Repository: zakidotai/cemcat

# CemCat Streamlit Hosting Bundle

This folder is ready to be pushed to GitHub and deployed on Streamlit Cloud.

## Files included

- `streamlit_app.py` (main app)
- `requirements.txt`
- `data/ner_cems_40k.csv`
- `data/pii_abs.json`
- `data/clinker_comps_with_dates.csv`
- `upload/composition_cls_slag_updated.csv`

## Local run

```bash
streamlit run streamlit_app.py
```

File: data/composition_cls_slag_updated.csv (part 1 of 101)
SiO2,Al2O3,Fe2O3,CaO,Na2O,K2O,MgO,SO3,mid,pii_tid,label,total
48.8,26.8,7.4,4.6,0.67,3.6,1.9,0.0,S0008884600001988_0_1_3_0_FA-A,S0008884600001988_0,[0],93.77
45.2,25.3,9.1,6.7,0.48,3.2,1.7,0.0,S0008884600001988_0_2_3_0_FA-B,S0008884600001988_0,[0],91.68
26.8,14.7,3.6,49.3,0.3,1.1,1.3,0.6,S0008884600001988_0_3_3_0_FABC-A,S0008884600001988_0,[0],97.7
26.7,16.4,4.6,47.4,0.2,0.98,1.3,0.6,S0008884600001988_0_4_3_0_FABC-B,S0008884600001988_0,[0],98.18
21.17,5.34,2.28,63.92,0.47,0.0,3.91,2.32,S0008884600002003_1_1_1_0_Type I cement,S0008884600002003_1,[],99.41
37.31,8.36,0.45,38.85,0.26,0.41,10.59,2.85,S0008884600002003_1_1_2_0_Slag,S0008884600002003_1,[2],99.08
63.29,18.29,4.32,4.46,0.75,2.18,0.72,0.1,S0008884600002027_0_1_1_0_Tile (%),S0008884600002027_0,[],94.11
20.52,5.46,3.64,65.04,0.17,0.68,1.35,2.18,S0008884600002027_0_1_2_0_Cement (%),S0008884600002027_0,[],99.04000000000002
21.02,5.16,4.08,62.58,0.0,0.0,2.24,1.14,S0008884600002088_0_1_1_0_Clinker,S0008884600002088_0,[],96.22
32.9,11.39,5.28,38.47,0.0,0.0,6.62,0.35,S0008884600002088_0_2_1_0_Slag,S0008884600002088_0,[2],95.01
2.96,0.41,0.38,29.38,0.0,0.0,1.43,37.24,S0008884600002088_0_3_1_0_Gypsum,S0008884600002088_0,[],71.8
47.5,13.1,2.3,0.85,0.0,0.0,0.4,15.74,S0008884600002088_0_4_1_0_Alunite (A),S0008884600002088_0,[],79.89
0.0,0.0,0.0,0.0,0.0,0.0,0.0,53.49,S0008884600002088_0_5_1_0_Mirabilite (N),S0008884600002088_0,[],53.49
0.0,0.0,0.0,38.7,0.0,0.0,0.0,45.1,S0008884600002088_0_6_1_0_Calcined gypsum (G),S0008884600002088_0,[],83.80000000000001
0.0,0.0,0.0,31.09,0.29,0.0,0.0,43.21,S000888460000209X_0_1_1_0,S000888460000209X_0,[],74.59
34.73,13.67,0.31,40.3,0.08,0.28,7.46,0.0,S0008884600002155_3_10_1_0_Test result,S0008884600002155_3,[],96.82999999999998
31.6,4.89,0.0,51.54,0.0,0.0,0.0,0.0,S0008884600002295_0_1_2_0,S0008884600002295_0,[],88.03
21.6,4.2,3.0,62.8,0.41,0.41,3.1,2.5,S0008884600002349_0_1_1_0,S0008884600002349_0,[],98.01999999999998
35.3,9.9,0.6,34.7,0.3,0.4,14.6,4.0,S0008884600002349_0_1_2_0,S0008884600002349_0,[],99.8
46.9,25.4,8.2,3.7,0.3,1.7,1.0,0.9,S0008884600002349_0_1_3_0,S0008884600002349_0,[],88.10000000000001
4.5,41.2,11.3,39.8,0.1,0.1,0.6,0.0,S0008884600002349_0_1_4_0,S0008884600002349_0,[],97.59999999999998
0.3,0.01,0.1,33.5,0.01,0.02,0.5,45.2,S0008884600002349_0_1_7_0,S0008884600002349_0,[],79.64
21.3,5.3,2.6,64.4,0.0,0.0,2.2,1.9,S0008884600002362_0_2_5_0,S0008884600002362_0,[],97.70000000000002
0.7,0.2,0.1,55.2,0.0,0.0,0.4,0.0,S0008884600002362_0_7_5_0,S0008884600002362_0,[],56.6
20.6,5.7,2.1,65.0,0.0,0.0,0.0,3.3,S0008884600002453_0_1_0_0,S0008884600002453_0,[],96.7
54.83,19.05,6.0,9.39,0.5,0.0,0.0,2.9,S0008884600002453_2_1_1_0_B,S0008884600002453_2,[],92.67
69.99,10.62,4.02,8.86,1.02,0.0,0.0,0.038,S0008884600002453_2_2_1_0_D,S0008884600002453_2,[],94.548
68.79,15.23,6.28,1.79,0.26,0.0,0.0,0.127,S0008884600002453_2_3_1_0_L,S0008884600002453_2,[],92.47700000000002
72.75,15.89,4.97,0.87,0.27,0.0,0.0,0.07,S0008884600002453_2_4_1_0_P,S0008884600002453_2,[],94.82
58.02,15.28,6.26,8.07,0.71,0.0,0.0,0.139,S0008884600002453_2_5_1_0_L1,S0008884600002453_2,[],88.47899999999998
24.36,5.4,3.63,62.48,0.33,0.92,2.44,0.14,S0008884600002507_0_1_1_0,S0008884600002507_0,[],99.7
57.57,21.91,9.56,3.87,1.54,2.51,1.68,0.41,S0008884600002507_0_2_1_0,S0008884600002507_0,[],99.05000000000004
33.56,11.4,0.33,40.39,0.57,0.57,11.2,0.0,S0008884600002507_0_3_1_0,S0008884600002507_0,[],98.02
21.39,3.74,3.96,65.43,0.06,0.33,1.4,1.95,S0008884600002568_0_1_1_0_C1,S0008884600002568_0,[],98.26000000000002
21.53,3.52,4.11,63.69,0.1,0.56,2.18,2.85,S0008884600002568_0_1_2_0_C2,S0008884600002568_0,[],98.54
20.39,5.02,2.2,62.3,0.22,1.05,2.49,2.9,S0008884600002568_0_1_3_0_C3,S0008884600002568_0,[],96.57
21.0,4.2,3.1,61.5,0.21,0.8,2.6,3.4,S0008884600002568_0_1_4_0_C4,S0008884600002568_0,[],96.81
19.93,4.76,3.23,64.95,0.18,0.25,1.37,2.67,S0008884600002568_0_1_5_0_C5,S0008884600002568_0,[],97.34000000000002
21.14,5.23,2.04,64.6,0.18,0.21,2.75,2.95,S0008884600002568_0_1_6_0_C6,S0008884600002568_0,[],99.1
19.76,3.16,0.4,60.02,0.0,0.0,3.28,0.0,S0008884600002581_0_2_2_0,S0008884600002581_0,[],86.62
20.8,5.1,2.9,62.2,0.3,0.7,2.9,2.7,S0008884600002611_0_1_0_0,S0008884600002611_0,[],97.6
1.17,0.36,0.07,32.68,0.04,0.02,0.07,42.28,S0008884600002623_0_1_1_0_PG,S0008884600002623_0,[],76.69
23.65,5.86,3.36,13.64,0.75,3.03,7.73,1.1,S0008884600002623_0_2_1_0_OS,S0008884600002623_0,[],59.12
51.74,13.92,3.77,12.81,0.17,2.62,0.35,0.16,S0008884600002623_0_3_1_0_KC,S0008884600002623_0,[],85.53999999999999
0.0,5.43,0.0,61.34,0.15,1.04,1.51,3.08,S0008884600002659_1_2_2_0_1.92,S0008884600002659_1,[],72.55000000000003
0.0,0.0,0.0,0.0,0.0,0.0,0.0,0.0,S0008884600002659_3_12_1_0_9,S0008884600002659_3,[],0.0
0.0,0.0,0.0,0.0,0.0,0.0,0.0,0.0,S0008884600002659_3_13_1_0_10,S0008884600002659_3,[],0.0
0.0,0.0,0.0,0.0,0.0,0.0,0.0,0.0,S0008884600002659_3_14_1_0_11,S0008884600002659_3,[],0.0
0.0,0.0,0.0,0.0,0.0,0.0,0.0,0.0,S0008884600002659_3_15_1_0_12,S0008884600002659_3,[],0.0
0.0,0.0,0.0,0.0,0.0,0.0,0.0,0.0,S0008884600002659_3_2_1_0_1,S0008884600002659_3,[],0.0
0.0,0.0,0.0,0.0,0.0,0.0,0.0,0.0,S0008884600002659_3_3_1_0_2,S0008884600002659_3,[],0.0
0.0,0.0,0.0,0.0,0.0,0.0,0.0,0.0,S0008884600002659_3_5_1_0_4,S0008884600002659_3,[],0.0
0.0,0.0,0.0,0.0,0.0,0.0,0.0,0.0,S0008884600002659_3_6_1_0_5,S0008884600002659_3,[],0.0
0.0,0.0,0.0,0.0,0.0,0.0,0.0,0.0,S0008884600002659_3_7_1_0_6,S0008884600002659_3,[],0.0
0.0,0.0,0.0,0.0,0.0,0.0,0.0,0.0,S0008884600002659_3_8_1_0_7,S0008884600002659_3,[],0.0
0.0,0.0,0.0,0.0,0.0,0.0,0.0,0.0,S0008884600002659_3_9_1_0_8,S0008884600002659_3,[],0.0
21.4,5.57,2.81,65.38,0.2,0.83,1.95,0.57,S000888460000274X_0_1_1_0_Raw material,S000888460000274X_0,[],98.71
21.84,5.32,2.59,64.74,0.26,0.74,2.0,0.87,S000888460000274X_0_2_1_0_Clinker from the SBK,S000888460000274X_0,[],98.36
22.07,5.5,2.61,64.89,0.22,0.52,2.01,0.69,S000888460000274X_0_3_1_0_Clinker from the FBQ,S000888460000274X_0,[],98.51
15.52,13.08,0.0,50.33,0.03,0.05,0.0,14.21,S0008884600002775_0_2_2_0,S0008884600002775_0,[],93.22
44.29,20.96,5.23,17.51,1.13,0.84,4.21,2.13,S0008884600002830_0_10_1_0_C1,S0008884600002830_0,[],96.3
32.71,19.02,5.76,18.85,8.28,0.68,4.3,4.81,S0008884600002830_0_12_1_0_BR,S0008884600002830_0,[],94.41
38.42,20.57,5.64,20.5,2.64,0.62,4.39,1.76,S0008884600002830_0_13_1_0_PI,S0008884600002830_0,[],94.54
39.83,19.56,5.54,21.53,1.55,0.6,4.62,2.14,S0008884600002830_0_14_1_0_C2,S0008884600002830_0,[],95.37
38.22,18.43,5.72,24.61,1.39,0.44,4.72,1.55,S0008884600002830_0_15_1_0_EW,S0008884600002830_0,[],95.07999999999998
35.2,18.72,6.06,26.61,1.59,0.36,5.12,2.49,S0008884600002830_0_16_1_0_PP,S0008884600002830_0,[],96.15
36.12,18.64,6.07,26.62,1.34,0.4,5.41,1.8,S0008884600002830_0_17_1_0_IN,S0008884600002830_0,[],96.4
34.6,16.45,7.13,27.71,1.51,0.21,5.89,2.71,S0008884600002830_0_18_1_0_OK I,S0008884600002830_0,[],96.21
31.65,16.65,7.28,29.1,1.72,0.2,6.57,3.17,S0008884600002830_0_19_1_0_OK II,S0008884600002830_0,[],96.34000000000002
20.83,5.11,2.01,62.98,0.28,1.12,2.43,3.25,S0008884600002830_0_1_1_0_HAPC,S0008884600002830_0,[],98.01
41.12,11.24,5.93,30.0,1.1,1.76,4.4,2.13,S0008884600002830_0_20_1_0_CC,S0008884600002830_0,[1],97.68
21.27,4.22,2.98,62.71,0.1,0.77,2.13,2.82,S0008884600002830_0_2_1_0_LAPC,S0008884600002830_0,[],97.0
41.96,19.64,20.07,5.57,0.69,2.44,1.19,0.95,S0008884600002830_0_3_1_0_LG,S0008884600002830_0,[],92.51
47.34,22.34,15.08,6.38,0.6,1.23,0.82,1.43,S0008884600002830_0_4_1_0_FM,S0008884600002830_0,[],95.22
61.5,20.52,4.29,8.68,0.17,0.6,1.7,0.19,S0008884600002830_0_5_1_0_MN,S0008884600002830_0,[],97.65
50.92,23.64,4.62,13.63,3.38,0.59,0.86,0.23,S0008884600002830_0_6_1_0_SD I,S0008884600002830_0,[],97.87
45.66,21.42,5.53,12.34,7.82,0.96,2.76,0.84,S0008884600002830_0_7_1_0_BD,S0008884600002830_0,[],97.33
51.56,22.9,4.58,15.15,2.6,0.3,1.16,0.28,S0008884600002830_0_8_1_0_SD II,S0008884600002830_0,[],98.53
40.68,21.19,4.5,15.87,8.14,0.49,3.54,2.18,S0008884600002830_0_9_1_0_TB,S0008884600002830_0,[],96.59000000000002
20.5,4.91,3.09,63.96,0.07,0.57,2.63,2.85,S0008884600002866_0_1_1_0,S0008884600002866_0,[],98.57999999999998
0.0,0.0,0.0,0.0,0.0,0.0,0.0,0.0,S0008884600002866_2_10_0_0,S0008884600002866_2,[],0.0
0.0,0.0,0.0,0.0,0.0,0.0,0.0,0.0,S0008884600002866_2_11_0_0,S0008884600002866_2,[],0.0
0.0,0.0,0.0,0.0,0.0,0.0,0.0,0.0,S0008884600002866_2_14_0_0,S0008884600002866_2,[],0.0
0.0,0.0,0.0,0.0,0.0,0.0,0.0,0.0,S0008884600002866_2_15_0_0,S0008884600002866_2,[],0.0
0.0,0.0,0.0,0.0,0.0,0.0,0.0,0.0,S0008884600002866_2_16_0_0,S0008884600002866_2,[],0.0
0.0,0.0,0.0,0.0,0.0,0.0,0.0,0.0,S0008884600002866_2_17_0_0,S0008884600002866_2,[],0.0
0.0,0.0,0.0,0.0,0.0,0.0,0.0,0.0,S0008884600002866_2_18_0_0,S0008884600002866_2,[],0.0
0.0,0.0,0.0,0.0,0.0,0.0,0.0,0.0,S0008884600002866_2_19_0_0,S0008884600002866_2,[],0.0
0.0,0.0,0.0,0.0,0.0,0.0,0.0,0.0,S0008884600002866_2_21_0_0,S0008884600002866_2,[],0.0
0.0,0.0,0.0,0.0,0.0,0.0,0.0,0.0,S0008884600002866_2_22_0_0,S0008884600002866_2,[],0.0
0.0,0.0,0.0,0.0,0.0,0.0,0.0,0.0,S0008884600002866_2_2_0_0,S0008884600002866_2,[],0.0
0.0,0.0,0.0,0.0,0.0,0.0,0.0,0.0,S0008884600002866_2_3_0_0,S0008884600002866_2,[],0.0
0.0,0.0,0.0,0.0,0.0,0.0,0.0,0.0,S0008884600002866_2_4_0_0,S0008884600002866_2,[],0.0
0.0,0.0,0.0,0.0,0.0,0.0,0.0,0.0,S0008884600002866_2_5_0_0,S0008884600002866_2,[],0.0
0.0,0.0,0.0,0.0,0.0,0.0,0.0,0.0,S0008884600002866_2_6_0_0,S0008884600002866_2,[],0.0
0.0,0.0,0.0,0.0,0.0,0.0,0.0,0.0,S0008884600002866_2_7_0_0,S0008884600002866_2,[],0.0
0.0,0.0,0.0,0.0,0.0,0.0,0.0,0.0,S0008884600002866_2_8_0_0,S0008884600002866_2,[],0.0
0.0,0.0,0.0,0.0,0.0,0.0,0.0,0.0,S0008884600002866_2_9_0_0,S0008884600002866_2,[],0.0
39.33,3.94,0.42,49.02,0.0,0.0,1.6,0.0,S000888460000291X_0_1_1_0_PHS,S000888460000291X_0,[],94.31
21.28,5.34,4.63,65.4,0.0,0.0,1.47,0.9,S000888460000291X_0_2_1_0_Clinker,S000888460000291X_0,[],99.02
0.0,0.16,0.0,32.24,0.0,0.0,0.0,44.97,S000888460000291X_0_3_1_0_Gypsum,S000888460000291X_0,[],77.37
52.84,17.34,1.69,0.68,0.0,0.0,0.55,17.15,S000888460000291X_0_4_1_0_Alumstone,S000888460000291X_0,[],90.25
0.0,37.8,0.0,62.2,0.0,0.0,0.0,0.0,S0008884600002921_0_2_1_0_C3A,S0008884600002921_0,[],100.0
25.7,0.6,0.0,71.9,0.0,0.0,1.8,0.0,S0008884600002921_0_3_1_0_C3S,S0008884600002921_0,[],100.0
21.79,5.13,3.59,66.42,0.09,0.55,0.0,0.0,S0008884600002921_1_2_1_0,S0008884600002921_1,[],97.57
0.61,0.15,0.17,53.36,0.0,0.02,0.0,0.0,S0008884600002921_1_2_2_0,S0008884600002921_1,[],54.31
34.2,13.9,0.2,42.7,0.0,0.0,6.1,0.0,S0008884600002945_0_5_1_0_GGBS,S0008884600002945_0,[2],97.1
19.82,5.13,2.2,62.72,0.27,1.08,2.64,0.0,S0008884600002970_0_1_1_0_OPC,S0008884600002970_0,[],93.86
88.85,0.25,0.08,0.44,0.07,0.62,0.18,0.0,S0008884600002970_0_2_1_0_Pelletized (PEL),S0008884600002970_0,[],90.49
94.83,0.22,0.06,0.94,0.17,0.66,0.34,0.0,S0008884600002970_0_3_1_0_Densified #1 (DEN1),S0008884600002970_0,[],97.22
90.73,0.39,1.11,0.52,0.2,0.96,3.37,0.0,S0008884600002970_0_4_1_0_Densified #2 (DEN2),S0008884600002970_0,[],97.28
95.52,0.15,0.04,0.3,0.1,0.75,0.15,0.0,S0008884600002970_0_5_1_0_Undensified (UND),S0008884600002970_0,[],97.01
51.49,29.03,0.0,5.51,0.66,2.83,2.35,0.0,S0008884600002982_0_1_1_0_Fly ash,S0008884600002982_0,[0],91.87
35.5,12.15,0.0,41.45,0.58,0.64,8.34,0.18,S0008884600002982_0_1_2_0_Slag,S0008884600002982_0,[2],98.84
0.0,0.0,0.0,32.04,0.27,0.0,0.54,43.21,S0008884600003069_0_2_1_0_PG,S0008884600003069_0,[],76.06
19.68,5.08,5.48,60.66,0.0,0.0,1.92,1.45,S0008884600003124_0_1_2_0_Clinker,S0008884600003124_0,[],94.27
32.58,11.1,1.43,41.56,0.0,0.0,4.18,2.21,S0008884600003124_0_2_2_0_BFS,S0008884600003124_0,[2],93.06
57.95,25.18,7.1,2.7,0.0,0.0,1.33,0.4,S0008884600003124_0_3_2_0_Fly ash,S0008884600003124_0,[0],94.66
2.96,0.41,0.38,29.38,0.0,0.0,1.43,37.24,S0008884600003124_0_4_2_0_Gypsum,S0008884600003124_0,[],71.8
47.5,13.1,2.3,0.85,0.0,0.0,0.4,15.74,S0008884600003124_0_5_2_0_Alunite (A),S0008884600003124_0,[],79.89
0.0,0.0,0.0,38.7,0.0,0.0,0.0,45.1,S0008884600003124_0_7_2_0_Calcined gypsum (G),S0008884600003124_0,[],83.80000000000001
12.25,71.01,5.39,1.71,0.0,0.0,2.21,0.0,S0008884600003124_0_8_2_0_Burned bauxite (E),S0008884600003124_0,[],92.57
26.8,14.7,3.6,49.3,0.3,1.1,1.3,0.6,S0008884600003136_0_1_3_0_FABC-A,S0008884600003136_0,[0],97.7
26.7,16.4,4.6,47.4,0.2,0.98,1.3,0.6,S0008884600003136_0_2_3_0_FABC-B,S0008884600003136_0,[0],98.18
88.94,5.09,1.74,2.79,0.0,2.79,0.0,0.0,S000888460000315X_0_1_1_0_Finely crushed sand before dissolving (%),S000888460000315X_0,[],101.35
91.27,5.07,0.41,0.09,0.0,2.83,0.0,0.0,S000888460000315X_0_1_2_0_Finely crushed sand after dissolving (%),S000888460000315X_0,[],99.67
20.2,5.42,2.92,63.82,0.0,0.9,0.0,0.0,S000888460000315X_0_1_3_0_Portland cement type I (%),S000888460000315X_0,[],93.26
0.0,28.1,5.8,0.0,0.71,0.0,0.0,0.3,S0008884600003239_0_2_1_0_Composition (%),S0008884600003239_0,[],34.91
0.0,89.2,89.2,0.0,89.2,0.0,0.0,89.2,S0008884600003239_0_3_1_0_Ratio of water demand (%),S0008884600003239_0,[],356.8
19.75,0.0,0.0,62.66,0.06,0.54,0.0,0.0,S0008884600003240_0_1_1_0,S0008884600003240_0,[],83.01
28.24,0.0,0.0,34.75,0.25,0.44,1.23,0.55,S0008884600003252_4_1_2_0_MCB1,S0008884600003252_4,[],65.46
25.57,0.0,0.0,24.41,4.99,1.45,7.01,4.15,S0008884600003252_4_2_2_0_MCB2,S0008884600003252_4,[],67.58000000000001
36.46,0.0,0.0,29.27,0.2,0.47,0.65,0.98,S0008884600003252_4_3_2_0_MCB3,S0008884600003252_4,[],68.03000000000002
22.8,4.8,3.0,66.3,0.2,0.7,1.4,0.5,S0008884600003264_0_3_1_0,S0008884600003264_0,[],99.70000000000002
47.9,27.5,8.4,4.2,1.1,3.1,3.2,1.0,S0008884600003264_0_3_2_0,S0008884600003264_0,[],96.4
0.7,0.4,0.3,33.7,0.01,0.02,0.0,45.6,S0008884600003264_0_3_3_0,S0008884600003264_0,[],80.73
22.3,4.89,0.2,68.4,0.05,0.59,0.7,2.25,S0008884600003288_0_1_1_0_WPC,S0008884600003288_0,[],99.38
20.6,3.82,6.27,64.5,0.09,0.51,0.72,1.92,S0008884600003288_0_1_2_0_SRPC,S0008884600003288_0,[],98.43
0.0,0.0,0.0,0.0,0.0,0.0,0.0,0.0,S0008884600003288_6_10_0_0,S0008884600003288_6,[],0.0
0.0,0.0,0.0,0.0,0.0,0.0,0.0,0.0,S0008884600003288_6_11_0_0,S0008884600003288_6,[],0.0
0.0,0.0,0.0,0.0,0.0,0.0,0.0,0.0,S0008884600003288_6_12_0_0,S0008884600003288_6,[],0.0
0.0,0.0,0.0,0.0,0.0,0.0,0.0,0.0,S0008884600003288_6_13_0_0,S0008884600003288_6,[],0.0
0.0,0.0,0.0,0.0,0.0,0.0,0.0,0.0,S0008884600003288_6_1_5_0,S0008884600003288_6,[],0.0
0.0,0.0,0.0,0.0,0.0,0.0,0.0,0.0,S0008884600003288_6_2_0_0,S0008884600003288_6,[],0.0
0.0,0.0,0.0,0.0,0.0,0.0,0.0,0.0,S0008884600003288_6_3_0_0,S0008884600003288_6,[],0.0
0.0,0.0,0.0,0.0,0.0,0.0,0.0,0.0,S0008884600003288_6_4_0_0,S0008884600003288_6,[],0.0
0.0,0.0,0.0,0.0,0.0,0.0,0.0,0.0,S0008884600003288_6_8_0_0,S0008884600003288_6,[],0.0
0.0,0.0,0.0,0.0,0.0,0.0,0.0,0.0,S0008884600003288_6_9_0_0,S0008884600003288_6,[],0.0
0.0,0.0,0.0,0.0,0.0,0.0,0.0,0.0,S0008884600003288_7_10_2_0_SRPC,S0008884600003288_7,[],0.0
0.0,0.0,0.0,0.0,0.0,0.0,0.0,0.0,S0008884600003288_7_12_1_0_SRPC,S0008884600003288_7,[],0.0
0.0,0.0,0.0,0.0,0.0,0.0,0.0,0.0,S0008884600003288_7_12_4_0_SRPC,S0008884600003288_7,[],0.0
0.0,0.0,0.0,0.0,0.0,0.0,0.0,0.0,S0008884600003288_7_18_0_0_C3S,S0008884600003288_7,[],0.0
0.0,0.0,0.0,0.0,0.0,0.0,0.0,0.0,S0008884600003288_7_18_2_0_C3S,S0008884600003288_7,[],0.0
0.0,0.0,0.0,0.0,0.0,0.0,0.0,0.0,S0008884600003288_7_19_0_0_C3S,S0008884600003288_7,[],0.0
0.0,0.0,0.0,0.0,0.0,0.0,0.0,0.0,S0008884600003288_7_19_1_0_C3S,S0008884600003288_7,[],0.0
0.0,0.0,0.0,0.0,0.0,0.0,0.0,0.0,S0008884600003288_7_2_2_0_WPC,S0008884600003288_7,[],0.0
0.0,0.0,0.0,0.0,0.0,0.0,0.0,0.0,S0008884600003288_7_3_1_0_WPC,S0008884600003288_7,[],0.0
0.0,0.0,0.0,0.0,0.0,0.0,0.0,0.0,S0008884600003288_7_8_2_0_WPC,S0008884600003288_7,[],0.0
0.0,0.0,0.0,0.0,0.0,0.0,0.0,0.0,S0008884600003288_8_11_0_0,S0008884600003288_8,[],0.0
0.0,0.0,0.0,0.0,0.0,0.0,0.0,0.0,S0008884600003288_8_12_0_0,S0008884600003288_8,[],0.0
0.0,0.0,0.0,0.0,0.0,0.0,0.0,0.0,S0008884600003288_8_13_0_0,S0008884600003288_8,[],0.0
0.0,0.0,0.0,0.0,0.0,0.0,0.0,0.0,S0008884600003288_8_14_0_0,S0008884600003288_8,[],0.0
0.0,0.0,0.0,0.0,0.0,0.0,0.0,0.0,S0008884600003288_8_3_0_0,S0008884600003288_8,[],0.0
0.0,0.0,0.0,0.0,0.0,0.0,0.0,0.0,S0008884600003288_8_4_0_0,S0008884600003288_8,[],0.0
0.0,0.0,0.0,0.0,0.0,0.0,0.0,0.0,S0008884600003288_8_5_0_0,S0008884600003288_8,[],0.0
0.0,0.0,0.0,0.0,0.0,0.0,0.0,0.0,S0008884600003288_8_5_1_0,S0008884600003288_8,[],0.0
0.0,0.0,0.0,0.0,0.0,0.0,0.0,0.0,S0008884600003288_8_6_0_0,S0008884600003288_8,[],0.0
0.0,0.0,0.0,0.0,0.0,0.0,0.0,0.0,S0008884600003288_8_6_1_0,S0008884600003288_8,[],0.0
0.0,0.0,0.0,0.0,0.0,0.0,0.0,0.0,S0008884600003288_8_7_0_0,S0008884600003288_8,[],0.0
0.0,0.0,0.0,0.0,0.0,0.0,0.0,0.0,S0008884600003288_8_8_0_0,S0008884600003288_8,[],0.0
0.25,0.0,0.0,0.75,0.0,0.0,0.0,0.0,S0008884600003501_0_0_1_0,S0008884600003501_0,[],1.0
0.24875,0.0,0.0,0.74625,0.0,0.0,0.0,0.0,S0008884600003501_0_0_2_0,S0008884600003501_0,[],0.995
0.2475,0.0,0.0,0.7425,0.0,0.0,0.0,0.0,S0008884600003501_0_0_3_0,S0008884600003501_0,[],0.99
0.24625,0.0,0.0,0.73875,0.0,0.0,0.0,0.0,S0008884600003501_0_0_4_0,S0008884600003501_0,[],0.985
0.245,0.0,0.0,0.735,0.0,0.0,0.0,0.0,S0008884600003501_0_0_5_0,S0008884600003501_0,[],0.98
0.24,0.0,0.0,0.72,0.0,0.0,0.0,0.0,S0008884600003501_0_0_6_0,S0008884600003501_0,[],0.96
0.2375,0.0,0.0,0.7125,0.0,0.0,0.0,0.0,S0008884600003501_0_0_7_0,S0008884600003501_0,[],0.95
19.5,6.3,2.6,63.5,0.0,0.0,3.7,2.4,S0008884600003598_0_1_1_0,S0008884600003598_0,[],98.0
97.1,0.4,0.3,0.3,0.0,0.0,0.0,0.2,S0008884600003598_0_1_2_0,S0008884600003598_0,[],98.3
21.11,4.88,4.65,64.11,0.0,0.0,0.0,0.0,S0008884600003604_0_1_1_0_Clinker,S0008884600003604_0,[],94.75
35.5,12.4,1.79,35.19,0.0,0.0,11.25,0.0,S0008884600003604_0_2_1_0_Slag,S0008884600003604_0,[2],96.13
52.74,25.42,7.56,5.83,0.0,0.0,0.56,0.0,S0008884600003604_0_3_1_0_Fly ash,S0008884600003604_0,[0],92.11
0.0,0.0,0.0,0.0,0.0,0.0,0.0,34.4,S0008884600003604_0_4_1_0_Gypsum,S0008884600003604_0,[],34.4
0.55,0.4,0.17,53.47,0.01,0.03,1.02,0.0,S0008884600003720_1_1_0_0,S0008884600003720_1,[],55.65
21.24,6.56,4.3,61.96,0.0,0.0,2.58,0.0,S0008884600003768_0_1_1_0_Cement,S0008884600003768_0,[],96.64
20.68,4.15,2.98,62.38,0.21,0.87,2.4,3.33,S0008884600003859_0_1_0_0,S0008884600003859_0,[],97.0
0.0,0.0,0.0,0.0,0.0,0.0,0.0,0.0,S0008884600003859_2_1_0_0_C3S,S0008884600003859_2,[],0.0
0.0,0.0,0.0,0.0,0.0,0.0,0.0,0.0,S0008884600003859_2_2_0_0_C3S+C3A+gypsum,S0008884600003859_2,[],0.0
0.0,0.0,0.0,0.0,0.0,0.0,0.0,0.0,S0008884600003859_2_4_0_0_C3S+C4AF+gypsum,S0008884600003859_2,[],0.0
0.0,0.0,0.0,0.0,0.0,0.0,0.0,0.0,S0008884600003859_3_10_0_0,S0008884600003859_3,[],0.0
0.0,0.0,0.0,0.0,0.0,0.0,0.0,0.0,S0008884600003859_3_11_0_0,S0008884600003859_3,[],0.0
0.0,0.0,0.0,0.0,0.0,0.0,0.0,0.0,S0008884600003859_3_12_0_0,S0008884600003859_3,[],0.0
0.0,0.0,0.0,0.0,0.0,0.0,0.0,0.0,S0008884600003859_3_1_0_0,S0008884600003859_3,[],0.0
0.0,0.0,0.0,0.0,0.0,0.0,0.0,0.0,S0008884600003859_3_2_0_0,S0008884600003859_3,[],0.0
0.0,0.0,0.0,0.0,0.0,0.0,0.0,0.0,S0008884600003859_3_3_0_0,S0008884600003859_3,[],0.0
0.0,0.0,0.0,0.0,0.0,0.0,0.0,0.0,S0008884600003859_3_4_0_0,S0008884600003859_3,[],0.0
0.0,0.0,0.0,0.0,0.0,0.0,0.0,0.0,S0008884600003859_3_9_0_0,S0008884600003859_3,[],0.0
0.0,0.0,0.0,0.0,0.0,0.0,0.0,0.0,S0008884600003859_4_2_0_0_C3S,S0008884600003859_4,[],0.0
0.0,0.0,0.0,0.0,0.0,0.0,0.0,0.0,S0008884600003859_4_3_0_0_C3S+C3A+gypsum,S0008884600003859_4,[],0.0
0.0,0.0,0.0,0.0,0.0,0.0,0.0,0.0,S0008884600003859_4_5_0_0_C3S+C4AF+gypsum,S0008884600003859_4,[],0.0
20.5,5.05,0.0,62.0,0.0,0.0,2.07,2.4,S0008884600004026_0_1_1_0_Ordinary Portland cement (%),S0008884600004026_0,[],92.02
74.8,14.03,0.0,1.25,0.0,0.0,1.3,0.8,S0008884600004026_0_1_2_0_Homra (%),S0008884600004026_0,[],92.18
4.37,0.36,0.0,52.99,0.0,0.0,0.9,0.1,S0008884600004026_0_1_3_0_Limestone (%),S0008884600004026_0,[],58.72
20.5,5.05,2.89,62.0,0.0,0.0,2.07,2.4,S0008884600004038_0_1_1_0_OPC,S0008884600004038_0,[],94.91
74.8,14.03,5.04,1.25,0.0,0.0,1.3,0.8,S0008884600004038_0_2_1_0_Homra,S0008884600004038_0,[],97.22
19.37,6.12,3.13,62.86,0.18,1.0,1.78,3.23,S0008884600004105_0_1_2_0,S0008884600004105_0,[],97.67000000000002
20.36,4.96,3.17,64.4,0.14,0.64,2.09,2.57,S0008884600004130_0_1_1_0_Cement used for calibration,S0008884600004130_0,[],98.33
19.94,5.57,2.91,61.9,0.21,0.82,1.5,3.1,S0008884600004130_0_1_2_0_Cement used for pore water calculation [23],S0008884600004130_0,[],95.94999999999996
0.0,0.0,0.0,0.0,0.0,0.0,1.57,1.83,S0008884600004142_0_10_1_0_C-10*,S0008884600004142_0,[],3.4000000000000004
0.0,0.0,0.0,0.0,0.0,0.0,1.51,1.9,S0008884600004142_0_11_1_0_C-11*,S0008884600004142_0,[],3.41
0.0,0.0,0.0,0.0,0.0,0.0,1.47,1.78,S0008884600004142_0_12_1_0_C-12*,S0008884600004142_0,[],3.25
0.0,0.0,0.0,0.0,0.0,0.0,1.54,1.79,S0008884600004142_0_13_1_0_C-13*,S0008884600004142_0,[],3.33
0.0,0.0,0.0,0.0,0.0,0.0,1.73,2.21,S0008884600004142_0_1_1_0_C-1,S0008884600004142_0,[],3.94
0.0,0.0,0.0,0.0,0.0,0.0,1.58,2.19,S0008884600004142_0_2_1_0_C-2,S0008884600004142_0,[],3.77
0.0,0.0,0.0,0.0,0.0,0.0,1.52,2.03,S0008884600004142_0_3_1_0_C-3,S0008884600004142_0,[],3.55
0.0,0.0,0.0,0.0,0.0,0.0,1.29,2.21,S0008884600004142_0_4_1_0_C-4,S0008884600004142_0,[],3.5
0.0,0.0,0.0,0.0,0.0,0.0,1.81,2.38,S0008884600004142_0_5_1_0_C-5,S0008884600004142_0,[],4.19
0.0,0.0,0.0,0.0,0.0,0.0,1.56,1.93,S0008884600004142_0_6_1_0_C-6,S0008884600004142_0,[],3.49
0.0,0.0,0.0,0.0,0.0,0.0,1.49,1.68,S0008884600004142_0_7_1_0_C-7*,S0008884600004142_0,[],3.17
0.0,0.0,0.0,0.0,0.0,0.0,1.6,1.63,S0008884600004142_0_8_1_0_C-8*,S0008884600004142_0,[],3.23
0.0,0.0,0.0,0.0,0.0,0.0,1.53,1.91,S0008884600004142_0_9_1_0_C-9*,S0008884600004142_0,[],3.44
21.0,3.6,0.0,63.0,0.0,0.0,0.0,0.0,S000888460000418X_5_10_1_0_9,S000888460000418X_5,[],87.6
20.4,3.1,0.0,64.3,0.0,0.0,0.0,0.0,S000888460000418X_5_11_1_0_10,S000888460000418X_5,[],87.8
20.2,3.4,0.0,65.0,0.0,0.0,0.0,0.0,S000888460000418X_5_2_1_0_1,S000888460000418X_5,[],88.6
20.1,3.4,0.0,62.3,0.0,0.0,0.0,0.0,S000888460000418X_5_3_1_0_2,S000888460000418X_5,[],85.8
20.9,3.7,0.0,64.5,0.0,0.0,0.0,0.0,S000888460000418X_5_4_1_0_3,S000888460000418X_5,[],89.1
21.3,3.0,0.0,64.5,0.0,0.0,0.0,0.0,S000888460000418X_5_5_1_0_4,S000888460000418X_5,[],88.8
20.4,3.9,0.0,62.7,0.0,0.0,0.0,0.0,S000888460000418X_5_6_1_0_5,S000888460000418X_5,[],87.0
21.1,3.6,0.0,62.7,0.0,0.0,0.0,0.0,S000888460000418X_5_7_1_0_6,S000888460000418X_5,[],87.4
20.8,3.2,0.0,63.3,0.0,0.0,0.0,0.0,S000888460000418X_5_8_1_0_7,S000888460000418X_5,[],87.3
21.3,3.6,0.0,64.5,0.0,0.0,0.0,0.0,S000888460000418X_5_9_1_0_8,S000888460000418X_5,[],89.4
23.2,4.5,0.0,65.9,0.0,0.0,0.0,0.0,S000888460000418X_8_10_1_0_9,S000888460000418X_8,[],93.6
23.0,4.8,0.0,65.4,0.0,0.0,0.0,0.0,S000888460000418X_8_11_1_0_10,S000888460000418X_8,[],93.2
23.1,4.4,0.0,66.1,0.0,0.0,0.0,0.0,S000888460000418X_8_2_1_0_1,S000888460000418X_8,[],93.6
23.4,4.7,0.0,64.9,0.0,0.0,0.0,0.0,S000888460000418X_8_3_1_0_2,S000888460000418X_8,[],93.0
21.8,4.6,0.0,64.7,0.0,0.0,0.0,0.0,S000888460000418X_8_4_1_0_3,S000888460000418X_8,[],91.1
22.2,4.4,0.0,65.6,0.0,0.0,0.0,0.0,S000888460000418X_8_5_1_0_4,S000888460000418X_8,[],92.2
22.6,4.6,0.0,65.6,0.0,0.0,0.0,0.0,S000888460000418X_8_6_1_0_5,S000888460000418X_8,[],92.8
22.7,4.8,0.0,65.2,0.0,0.0,0.0,0.0,S000888460000418X_8_7_1_0_6,S000888460000418X_8,[],92.7
23.0,4.8,0.0,65.1,0.0,0.0,0.0,0.0,S000888460000418X_8_8_1_0_7,S000888460000418X_8,[],92.9
22.3,4.7,0.0,65.5,0.0,0.0,0.0,0.0,S000888460000418X_8_9_1_0_8,S000888460000418X_8,[],92.5
32.6,8.75,0.76,27.4,0.0,0.0,0.0,0.0,S0008884600004245_2_10_1_0_23,S0008884600004245_2,[],69.50999999999999
36.0,10.2,2.05,24.2,0.0,0.0,0.0,0.0,S0008884600004245_2_11_1_0_25,S0008884600004245_2,[],72.45
38.0,9.34,1.67,25.7,0.0,0.0,0.0,0.0,S0008884600004245_2_12_1_0_26,S0008884600004245_2,[],74.71000000000001
37.9,7.07,1.71,25.4,0.0,0.0,0.0,0.0,S0008884600004245_2_13_1_0_31,S0008884600004245_2,[],72.08
39.3,9.36,1.56,24.9,0.0,0.0,0.0,0.0,S0008884600004245_2_14_1_0_33,S0008884600004245_2,[],75.12
49.8,2.57,1.66,24.9,0.0,0.0,0.0,0.0,S0008884600004245_2_3_1_0_0,S0008884600004245_2,[],78.92999999999999
51.4,2.64,1.42,26.7,0.0,0.0,0.0,0.0,S0008884600004245_2_4_1_0_5,S0008884600004245_2,[],82.16
52.7,2.51,1.46,24.9,0.0,0.0,0.0,0.0,S0008884600004245_2_5_1_0_9,S0008884600004245_2,[],81.57
47.0,2.76,1.52,28.8,0.0,0.0,0.0,0.0,S0008884600004245_2_6_1_0_13,S0008884600004245_2,[],80.08
46.6,2.41,1.68,29.7,0.0,0.0,0.0,0.0,S0008884600004245_2_7_1_0_15,S0008884600004245_2,[],80.39
50.7,2.21,1.28,24.8,0.0,0.0,0.0,0.0,S0008884600004245_2_8_1_0_17,S0008884600004245_2,[],78.99000000000001
45.3,3.22,1.57,27.9,0.0,0.0,0.0,0.0,S0008884600004245_2_9_1_0_22,S0008884600004245_2,[],77.99
0.0,0.0,0.0,0.0,0.0,0.0,0.0,3.37,S0008884600004324_1_1_3_0_A,S0008884600004324_1,[],3.37
0.0,0.0,0.0,0.0,0.0,0.0,0.0,3.22,S0008884600004324_1_2_3_0_B,S0008884600004324_1,[],3.22
0.0,0.0,0.0,0.0,0.0,0.0,0.0,3.03,S0008884600004324_1_3_3_0_C,S0008884600004324_1,[],3.03
0.0,0.0,0.0,0.0,0.0,0.0,0.0,2.88,S0008884600004324_1_4_3_0_D,S0008884600004324_1,[],2.88
57.0,41.55,0.58,0.0,0.0,0.0,0.17,0.0,S000888460000435X_3_1_0_0,S000888460000435X_3,[],99.3
22.0,5.6,3.4,0.0,0.0,0.0,0.0,0.0,S0008884600004397_0_1_2_0_Cement,S0008884600004397_0,[],31.0
54.4,0.0,0.0,4.4,0.6,0.8,0.8,0.4,S0008884600004415_1_2_0_0,S0008884600004415_1,[],61.39999999999999
52.84,17.34,1.69,0.68,0.0,0.0,0.55,17.15,S0008884600004427_0_1_1_0_Alumstone,S0008884600004427_0,[],90.25
21.28,5.34,4.63,65.4,0.0,0.0,1.47,0.9,S0008884600004427_0_2_1_0_Clinker,S0008884600004427_0,[],99.02
0.0,0.16,0.0,32.24,0.0,0.0,0.0,44.97,S0008884600004427_0_3_1_0_Gypsum,S0008884600004427_0,[],77.37
39.33,3.94,0.42,49.02,0.0,0.0,1.6,0.0,S0008884600004427_0_4_1_0_PHS,S0008884600004427_0,[],94.31
0.0,5.43,0.0,61.34,0.15,1.04,1.51,3.08,S000888460000449X_0_2_1_0_1.92,S000888460000449X_0,[],72.55000000000003
22.17,5.43,3.16,60.87,0.07,1.1,1.67,2.3,S0008884600004531_0_1_1_0,S0008884600004531_0,[],96.76999999999998
34.8,16.3,0.5,41.9,0.75,0.0,5.5,0.0,S0008884600004555_0_1_0_0,S0008884600004555_0,[],99.75
22.81,5.84,3.27,68.08,0.0,0.0,0.0,0.0,S0008884600004610_0_2_1_0,S0008884600004610_0,[],100.0
15.0,10.0,10.0,65.0,0.0,0.0,0.0,0.0,S0008884600004610_0_2_3_0,S0008884600004610_0,[],100.0
22.91,3.24,2.2,66.48,0.12,0.19,0.83,2.9,S0008884600004646_0_1_0_0,S0008884600004646_0,[],98.87
20.4,5.02,2.92,64.25,0.39,0.84,2.83,2.63,S0008884600004658_0_1_1_0,S0008884600004658_0,[],99.28
51.6,41.3,4.64,0.09,0.01,0.62,0.16,0.0,S0008884600004658_0_1_2_0,S0008884600004658_0,[],98.42000000000002
15.7,10.4,2.2,59.0,0.6,0.0,1.7,8.1,S0008884600004671_0_1_2_0_ECO,S0008884600004671_0,[],97.7
21.7,5.3,2.9,63.7,0.33,0.54,1.2,2.1,S0008884600004671_0_2_2_0_OPC,S0008884600004671_0,[],97.77
32.2,13.3,0.7,42.3,0.0,0.0,6.5,2.0,S0008884600004671_0_3_2_0_SLAG,S0008884600004671_0,[2],97.0
88.73,2.03,1.99,2.93,0.27,1.2,0.77,0.46,S0008884600004750_1_2_1_0_RHA,S0008884600004750_1,[],98.38
21.86,4.4,4.2,61.7,0.2,0.5,1.29,2.49,S0008884600004750_1_2_2_0_RD-11,S0008884600004750_1,[],96.64
57.5,27.0,2.2,0.0,0.5,0.0,1.0,1.3,S0008884600004786_0_1_0_0,S0008884600004786_0,[],89.5
31.39,8.25,1.95,21.15,0.0,0.0,0.0,28.5,S0008884600004798_1_1_0_0,S0008884600004798_1,[],91.24
21.82,5.43,3.72,65.11,0.0,0.0,1.55,0.67,S0008884600004841_0_1_1_0_Cement,S0008884600004841_0,[],98.3
36.88,3.92,2.93,44.4,0.0,0.0,1.56,0.18,S0008884600004841_0_2_1_0_SFPS,S0008884600004841_0,[3],89.87
96.2,0.914,1.444,0.013,0.252,0.272,0.383,0.0,S0008884600004853_0_1_1_0_SF,S0008884600004853_0,[3],99.478
74.93,9.08,0.96,0.0,0.113,0.052,0.157,1.466,S0008884600004853_0_2_1_0_DK,S0008884600004853_0,[],86.758
0.0,37.73,0.0,62.26,0.0,0.0,0.0,0.0,S0008884600004920_0_1_1_0_A(CrP)0,S0008884600004920_0,[],99.99
3.72,39.1,15.6,38.9,0.0,0.0,0.37,0.0,S0008884600004944_0_1_1_0_CAC (Ciment Fondu),S0008884600004944_0,[],97.69
34.8,12.1,0.77,41.2,0.28,0.29,8.34,0.0,S0008884600004944_0_1_2_0_ggbs (Cemsave),S0008884600004944_0,[2],97.78000000000002
22.2,3.36,4.78,64.9,0.04,0.56,0.91,2.0,S000888460000497X_2_1_1_0_Degerhamn,S000888460000497X_2,[],98.75
19.6,4.29,2.18,62.2,0.28,1.33,3.53,3.73,S000888460000497X_2_2_1_0_Slite Std,S000888460000497X_2,[],97.14
15.66,3.95,2.59,47.76,0.0,0.0,0.85,0.0,S0008884600004993_1_1_1_0_SMKC3,S0008884600004993_1,[1],70.80999999999999
15.21,3.87,2.53,46.75,0.0,0.0,0.88,0.0,S0008884600004993_1_2_1_0_SMKC6,S0008884600004993_1,[1],69.24
13.8,3.79,2.48,46.37,0.0,0.0,0.84,0.0,S0008884600004993_1_3_1_0_SMKC7,S0008884600004993_1,[1],67.28
14.76,3.82,2.51,49.52,0.0,0.0,0.86,0.0,S0008884600004993_1_4_1_0_SMKC8,S0008884600004993_1,[1],71.47
0.0,0.0,0.0,0.0,0.0,0.0,0.0,0.0,S0008884600005068_1_0_2_0,S0008884600005068_1,[],0.0
0.0,0.0,0.0,0.0,0.0,0.0,0.0,0.0,S0008884600005068_1_0_4_0,S0008884600005068_1,[],0.0
0.0,0.0,0.0,0.0,0.0,0.0,0.0,0.0,S0008884600005068_1_0_6_0,S0008884600005068_1,[],0.0
0.0,0.0,0.0,0.0,0.0,0.0,0.0,0.0,S0008884600005068_1_0_8_0,S0008884600005068_1,[],0.0
0.0,0.0,0.0,0.0,0.0,0.0,0.0,0.0,S0008884600005068_2_0_1_0_FS3,S0008884600005068_2,[],0.0
0.0,0.0,0.0,0.0,0.0,0.0,0.0,0.0,S0008884600005068_2_0_3_0_FS4,S0008884600005068_2,[],0.0
0.0,0.0,0.0,0.0,0.0,0.0,0.0,0.0,S0008884600005068_2_0_5_0_HS4,S0008884600005068_2,[],0.0
0.0,0.0,0.0,0.0,0.0,0.0,0.0,0.0,S0008884600005068_2_0_7_0_HS6,S0008884600005068_2,[],0.0
21.47,5.8,4.04,59.64,0.0,0.0,3.24,2.08,S0008884601004525_0_1_1_0_Cement,S0008884601004525_0,[],96.27
29.5,7.76,2.82,17.93,0.0,0.0,1.83,24.79,S0008884601004525_0_2_1_0_UEA,S0008884601004525_0,[],84.63
32.44,15.45,2.04,36.2,1.0,1.4,4.98,0.64,S0008884601004616_0_1_1_0_Granulated slag,S0008884601004616_0,[2],94.15
14.37,3.97,4.49,51.07,1.55,1.2,2.4,4.43,S0008884601004616_0_2_1_0_Raw CKD,S0008884601004616_0,[],83.48000000000002
14.86,3.77,4.51,68.55,0.0,0.61,3.39,4.44,S0008884601004616_0_3_1_0_Washed CKD,S0008884601004616_0,[],100.13
95.5,0.7,1.9,0.0,0.0,0.0,0.0,0.7,S0008884601004616_0_4_1_0_Silica fume,S0008884601004616_0,[3],98.8
20.8,4.1,3.1,63.4,0.0,0.0,2.5,0.0,S0008884601004768_2_1_3_0_Type 10 cement,S0008884601004768_2,[],93.9
20.31,3.75,2.4,62.17,0.27,0.38,3.26,3.75,S000888460100477X_0_1_0_0,S000888460100477X_0,[],96.29
52.06,45.29,0.6,0.05,0.21,0.16,0.0,0.0,S0008884601004926_0_1_1_0_HRM,S0008884601004926_0,[],98.36999999999998
21.17,4.07,2.67,62.65,0.19,0.46,3.51,2.65,S0008884601004926_0_2_1_0_OPC,S0008884601004926_0,[],97.37
34.8,10.7,1.2,36.4,1.66,0.57,1.9,0.01,S0008884601004975_1_2_1_0_Present slags,S0008884601004975_1,[2],87.24
32.0,10.3,0.3,37.9,0.25,0.44,3.6,0.0,S0008884601004975_1_2_2_0_Demoulian et al. [4],S0008884601004975_1,[],84.78999999999999
37.3,16.0,9.3,44.4,0.5,0.98,8.7,0.19,S0008884601004975_1_2_3_0_Demoulian et al. [4],S0008884601004975_1,[],117.37
0.0,0.0,0.0,0.0,0.0,0.0,0.0,0.0,S0008884601005002_0_10_1_0_SSS -- spherical steel,S0008884601005002_0,[],0.0
0.0,0.0,0.0,0.0,0.0,0.0,0.0,0.0,S0008884601005002_0_4_1_0_NS -- Chelford 30,S0008884601005002_0,[],0.0
0.0,0.0,0.0,0.0,0.0,0.0,0.0,0.0,S0008884601005038_0_1_2_0_Z0,S0008884601005038_0,[],0.0
0.0,0.0,0.0,0.0,0.0,0.0,0.0,0.0,S0008884601005038_0_2_2_0_Z1,S0008884601005038_0,[],0.0
0.0,0.0,0.0,0.0,0.0,0.0,0.0,0.0,S0008884601005038_0_3_2_0_Z2,S0008884601005038_0,[],0.0
0.0,0.0,0.0,0.0,0.0,0.0,0.0,0.0,S0008884601005038_0_4_2_0_Z3,S0008884601005038_0,[],0.0
0.0,0.0,0.0,0.0,0.0,0.0,0.0,0.0,S0008884601005075_1_22_0_0,S0008884601005075_1,[],0.0
0.0,0.25,0.0,0.75,0.0,0.0,0.0,0.0,S0008884601005075_1_23_0_0,S0008884601005075_1,[],1.0
0.0,0.0,0.0,0.0,0.0,0.0,0.0,0.0,S0008884601005075_1_4_0_0,S0008884601005075_1,[],0.0
0.0,0.0,0.0,0.0,0.0,0.0,0.0,0.0,S0008884601005075_1_5_0_0,S0008884601005075_1,[],0.0
0.0,0.0,0.0,0.0,0.0,0.0,0.0,0.0,S0008884601005075_1_6_0_0,S0008884601005075_1,[],0.0
0.0,0.0,0.0,0.0,0.0,0.0,0.0,0.0,S0008884601005075_1_7_0_0,S0008884601005075_1,[],0.0
0.0,0.0,0.0,0.0,0.0,0.0,0.0,0.0,S0008884601005075_4_5_0_0,S0008884601005075_4,[],0.0
0.0,0.0,0.0,0.0,0.0,0.0,0.0,0.0,S0008884601005075_4_7_0_0,S0008884601005075_4,[],0.0
0.0,0.25,0.0,0.75,0.0,0.0,0.0,0.0,S0008884601005075_4_8_0_0,S0008884601005075_4,[],1.0
22.0,4.89,3.26,66.01,0.15,0.43,0.47,2.2,S0008884601005129_0_1_0_0,S0008884601005129_0,[],99.41
0.01,0.02,0.49,0.12,14.81,63.95,100.52,7.44,S0008884601005129_0_4_0_0,S0008884601005129_0,[],187.36
19.61,7.33,3.32,63.15,0.0,0.0,2.54,2.13,S0008884601005130_0_2_1_0_OPC,S0008884601005130_0,[],98.08
56.79,28.21,5.31,3.0,0.0,0.0,5.21,0.68,S0008884601005130_0_3_1_0_PFA,S0008884601005130_0,[0],99.2
33.1,12.9,2.8,40.0,0.31,0.58,6.8,0.0,S0008884601005269_0_2_1_0,S0008884601005269_0,[],96.49
21.97,6.72,3.43,58.36,0.85,0.0,2.13,2.24,S0008884601005269_0_3_1_0,S0008884601005269_0,[],95.69999999999996
20.7,4.2,2.3,63.7,0.57,0.0,3.7,3.1,S0008884601005282_0_1_1_0,S0008884601005282_0,[],98.27
0.0,0.0,0.0,0.0,0.0,0.07143,0.0,0.0,S0008884601005294_3_10_2_0_1.5.8K,S0008884601005294_3,[],0.07143
0.0,0.0,0.0,0.125,0.0,0.0,0.0,0.0,S0008884601005294_3_2_2_0_1.3.4Ca,S0008884601005294_3,[],0.125
0.0,0.0,0.0,0.11111,0.0,0.0,0.0,0.0,S0008884601005294_3_3_2_0_2.3.13Ca,S0008884601005294_3,[],0.11111
0.0,0.0,0.0,0.125,0.0,0.0,0.0,0.0,S0008884601005294_3_4_2_0_1.1.6Ca,S0008884601005294_3,[],0.125
0.0,0.0,0.0,0.05556,0.0,0.05556,0.0,0.0,S0008884601005294_3_6_2_0_Ca*1.4.12K,S0008884601005294_3,[],0.11112
0.0,0.0,0.0,0.0,0.0,0.22222,0.0,0.0,S0008884601005294_3_8_2_0_2.2.5K,S0008884601005294_3,[],0.22222
0.0,0.0,0.0,0.0,0.0,0.14286,0.0,0.0,S0008884601005294_3_9_2_0_1.2.4K,S0008884601005294_3,[],0.14286
33.78,13.11,0.0,42.47,0.0,0.0,7.46,1.67,S0008884601005300_0_1_1_0,S0008884601005300_0,[],98.49
0.16,0.32,0.0,0.1,0.0,0.0,0.53,0.15,S0008884601005300_0_1_3_0,S0008884601005300_0,[],1.2599999999999998
19.9,4.6,2.7,61.9,0.3,1.0,2.4,2.9,S0008884601005324_0_3_1_0_PZ-375-EZ,S0008884601005324_0,[],95.7
21.2,3.2,4.8,63.1,0.0,0.0,1.4,2.4,S0008884601005324_0_3_3_0_HS-cement,S0008884601005324_0,[],96.1
17.7,25.4,0.0,55.6,0.0,0.0,0.0,0.0,S0008884601005373_2_1_1_0_S-1,S0008884601005373_2,[],98.7
13.0,33.2,0.0,52.7,0.0,0.0,0.0,0.0,S0008884601005373_2_1_2_0_S-2,S0008884601005373_2,[],98.9
9.6,38.4,0.0,50.8,0.0,0.0,0.0,0.0,S0008884601005373_2_1_3_0_S-3,S0008884601005373_2,[],98.8
7.8,40.4,0.0,50.6,0.0,0.0,0.0,0.0,S0008884601005373_2_1_4_0_S-4,S0008884601005373_2,[],98.8
7.42,40.5,0.0,50.9,0.0,0.0,0.0,0.0,S0008884601005373_2_1_5_0_S-5,S0008884601005373_2,[],98.82
6.9,41.3,0.0,50.9,0.0,0.0,0.0,0.0,S0008884601005373_2_1_6_0_S-6,S0008884601005373_2,[],99.1
6.23,42.0,0.0,50.6,0.0,0.0,0.0,0.0,S0008884601005373_2_1_7_0_S-7,S0008884601005373_2,[],98.83
19.95,4.71,2.9,60.58,0.0,0.0,1.41,0.0,S0008884601005397_0_2_1_0_Cement,S0008884601005397_0,[],89.55
20.1,6.1,2.2,64.1,0.22,1.48,1.37,3.68,S0008884601005452_0_1_1_0,S0008884601005452_0,[],99.25
0.0,0.0,15.0,0.0,0.0,0.0,0.0,0.0,S0008884601005452_2_10_2_0_10,S0008884601005452_2,[],15.0
0.0,0.0,15.0,0.0,0.0,0.0,0.0,0.0,S0008884601005452_2_1_2_0_1,S0008884601005452_2,[],15.0
0.0,0.0,30.0,0.0,0.0,0.0,0.0,0.0,S0008884601005452_2_2_2_0_2,S0008884601005452_2,[],30.0
0.0,0.0,0.0,0.0,0.0,0.0,0.0,0.0,S0008884601005452_2_3_2_0_3,S0008884601005452_2,[],0.0
0.0,0.0,30.0,0.0,0.0,0.0,0.0,0.0,S0008884601005452_2_4_2_0_4,S0008884601005452_2,[],30.0
0.0,0.0,0.0,0.0,0.0,0.0,0.0,0.0,S0008884601005452_2_5_2_0_5,S0008884601005452_2,[],0.0
0.0,0.0,0.0,0.0,0.0,0.0,0.0,0.0,S0008884601005452_2_6_2_0_6,S0008884601005452_2,[],0.0
0.0,0.0,0.0,0.0,0.0,0.0,0.0,0.0,S0008884601005452_2_7_2_0_7,S0008884601005452_2,[],0.0
0.0,0.0,30.0,0.0,0.0,0.0,0.0,0.0,S0008884601005452_2_8_2_0_8,S0008884601005452_2,[],30.0
0.0,0.0,30.0,0.0,0.0,0.0,0.0,0.0,S0008884601005452_2_9_2_0_9,S0008884601005452_2,[],30.0
18.73,0.0,2.62,0.0,0.23,1.0,0.0,2.96,S000888460100549X_0_2_0_0,S000888460100549X_0,[],25.540000000000003
160.0,0.0,26.3,0.0,27.8,33.8,0.0,13.2,S000888460100549X_0_7_0_0,S000888460100549X_0,[],261.1
51.2,28.1,5.8,3.7,0.71,0.0,1.2,0.3,S0008884601005592_1_1_1_0,S0008884601005592_1,[],91.01
32.46,13.61,0.97,45.65,0.0,0.0,4.29,0.0,S0008884601005609_0_2_1_0,S0008884601005609_0,[],96.98
72.5,10.08,1.35,1.36,0.0,0.0,0.39,0.0,S0008884601005609_0_3_1_0,S0008884601005609_0,[],85.67999999999999
20.73,5.29,3.07,63.25,0.0,0.0,2.6,2.55,S0008884601005610_1_1_1_0_OPC,S0008884601005610_1,[],97.49
32.96,12.17,1.83,41.64,0.0,0.0,2.16,4.25,S0008884601005610_1_2_1_0_Slag,S0008884601005610_1,[2],95.01
22.17,5.43,3.16,60.87,0.07,1.1,1.67,2.3,S0008884601005634_0_1_1_0_Portland cement,S0008884601005634_0,[],96.76999999999998
23.93,12.55,1.65,19.59,0.11,0.73,2.4,31.75,S0008884601005634_0_2_1_0_UEA,S0008884601005634_0,[],92.71
22.2,3.6,4.4,63.8,0.0,0.0,2.1,2.2,S0008884601005646_0_17_1_0_OPC 42.5,S0008884601005646_0,[],98.3
20.49,6.57,3.27,62.4,0.0,0.0,1.91,0.0,S000888460100566X_2_1_1_0_Cement,S000888460100566X_2,[],94.64
34.81,13.63,0.32,40.51,0.0,0.0,6.96,0.0,S000888460100566X_2_3_1_0_GGBS,S000888460100566X_2,[2],96.23
0.0,0.0,0.0,0.0,0.0,0.0,0.0,0.0,S0008884601005695_3_3_1_0,S0008884601005695_3,[],0.0
0.0,0.0,0.0,0.0,0.0,0.0,0.0,0.0,S0008884601005695_3_4_1_0,S0008884601005695_3,[],0.0
0.0,0.0,0.0,0.0,0.0,0.0,0.0,0.0,S0008884601005695_3_7_1_0,S0008884601005695_3,[],0.0
0.0,0.0,0.0,0.0,0.0,0.0,0.0,0.0,S0008884601005695_3_8_1_0,S0008884601005695_3,[],0.0
49.1,30.3,13.7,2.6,0.4,0.0,0.0,0.5,S0008884601005713_0_1_0_0,S0008884601005713_0,[],96.6
26.52,0.0,0.0,0.0,16.12,0.0,0.0,0.0,S0008884601005713_1_1_0_0,S0008884601005713_1,[],42.64
0.0,40.0,8.0,0.0,0.0,0.0,0.0,0.0,S0008884601005725_0_1_2_0,S0008884601005725_0,[],48.0
23.04,10.45,5.1,49.94,0.0,0.0,3.44,5.84,S0008884601005798_2_1_1_0_Comp-1,S0008884601005798_2,[],97.81
23.57,10.73,5.24,49.82,0.0,0.0,3.46,5.4,S0008884601005798_2_2_1_0_Comp-2,S0008884601005798_2,[],98.22
24.19,11.01,5.37,48.62,0.0,0.0,3.5,4.97,S0008884601005798_2_3_1_0_Comp-3,S0008884601005798_2,[],97.66
24.74,11.3,5.51,47.97,0.0,0.0,3.53,4.53,S0008884601005798_2_4_1_0_Comp-4,S0008884601005798_2,[],97.58
21.0,5.9,3.4,64.7,0.0,0.0,0.9,2.6,S0008884601005816_0_1_1_0_Cement,S0008884601005816_0,[],98.5
53.2,43.9,0.38,0.02,0.17,0.1,0.05,0.0,S0008884601005816_0_1_2_0_MK,S0008884601005816_0,[1],97.81999999999998
85.0,0.0,0.0,0.0,0.0,0.0,0.0,0.3,S0008884601005816_0_1_3_0_SF,S0008884601005816_0,[3],85.3
56.8,28.2,5.3,3.0,0.0,0.0,5.2,0.68,S0008884601005816_0_1_4_0_FA,S0008884601005816_0,[0],99.18
19.8,5.8,2.3,65.1,0.6,0.7,2.1,2.6,S0008884601005877_0_2_1_0_OPC,S0008884601005877_0,[],99.0
20.25,5.04,2.4,64.8,0.06,0.5,1.83,3.1,S000888460100597X_0_1_0_0,S000888460100597X_0,[],97.98
21.0,5.0,3.0,64.0,0.6,0.0,2.0,0.0,S0008884601006019_1_1_1_0_CEM I 52.5 R (Portland) Blaine ~530 m2/kg,S0008884601006019_1,[],95.6
30.0,10.0,1.5,46.0,0.5,0.0,8.0,0.0,S0008884601006019_1_1_2_0_CEM III/B 42.5 LH HS (BFS cement) Blaine ~490 m2/kg,S0008884601006019_1,[2],96.0
19.68,5.38,3.42,63.5,0.0,0.88,1.86,3.46,S0008884601006032_0_1_1_0,S0008884601006032_0,[],98.17999999999998
12.31,3.67,2.72,39.13,0.0,0.0,0.68,0.0,S0008884601006226_0_1_2_0,S0008884601006226_0,[],58.51
20.44,6.09,4.52,64.98,0.0,0.0,1.13,0.0,S0008884601006226_0_2_2_0,S0008884601006226_0,[],97.16
20.44,6.09,4.52,64.98,0.0,0.0,1.13,0.0,S0008884601006226_1_1_1_0_1,S0008884601006226_1,[],97.16
20.23,6.03,5.46,64.34,0.0,0.0,1.12,0.0,S0008884601006226_1_2_1_0_2,S0008884601006226_1,[],97.18
20.04,5.97,6.39,63.71,0.0,0.0,1.11,0.0,S0008884601006226_1_3_1_0_3,S0008884601006226_1,[],97.22
19.84,5.91,7.3,63.09,0.0,0.0,1.1,0.0,S0008884601006226_1_4_1_0_4,S0008884601006226_1,[],97.24
21.1,6.5,0.0,62.5,0.0,0.0,0.0,2.2,S0008884601006238_1_1_3_0_Cement,S0008884601006238_1,[],92.3
22.06,5.13,5.36,65.37,0.0,0.0,0.16,2.03,S0008884601006263_0_5_1_0_Cement,S0008884601006263_0,[],100.11
90.7,1.29,1.14,0.83,0.0,0.0,1.99,0.66,S0008884601006263_0_5_2_0_SF,S0008884601006263_0,[3],96.61
19.88,4.81,2.1,67.72,0.0,0.0,1.81,0.0,S0008884601006287_0_1_1_0,S0008884601006287_0,[],96.32
51.2,33.18,6.1,2.48,0.0,0.0,1.64,0.32,S0008884601006287_0_2_1_0,S0008884601006287_0,[],94.92
35.45,9.69,1.66,31.49,0.0,0.0,12.88,0.0,S0008884601006287_0_3_1_0,S0008884601006287_0,[],91.17
0.0,0.0,0.0,0.0,0.0,0.0,0.0,32.56,S0008884601006287_0_4_1_0,S0008884601006287_0,[],32.56
0.0,0.0,0.0,60.85,0.0,0.0,0.0,2.6,S0008884601006317_0_1_1_0_OPC,S0008884601006317_0,[],63.45
31.42,9.15,4.29,42.42,0.0,0.0,5.18,1.63,S0008884601006342_0_1_0_0,S0008884601006342_0,[],94.09
68.4,2.05,11.15,0.35,0.28,2.2,0.03,4.58,S0008884601006378_0_1_1_0,S0008884601006378_0,[],89.04
