Repository: zakidotai/cemcat

# CemCat Streamlit Hosting Bundle

This folder is ready to be pushed to GitHub and deployed on Streamlit Cloud.

## Files included

- `streamlit_app.py` (main app)
- `requirements.txt`
- `data/ner_cems_40k.csv`
- `data/pii_abs.json`
- `data/clinker_comps_with_dates.csv`
- `upload/composition_cls_slag_updated.csv`

## Local run

```bash
streamlit run streamlit_app.py
```

File: crystalline_composition_gpt4_with_pii_tid_dates.csv (part 1 of 101)
,caption,tables,Label,text,pred_0,pred_1,pred_2,all_pred,pii_tid,pii,date
0,XRF analysis of clinker and slag,"[['', 'Clinker', 'Slag'], ['Chemical composition (%)', 'Chemical composition (%)', 'Chemical composition (%)'], ['SiO2', '20.50', '42.29'], ['Al2O3', '5.66', '10.56'], ['Fe2O3', '3.87', '0.32'], ['CaO', '64.99', '37.35'], ['MgO', '2.43', '6.71'], ['K2O', '0.83', '0.94'], ['TiO2', '0.29', '0.45'], ['Mn2O3', '0.06', '1.67'], ['P2O5', '0.09', '0.011'], ['Cr2O3', '0.023', '0.012'], ['Na2O', '0.04', '0.18'], ['Loss on ignition', '0.5', '0.55'], ['Free lime', '-', '-'], ['Insoluble residue', '-', '-'], ['SO3', '-', '-'], ['', '', ''], ['Main composition (%) bogue', 'Main composition (%) bogue', 'Main composition (%) bogue'], ['C3S', '65.16', '-'], ['C2S', '9.82', '-'], ['C3A', '8.46', '-'], ['C4AF', '11.78', '-']]",1,"XRF analysis of clinker and slag;[['', 'Clinker', 'Slag'], ['Chemical composition (%)', 'Chemical composition (%)', 'Chemical composition (%)'], ['SiO2', '20.50', '42.29'], ['Al2O3', '5.66', '10.56'], ['Fe2O3', '3.87', '0.32'], ['CaO', '64.99', '37.35'], ['MgO', '2.43', '6.71'], ['K2O', '0.83', '0.94'], ['TiO2', '0.29', '0.45'], ['Mn2O3', '0.06', '1.67'], ['P2O5', '0.09', '0.011'], ['Cr2O3', '0.023', '0.012'], ['Na2O', '0.04', '0.18'], ['Loss on ignition', '0.5', '0.55'], ['Free lime', '-', '-'], ['Insoluble residue', '-', '-'], ['SO3', '-', '-'], ['', '', ''], ['Main composition (%) bogue', 'Main composition (%) bogue', 'Main composition (%) bogue'], ['C3S', '65.16', '-'], ['C2S', '9.82', '-'], ['C3A', '8.46', '-'], ['C4AF', '11.78', '-']]",1,1,1,3,S0008884600001976_0,S0008884600001976,2000-05-25
1,Chemical analysis and phase composition of ACSA clinker and OPC used. The corresponding mm is given.,"[['Chemical analysis (g/100 g)', 'Chemical analysis (g/100 g)', 'Chemical analysis (g/100 g)', 'Phase composition (g/100 g)', 'Phase composition (g/100 g)', 'Phase composition (g/100 g)', 'mm (cm2/g)'], ['', 'ACSA', 'OPC', '', 'ACSA', 'OPC', ''], ['CaO', '65.96', '61.44', 'C3S', '41.6', '65.8', '124.04'], ['SiO2', '20.59', '21.47', 'C2S', '36.9', '19.1', '36.03'], ['Al2O3', '5.22', '5.84', 'C3A', '7.2', '6.9', '31.69'], ['Fe2O3', '2.49', '2.85', 'C2(A,F)2O5', '3.7', '4.6', '214.90'], ['MgO', '1.02', '2.44', 'C4A3   S -', '1.3', '-', '28.60'], ['SO3', '3.45', '2.42', 'C  S -', '2.0', '-', '44.46'], ['K2O', '0.30', '0.59', 'C  S -  H2', '-', '1.0', '122.30'], ['Na2O', '0.19', '0.32', 'f-CaO', '0.6', '-', '24.97'], ['TiO2', '0.19', '0.32', 'ACn', '6.7', '2.6', '124.60'], ['H2O', '', '', 'Rwp', '8.0', '8.9', '10.07'], ['mm (cm2/g)', '98.68', '94.90', 'GoF', '1.8', '2.1', '']]",1,"Chemical analysis and phase composition of ACSA clinker and OPC used. The corresponding mm is given.;[['Chemical analysis (g/100 g)', 'Chemical analysis (g/100 g)', 'Chemical analysis (g/100 g)', 'Phase composition (g/100 g)', 'Phase composition (g/100 g)', 'Phase composition (g/100 g)', 'mm (cm2/g)'], ['', 'ACSA', 'OPC', '', 'ACSA', 'OPC', ''], ['CaO', '65.96', '61.44', 'C3S', '41.6', '65.8', '124.04'], ['SiO2', '20.59', '21.47', 'C2S', '36.9', '19.1', '36.03'], ['Al2O3', '5.22', '5.84', 'C3A', '7.2', '6.9', '31.69'], ['Fe2O3', '2.49', '2.85', 'C2(A,F)2O5', '3.7', '4.6', '214.90'], ['MgO', '1.02', '2.44', 'C4A3   S -', '1.3', '-', '28.60'], ['SO3', '3.45', '2.42', 'C  S -', '2.0', '-', '44.46'], ['K2O', '0.30', '0.59', 'C  S -  H2', '-', '1.0', '122.30'], ['Na2O', '0.19', '0.32', 'f-CaO', '0.6', '-', '24.97'], ['TiO2', '0.19', '0.32', 'ACn', '6.7', '2.6', '124.60'], ['H2O', '', '', 'Rwp', '8.0', '8.9', '10.07'], ['mm (cm2/g)', '98.68', '94.90', 'GoF', '1.8', '2.1', '']]",1,1,1,3,S0008884617300285_4,S0008884617300285,2018-02-16
2,Analysis of Portland cement used to produce the precursor materials.,"[['Oxide analysis', 'Oxide analysis', 'Oxide analysis', '', ''], ['Oxide', 'XRF', 'XRF', '', ''], ['Oxide', 'In cement', 'In clinker', '', ''], ['Oxide', 'wt%', 'wt%', '', ''], ['CaO', '63.61', '61.55', '', ''], ['SiO2', '21.34', '21.15', '', ''], ['Al2O3', '3.78', '3.68', '', ''], ['Fe2O3', '3.02', '3.02', '', ''], ['SO3', '2.84', '0.33', '', ''], ['MgO', '1.82', '1.82', '', ''], ['Na2O', '0.53', '0.53', '', ''], ['K2O', '0.45', '0.45', '', ''], ['TiO2', '0.33', '0.33', '', ''], ['P2O5', '0.19', '0.19', '', ''], ['MnO', '0.06', '0.06', '', ''], ['SrO', '0.15', '0.15', '', ''], ['ZnO', '0.01', '0.01', '', ''], ['Cr2O3', '0.01', '0.01', '', ''], ['LOI', '1.58', '', '', ''], ['Residue (est.)', '0.30', '', '', ''], ['Total', '100.00', '93.26', '', ''], ['Al2O3/Fe2O3', '', '1.25', '', ''], ['SO3/(Na2O+K2O)', '(Molar)', '0.30', '', ''], ['Ca/Si ratio', '', '2.91', '', ''], ['', '', '', '', ''], ['Phase composition', 'Phase composition', 'Phase composition', 'Phase composition', 'Phase composition'], ['Phase', 'QXRD', 'QXRD', 'QXRD', 'Modified Bogue'], ['Phase', '1 data', '2 data', 'Averg.', 'Modified Bogue'], ['Phase', 'wt%', 'wt%', 'wt%', 'wt%'], ['C3S', '67.47', '71.98', '69.72', '66.61'], ['C2S', '5.72', '6.45', '6.08', '10.66'], ['C4AF', '9.35', '9.37', '9.36', '7.52'], ['C3A', '7.59', '7.93', '7.76', '6.88'], ['Subtotal', '90.12', '95.73', '92.93', '91.67'], ['', '', '', '', ''], ['Periclase', '0.02', '0.13', '0.07', ''], ['Gypsum', '0.27', '0.47', '0.37', ''], ['Bassanite', '6.08', '3.10', '4.59', ''], ['Portlandite', '2.47', '0.56', '1.52', ''], ['Calcite', '1.04', '<0.01', '0.52', ''], ['Total', '100.00', '100.00', '100.00', ''], ['Expl. (%)', '92.00', '-', '', ''], ['Sigma', '1.766', '1.587', '', ''], ['Ca/Si ratio', '', '', '3.01', '']]",1,"Analysis of Portland cement used to produce the precursor materials.;[['Oxide analysis', 'Oxide analysis', 'Oxide analysis', '', ''], ['Oxide', 'XRF', 'XRF', '', ''], ['Oxide', 'In cement', 'In clinker', '', ''], ['Oxide', 'wt%', 'wt%', '', ''], ['CaO', '63.61', '61.55', '', ''], ['SiO2', '21.34', '21.15', '', ''], ['Al2O3', '3.78', '3.68', '', ''], ['Fe2O3', '3.02', '3.02', '', ''], ['SO3', '2.84', '0.33', '', ''], ['MgO', '1.82', '1.82', '', ''], ['Na2O', '0.53', '0.53', '', ''], ['K2O', '0.45', '0.45', '', ''], ['TiO2', '0.33', '0.33', '', ''], ['P2O5', '0.19', '0.19', '', ''], ['MnO', '0.06', '0.06', '', ''], ['SrO', '0.15', '0.15', '', ''], ['ZnO', '0.01', '0.01', '', ''], ['Cr2O3', '0.01', '0.01', '', ''], ['LOI', '1.58', '', '', ''], ['Residue (est.)', '0.30', '', '', ''], ['Total', '100.00', '93.26', '', ''], ['Al2O3/Fe2O3', '', '1.25', '', ''], ['SO3/(Na2O+K2O)', '(Molar)', '0.30', '', ''], ['Ca/Si ratio', '', '2.91', '', ''], ['', '', '', '', ''], ['Phase composition', 'Phase composition', 'Phase composition', 'Phase composition', 'Phase composition'], ['Phase', 'QXRD', 'QXRD', 'QXRD', 'Modified Bogue'], ['Phase', '1 data', '2 data', 'Averg.', 'Modified Bogue'], ['Phase', 'wt%', 'wt%', 'wt%', 'wt%'], ['C3S', '67.47', '71.98', '69.72', '66.61'], ['C2S', '5.72', '6.45', '6.08', '10.66'], ['C4AF', '9.35', '9.37', '9.36', '7.52'], ['C3A', '7.59', '7.93', '7.76', '6.88'], ['Subtotal', '90.12', '95.73', '92.93', '91.67'], ['', '', '', '', ''], ['Periclase', '0.02', '0.13', '0.07', ''], ['Gypsum', '0.27', '0.47', '0.37', ''], ['Bassanite', '6.08', '3.10', '4.59', ''], ['Portlandite', '2.47', '0.56', '1.52', ''], ['Calcite', '1.04', '<0.01', '0.52', ''], ['Total', '100.00', '100.00', '100.00', ''], ['Expl. (%)', '92.00', '-', '', ''], ['Sigma', '1.766', '1.587', '', ''], ['Ca/Si ratio', '', '', '3.01', '']]",1,1,1,3,S000888461730056X_2,S000888461730056X,2017-08-25
3,"The mineral composition of cement CEM I 52.5N, % by weight (calculated by the modified Bogue equation [19]).","[['Compound', 'C3S', 'C2S', 'C3A', 'C4AF'], ['Weight (%)', '63.77', '9.24', '8.18', '9.13']]",1,"The mineral composition of cement CEM I 52.5N, % by weight (calculated by the modified Bogue equation [19]).;[['Compound', 'C3S', 'C2S', 'C3A', 'C4AF'], ['Weight (%)', '63.77', '9.24', '8.18', '9.13']]",1,1,1,3,S0008884615301769_1,S0008884615301769,2017-04-18
4,Phase composition of white clinkers (WCl) and their main chemical parameters.,"[['', 'WCl-0P', 'WCl-3P'], ['', '[wt.%]', '[wt.%]'], ['P2O5 content', '0.05', '3.07'], ['C3S', '62.6', '45.0'], ['C2S', '13.5', '33.3'], ['C3A', '22.9', '18.7'], ['C4AF', '0.1', '0.3'], ['Cvol', '1.0', '2.7'], ['C3Seq.', '66.8', '56.4'], ['C2Seq.', '10.2', '24.6'], ['SLP', '96.2', '101.8'], ['Ms', '2.82', '2.38'], ['Ma', '11.00', '13.20']]",1,"Phase composition of white clinkers (WCl) and their main chemical parameters.;[['', 'WCl-0P', 'WCl-3P'], ['', '[wt.%]', '[wt.%]'], ['P2O5 content', '0.05', '3.07'], ['C3S', '62.6', '45.0'], ['C2S', '13.5', '33.3'], ['C3A', '22.9', '18.7'], ['C4AF', '0.1', '0.3'], ['Cvol', '1.0', '2.7'], ['C3Seq.', '66.8', '56.4'], ['C2Seq.', '10.2', '24.6'], ['SLP', '96.2', '101.8'], ['Ms', '2.82', '2.38'], ['Ma', '11.00', '13.20']]",1,1,1,3,S0008884615302295_3,S0008884615302295,2016-11-28
5,Phase composition of equilibrium burned clinkers without Al2O3 (wt.%).,"[['', 'C-F-0P', 'C-F-1P', 'C-F-3P', 'C-F-5P'], ['', '[wt.%]', '[wt.%]', '[wt.%]', '[wt.%]'], ['C3S', '65.2', '63.3', '32.3', '0.0'], ['C2S', '16.5', '19.6', '46.5', '77.0'], ['C2F', '18.3', '17.1', '16.0', '11.3'], ['f-C', '0.0', '0.0', '5.2', '11.7'], ['C3Seq.', '65.2', '63.3', '54.2', '49.4'], ['C2Seq.', '16.5', '19.6', '29.8', '39.3']]",1,"Phase composition of equilibrium burned clinkers without Al2O3 (wt.%).;[['', 'C-F-0P', 'C-F-1P', 'C-F-3P', 'C-F-5P'], ['', '[wt.%]', '[wt.%]', '[wt.%]', '[wt.%]'], ['C3S', '65.2', '63.3', '32.3', '0.0'], ['C2S', '16.5', '19.6', '46.5', '77.0'], ['C2F', '18.3', '17.1', '16.0', '11.3'], ['f-C', '0.0', '0.0', '5.2', '11.7'], ['C3Seq.', '65.2', '63.3', '54.2', '49.4'], ['C2Seq.', '16.5', '19.6', '29.8', '39.3']]",1,1,1,3,S0008884615302295_9,S0008884615302295,2016-11-28
6,Phase composition of equilibrium burned clinkers without Fe2O3 (wt.%).,"[['', 'C-A-0P', 'C-A-1P', 'C-A-3P', 'C-A-5P'], ['C3S', '57.5', '56.7', '51.3', '2.5'], ['C2S', '22.0', '23.3', '29.1', '74.4'], ['C3A', '20.5', '20.0', '19.1', '13.1'], ['f-C', '0.0', '0.0', '0.5', '10.0'], ['C3Seq.', '57.5', '56.7', '53.4', '44.7'], ['C2Seq.', '22.0', '23.3', '27.5', '42.2']]",1,"Phase composition of equilibrium burned clinkers without Fe2O3 (wt.%).;[['', 'C-A-0P', 'C-A-1P', 'C-A-3P', 'C-A-5P'], ['C3S', '57.5', '56.7', '51.3', '2.5'], ['C2S', '22.0', '23.3', '29.1', '74.4'], ['C3A', '20.5', '20.0', '19.1', '13.1'], ['f-C', '0.0', '0.0', '0.5', '10.0'], ['C3Seq.', '57.5', '56.7', '53.4', '44.7'], ['C2Seq.', '22.0', '23.3', '27.5', '42.2']]",1,1,1,3,S0008884615302295_10,S0008884615302295,2016-11-28
7,"Particle size and mineralogical composition in weight (%) of the four investigated binders as obtained by means of semi-quantitative Rietveld refinement on XRD patterns; as minor phase, periclase (MgO) and dolomite (MgCO3) were detected in all the samples.","[['', '', '', 'IT-SX01', 'US-SX01', 'IT-SA01', 'IT-MIX'], ['Particle size', 'Residue 8mm (%)', '', '51,5', '54,2', '52,2', '50,6'], ['Particle size', 'Residue 24mm (%)', '', '28,9', '23,0', '22,7', '18,4'], ['Particle size', 'Residue 40mm (%)', '', '5,6', '2,7', '3,3', '3,2'], ['Mineralogical composition', 'C3S (alite)', 'ICDD 31-0331', '-', '-', '-', '40.0'], ['Mineralogical composition', 'C2S (belite)', 'ICDD 33-0302', '26.6', '6.0', '20.6', '11.2'], ['Mineralogical composition', 'C3A', 'ICDD 38-1429', '9.0', '7.2', '6.7', '7.4'], ['Mineralogical composition', 'C4AF', 'ICDD 30-0256', '1.1', '-', '1.4', '4.3'], ['Mineralogical composition', ""C 4   A 3   S -   (ye'elimite)"", 'ICDD 30-0256', '54.7', '70.9', '45.1', '19.1'], ['Mineralogical composition', 'C2AS (gehlenite)', 'ICDD 35-0755', '3.1', '7.6', '1.5', '0.8'], ['Mineralogical composition', 'C  S -   (anhydrite)', 'ICDD 37-1496', '3.9', '6.3', '23.2', '15.9'], ['Mineralogical composition', 'C  S -   H 2   (gypsum)', 'ICDD 36-0432', '-', '-', '-', '1.3'], ['Mineralogical composition', 'Minor phases', '-', '1.6', '2.0', '1.5', '0.8']]",1,"Particle size and mineralogical composition in weight (%) of the four investigated binders as obtained by means of semi-quantitative Rietveld refinement on XRD patterns; as minor phase, periclase (MgO) and dolomite (MgCO3) were detected in all the samples.;[['', '', '', 'IT-SX01', 'US-SX01', 'IT-SA01', 'IT-MIX'], ['Particle size', 'Residue 8mm (%)', '', '51,5', '54,2', '52,2', '50,6'], ['Particle size', 'Residue 24mm (%)', '', '28,9', '23,0', '22,7', '18,4'], ['Particle size', 'Residue 40mm (%)', '', '5,6', '2,7', '3,3', '3,2'], ['Mineralogical composition', 'C3S (alite)', 'ICDD 31-0331', '-', '-', '-', '40.0'], ['Mineralogical composition', 'C2S (belite)', 'ICDD 33-0302', '26.6', '6.0', '20.6', '11.2'], ['Mineralogical composition', 'C3A', 'ICDD 38-1429', '9.0', '7.2', '6.7', '7.4'], ['Mineralogical composition', 'C4AF', 'ICDD 30-0256', '1.1', '-', '1.4', '4.3'], ['Mineralogical composition', ""C 4   A 3   S -   (ye'elimite)"", 'ICDD 30-0256', '54.7', '70.9', '45.1', '19.1'], ['Mineralogical composition', 'C2AS (gehlenite)', 'ICDD 35-0755', '3.1', '7.6', '1.5', '0.8'], ['Mineralogical composition', 'C  S -   (anhydrite)', 'ICDD 37-1496', '3.9', '6.3', '23.2', '15.9'], ['Mineralogical composition', 'C  S -   H 2   (gypsum)', 'ICDD 36-0432', '-', '-', '-', '1.3'], ['Mineralogical composition', 'Minor phases', '-', '1.6', '2.0', '1.5', '0.8']]",1,1,1,3,S0008884615302349_0,S0008884615302349,2016-10-07
8,Mineralogical composition in weight (%) of the four investigated binders at different aging times considered as obtained by means semi-quantitative Rietveld refinement on XRD patterns. Data are normalized to 100 after excluding the contribution of TiO2 (internal standard).,"[['', 'Beginning', '6h', '1day', '7days', '28days', '90days'], ['IT-SX01', 'IT-SX01', 'IT-SX01', 'IT-SX01', 'IT-SX01', 'IT-SX01', 'IT-SX01'], ['C2S', '18.7', '9.4', '9.6', '9.0', '9.2', '8.8'], [""Ye'elimite"", '38.5', '8.5', '6.4', '3.7', '3.2', '3.2'], ['C3A', '7.1', '3.1', '3.0', '2.8', '2.8', '2.9'], ['Ettringite', '0.0', '20.0', '23.2', '26.4', '27.8', '27.2'], ['Anhydrite', '2.7', '-', '-', '-', '-', '-'], ['Gibbsite', '-', '-', '0.2', '1.9', '1.7', '1.7'], ['Amorphous phases', '29.6', '56.2', '55.0', '53.7', '53.3', '53.7'], ['Minor phases', '3.3', '2.6', '3.3', '2.5', '2.6', '2.6'], ['', '', '', '', '', '', ''], ['US-SX01', 'US-SX01', 'US-SX01', 'US-SX01', 'US-SX01', 'US-SX01', 'US-SX01'], ['C2S', '4.2', '1.8', '2.0', '2.1', '2.0', '2.3'], [""Ye'elimite"", '49.9', '25.9', '18.0', '12.7', '11.9', '12.0'], ['C3A', '5.1', '3.4', '3.0', '2.6', '2.6', '2.6'], ['Ettringite', '-', '9.4', '17.8', '23.1', '23.0', '23.1'], ['Anhydrite', '4.4', '1.5', '-', '-', '-', '-'], ['Gibbsite', '-', '-', '1.2', '8.1', '10.1.', '10.1'], ['Amorphous phases', '29.6', '51.1', '55.1', '48.3', '47.5', '46.2'], ['Minor phases', '6.8', '3.6', '3.0', '3.0', '3.0', '2.9'], ['', '', '', '', '', '', ''], ['IT-SA01', 'IT-SA01', 'IT-SA01', 'IT-SA01', 'IT-SA01', 'IT-SA01', 'IT-SA01'], ['C2S', '14.5', '9.1', '9.3', '8.8', '8.7', '9.1'], [""Ye'elimite"", '31.7', '8.2', '6.2', '3.6', '3.2', '3.3'], ['C3A', '5.7', '3.0', '2.9', '2.8', '2.8', '2.8'], ['Ettringite', '-', '19.3', '22.5', '25.8', '26.6', '27.7'], ['Anhydrite', '16.3', '3.5', '3.0', '2.0', '2.0', '2.0'], ['Gibbsite', '0', '0.2', '0.2', '1.9', '1.6', '1.7'], ['Amorphous phases', '29.6', '54.2', '53.4', '52.7', '52.6', '50.7'], ['Minor phases', '2.0', '2.6', '2.5', '2.5', '2.5', '2.7'], ['', '', '', '', '', '', ''], ['IT-MIX', 'IT-MIX', 'IT-MIX', 'IT-MIX', 'IT-MIX', 'IT-MIX', 'IT-MIX'], ['C2S+C3S', '36.0', '24.7', '24.1', '23.2', '23.3', '22.6'], [""Ye'elimite"", '13.5', '2.4', '0.5', '0.3', '-', '-'], ['C3A', '8.5', '3.2', '3.5', '3.3', '3.4', '3.2'], ['Ettringite', '-', '25.3', '29.9', '26.3', '24.1', '16.5'], ['Anhydrite', '11.6', '1.3', '1.3', '1.0', '1.1', '-'], ['Stratlingite', '-', '-', '-', '-', '1.8', '1.0'], ['Crystalline C-S-H', '-', '-', '-', '-', '1.9', '8.0'], ['Amorphous phases', '29.6', '41.4', '39.0', '44.1', '43.7', '46.5'], ['Minor phases', '0.7', '1.6', '1.7', '1.9', '1.3', '1.5']]",1,"Mineralogical composition in weight (%) of the four investigated binders at different aging times considered as obtained by means semi-quantitative Rietveld refinement on XRD patterns. Data are normalized to 100 after excluding the contribution of TiO2 (internal standard).;[['', 'Beginning', '6h', '1day', '7days', '28days', '90days'], ['IT-SX01', 'IT-SX01', 'IT-SX01', 'IT-SX01', 'IT-SX01', 'IT-SX01', 'IT-SX01'], ['C2S', '18.7', '9.4', '9.6', '9.0', '9.2', '8.8'], [""Ye'elimite"", '38.5', '8.5', '6.4', '3.7', '3.2', '3.2'], ['C3A', '7.1', '3.1', '3.0', '2.8', '2.8', '2.9'], ['Ettringite', '0.0', '20.0', '23.2', '26.4', '27.8', '27.2'], ['Anhydrite', '2.7', '-', '-', '-', '-', '-'], ['Gibbsite', '-', '-', '0.2', '1.9', '1.7', '1.7'], ['Amorphous phases', '29.6', '56.2', '55.0', '53.7', '53.3', '53.7'], ['Minor phases', '3.3', '2.6', '3.3', '2.5', '2.6', '2.6'], ['', '', '', '', '', '', ''], ['US-SX01', 'US-SX01', 'US-SX01', 'US-SX01', 'US-SX01', 'US-SX01', 'US-SX01'], ['C2S', '4.2', '1.8', '2.0', '2.1', '2.0', '2.3'], [""Ye'elimite"", '49.9', '25.9', '18.0', '12.7', '11.9', '12.0'], ['C3A', '5.1', '3.4', '3.0', '2.6', '2.6', '2.6'], ['Ettringite', '-', '9.4', '17.8', '23.1', '23.0', '23.1'], ['Anhydrite', '4.4', '1.5', '-', '-', '-', '-'], ['Gibbsite', '-', '-', '1.2', '8.1', '10.1.', '10.1'], ['Amorphous phases', '29.6', '51.1', '55.1', '48.3', '47.5', '46.2'], ['Minor phases', '6.8', '3.6', '3.0', '3.0', '3.0', '2.9'], ['', '', '', '', '', '', ''], ['IT-SA01', 'IT-SA01', 'IT-SA01', 'IT-SA01', 'IT-SA01', 'IT-SA01', 'IT-SA01'], ['C2S', '14.5', '9.1', '9.3', '8.8', '8.7', '9.1'], [""Ye'elimite"", '31.7', '8.2', '6.2', '3.6', '3.2', '3.3'], ['C3A', '5.7', '3.0', '2.9', '2.8', '2.8', '2.8'], ['Ettringite', '-', '19.3', '22.5', '25.8', '26.6', '27.7'], ['Anhydrite', '16.3', '3.5', '3.0', '2.0', '2.0', '2.0'], ['Gibbsite', '0', '0.2', '0.2', '1.9', '1.6', '1.7'], ['Amorphous phases', '29.6', '54.2', '53.4', '52.7', '52.6', '50.7'], ['Minor phases', '2.0', '2.6', '2.5', '2.5', '2.5', '2.7'], ['', '', '', '', '', '', ''], ['IT-MIX', 'IT-MIX', 'IT-MIX', 'IT-MIX', 'IT-MIX', 'IT-MIX', 'IT-MIX'], ['C2S+C3S', '36.0', '24.7', '24.1', '23.2', '23.3', '22.6'], [""Ye'elimite"", '13.5', '2.4', '0.5', '0.3', '-', '-'], ['C3A', '8.5', '3.2', '3.5', '3.3', '3.4', '3.2'], ['Ettringite', '-', '25.3', '29.9', '26.3', '24.1', '16.5'], ['Anhydrite', '11.6', '1.3', '1.3', '1.0', '1.1', '-'], ['Stratlingite', '-', '-', '-', '-', '1.8', '1.0'], ['Crystalline C-S-H', '-', '-', '-', '-', '1.9', '8.0'], ['Amorphous phases', '29.6', '41.4', '39.0', '44.1', '43.7', '46.5'], ['Minor phases', '0.7', '1.6', '1.7', '1.9', '1.3', '1.5']]",1,0,1,2,S0008884615302349_2,S0008884615302349,2016-10-07
9,Mineralogical composition (wt.%) of the white Portland cements. a,"[['', 'wPc-A', 'wPc-B'], ['Alite', '74.0', '64.9'], ['Belite', '18.4', '16.9'], ['C3A', '3.1', '7.9'], ['Free lime', '0.25', '1.91'], ['Calcite', '0.25', '3.08'], ['CaSO4', '3.10', '4.11'], ['Sum', '99.1', '98.8']]",1,"Mineralogical composition (wt.%) of the white Portland cements. a;[['', 'wPc-A', 'wPc-B'], ['Alite', '74.0', '64.9'], ['Belite', '18.4', '16.9'], ['C3A', '3.1', '7.9'], ['Free lime', '0.25', '1.91'], ['Calcite', '0.25', '3.08'], ['CaSO4', '3.10', '4.11'], ['Sum', '99.1', '98.8']]",1,1,1,3,S000888461530243X_1,S000888461530243X,2016-05-07
10,Mineralologies (weight %) and density of BYF cements.,"[['Cement reference', ""Ye'elimite"", 'Belite', 'Ferrite', 'Anhydrite', 'Gypsum', 'Hemi-hydrate', 'Minor phases', 'Cement density (g/cm3)'], ['BYF-A-2.5%', '28.1', ""49.4 (a'-C2S)"", '19.5', '2.4', '0', '0', '0.6', '3.09'], ['BYF-A-6.5%', '27.3', ""47.5 (a'-C2S)"", '18.8', '6.2', '0', '0', '0.2', '3.09'], ['BYF-A-15.5%', '25.2', ""42.4 (a'-C2S)"", '17.6', '14', '0', '0', '0.8', '3.08'], ['BYF-B', '30.9', ""35.8 (a'-C2S=32.8) (b-C2S=3.0)"", '12.9', '10', '0.9', '2.8', '6.7', '2.98'], ['BYF-C', '35.4', ""35.9 (a'-C2S)"", '20.9', '0.7', '7', '0', '0.1', '3.02']]",1,"Mineralologies (weight %) and density of BYF cements.;[['Cement reference', ""Ye'elimite"", 'Belite', 'Ferrite', 'Anhydrite', 'Gypsum', 'Hemi-hydrate', 'Minor phases', 'Cement density (g/cm3)'], ['BYF-A-2.5%', '28.1', ""49.4 (a'-C2S)"", '19.5', '2.4', '0', '0', '0.6', '3.09'], ['BYF-A-6.5%', '27.3', ""47.5 (a'-C2S)"", '18.8', '6.2', '0', '0', '0.2', '3.09'], ['BYF-A-15.5%', '25.2', ""42.4 (a'-C2S)"", '17.6', '14', '0', '0', '0.8', '3.08'], ['BYF-B', '30.9', ""35.8 (a'-C2S=32.8) (b-C2S=3.0)"", '12.9', '10', '0.9', '2.8', '6.7', '2.98'], ['BYF-C', '35.4', ""35.9 (a'-C2S)"", '20.9', '0.7', '7', '0', '0.1', '3.02']]",0,1,1,2,S0008884615302544_0,S0008884615302544,2017-05-06
11,ICSD patterns of main anhydrous cement phases.,"[['Cement phases', 'Common formula', 'ICSD reference', 'Density (g/cm3)'], [""Ye'elimite ortho."", 'C4A3$', '80,361', '2.58'], [""Ye'elimite cubic"", 'C4A3$', '9560', '2.58'], [""Belite (alpha')"", 'C2S', '81,097', '3.28'], ['Belite (beta)', 'C2S', '963', '3.28'], ['Belite (gamma)', 'C2S', '9095', '3.28'], ['Brownmillerite (ferrite)', 'C6AF2 (Ca2 (Al0.663, Fe1.337) O5)', '98,832', '3.73']]",1,"ICSD patterns of main anhydrous cement phases.;[['Cement phases', 'Common formula', 'ICSD reference', 'Density (g/cm3)'], [""Ye'elimite ortho."", 'C4A3$', '80,361', '2.58'], [""Ye'elimite cubic"", 'C4A3$', '9560', '2.58'], [""Belite (alpha')"", 'C2S', '81,097', '3.28'], ['Belite (beta)', 'C2S', '963', '3.28'], ['Belite (gamma)', 'C2S', '9095', '3.28'], ['Brownmillerite (ferrite)', 'C6AF2 (Ca2 (Al0.663, Fe1.337) O5)', '98,832', '3.73']]",0,1,1,2,S0008884615302544_3,S0008884615302544,2017-05-06
12,Properties of reference OPC cement (did not contain limestone).,"[['Property', 'Result'], ['Strength EN 196-1 at 1, 2, 7, 28days (MPa)', '10, 17, 29, 57'], ['Initial setting time EN 196-3 (min)', '100'], ['Fineness Blaine EN 196-6 (cm2/g)', '3600'], ['Oxide content CaO, SiO2, Al2O3 (%, XRF)', '64, 23, 4'], ['Clinker content C3S, C2S, C3A, C4AF (%, Bogue ASTM C150)', '47, 29, 5, 12'], ['Total alkali (% Na2O equivalents)', '0.32'], ['SO3 (%)', '2.7']]",1,"Properties of reference OPC cement (did not contain limestone).;[['Property', 'Result'], ['Strength EN 196-1 at 1, 2, 7, 28days (MPa)', '10, 17, 29, 57'], ['Initial setting time EN 196-3 (min)', '100'], ['Fineness Blaine EN 196-6 (cm2/g)', '3600'], ['Oxide content CaO, SiO2, Al2O3 (%, XRF)', '64, 23, 4'], ['Clinker content C3S, C2S, C3A, C4AF (%, Bogue ASTM C150)', '47, 29, 5, 12'], ['Total alkali (% Na2O equivalents)', '0.32'], ['SO3 (%)', '2.7']]",1,1,1,3,S0008884615302581_0,S0008884615302581,2016-07-05
13,Alterations of reference cement in the parameter study.,"[['Mix nr.', 'Composition'], ['1', '100% reference cement'], ['2', '75% ref. cement +25% high C3S cement'], ['3', '50% ref. cement +50% high C3S cement'], ['4', '25% ref. cement +75% high C3S cement'], ['5', '100% high C3S cement'], ['6', 'Ref. cement Blaine increased to 4600cm2/g'], ['7', 'Ref. cement Blaine increased to 5100cm2/g'], ['8', 'Ref. cement +5% Filler'], ['9', 'Ref. cement +10% Filler'], ['10', 'Ref. cement +25% Filler'], ['11', 'Ref. cement +2% C3A (cubic)'], ['12', 'Ref. cement +4% C3A (cubic)'], ['13', 'Ref. cement +0.5% Na2O eq.'], ['14', 'Ref. cement +1.0% Na2O eq.'], ['15', 'Ref. cement +0.5% Cl'], ['16', 'Ref. cement +1.0% Cl'], ['17', 'Ref. cement +0.7% SO3'], ['18', 'Ref. cement +1.4% SO3']]",1,"Alterations of reference cement in the parameter study.;[['Mix nr.', 'Composition'], ['1', '100% reference cement'], ['2', '75% ref. cement +25% high C3S cement'], ['3', '50% ref. cement +50% high C3S cement'], ['4', '25% ref. cement +75% high C3S cement'], ['5', '100% high C3S cement'], ['6', 'Ref. cement Blaine increased to 4600cm2/g'], ['7', 'Ref. cement Blaine increased to 5100cm2/g'], ['8', 'Ref. cement +5% Filler'], ['9', 'Ref. cement +10% Filler'], ['10', 'Ref. cement +25% Filler'], ['11', 'Ref. cement +2% C3A (cubic)'], ['12', 'Ref. cement +4% C3A (cubic)'], ['13', 'Ref. cement +0.5% Na2O eq.'], ['14', 'Ref. cement +1.0% Na2O eq.'], ['15', 'Ref. cement +0.5% Cl'], ['16', 'Ref. cement +1.0% Cl'], ['17', 'Ref. cement +0.7% SO3'], ['18', 'Ref. cement +1.4% SO3']]",0,1,1,2,S0008884615302581_1,S0008884615302581,2016-07-05
14,Chemical composition of cementitious systems.,"[['', 'SiO2', 'CaO', 'Al2O3', 'Fe2O3', 'SO3', 'MgO', 'Na2O', 'K2O', 'Na2Oe', 'LOI', 'C3A'], ['Type I PC', '19.70', '63.60', '5.10', '2.20', '4.20', '1.40', '0.23', '1.25', '1.05', '2.00', '9.90'], ['Type II PC', '21.35', '63.31', '4.28', '3.11', '2.74', '2.10', '-', '-', '0.85', '1.25', '6.10'], ['FA', '43.14', '0.46', '23.45', '22.22', '0.85', '0.90', '0.51', '2.60', '2.21', '1.08', '-'], ['SF1', '92.00', '0.40', '0.40', '1.50', '0.20', '0.40', '0.20', '1.00', '0.90', '3.00', '-'], ['SF2', '95.40', '0.30', '1.10', '-', '0.20', '0.70', '-', '0.60', '-', '1.80', '-']]",1,"Chemical composition of cementitious systems.;[['', 'SiO2', 'CaO', 'Al2O3', 'Fe2O3', 'SO3', 'MgO', 'Na2O', 'K2O', 'Na2Oe', 'LOI', 'C3A'], ['Type I PC', '19.70', '63.60', '5.10', '2.20', '4.20', '1.40', '0.23', '1.25', '1.05', '2.00', '9.90'], ['Type II PC', '21.35', '63.31', '4.28', '3.11', '2.74', '2.10', '-', '-', '0.85', '1.25', '6.10'], ['FA', '43.14', '0.46', '23.45', '22.22', '0.85', '0.90', '0.51', '2.60', '2.21', '1.08', '-'], ['SF1', '92.00', '0.40', '0.40', '1.50', '0.20', '0.40', '0.20', '1.00', '0.90', '3.00', '-'], ['SF2', '95.40', '0.30', '1.10', '-', '0.20', '0.70', '-', '0.60', '-', '1.80', '-']]",1,1,1,3,S0008884618303193_0,S0008884618303193,2018-07-14
15,Chemical composition of class G cement with Blaine = 323 m2/kg.,"[['Chemical composition', 'Measurements', 'API Spec 10A requirements'], ['Magnesium oxide (MgO) %', '1.8', 'Max 6.0'], ['Sulfurtrioxide (SO3) %', '2.5', 'Max 3.0'], ['Loss on ignition %', '0.6', 'Max 3.0'], ['Insoluble residue %', '0.1', 'Max 0.75'], ['C3A %', '2.1', 'Max 3.0'], ['C4AF + 2 C3A %', '17.4', 'Max 24.0'], ['C3S %', '58.9', 'Min 48.0 - Max 65.0'], ['(0.658 x K2O) + Na2O %', '0.55', 'Max 0.75']]",1,"Chemical composition of class G cement with Blaine = 323 m2/kg.;[['Chemical composition', 'Measurements', 'API Spec 10A requirements'], ['Magnesium oxide (MgO) %', '1.8', 'Max 6.0'], ['Sulfurtrioxide (SO3) %', '2.5', 'Max 3.0'], ['Loss on ignition %', '0.6', 'Max 3.0'], ['Insoluble residue %', '0.1', 'Max 0.75'], ['C3A %', '2.1', 'Max 3.0'], ['C4AF + 2 C3A %', '17.4', 'Max 24.0'], ['C3S %', '58.9', 'Min 48.0 - Max 65.0'], ['(0.658 x K2O) + Na2O %', '0.55', 'Max 0.75']]",1,1,1,3,S000888461830320X_1,S000888461830320X,2018-11-06
16,Chemical and mineralogical composition (wt%) and physical properties for the starting materials.,"[['', 'Cement type: CEM I -52.5', 'Cement type: CEM I -52.5', 'SCMs', 'SCMs', 'SCMs', ''], ['', 'wPc', 'oPc', 'LS', 'MK', 'CMT', 'FA'], ['Chemical composition', 'Chemical composition', 'Chemical composition', 'Chemical composition', 'Chemical composition', 'Chemical composition', 'Chemical composition'], ['SiO2', '21.81', '18.86', '3.92', '52.84', '63.63', '56.81'], ['Al2O3', '3.56', '5.84', '0.33', '39.49', '19.94', '21.63'], ['Fe2O3', '0.24', '3.2', '0.14', '1.42', '3.90', '6.72'], ['CaO', '66.13', '65.05', '53.73', '0.22', '1.20', '4.76'], ['MgO', '1.1', '0.89', '0.35', '0.48', '4.62', '2.05'], ['K2O', '0.43', '0.51', '0.05', '1.00', '0.15', '2.52'], ['Na2O', '0.04', '0.24', '0.08', '0.05', '3.82', '1.13'], ['SO3', '3.37', '3.49', '0.05', '0.06', '0.73', '0.75'], ['TiO2', '0.21', '0.304', '0.02', '0.88', '0.35', '0.89'], ['Cl', '0.003', '0.004', '0.01', '0.003', '0.06', '0'], ['P2O5', '0.04', '0.32', '0.1', '0.11', '0.04', '0.63'], ['Cr2O3', '0.02', '0.012', '0', '0.008', '0.005', '0.013'], ['LOI', '2.57', '0.6', '41.8', '3.55', '1.34', '2.06'], ['', '', '', '', '', '', ''], ['Mineralogical composition', 'Mineralogical composition', 'Mineralogical composition', 'Mineralogical composition', 'Mineralogical composition', 'Mineralogical composition', 'Mineralogical composition'], ['C3S', '64.9', '65.0', '-', '-', '-', '-'], ['C2S', '16.9', '5.0', '-', '-', '-', '-'], ['C3A', '7.8', '10.1', '-', '-', '-', '-'], ['C4AF', '-', '9.7', '-', '-', '-', '-'], ['Gypsum', '4.11', '-', '-', '-', '-', '-'], ['Hemihydrate', '-', '3.5', '-', '-', '-', '-'], ['Carbon content', '0.37', '-', '-', '-', '-', '-'], ['CaCO3', '3.1', '-', '93.8', '-', '-', '-'], ['C3A content of clinker', '8.4', '10.4', '', '', '', ''], ['', '', '', '', '', '', ''], ['Physical properties', 'Physical properties', 'Physical properties', 'Physical properties', 'Physical properties', 'Physical properties', 'Physical properties'], ['Blaine fineness (m2/kg)', '387', '-', '1211', '1891', '-', ''], ['Density (kg/m3)', '3080', '3155', '2700', '2530', '2595', '']]",1,"Chemical and mineralogical composition (wt%) and physical properties for the starting materials.;[['', 'Cement type: CEM I -52.5', 'Cement type: CEM I -52.5', 'SCMs', 'SCMs', 'SCMs', ''], ['', 'wPc', 'oPc', 'LS', 'MK', 'CMT', 'FA'], ['Chemical composition', 'Chemical composition', 'Chemical composition', 'Chemical composition', 'Chemical composition', 'Chemical composition', 'Chemical composition'], ['SiO2', '21.81', '18.86', '3.92', '52.84', '63.63', '56.81'], ['Al2O3', '3.56', '5.84', '0.33', '39.49', '19.94', '21.63'], ['Fe2O3', '0.24', '3.2', '0.14', '1.42', '3.90', '6.72'], ['CaO', '66.13', '65.05', '53.73', '0.22', '1.20', '4.76'], ['MgO', '1.1', '0.89', '0.35', '0.48', '4.62', '2.05'], ['K2O', '0.43', '0.51', '0.05', '1.00', '0.15', '2.52'], ['Na2O', '0.04', '0.24', '0.08', '0.05', '3.82', '1.13'], ['SO3', '3.37', '3.49', '0.05', '0.06', '0.73', '0.75'], ['TiO2', '0.21', '0.304', '0.02', '0.88', '0.35', '0.89'], ['Cl', '0.003', '0.004', '0.01', '0.003', '0.06', '0'], ['P2O5', '0.04', '0.32', '0.1', '0.11', '0.04', '0.63'], ['Cr2O3', '0.02', '0.012', '0', '0.008', '0.005', '0.013'], ['LOI', '2.57', '0.6', '41.8', '3.55', '1.34', '2.06'], ['', '', '', '', '', '', ''], ['Mineralogical composition', 'Mineralogical composition', 'Mineralogical composition', 'Mineralogical composition', 'Mineralogical composition', 'Mineralogical composition', 'Mineralogical composition'], ['C3S', '64.9', '65.0', '-', '-', '-', '-'], ['C2S', '16.9', '5.0', '-', '-', '-', '-'], ['C3A', '7.8', '10.1', '-', '-', '-', '-'], ['C4AF', '-', '9.7', '-', '-', '-', '-'], ['Gypsum', '4.11', '-', '-', '-', '-', '-'], ['Hemihydrate', '-', '3.5', '-', '-', '-', '-'], ['Carbon content', '0.37', '-', '-', '-', '-', '-'], ['CaCO3', '3.1', '-', '93.8', '-', '-', '-'], ['C3A content of clinker', '8.4', '10.4', '', '', '', ''], ['', '', '', '', '', '', ''], ['Physical properties', 'Physical properties', 'Physical properties', 'Physical properties', 'Physical properties', 'Physical properties', 'Physical properties'], ['Blaine fineness (m2/kg)', '387', '-', '1211', '1891', '-', ''], ['Density (kg/m3)', '3080', '3155', '2700', '2530', '2595', '']]",1,1,1,3,S0008884618303405_0,S0008884618303405,2018-12-10
17,Main phases of used cement estimated by XRD-measurements and Rietveld refinement.,"[['Phase', 'C3S', 'C2S', 'C3A', 'C2AF', 'Sulphate carrier'], ['Content [%]', '62.9', '14.5', '1.8', '14.6', '3.4']]",1,"Main phases of used cement estimated by XRD-measurements and Rietveld refinement.;[['Phase', 'C3S', 'C2S', 'C3A', 'C2AF', 'Sulphate carrier'], ['Content [%]', '62.9', '14.5', '1.8', '14.6', '3.4']]",1,1,1,3,S0008884618304022_0,S0008884618304022,2018-09-08
18,Mineralogical phase of cement and fly ash.,"[['', 'OPC', 'LPC', 'FA1', 'FA2', 'FA3'], ['C2S, mass. %', '15.90', '62.53', '- -', '- -', '- -'], ['C3S, mass. %', '65.50', '26.33', '- -', '- -', '- -'], ['C3A, mass. %', '8.07', '2.10', '- -', '- -', '- -'], ['C4AF, mass. %', '8.77', '6.30', '- -', '- -', '- -'], ['Mullite, mass. %', '- -', '- -', '10.92', '6.19', '14.18'], ['Quartz, mass. %', '- -', '- -', '7.21', '4.89', '10.28'], ['Free lime, mass. %', '- -', '- -', '0.04', '0.08', '0.23'], ['Hematite, mass. %', '- -', '- -', '0.33', '0.34', '0.62'], ['Magnetite, mass. %', '- -', '- -', '0.36', '0.52', '0.59'], ['Amorphous, mass. %', '- -', '- -', '81.15', '87.99', '74.09']]",1,"Mineralogical phase of cement and fly ash.;[['', 'OPC', 'LPC', 'FA1', 'FA2', 'FA3'], ['C2S, mass. %', '15.90', '62.53', '- -', '- -', '- -'], ['C3S, mass. %', '65.50', '26.33', '- -', '- -', '- -'], ['C3A, mass. %', '8.07', '2.10', '- -', '- -', '- -'], ['C4AF, mass. %', '8.77', '6.30', '- -', '- -', '- -'], ['Mullite, mass. %', '- -', '- -', '10.92', '6.19', '14.18'], ['Quartz, mass. %', '- -', '- -', '7.21', '4.89', '10.28'], ['Free lime, mass. %', '- -', '- -', '0.04', '0.08', '0.23'], ['Hematite, mass. %', '- -', '- -', '0.33', '0.34', '0.62'], ['Magnetite, mass. %', '- -', '- -', '0.36', '0.52', '0.59'], ['Amorphous, mass. %', '- -', '- -', '81.15', '87.99', '74.09']]",1,1,1,3,S0008884618304071_1,S0008884618304071,2019-06-04
19,The mineral composition of the ordinary Portland cement (PC) determined by XRD-Rietveld.,"[['Minerals', '[%]'], ['C3S', '55.7'], ['C2S', '15.4'], ['C3A', '5.7'], ['C4AF', '10.9']]",1,"The mineral composition of the ordinary Portland cement (PC) determined by XRD-Rietveld.;[['Minerals', '[%]'], ['C3S', '55.7'], ['C2S', '15.4'], ['C3A', '5.7'], ['C4AF', '10.9']]",1,1,1,3,S0008884618304411_2,S0008884618304411,2018-10-19
20,Main crystalline composition of PC by XRD/Rietveld method (wt%).,"[['C3S', 'C2S', 'C3A', 'C4AF', 'CaCO3', 'CaSO4*2H2O', 'CaSO4*0.5H2O'], ['60.9', '15.9', '6.0', '9.7', '5.2', '0.6', '1.7']]",1,"Main crystalline composition of PC by XRD/Rietveld method (wt%).;[['C3S', 'C2S', 'C3A', 'C4AF', 'CaCO3', 'CaSO4*2H2O', 'CaSO4*0.5H2O'], ['60.9', '15.9', '6.0', '9.7', '5.2', '0.6', '1.7']]",1,1,1,3,S0008884618304630_1,S0008884618304630,2019-06-06
21,Minerological composition of high C3A (C3A -- 11.6%) PC a,"[['C3S', 'C2S', 'C3A', 'C4AF'], ['50.9', '20.7', '11.6', '6.4']]",1,"Minerological composition of high C3A (C3A -- 11.6%) PC a;[['C3S', 'C2S', 'C3A', 'C4AF'], ['50.9', '20.7', '11.6', '6.4']]",1,1,1,3,S0008884600002453_1,S0008884600002453,2000-07-06
22,Characteristics of normal Portland cement used as row cement for modification,"[['Characteristics', 'Characteristics'], ['Mean diameter (mm)', '13.9'], ['Fine particles under 3 mm', '18.0'], ['Specific surface area', 'Specific surface area'], ['Blaine (cm2/g)', '3250'], ['BET (m2/g)', '0.94'], ['Density (g/cm3)', '3.16'], ['Mineralogical composition (%)', 'Mineralogical composition (%)'], ['C3S', '51.3'], ['C2S', '22.2'], ['C3A', '8.3'], ['C4AF', '9.4'], ['SO3', '1.9']]",1,"Characteristics of normal Portland cement used as row cement for modification;[['Characteristics', 'Characteristics'], ['Mean diameter (mm)', '13.9'], ['Fine particles under 3 mm', '18.0'], ['Specific surface area', 'Specific surface area'], ['Blaine (cm2/g)', '3250'], ['BET (m2/g)', '0.94'], ['Density (g/cm3)', '3.16'], ['Mineralogical composition (%)', 'Mineralogical composition (%)'], ['C3S', '51.3'], ['C2S', '22.2'], ['C3A', '8.3'], ['C4AF', '9.4'], ['SO3', '1.9']]",1,1,1,3,S0008884601006299_0,S0008884601006299,2002-01-15
23,Characteristics of cement and cement constituent materials,"[['Materials', 'BET specific surface area (m2/g) or particle size (mm)'], ['Normal Portland cement', '0.94'], ['Clinker powder for normal Portland cement', '0.79'], ['C3S', '0.73'], ['C2S', '0.77'], ['C3A', '0.89'], ['C4AF', '0.55'], ['Gypsum (natural type)', '0.80'], ['Gypsum (byproduct type)', '0.80'], ['Fly ash-1, -2', 'below 72 mm'], ['Blast furnace slag', 'below 72 mm'], ['Lime stone powder', 'below 72 mm']]",1,"Characteristics of cement and cement constituent materials;[['Materials', 'BET specific surface area (m2/g) or particle size (mm)'], ['Normal Portland cement', '0.94'], ['Clinker powder for normal Portland cement', '0.79'], ['C3S', '0.73'], ['C2S', '0.77'], ['C3A', '0.89'], ['C4AF', '0.55'], ['Gypsum (natural type)', '0.80'], ['Gypsum (byproduct type)', '0.80'], ['Fly ash-1, -2', 'below 72 mm'], ['Blast furnace slag', 'below 72 mm'], ['Lime stone powder', 'below 72 mm']]",0,1,1,2,S0008884601006299_1,S0008884601006299,2002-01-15
24,Composition of slag,"[['Oxide (wt.%)', 'Slag', 'Portland cement'], ['SiO2', '35.04', '19.9'], ['Al2O3', '13.91', '4.62'], ['Fe2O3', '0.29', '3.97'], ['CaO', '39.43', '64.27'], ['MgO', '6.13', '1.73'], ['K2O', '0.39', '0.57'], ['Na2O', '0.34', ''], ['TiO2', '0.42', ''], ['P2O5', '<0.1', ''], ['MnO', '0.43', ''], ['SO3', '2.43', '2.56'], ['Sulfide sulfur as S2-', '0.44', ''], ['Cl (ppm)', '80', ''], ['Loss on ignition', '1.45', '2.9'], ['Bogue compounds (%)', '', ''], ['C3S', '', '64.2'], ['C2S', '', '9.3'], ['C3A', '', '5.7'], ['C4AF', '', '12.2'], ['Fineness (m2/kg)', '460', '342']]",1,"Composition of slag;[['Oxide (wt.%)', 'Slag', 'Portland cement'], ['SiO2', '35.04', '19.9'], ['Al2O3', '13.91', '4.62'], ['Fe2O3', '0.29', '3.97'], ['CaO', '39.43', '64.27'], ['MgO', '6.13', '1.73'], ['K2O', '0.39', '0.57'], ['Na2O', '0.34', ''], ['TiO2', '0.42', ''], ['P2O5', '<0.1', ''], ['MnO', '0.43', ''], ['SO3', '2.43', '2.56'], ['Sulfide sulfur as S2-', '0.44', ''], ['Cl (ppm)', '80', ''], ['Loss on ignition', '1.45', '2.9'], ['Bogue compounds (%)', '', ''], ['C3S', '', '64.2'], ['C2S', '', '9.3'], ['C3A', '', '5.7'], ['C4AF', '', '12.2'], ['Fineness (m2/kg)', '460', '342']]",1,1,1,3,S0008884601006597_0,S0008884601006597,2002-02-18
25,Mineral composition of sample (%),"[['No.', 'C4A3S', 'C2S', 'C4AF'], ['1', '50', '25', '25'], ['2', '60', '25', '15'], ['3', '65', '30', '5'], ['4', '70', '30', '0']]",1,"Mineral composition of sample (%);[['No.', 'C4A3S', 'C2S', 'C4AF'], ['1', '50', '25', '25'], ['2', '60', '25', '15'], ['3', '65', '30', '5'], ['4', '70', '30', '0']]",0,1,1,2,S0008884602008414_0,S0008884602008414,2002-05-28
26,Clinker content of CEM I 52.5 R (% weight).,"[['Phase', 'C3S[M3]', 'b-C2S', 'C3A', 'C4AF', 'Calcite', 'Anhydrite', 'Bassanite', 'Others'], ['Content (%)', '58.1', '14.3', '9.2', '6.7', '1.9', '1.7', '3.0', '5.1']]",1,"Clinker content of CEM I 52.5 R (% weight).;[['Phase', 'C3S[M3]', 'b-C2S', 'C3A', 'C4AF', 'Calcite', 'Anhydrite', 'Bassanite', 'Others'], ['Content (%)', '58.1', '14.3', '9.2', '6.7', '1.9', '1.7', '3.0', '5.1']]",1,1,1,3,S0008884616304914_1,S0008884616304914,2017-06-13
