Repository: zakidotai/cemcat

# CemCat Streamlit Hosting Bundle

This folder is ready to be pushed to GitHub and deployed on Streamlit Cloud.

## Files included

- `streamlit_app.py` (main app)
- `requirements.txt`
- `data/ner_cems_40k.csv`
- `data/pii_abs.json`
- `data/clinker_comps_with_dates.csv`
- `upload/composition_cls_slag_updated.csv`

## Local run

```bash
streamlit run streamlit_app.py
```

File: crystalline_composition_gpt4_with_pii_tid_dates.csv (part 2 of 101)
,caption,tables,Label,text,pred_0,pred_1,pred_2,all_pred,pii_tid,pii,date
27,"Composition and properties of cement, ground quartz, ground limestone and fly ash.","[['', '', 'CEM.A', 'CEM.B', 'CEM.C', 'CEM.D', 'Q', 'LS', 'FA'], ['', '', 'Portland cement', 'Portland cement', 'Portland cement', 'Portland cement', 'Ground quartz', 'Ground limestone', 'Fly ash'], ['Alite', '[wt%]', '62.3', '68.8', '69.6', '66.3', '', '', ''], ['Belite', '[wt%]', '10.5', '5.2', '5.2', '10.4', '', '', ''], ['C3A', '[wt%]', '8.0', '8.7', '5.3', '7.9', '', '', ''], ['C4AF', '[wt%]', '6.7', '6.1', '10.8', '5.4', '', '', ''], ['CaSO4', '[wt%]', '4.3', '3.8', '3.8', '4.4', '', '', ''], ['CaO', '[wt%]', '62.1', '64.4', '64.0', '64.2', '0.2', '56.3', '3.1'], ['SiO2', '[wt%]', '19.7', '19.9', '20.0', '19.8', '99.7', '0.3', '49.5'], ['Al2O3', '[wt%]', '5.0', '5.3', '5.0', '5.1', '0.5', '0.1', '27.4'], ['Fe2O3', '[wt%]', '2.8', '2.7', '3.1', '2.8', '0.1', '0.1', '7.3'], ['SO3', '[wt%]', '3.2', '2.8', '2.9', '3.6', '0.0', '<0.1', '0.8'], ['LOI', '[wt%]', '2.3', '2.4', '2.6', '2.1', '0.0', '43.0', '3.3'], ['Na2O-equ', '[wt%]', '0.9', '0.7', '0.4', '-', '0.0', '<0.1', '3.6'], ['r1', '[g/cm3]', '3.15', '3.14', '3.14', '3.15', '2.67', '2.75', '2.23'], ['d50', '[mm]', '14.8', '15.2', '18.9', '8.7', '14.7', '5.3', '18.7']]",1,"Composition and properties of cement, ground quartz, ground limestone and fly ash.;[['', '', 'CEM.A', 'CEM.B', 'CEM.C', 'CEM.D', 'Q', 'LS', 'FA'], ['', '', 'Portland cement', 'Portland cement', 'Portland cement', 'Portland cement', 'Ground quartz', 'Ground limestone', 'Fly ash'], ['Alite', '[wt%]', '62.3', '68.8', '69.6', '66.3', '', '', ''], ['Belite', '[wt%]', '10.5', '5.2', '5.2', '10.4', '', '', ''], ['C3A', '[wt%]', '8.0', '8.7', '5.3', '7.9', '', '', ''], ['C4AF', '[wt%]', '6.7', '6.1', '10.8', '5.4', '', '', ''], ['CaSO4', '[wt%]', '4.3', '3.8', '3.8', '4.4', '', '', ''], ['CaO', '[wt%]', '62.1', '64.4', '64.0', '64.2', '0.2', '56.3', '3.1'], ['SiO2', '[wt%]', '19.7', '19.9', '20.0', '19.8', '99.7', '0.3', '49.5'], ['Al2O3', '[wt%]', '5.0', '5.3', '5.0', '5.1', '0.5', '0.1', '27.4'], ['Fe2O3', '[wt%]', '2.8', '2.7', '3.1', '2.8', '0.1', '0.1', '7.3'], ['SO3', '[wt%]', '3.2', '2.8', '2.9', '3.6', '0.0', '<0.1', '0.8'], ['LOI', '[wt%]', '2.3', '2.4', '2.6', '2.1', '0.0', '43.0', '3.3'], ['Na2O-equ', '[wt%]', '0.9', '0.7', '0.4', '-', '0.0', '<0.1', '3.6'], ['r1', '[g/cm3]', '3.15', '3.14', '3.14', '3.15', '2.67', '2.75', '2.23'], ['d50', '[mm]', '14.8', '15.2', '18.9', '8.7', '14.7', '5.3', '18.7']]",1,1,1,3,S0008884616304975_0,S0008884616304975,2017-03-09
28,"Compositions of cements, in mass percentages.","[['Nomenclature', 'Clinker type and content', 'Setting regulator type and content', 'Silica sand content', 'Limestone filler content', 'C3A/SO3 molar ratio'], ['OPC 98_G 2', 'OPC, 98.0%', 'G, 2.0%', '-', '-', '0.866'], ['OPC 96_G 4', 'OPC, 96.0%', 'G, 4.0%', '-', '-', '0.586'], ['OPC 94_G 6', 'OPC, 94.0%', 'G, 6.0%', '-', '-', '0.443'], ['OPC 96_H 3.38', 'OPC, 96.0%', 'H, 3.38%', '0.62%', '-', '0.586'], ['OPC 96_G 4_F', 'OPC, 83.52%', 'G, 3.48%', '-', '13.0%', '0.586'], ['OPC 94_G 6_F', 'OPC, 81.78%', 'G, 5.22%', '-', '13.0%', '0.443'], ['OPC 96_H 3.38_F', 'OPC, 83.52%', 'H, 2.94%', '0.54%', '13.0%', '0.586'], ['SRC 96_G 4', 'SRC, 96.0%', 'G, 4.0%', '-', '-', '0.182']]",1,"Compositions of cements, in mass percentages.;[['Nomenclature', 'Clinker type and content', 'Setting regulator type and content', 'Silica sand content', 'Limestone filler content', 'C3A/SO3 molar ratio'], ['OPC 98_G 2', 'OPC, 98.0%', 'G, 2.0%', '-', '-', '0.866'], ['OPC 96_G 4', 'OPC, 96.0%', 'G, 4.0%', '-', '-', '0.586'], ['OPC 94_G 6', 'OPC, 94.0%', 'G, 6.0%', '-', '-', '0.443'], ['OPC 96_H 3.38', 'OPC, 96.0%', 'H, 3.38%', '0.62%', '-', '0.586'], ['OPC 96_G 4_F', 'OPC, 83.52%', 'G, 3.48%', '-', '13.0%', '0.586'], ['OPC 94_G 6_F', 'OPC, 81.78%', 'G, 5.22%', '-', '13.0%', '0.443'], ['OPC 96_H 3.38_F', 'OPC, 83.52%', 'H, 2.94%', '0.54%', '13.0%', '0.586'], ['SRC 96_G 4', 'SRC, 96.0%', 'G, 4.0%', '-', '-', '0.182']]",1,1,1,3,S0008884616305026_2,S0008884616305026,2016-09-09
29,Mineralogical and chemical compositions of the clinkers.,"[['Mineralogical composition', 'Mineralogical composition', 'Mineralogical composition', 'Chemical composition', 'Chemical composition', 'Chemical composition'], ['Compound', 'OPC (%)', 'SRC (%)', 'Compound', 'OPC (%)', 'SRC (%)'], ['C3S', '71.0', '67.3', 'LOI', '0.20', '0.13'], ['C2S', '7.4', '11.9', 'CaO', '65.6', '65.8'], ['C3Ac', '2.4', '0.9', 'SiO2', '21.1', '21.6'], ['C3Ao', '3.2', '0.7', 'Al2O3', '5.1', '4.2'], ['C4AF', '12.8', '15.9', 'Fe2O3', '3.4', '4.9'], ['CaO', '0.2', '0.5', 'SO3', '1.2', '1.0'], ['Ca(OH)2', '0.3', '0.3', 'MgO', '1.8', '1.3'], ['CaCO3', '1.1', '1.0', 'K2O', '0.94', '0.57'], ['MgO', '0.5', '0.4', 'Na2O', '0.13', '0.10'], ['K2SO4', '0.3', '0.1', 'TiO2', '0.22', '0.20'], ['Na2SO4', '0.8', '1.0', 'Minor phases', '0.31', '0.20'], ['Total sum', '100.0', '100.0', 'Total sum', '100.0', '100.0']]",1,"Mineralogical and chemical compositions of the clinkers.;[['Mineralogical composition', 'Mineralogical composition', 'Mineralogical composition', 'Chemical composition', 'Chemical composition', 'Chemical composition'], ['Compound', 'OPC (%)', 'SRC (%)', 'Compound', 'OPC (%)', 'SRC (%)'], ['C3S', '71.0', '67.3', 'LOI', '0.20', '0.13'], ['C2S', '7.4', '11.9', 'CaO', '65.6', '65.8'], ['C3Ac', '2.4', '0.9', 'SiO2', '21.1', '21.6'], ['C3Ao', '3.2', '0.7', 'Al2O3', '5.1', '4.2'], ['C4AF', '12.8', '15.9', 'Fe2O3', '3.4', '4.9'], ['CaO', '0.2', '0.5', 'SO3', '1.2', '1.0'], ['Ca(OH)2', '0.3', '0.3', 'MgO', '1.8', '1.3'], ['CaCO3', '1.1', '1.0', 'K2O', '0.94', '0.57'], ['MgO', '0.5', '0.4', 'Na2O', '0.13', '0.10'], ['K2SO4', '0.3', '0.1', 'TiO2', '0.22', '0.20'], ['Na2SO4', '0.8', '1.0', 'Minor phases', '0.31', '0.20'], ['Total sum', '100.0', '100.0', 'Total sum', '100.0', '100.0']]",1,1,1,3,S0008884616305026_3,S0008884616305026,2016-09-09
30,"Cement oxide analysis, phase concentrations and Blaine fineness.","[['Oxide mass fractions (%)', 'Oxide mass fractions (%)', 'Oxide mass fractions (%)', 'Oxide mass fractions (%)', 'Oxide mass fractions (%)', 'Oxide mass fractions (%)', 'Oxide mass fractions (%)'], ['SiO2', 'Al2O3', 'Fe2O3', 'CaO', 'MgO', 'SO3', 'K2O'], ['19.6', '4.5', '2.3', '63.7', '3.9', '2.6', '0.7'], ['', '', '', '', '', '', ''], ['Phase mass concentrations (%)', 'Phase mass concentrations (%)', 'Phase mass concentrations (%)', 'Phase mass concentrations (%)', 'Phase mass concentrations (%)', 'Physical properties', 'Physical properties'], ['Clinker', 'C3S', 'C2S', 'C3A', 'C4AF', 'Density (Kg/m3)', 'Blaine (cm2/g)'], ['98', '69', '9', '9', '7', '3.13', '3900']]",1,"Cement oxide analysis, phase concentrations and Blaine fineness.;[['Oxide mass fractions (%)', 'Oxide mass fractions (%)', 'Oxide mass fractions (%)', 'Oxide mass fractions (%)', 'Oxide mass fractions (%)', 'Oxide mass fractions (%)', 'Oxide mass fractions (%)'], ['SiO2', 'Al2O3', 'Fe2O3', 'CaO', 'MgO', 'SO3', 'K2O'], ['19.6', '4.5', '2.3', '63.7', '3.9', '2.6', '0.7'], ['', '', '', '', '', '', ''], ['Phase mass concentrations (%)', 'Phase mass concentrations (%)', 'Phase mass concentrations (%)', 'Phase mass concentrations (%)', 'Phase mass concentrations (%)', 'Physical properties', 'Physical properties'], ['Clinker', 'C3S', 'C2S', 'C3A', 'C4AF', 'Density (Kg/m3)', 'Blaine (cm2/g)'], ['98', '69', '9', '9', '7', '3.13', '3900']]",1,1,1,3,S0008884616305762_0,S0008884616305762,2017-03-06
31,Chemical and Bogue composition of the cement studied here.,"[['C3S', 'C2S', 'C3', 'C4AF', 'SiO2', 'Al2O3', 'Fe2O3', 'CaO', 'MgO', 'Na2O', 'K2O', 'SO3', 'Cl', 'CaO free', 'Ignition loss'], ['64.00%', '14.00%', '2.50%', '14.00%', '21.04%', '3.34%', '4.14%', '65.43%', '0.83%', '0.22%', '0.35%', '2.31%', '0.02%', '0.69%', '1.53%']]",1,"Chemical and Bogue composition of the cement studied here.;[['C3S', 'C2S', 'C3', 'C4AF', 'SiO2', 'Al2O3', 'Fe2O3', 'CaO', 'MgO', 'Na2O', 'K2O', 'SO3', 'Cl', 'CaO free', 'Ignition loss'], ['64.00%', '14.00%', '2.50%', '14.00%', '21.04%', '3.34%', '4.14%', '65.43%', '0.83%', '0.22%', '0.35%', '2.31%', '0.02%', '0.69%', '1.53%']]",1,1,1,3,S000888461500143X_0,S000888461500143X,2015-05-30
32,XRD Rietveld analyses on anhydrous powders (Error of measurement +-2%).,"[['[wt.%]', 'CA', 'C2S', 'C4AF', 'CFT perovskite', 'C2AS', 'C$H0.5', 'C$', 'Cc', 'SiO2', 'Fe3O4', 'Other phases'], ['CAC', '50.7', '4.6', '10.9', '10.0', '12.3', '-', '-', '-', '-', '6.3', '5.2'], ['HH', '-', '-', '-', '-', '-', '89.7', '5.0', '3.5', '1.8', '-', '-'], ['Cc', '-', '-', '-', '-', '-', '-', '-', '99.8', '0.2', '-', '-']]",1,"XRD Rietveld analyses on anhydrous powders (Error of measurement +-2%).;[['[wt.%]', 'CA', 'C2S', 'C4AF', 'CFT perovskite', 'C2AS', 'C$H0.5', 'C$', 'Cc', 'SiO2', 'Fe3O4', 'Other phases'], ['CAC', '50.7', '4.6', '10.9', '10.0', '12.3', '-', '-', '-', '-', '6.3', '5.2'], ['HH', '-', '-', '-', '-', '-', '89.7', '5.0', '3.5', '1.8', '-', '-'], ['Cc', '-', '-', '-', '-', '-', '-', '-', '99.8', '0.2', '-', '-']]",1,1,1,3,S0008884615001568_1,S0008884615001568,2015-06-07
33,Chemical limits for portland cement in various specifications.,"[['Chemical limits', 'Version', 'Cement type', 'MgO', 'LOI', 'Insol. res.', 'SO3', 'Chloride', 'CO2', 'Eq. alkali', 'MAC'], ['Standard', 'Version', 'Cement type', 'max. %', 'max. %', 'max. %', 'max. %', 'max. %', 'max. %', 'max. %', 'max. %'], ['ASTM C150', '2012', 'Type I', '6.0', '3.0', '0.75', '3.0 if C3A<=8%   3.5 if C3A>8%', '', '', '', '5'], ['Canada CSA A3001', '2013', 'Type GU', '5.0', '3.0', '1.5', '3.0 if C3A<=8%   3.5 if C3A>8%', '', '', '', '5'], ['Europe EN197', '2011', 'CEM I 42.5N', '', '5.0', '5.0', '3.50%', '0.10', '', '', '5'], ['Australia AS3972', '2010', 'Type GP', '4.5', '', '', '3.5', '0.10', '', '', '7.5'], ['New Zealand NZS1322', '2009', 'Type GP', '4.5', '(Report only)', '', '3.5', '(Report only)', '', '', '10'], ['China GB 175-2007', '2007', 'PO 42.5', '5.0', '5.0', '0.75', '3.5', '0.06', '', '', ''], ['Japan JIS R 5210', '2009', 'N', '5.0', '5.0', '', '3.5', '0.035', '', '0.75', ''], ['Brazil NPR5732', '', 'CP I-40', '6.5', '2.0', '1.0', '4.0', '', '1.0', '', ''], ['Russia GOST 30515-97', '', 'M500', '5.0', '', '', '4.0', '0.10', '', '', '']]",1,"Chemical limits for portland cement in various specifications.;[['Chemical limits', 'Version', 'Cement type', 'MgO', 'LOI', 'Insol. res.', 'SO3', 'Chloride', 'CO2', 'Eq. alkali', 'MAC'], ['Standard', 'Version', 'Cement type', 'max. %', 'max. %', 'max. %', 'max. %', 'max. %', 'max. %', 'max. %', 'max. %'], ['ASTM C150', '2012', 'Type I', '6.0', '3.0', '0.75', '3.0 if C3A<=8%   3.5 if C3A>8%', '', '', '', '5'], ['Canada CSA A3001', '2013', 'Type GU', '5.0', '3.0', '1.5', '3.0 if C3A<=8%   3.5 if C3A>8%', '', '', '', '5'], ['Europe EN197', '2011', 'CEM I 42.5N', '', '5.0', '5.0', '3.50%', '0.10', '', '', '5'], ['Australia AS3972', '2010', 'Type GP', '4.5', '', '', '3.5', '0.10', '', '', '7.5'], ['New Zealand NZS1322', '2009', 'Type GP', '4.5', '(Report only)', '', '3.5', '(Report only)', '', '', '10'], ['China GB 175-2007', '2007', 'PO 42.5', '5.0', '5.0', '0.75', '3.5', '0.06', '', '', ''], ['Japan JIS R 5210', '2009', 'N', '5.0', '5.0', '', '3.5', '0.035', '', '0.75', ''], ['Brazil NPR5732', '', 'CP I-40', '6.5', '2.0', '1.0', '4.0', '', '1.0', '', ''], ['Russia GOST 30515-97', '', 'M500', '5.0', '', '', '4.0', '0.10', '', '', '']]",0,1,1,2,S0008884615001593_0,S0008884615001593,2015-06-25
34,Chemical composition of Class H oil well cement.,"[['', 'SiO2,%', 'Al2O3,%', 'Fe2O3,%', 'SO3,%', 'CaO,%', 'MgO,%', 'Loss ofignition, %', 'C/S', 'C/A', 'C3S,%', 'C2S,%', 'C3A,%', 'C4AF,%'], ['Compoundamount', '22.0', '2.8', '4.4', '2.8', '64.4', '2.6', '1.0', '2.9', '23.0', '62.0', '16.3', '0', '13.4']]",1,"Chemical composition of Class H oil well cement.;[['', 'SiO2,%', 'Al2O3,%', 'Fe2O3,%', 'SO3,%', 'CaO,%', 'MgO,%', 'Loss ofignition, %', 'C/S', 'C/A', 'C3S,%', 'C2S,%', 'C3A,%', 'C4AF,%'], ['Compoundamount', '22.0', '2.8', '4.4', '2.8', '64.4', '2.6', '1.0', '2.9', '23.0', '62.0', '16.3', '0', '13.4']]",1,1,1,3,S0008884617308402_0,S0008884617308402,2018-03-07
35,"Phase composition (by Rietveld refinement, XRD) and chemical composition (by XRF) of the OPC used.","[['Phase', 'wt.-%', 'Oxide', 'wt.-%'], ['Alite', '58', 'CaO', '65.7'], ['Belite', '23', 'SiO2', '21.4'], ['C3Acubic', '7.5', 'Al2O3', '4.1'], ['Gypsum', '0.3', 'Fe2O3', '0.3'], ['Bassanite', '3.8', 'MgO', '0.9'], ['Anhydrite', '2.0', 'Na2O', '0.15'], ['Calcite', '2.8', 'K2O', '0.6'], ['Syngenite', '0.9', 'SO3', '3.8'], ['', '', 'TiO2', '0.2']]",1,"Phase composition (by Rietveld refinement, XRD) and chemical composition (by XRF) of the OPC used.;[['Phase', 'wt.-%', 'Oxide', 'wt.-%'], ['Alite', '58', 'CaO', '65.7'], ['Belite', '23', 'SiO2', '21.4'], ['C3Acubic', '7.5', 'Al2O3', '4.1'], ['Gypsum', '0.3', 'Fe2O3', '0.3'], ['Bassanite', '3.8', 'MgO', '0.9'], ['Anhydrite', '2.0', 'Na2O', '0.15'], ['Calcite', '2.8', 'K2O', '0.6'], ['Syngenite', '0.9', 'SO3', '3.8'], ['', '', 'TiO2', '0.2']]",1,1,1,3,S0008884617308827_0,S0008884617308827,2018-05-08
36,Cement phase composition measured by XRD-Rietveld method.,"[['Clinker', 'Content (%)', 'Clinker', 'Content (%)'], ['C3S', '64.6', 'Periclase', '0.8'], ['C2S', '5.2', 'Arcanite', '1.7'], ['C3A cub.', '2.2', 'Anhydrite', '5.9'], ['C3A orth.', '5.0', 'Lime', '0.3'], ['C4AF', '13.8', 'Aphthitalite', '0.5']]",1,"Cement phase composition measured by XRD-Rietveld method.;[['Clinker', 'Content (%)', 'Clinker', 'Content (%)'], ['C3S', '64.6', 'Periclase', '0.8'], ['C2S', '5.2', 'Arcanite', '1.7'], ['C3A cub.', '2.2', 'Anhydrite', '5.9'], ['C3A orth.', '5.0', 'Lime', '0.3'], ['C4AF', '13.8', 'Aphthitalite', '0.5']]",1,1,1,3,S0008884617309468_1,S0008884617309468,2018-02-22
37,Cement phase composition measured by XRD-Rietveld method.,"[['Clinker', 'Content (%)', 'Clinker', 'Content (%)'], ['C3S', '64.6', 'Periclase', '0.8'], ['C2S', '5.2', 'Arcanite', '1.7'], ['C3A cub.', '2.2', 'Anhydrite', '5.9'], ['C3A orth.', '5.0', 'Lime', '0.3'], ['C4AF', '13.8', 'Aphthitalite', '0.5']]",1,"Cement phase composition measured by XRD-Rietveld method.;[['Clinker', 'Content (%)', 'Clinker', 'Content (%)'], ['C3S', '64.6', 'Periclase', '0.8'], ['C2S', '5.2', 'Arcanite', '1.7'], ['C3A cub.', '2.2', 'Anhydrite', '5.9'], ['C3A orth.', '5.0', 'Lime', '0.3'], ['C4AF', '13.8', 'Aphthitalite', '0.5']]",1,1,1,3,S0008884617309468_1,S0008884617309468,2018-02-22
38,Clinker phase composition determined by SEM/EDX point analysis.,"[['', 'C3S', 'C2S', 'C3A', 'C4AF'], ['CaO', '70.68', '62.07', '56.68', '48.50'], ['SiO2', '24.81', '31.28', '4.74', '4.85'], ['Al2O3', '1.14', '1.43', '28.02', '18.79'], ['Fe2O3', '0.74', '1.11', '5.11', '21.07'], ['MgO', '1.03', '0.62', '0.91', '3.55'], ['Na2O', '0.29', '0.47', '1.38', '0.59'], ['K2O', '0.88', '1.75', '2.97', '0.91'], ['SO3', '0.08', '0.18', '0.13', '0.15'], ['TiO2', '0.13', '0.22', '0.01', '1.39'], ['P2O5', '0.22', '0.87', '0.05', '0.22']]",1,"Clinker phase composition determined by SEM/EDX point analysis.;[['', 'C3S', 'C2S', 'C3A', 'C4AF'], ['CaO', '70.68', '62.07', '56.68', '48.50'], ['SiO2', '24.81', '31.28', '4.74', '4.85'], ['Al2O3', '1.14', '1.43', '28.02', '18.79'], ['Fe2O3', '0.74', '1.11', '5.11', '21.07'], ['MgO', '1.03', '0.62', '0.91', '3.55'], ['Na2O', '0.29', '0.47', '1.38', '0.59'], ['K2O', '0.88', '1.75', '2.97', '0.91'], ['SO3', '0.08', '0.18', '0.13', '0.15'], ['TiO2', '0.13', '0.22', '0.01', '1.39'], ['P2O5', '0.22', '0.87', '0.05', '0.22']]",1,1,1,3,S000888461730947X_2,S000888461730947X,2018-02-02
39,"Details for mix design and the chemical composition, mineral composition and calcium/silicon ratio.","[['Items', 'Weighed (g)', 'Weighed (g)', 'Weighed (g)', 'Measured, XRF (wt%)', 'Measured, XRF (wt%)', 'Measured, XRD (wt%)', 'Measured, XRD (wt%)', 'Measured, XRD (wt%)', 'Calcium/silicon molar ratio', 'Calcium/silicon molar ratio', 'Calcium/silicon molar ratio'], ['Oxides', 'CaCO3', 'Fumed silica', 'C3S', 'CaO', 'SiO2', 'C3S', 'C2S', 'f-CaO', 'Weighed', 'XRF', 'XRD'], ['Molar weight(g/mol)', '100.00', '60.80', '228.8', '56.00', '60.80', '228.32', '172.24', '56.08', 'Weighed', 'XRF', 'XRD'], ['C3S_trial_7nm', '625.00', '126.67', '476.67', '75.16', '24.84', '95.3', '1.0', '3.7', '3.00', '3.29', '3.14'], ['C3S_7nm', '625.00', '133.11', '483.11', '73.87', '25.54', '97.3', '2.5', '0.2', '2.85', '3.14', '2.97'], ['C3S_0.2 mm', '654.00', '133.11', '499.35', '73.70', '25.61', '96.1', '3.5', '0.4', '2.98', '3.12', '2.97']]",1,"Details for mix design and the chemical composition, mineral composition and calcium/silicon ratio.;[['Items', 'Weighed (g)', 'Weighed (g)', 'Weighed (g)', 'Measured, XRF (wt%)', 'Measured, XRF (wt%)', 'Measured, XRD (wt%)', 'Measured, XRD (wt%)', 'Measured, XRD (wt%)', 'Calcium/silicon molar ratio', 'Calcium/silicon molar ratio', 'Calcium/silicon molar ratio'], ['Oxides', 'CaCO3', 'Fumed silica', 'C3S', 'CaO', 'SiO2', 'C3S', 'C2S', 'f-CaO', 'Weighed', 'XRF', 'XRD'], ['Molar weight(g/mol)', '100.00', '60.80', '228.8', '56.00', '60.80', '228.32', '172.24', '56.08', 'Weighed', 'XRF', 'XRD'], ['C3S_trial_7nm', '625.00', '126.67', '476.67', '75.16', '24.84', '95.3', '1.0', '3.7', '3.00', '3.29', '3.14'], ['C3S_7nm', '625.00', '133.11', '483.11', '73.87', '25.54', '97.3', '2.5', '0.2', '2.85', '3.14', '2.97'], ['C3S_0.2 mm', '654.00', '133.11', '499.35', '73.70', '25.61', '96.1', '3.5', '0.4', '2.98', '3.12', '2.97']]",1,1,1,3,S000888461730981X_3,S000888461730981X,2018-04-16
40,Chemical and mineralogical composition of Ordinary Portland cement. (wt%).,"[['Chemical composition', 'Chemical composition', 'Chemical composition', 'Chemical composition', 'Chemical composition', 'Chemical composition', 'Chemical composition', 'Chemical composition', 'Mineralogical composition', 'Mineralogical composition', 'Mineralogical composition', 'Mineralogical composition', 'Mineralogical composition', 'Mineralogical composition', 'Mineralogical composition'], ['CaO', 'SiO2', 'Fe2O3', 'Al2O3', 'SO3', 'Na2Oeq', 'f-CaO', 'LOI', 'C3S', 'C2S', 'C3A', 'C2(A,F)2O5', 'CaSO4', 'CaSO40.5H2O', 'CaSO42H2O'], ['65.1', '22.0', '3.4', '4.5', '2.4', '0.5', '0.9', '1.2', '63.5', '16.9', '4.2', '10.1', '1.0', '1.0', '2.7']]",1,"Chemical and mineralogical composition of Ordinary Portland cement. (wt%).;[['Chemical composition', 'Chemical composition', 'Chemical composition', 'Chemical composition', 'Chemical composition', 'Chemical composition', 'Chemical composition', 'Chemical composition', 'Mineralogical composition', 'Mineralogical composition', 'Mineralogical composition', 'Mineralogical composition', 'Mineralogical composition', 'Mineralogical composition', 'Mineralogical composition'], ['CaO', 'SiO2', 'Fe2O3', 'Al2O3', 'SO3', 'Na2Oeq', 'f-CaO', 'LOI', 'C3S', 'C2S', 'C3A', 'C2(A,F)2O5', 'CaSO4', 'CaSO40.5H2O', 'CaSO42H2O'], ['65.1', '22.0', '3.4', '4.5', '2.4', '0.5', '0.9', '1.2', '63.5', '16.9', '4.2', '10.1', '1.0', '1.0', '2.7']]",1,1,1,3,S0008884618310949_0,S0008884618310949,2018-10-17
41,Chemical and mineralogical composition of sulfoaluminate cement. (wt%).,"[['Chemical composition', 'Chemical composition', 'Chemical composition', 'Chemical composition', 'Chemical composition', 'Chemical composition', 'Chemical composition', 'Chemical composition', 'Chemical composition', 'Chemical composition', 'Mineralogical composition', 'Mineralogical composition', 'Mineralogical composition', 'Mineralogical composition', 'Mineralogical composition'], ['CaO', 'SiO2', 'Fe2O3', 'Al2O3', 'SO3', 'MgO', 'Na2Oeq', 'TiO2', 'K2Oeq', 'LOI', 'C4A3   S -', 'C2S', 'C3A', 'C12A7', 'CaSO4'], ['48.6', '19.5', '1.0', '15.0', '9.2', '4.5', '0.3', '0.7', '0.4', '<0.01', '31.6', '38.9', '8.9', '4.5', '8.6']]",1,"Chemical and mineralogical composition of sulfoaluminate cement. (wt%).;[['Chemical composition', 'Chemical composition', 'Chemical composition', 'Chemical composition', 'Chemical composition', 'Chemical composition', 'Chemical composition', 'Chemical composition', 'Chemical composition', 'Chemical composition', 'Mineralogical composition', 'Mineralogical composition', 'Mineralogical composition', 'Mineralogical composition', 'Mineralogical composition'], ['CaO', 'SiO2', 'Fe2O3', 'Al2O3', 'SO3', 'MgO', 'Na2Oeq', 'TiO2', 'K2Oeq', 'LOI', 'C4A3   S -', 'C2S', 'C3A', 'C12A7', 'CaSO4'], ['48.6', '19.5', '1.0', '15.0', '9.2', '4.5', '0.3', '0.7', '0.4', '<0.01', '31.6', '38.9', '8.9', '4.5', '8.6']]",1,1,1,3,S0008884618310949_1,S0008884618310949,2018-10-17
42,Bogue composition of a typical Type I/II Portland cement.,"[['Compound', 'Short form', 'Weight (%)'], ['Alite or tricalcium silicate', 'C3S', '61'], ['Belite or dicalcium silicate', 'C2S', '16'], ['Tricalcium aluminate', 'C3A', '10'], ['Tetracalcium aluminoferrite', 'C4AF', '8'], ['Gypsum', 'C  S -  H2', '6']]",1,"Bogue composition of a typical Type I/II Portland cement.;[['Compound', 'Short form', 'Weight (%)'], ['Alite or tricalcium silicate', 'C3S', '61'], ['Belite or dicalcium silicate', 'C2S', '16'], ['Tricalcium aluminate', 'C3A', '10'], ['Tetracalcium aluminoferrite', 'C4AF', '8'], ['Gypsum', 'C  S -  H2', '6']]",0,1,1,2,S0008884618312389_0,S0008884618312389,2019-09-09
43,Phase composition of the CEM I 52.5N sample as determined by Q-XRD using Rietveld refinement.,"[['Phase', 'wt.%'], ['C3S, m', '54.1'], ['C2S, m', '26.6'], ['C3A, c', '3.3'], ['C3A, o', '4.3'], ['C4AF, o', '2.5'], ['Free lime (Franke method)', '0.1'], ['Periclase (MgO)', '0.0'], ['Anhydrite', '2.6'], ['CaSO4-hemihydrate', '1.21'], ['Gypsum', '0.02'], ['Calcite', '3.6'], ['Quartz', '1.2'], ['Arcanite (K2SO4)', '0.5']]",1,"Phase composition of the CEM I 52.5N sample as determined by Q-XRD using Rietveld refinement.;[['Phase', 'wt.%'], ['C3S, m', '54.1'], ['C2S, m', '26.6'], ['C3A, c', '3.3'], ['C3A, o', '4.3'], ['C4AF, o', '2.5'], ['Free lime (Franke method)', '0.1'], ['Periclase (MgO)', '0.0'], ['Anhydrite', '2.6'], ['CaSO4-hemihydrate', '1.21'], ['Gypsum', '0.02'], ['Calcite', '3.6'], ['Quartz', '1.2'], ['Arcanite (K2SO4)', '0.5']]",1,1,1,3,S0008884616301594_0,S0008884616301594,2016-03-14
44,Chemical and mineralogical compositions of cement.,"[['Oxide', 'wt.%', 'Phase', 'wt.%'], ['SiO2', '22.7', 'C3S', '62.5'], ['Al2O3', '3.7', 'C2S', '14.3'], ['Fe2O3', '1.4', 'C3A', '8.3'], ['CaO', '67.2', 'C4AF', '2.1'], ['MgO', '0.7', 'Anhydrite', '3.6'], ['K2O', '0.7', 'Bassanite', '1.1'], ['Na2O', '0.2', 'Gypsum', '1.3'], ['SO3', '3.1', '', ''], ['LOI', '1.3', '', '']]",1,"Chemical and mineralogical compositions of cement.;[['Oxide', 'wt.%', 'Phase', 'wt.%'], ['SiO2', '22.7', 'C3S', '62.5'], ['Al2O3', '3.7', 'C2S', '14.3'], ['Fe2O3', '1.4', 'C3A', '8.3'], ['CaO', '67.2', 'C4AF', '2.1'], ['MgO', '0.7', 'Anhydrite', '3.6'], ['K2O', '0.7', 'Bassanite', '1.1'], ['Na2O', '0.2', 'Gypsum', '1.3'], ['SO3', '3.1', '', ''], ['LOI', '1.3', '', '']]",1,1,1,3,S0008884616301909_0,S0008884616301909,2016-03-19
45,Mineral composition of the investigated materials determined by the Rietveld analysis (wt.%).,"[['Phase', 'Cement clinker', 'AH'], ['C4A3S;-', '24.8', ''], ['b-C2S', '52.4', ''], ['C4AF', '6.6', ''], ['C2F', '2.1', ''], ['CA', '1.2', ''], ['Cc (Calcite)', '1.9', ''], ['KS;- (Ankarnite)', '0.5', ''], ['C2KS;- 3 (calciolangbeinite)', '1.5', ''], ['CS;- (Anhydrite)', '2.2', '88.0'], ['Dolomite', '', '7.4'], ['Other', '6.8', '4.6'], ['', '100.0', '100.0']]",1,"Mineral composition of the investigated materials determined by the Rietveld analysis (wt.%).;[['Phase', 'Cement clinker', 'AH'], ['C4A3S;-', '24.8', ''], ['b-C2S', '52.4', ''], ['C4AF', '6.6', ''], ['C2F', '2.1', ''], ['CA', '1.2', ''], ['Cc (Calcite)', '1.9', ''], ['KS;- (Ankarnite)', '0.5', ''], ['C2KS;- 3 (calciolangbeinite)', '1.5', ''], ['CS;- (Anhydrite)', '2.2', '88.0'], ['Dolomite', '', '7.4'], ['Other', '6.8', '4.6'], ['', '100.0', '100.0']]",1,1,1,3,S0008884616301910_1,S0008884616301910,2016-03-29
46,Cement phase composition.,"[['Clinker', 'Content (%)', 'Clinker', 'Content (%)'], ['C3S', '65.1', 'Periclase', '0.8'], ['C2S', '5.3', 'Arcanite', '1.7'], ['C3A', '7.2', 'Anhydrite', '5.9'], ['C4AF', '13.9', '', '']]",1,"Cement phase composition.;[['Clinker', 'Content (%)', 'Clinker', 'Content (%)'], ['C3S', '65.1', 'Periclase', '0.8'], ['C2S', '5.3', 'Arcanite', '1.7'], ['C3A', '7.2', 'Anhydrite', '5.9'], ['C4AF', '13.9', '', '']]",1,1,1,3,S0008884616302368_1,S0008884616302368,2016-04-09
47,Physical and chemical properties of cement and fly ash.,"[['Components/property', 'Cement type (10)', 'Fly ash CI'], ['Silicon oxide (SiO2) (%)', '19.6', '42.4'], ['Aluminum oxide (Al2O3) (%)', '4.8', '21.2'], ['Ferric oxide (Fe2O3) (%)', '3.3', '7.1'], ['Calcium oxide (CaO) (%)', '61.50', '16'], ['Magnesium oxide (MgO) (%)', '3.0', '-'], ['Sulfur trioxide (SO3) (%)', '3.50', '2.40'], ['Loss on ignition (%)', '1.90', '1.60'], ['Insoluble residue (%)', '0.44', '-'], ['Equivalent alkalis (%)', '0.7', '-'], ['Tricalcium silicate (C3S) (%)', '55', '-'], ['Dicalcium silicate (C2S) (%)', '15', '-'], ['Tricalcium aluminate (C3A) (%)', '7', '-'], ['Tetracalcium aluminoferrite (C4AF) (%)', '10', '-'], ['Blaine fineness (m2/kg)', '371', '-'], ['Autoclave expansion (%)', '0.09', '-'], ['Compressive strength 28 days (MPa)', '40.9', '-'], ['Specific gravity', '3.15', '2.60'], ['Time of setting (min) Vicat Initial', '104', '-'], ['Pozzolanic activity index (%)', '-', '100']]",1,"Physical and chemical properties of cement and fly ash.;[['Components/property', 'Cement type (10)', 'Fly ash CI'], ['Silicon oxide (SiO2) (%)', '19.6', '42.4'], ['Aluminum oxide (Al2O3) (%)', '4.8', '21.2'], ['Ferric oxide (Fe2O3) (%)', '3.3', '7.1'], ['Calcium oxide (CaO) (%)', '61.50', '16'], ['Magnesium oxide (MgO) (%)', '3.0', '-'], ['Sulfur trioxide (SO3) (%)', '3.50', '2.40'], ['Loss on ignition (%)', '1.90', '1.60'], ['Insoluble residue (%)', '0.44', '-'], ['Equivalent alkalis (%)', '0.7', '-'], ['Tricalcium silicate (C3S) (%)', '55', '-'], ['Dicalcium silicate (C2S) (%)', '15', '-'], ['Tricalcium aluminate (C3A) (%)', '7', '-'], ['Tetracalcium aluminoferrite (C4AF) (%)', '10', '-'], ['Blaine fineness (m2/kg)', '371', '-'], ['Autoclave expansion (%)', '0.09', '-'], ['Compressive strength 28 days (MPa)', '40.9', '-'], ['Specific gravity', '3.15', '2.60'], ['Time of setting (min) Vicat Initial', '104', '-'], ['Pozzolanic activity index (%)', '-', '100']]",1,1,1,3,S000888461731325X_0,S000888461731325X,2018-05-21
48,"Mineralogical composition of the cements (mass content, %).","[['Composition', 'Specimens', 'Specimens', 'Specimens', 'Specimens', 'Specimens', 'Specimens'], ['Composition', 'P1', 'P2-P4', 'P5', 'P6, C1', 'P7, C2', 'M'], ['C3S', '52.1', '59.2', '59.4', '57.3', '39.3', '58.1'], ['C2S', '19.8', '16.7', '14.4', '24.0', '35.5', '13.8'], ['C3A', '10.8', '3.2', '8.1', '3.0', '9.7', '7.1'], ['C4AF', '7.3', '10.3', '8.8', '7.6', '7.1', '10.6'], ['Gypsum', '4.9', '1.0', '4.9', '4.4', '6.2', '6.0']]",1,"Mineralogical composition of the cements (mass content, %).;[['Composition', 'Specimens', 'Specimens', 'Specimens', 'Specimens', 'Specimens', 'Specimens'], ['Composition', 'P1', 'P2-P4', 'P5', 'P6, C1', 'P7, C2', 'M'], ['C3S', '52.1', '59.2', '59.4', '57.3', '39.3', '58.1'], ['C2S', '19.8', '16.7', '14.4', '24.0', '35.5', '13.8'], ['C3A', '10.8', '3.2', '8.1', '3.0', '9.7', '7.1'], ['C4AF', '7.3', '10.3', '8.8', '7.6', '7.1', '10.6'], ['Gypsum', '4.9', '1.0', '4.9', '4.4', '6.2', '6.0']]",1,1,1,3,S0008884617313583_0,S0008884617313583,2018-10-12
49,Chemical and mineralogical compositions of the general use (GU) type cement provided by Colacem Canada.,"[['Chemical composition (%)', 'Chemical composition (%)', 'Chemical composition (%)', 'Chemical composition (%)'], ['CaO', '62.6', 'K2O', '0.64'], ['SiO2', '20.1', 'Na2O', '0.16'], ['Al2O3', '4.5', 'Free lime', '1.2'], ['Fe2O3', '3.0', 'Alkalis (Na2Oeq)', '0.58'], ['SO3', '2.8', 'Insoluble residue', '0.5'], ['MgO', '2.0', '', ''], ['', '', '', ''], ['Mineralogical composition (%)', 'Mineralogical composition (%)', 'Mineralogical composition (%)', 'Mineralogical composition (%)'], ['C3S (tricalcium silicate)', '50.5', 'C3A (tricalcium aluminate)', '7.0'], ['C2S (dicalcium silicate)', '19.6', 'C4AF(tetracalcium aluminoferrite)', '9.0']]",1,"Chemical and mineralogical compositions of the general use (GU) type cement provided by Colacem Canada.;[['Chemical composition (%)', 'Chemical composition (%)', 'Chemical composition (%)', 'Chemical composition (%)'], ['CaO', '62.6', 'K2O', '0.64'], ['SiO2', '20.1', 'Na2O', '0.16'], ['Al2O3', '4.5', 'Free lime', '1.2'], ['Fe2O3', '3.0', 'Alkalis (Na2Oeq)', '0.58'], ['SO3', '2.8', 'Insoluble residue', '0.5'], ['MgO', '2.0', '', ''], ['', '', '', ''], ['Mineralogical composition (%)', 'Mineralogical composition (%)', 'Mineralogical composition (%)', 'Mineralogical composition (%)'], ['C3S (tricalcium silicate)', '50.5', 'C3A (tricalcium aluminate)', '7.0'], ['C2S (dicalcium silicate)', '19.6', 'C4AF(tetracalcium aluminoferrite)', '9.0']]",1,1,1,3,S0008884617313741_0,S0008884617313741,2018-10-21
50,Chemical and mineralogical composition of the cement (wt%).,"[['Chemical composition', 'Chemical composition', 'Chemical composition', 'Chemical composition', 'Chemical composition', 'Chemical composition', 'Chemical composition', 'Chemical composition', 'Chemical composition', 'Mineralogical composition', 'Mineralogical composition', 'Mineralogical composition', 'Mineralogical composition', 'Mineralogical composition'], ['CaO', 'SiO2', 'Fe2O3', 'Al2O3', 'SO3', 'MgO', 'Na2Oeq', 'f-CaO', 'LOI', 'C3S', 'C2S', 'C3A', 'C4AF', 'Gypsum'], ['64.45', '21.98', '3.55', '4.47', '2.45', '2.40', '0.50', '0.90', '1.22', '56.09', '20.71', '6.17', '10.23', '5.27']]",1,"Chemical and mineralogical composition of the cement (wt%).;[['Chemical composition', 'Chemical composition', 'Chemical composition', 'Chemical composition', 'Chemical composition', 'Chemical composition', 'Chemical composition', 'Chemical composition', 'Chemical composition', 'Mineralogical composition', 'Mineralogical composition', 'Mineralogical composition', 'Mineralogical composition', 'Mineralogical composition'], ['CaO', 'SiO2', 'Fe2O3', 'Al2O3', 'SO3', 'MgO', 'Na2Oeq', 'f-CaO', 'LOI', 'C3S', 'C2S', 'C3A', 'C4AF', 'Gypsum'], ['64.45', '21.98', '3.55', '4.47', '2.45', '2.40', '0.50', '0.90', '1.22', '56.09', '20.71', '6.17', '10.23', '5.27']]",1,1,1,3,S0008884618300097_0,S0008884618300097,2018-09-05
51,Main document only. Chemical and Bogue compositions of the cement studied here.,"[['C3S', 'C2S', 'C3A', 'C4AF', 'SiO2', 'Al2O3', 'CaO', 'MgO', 'Na2O', 'K2O', 'SO3', 'CaO free', 'L.O.I.'], ['64%', '14%', '2.50%', '14%', '21%', '3.34%', '4.14%', '65.43%', '0.83%', '0.22%', '0.35%', '0.69%', '1.53%']]",1,"Main document only. Chemical and Bogue compositions of the cement studied here.;[['C3S', 'C2S', 'C3A', 'C4AF', 'SiO2', 'Al2O3', 'CaO', 'MgO', 'Na2O', 'K2O', 'SO3', 'CaO free', 'L.O.I.'], ['64%', '14%', '2.50%', '14%', '21%', '3.34%', '4.14%', '65.43%', '0.83%', '0.22%', '0.35%', '0.69%', '1.53%']]",1,1,1,3,S0008884615002720_0,S0008884615002720,2015-12-04
52,Mineralogical composition of the used OPC/wt.% (s.d. in parentheses).,"[['Phase', 'C3S', ""C2S (b+a'h)"", 'C3A (cub.+ortho.)', 'C4AF', 'C$', 'C$H0.5', 'C$H2', 'Cc', 'Quartz'], ['Content', '62.5 (1.2)', '21.6 (2.3)', '7.6 (1)', '2.2 (1)', '3.5 (5)', '0.9 (1)', '0.4 (3)', '1.0 (2)', '0.2 (04)']]",1,"Mineralogical composition of the used OPC/wt.% (s.d. in parentheses).;[['Phase', 'C3S', ""C2S (b+a'h)"", 'C3A (cub.+ortho.)', 'C4AF', 'C$', 'C$H0.5', 'C$H2', 'Cc', 'Quartz'], ['Content', '62.5 (1.2)', '21.6 (2.3)', '7.6 (1)', '2.2 (1)', '3.5 (5)', '0.9 (1)', '0.4 (3)', '1.0 (2)', '0.2 (04)']]",1,1,1,3,S0008884615002732_0,S0008884615002732,2015-11-14
53,Phase composition (% wt.) of raw materials by QXRD.,"[['Phase composition', 'OPC', 'Komponent', ""Class 'F' FA"", ""Class 'C' FA""], ['C3S', '62.2', '-', '-', '-'], ['C2S', '14.1', '35.0', '-', '-'], ['C3A', '9.9', '-', '-', '7.0'], ['C4AF', '5.4', '1.5', '-', '-'], [""Ye'elimite"", '-', '19.4', '-', '-'], ['Gypsum', '1.4', '14.7', '-', '-'], ['Bassanite', '1.6', '9.4', '-', '-'], ['Anhydrite', '0.8', '16.3', '-', '1.3'], ['Quartz', '-', '-', '15.8', '3.2'], ['Mullite', '-', '-', '21.3', '-'], ['Hematite', '-', '-', '0.8', '0.2'], ['Periclase', '1.3', '0.9', '-', '1.0'], ['Arcanite', '0.4', '-', '-', '-'], ['Aphthitalite', '0.1', '-', '-', '-'], ['Calcite', '2.8', '2.8', '-', '-'], ['Amorphous', '-', '-', '62.2', '87.3'], ['Total', '100', '100', '100', '100']]",1,"Phase composition (% wt.) of raw materials by QXRD.;[['Phase composition', 'OPC', 'Komponent', ""Class 'F' FA"", ""Class 'C' FA""], ['C3S', '62.2', '-', '-', '-'], ['C2S', '14.1', '35.0', '-', '-'], ['C3A', '9.9', '-', '-', '7.0'], ['C4AF', '5.4', '1.5', '-', '-'], [""Ye'elimite"", '-', '19.4', '-', '-'], ['Gypsum', '1.4', '14.7', '-', '-'], ['Bassanite', '1.6', '9.4', '-', '-'], ['Anhydrite', '0.8', '16.3', '-', '1.3'], ['Quartz', '-', '-', '15.8', '3.2'], ['Mullite', '-', '-', '21.3', '-'], ['Hematite', '-', '-', '0.8', '0.2'], ['Periclase', '1.3', '0.9', '-', '1.0'], ['Arcanite', '0.4', '-', '-', '-'], ['Aphthitalite', '0.1', '-', '-', '-'], ['Calcite', '2.8', '2.8', '-', '-'], ['Amorphous', '-', '-', '62.2', '87.3'], ['Total', '100', '100', '100', '100']]",1,1,1,3,S0008884615002823_1,S0008884615002823,2015-12-04
54,CemPP inputs for the hydration model.,"[['Blaine fineness', '380m2/kg'], ['Gypsum dihydrate', '5% vol.'], ['C3S', '67.2 mass %'], ['C2S', '8.8 mass %'], ['C3A', '7.3 mass %'], ['C4AF', '11.1 mass %'], ['Activation energy', '33.5kJ/mol'], ['w/c', '0.35'], ['Initial temperature', '20degC'], ['Curing conditions', 'Saturated']]",1,"CemPP inputs for the hydration model.;[['Blaine fineness', '380m2/kg'], ['Gypsum dihydrate', '5% vol.'], ['C3S', '67.2 mass %'], ['C2S', '8.8 mass %'], ['C3A', '7.3 mass %'], ['C4AF', '11.1 mass %'], ['Activation energy', '33.5kJ/mol'], ['w/c', '0.35'], ['Initial temperature', '20degC'], ['Curing conditions', 'Saturated']]",0,1,1,2,S0008884615002847_1,S0008884615002847,2015-12-09
55,Chemical and mineralogical compositions of the used materials.,"[['', 'Oxide composition [wt.%]', 'Oxide composition [wt.%]', 'Oxide composition [wt.%]', 'Oxide composition [wt.%]', 'Oxide composition [wt.%]', 'Oxide composition [wt.%]', 'Oxide composition [wt.%]', 'Oxide composition [wt.%]', 'Mineralogical phase composition of PC [wt.%]', 'Mineralogical phase composition of PC [wt.%]'], ['', 'PC', 'RHA', 'CRHA', 'LS', 'CFA', 'FFA', 'MK', 'NC', 'Mineralogical phase composition of PC [wt.%]', 'Mineralogical phase composition of PC [wt.%]'], ['CaO', '63.7', '0.49', '0.51', '97.58', '27.31', '1.80', '0.071', '0.949', 'Tricalcium silicate (C3S)', '52.4'], ['SiO2', '12.9', '94.1', '90.45', '0.05', '32.25', '57.32', '51.8', '62.0', 'Dicalcium silicate (C2S)', '16.0'], ['Fe2O3', '7.97', '0.046', '0.015', '0.04', '6.85', '5.78', '4.15', '6.51', 'Tricalcium aluminate (C3A)', '10.2'], ['SO3', '5.25', '0.057', '0.037', '-', '2.82', '0.04', '0.105', '0.199', 'Tetra-calcium Aluminoferrite (C4AF)', '8.6'], ['Al2O3', '4.14', '0.037', '0.016', '0.16', '17.41', '26.23', '42.4', '17.2', 'Magnesite', '0.3'], ['MgO', '3.50', '0.27', '0.24', '0.29', '5.32', '1.11', '-', '7.45', 'Calcite', '0.5'], ['SrO', '0.915', '-', '-', '-', '0.51', '0.14', '0.040', '0.044', 'Periclase', '0.9'], ['K2O', '0.907', '1.79', '1.67', '0.04', '0.37', '1.97', '0.218', '0.072', 'Dolomite', '1.2'], ['Na2O', '-', '0.052', '0.031', '0.03', '1.67', '0.23', '-', '5.03', 'Anhydrite', '2.3'], ['TiO2', '0.279', '0.018', '0.009', '0.04', '1.52', '1.64', '1.07', '0.224', 'Hemihydrate', '2.0'], ['ZnO', '0.251', '-', '-', '-', '0.11', '0.09', '-', '0.028', 'Arcanite', '2.5'], ['ZrO2', '0.119', '-', '-', '-', '0.15', '0.16', '0.088', '0.146', 'Ankerite', '0.6'], ['P2O5', '-', '0.89', '0.76', '-', '0.52', '0.52', '-', '-', 'Aphtitalite', '0.4'], ['MnO', '-', '0.13', '0.07', '-', '0.10', '0.06', '-', '-', 'Quartz', '0.2'], ['Carbon', '-', '2.12', '6.19', '-', '3.09', '2.91', '-', '-', 'Syngenite', '2.0'], ['Others', '1.21', '0', '0', '1.77', '0', '0', '0.06', '0.15', 'Siderite', '0.3']]",1,"Chemical and mineralogical compositions of the used materials.;[['', 'Oxide composition [wt.%]', 'Oxide composition [wt.%]', 'Oxide composition [wt.%]', 'Oxide composition [wt.%]', 'Oxide composition [wt.%]', 'Oxide composition [wt.%]', 'Oxide composition [wt.%]', 'Oxide composition [wt.%]', 'Mineralogical phase composition of PC [wt.%]', 'Mineralogical phase composition of PC [wt.%]'], ['', 'PC', 'RHA', 'CRHA', 'LS', 'CFA', 'FFA', 'MK', 'NC', 'Mineralogical phase composition of PC [wt.%]', 'Mineralogical phase composition of PC [wt.%]'], ['CaO', '63.7', '0.49', '0.51', '97.58', '27.31', '1.80', '0.071', '0.949', 'Tricalcium silicate (C3S)', '52.4'], ['SiO2', '12.9', '94.1', '90.45', '0.05', '32.25', '57.32', '51.8', '62.0', 'Dicalcium silicate (C2S)', '16.0'], ['Fe2O3', '7.97', '0.046', '0.015', '0.04', '6.85', '5.78', '4.15', '6.51', 'Tricalcium aluminate (C3A)', '10.2'], ['SO3', '5.25', '0.057', '0.037', '-', '2.82', '0.04', '0.105', '0.199', 'Tetra-calcium Aluminoferrite (C4AF)', '8.6'], ['Al2O3', '4.14', '0.037', '0.016', '0.16', '17.41', '26.23', '42.4', '17.2', 'Magnesite', '0.3'], ['MgO', '3.50', '0.27', '0.24', '0.29', '5.32', '1.11', '-', '7.45', 'Calcite', '0.5'], ['SrO', '0.915', '-', '-', '-', '0.51', '0.14', '0.040', '0.044', 'Periclase', '0.9'], ['K2O', '0.907', '1.79', '1.67', '0.04', '0.37', '1.97', '0.218', '0.072', 'Dolomite', '1.2'], ['Na2O', '-', '0.052', '0.031', '0.03', '1.67', '0.23', '-', '5.03', 'Anhydrite', '2.3'], ['TiO2', '0.279', '0.018', '0.009', '0.04', '1.52', '1.64', '1.07', '0.224', 'Hemihydrate', '2.0'], ['ZnO', '0.251', '-', '-', '-', '0.11', '0.09', '-', '0.028', 'Arcanite', '2.5'], ['ZrO2', '0.119', '-', '-', '-', '0.15', '0.16', '0.088', '0.146', 'Ankerite', '0.6'], ['P2O5', '-', '0.89', '0.76', '-', '0.52', '0.52', '-', '-', 'Aphtitalite', '0.4'], ['MnO', '-', '0.13', '0.07', '-', '0.10', '0.06', '-', '-', 'Quartz', '0.2'], ['Carbon', '-', '2.12', '6.19', '-', '3.09', '2.91', '-', '-', 'Syngenite', '2.0'], ['Others', '1.21', '0', '0', '1.77', '0', '0', '0.06', '0.15', 'Siderite', '0.3']]",1,1,1,3,S0008884615002975_0,S0008884615002975,2016-01-04
56,Mineralogical composition of the clinker (wt.%).,"[['Phases', 'Composition (wt.%)'], ['C3S (alite)', '78.7 +- 1%'], ['C2S (belite)', '2.1 +- 1%'], ['C3A', '0.0'], ['C4AF (ferrite)', '11.0 +- 0.1%'], ['C2F', '2.1 +- 0.1%']]",1,"Mineralogical composition of the clinker (wt.%).;[['Phases', 'Composition (wt.%)'], ['C3S (alite)', '78.7 +- 1%'], ['C2S (belite)', '2.1 +- 1%'], ['C3A', '0.0'], ['C4AF (ferrite)', '11.0 +- 0.1%'], ['C2F', '2.1 +- 0.1%']]",1,1,1,3,S0008884615002987_2,S0008884615002987,2016-01-04
57,Composition and physical properties of used materials [%].,"[['', 'Al2O3', 'CaO', 'SiO2', 'Fe2O3', 'MgO', 'K2O', 'Na2O', 'SO3', 'TiO2', 'SSA [m2/g]', 'Density [g/cm3]'], ['PC', '4.7', '63.8', '19.8', '3.0', '1.5', '0.8', '0.2', '3.4', '0.2', '3.3', '3.2'], ['NA', '99.9', '-', '-', '-', '-', '-', '-', '-', '-', '180.0', '0.2'], ['', '', '', '', '', '', '', '', '', '', '', ''], ['', 'C3S', 'C2S', 'C3A', 'C4AF', 'Periclase', 'Lime', 'Gypsum', 'K2SO4', 'Na2SO4', 'Initial setting [h:min]', 'Final setting [h:min]'], ['PC', '56.7', '21.8', '6.1', '8.2', '0.7', '0.2', '4.9', '1.2', '0.1', '2:20', '5:10']]",1,"Composition and physical properties of used materials [%].;[['', 'Al2O3', 'CaO', 'SiO2', 'Fe2O3', 'MgO', 'K2O', 'Na2O', 'SO3', 'TiO2', 'SSA [m2/g]', 'Density [g/cm3]'], ['PC', '4.7', '63.8', '19.8', '3.0', '1.5', '0.8', '0.2', '3.4', '0.2', '3.3', '3.2'], ['NA', '99.9', '-', '-', '-', '-', '-', '-', '-', '-', '180.0', '0.2'], ['', '', '', '', '', '', '', '', '', '', '', ''], ['', 'C3S', 'C2S', 'C3A', 'C4AF', 'Periclase', 'Lime', 'Gypsum', 'K2SO4', 'Na2SO4', 'Initial setting [h:min]', 'Final setting [h:min]'], ['PC', '56.7', '21.8', '6.1', '8.2', '0.7', '0.2', '4.9', '1.2', '0.1', '2:20', '5:10']]",1,1,1,3,S000888461830704X_0,S000888461830704X,2018-11-27
