Repository: zakidotai/cemcat

# CemCat Streamlit Hosting Bundle

This folder is ready to be pushed to GitHub and deployed on Streamlit Cloud.

## Files included

- `streamlit_app.py` (main app)
- `requirements.txt`
- `data/ner_cems_40k.csv`
- `data/pii_abs.json`
- `data/clinker_comps_with_dates.csv`
- `upload/composition_cls_slag_updated.csv`

## Local run

```bash
streamlit run streamlit_app.py
```

File: crystalline_composition_gpt4_with_pii_tid_dates.csv (part 3 of 101)
,caption,tables,Label,text,pred_0,pred_1,pred_2,all_pred,pii_tid,pii,date
58,Chemical Composition of a class G cement (Blaine = 323 m2/kg).,"[['Chemical composition', 'Measures', 'API recommendations Spec 10A'], ['Magnesium oxide (MgO) %', '1.8', 'Max 6.0'], ['Sulfurtrioxide (SO3) %', '2.5', 'Max 3.0'], ['Loss on ignition %', '0.6', 'Max 3.0'], ['Insoluble residue %', '0.10', 'Max 0.75'], ['C3A %', '2.1', 'Max 3.0'], ['C4AF + 2 C3A %', '17.4', 'Max 24.0'], ['C3S %', '58.9', 'Min 48.0/Max 65.0'], ['(0.658 x K2O) + Na2O %', '0.55', 'Max 0.75']]",1,"Chemical Composition of a class G cement (Blaine = 323 m2/kg).;[['Chemical composition', 'Measures', 'API recommendations Spec 10A'], ['Magnesium oxide (MgO) %', '1.8', 'Max 6.0'], ['Sulfurtrioxide (SO3) %', '2.5', 'Max 3.0'], ['Loss on ignition %', '0.6', 'Max 3.0'], ['Insoluble residue %', '0.10', 'Max 0.75'], ['C3A %', '2.1', 'Max 3.0'], ['C4AF + 2 C3A %', '17.4', 'Max 24.0'], ['C3S %', '58.9', 'Min 48.0/Max 65.0'], ['(0.658 x K2O) + Na2O %', '0.55', 'Max 0.75']]",1,1,1,3,S0008884618307245_0,S0008884618307245,2019-01-21
59,Estimation of hydration heat of a class G cement paste (w/c = 0.44).,"[['Compounds', 'Chemical composition', 'Q T  X  (J/g)', 'm X_CP', 'Q T_CP (J/g)'], ['Water', 'H2O', '0', '0.3', '297'], ['Alite', 'C3S', '500', '0.427', '297'], ['Belite', 'C2S', '260', '0.106', '297'], ['Aluminate', 'C3A', '900', '0.010', '297'], ['Ferrite', 'C4AF', '420', '0.111', '297']]",1,"Estimation of hydration heat of a class G cement paste (w/c = 0.44).;[['Compounds', 'Chemical composition', 'Q T  X  (J/g)', 'm X_CP', 'Q T_CP (J/g)'], ['Water', 'H2O', '0', '0.3', '297'], ['Alite', 'C3S', '500', '0.427', '297'], ['Belite', 'C2S', '260', '0.106', '297'], ['Aluminate', 'C3A', '900', '0.010', '297'], ['Ferrite', 'C4AF', '420', '0.111', '297']]",0,1,1,2,S0008884618307245_2,S0008884618307245,2019-01-21
60,Mineralogical composition of the cement in % (w/w) obtained by XRD measurements and Rietveld refinement.,"[['Cement phases', '% (w/w)'], ['Alite', '68.7'], ['C2S', '5.5'], ['Cubic C3A', '2.5'], ['Orthorhombic C3A', '2.2'], ['C4AF', '10.9'], ['Periclase', '1.0'], ['Quartz', '0.3'], ['Gypsum', '3.9'], ['Hemihydrate', '0.4'], ['Anhydrite', '1.3'], ['Calcite', '1.6'], ['Dolomite', '1.9']]",1,"Mineralogical composition of the cement in % (w/w) obtained by XRD measurements and Rietveld refinement.;[['Cement phases', '% (w/w)'], ['Alite', '68.7'], ['C2S', '5.5'], ['Cubic C3A', '2.5'], ['Orthorhombic C3A', '2.2'], ['C4AF', '10.9'], ['Periclase', '1.0'], ['Quartz', '0.3'], ['Gypsum', '3.9'], ['Hemihydrate', '0.4'], ['Anhydrite', '1.3'], ['Calcite', '1.6'], ['Dolomite', '1.9']]",1,1,1,3,S0008884618307907_1,S0008884618307907,2018-10-22
61,"Phase composition of the CEM I 52.5 R sample, as determined by Q-XRD using Rietveld refinement.","[['Phase', 'wt%'], ['C3S, m', '59.64'], ['C2S, m', '16.99'], ['C3A, c', '2.33'], ['C3A, o', '1.88'], ['C4AF, o', '12.79'], ['Free lime (Franke)', '0.16'], ['Gypsum', '0.00'], ['Hemihydrate', '2.08'], ['Anhydrite', '1.64'], ['Periclase (MgO)', '0.22'], ['Calcite', '0.78'], ['Quartz', '0.42'], ['Dolomite', '0.75'], ['Total', '100.00']]",1,"Phase composition of the CEM I 52.5 R sample, as determined by Q-XRD using Rietveld refinement.;[['Phase', 'wt%'], ['C3S, m', '59.64'], ['C2S, m', '16.99'], ['C3A, c', '2.33'], ['C3A, o', '1.88'], ['C4AF, o', '12.79'], ['Free lime (Franke)', '0.16'], ['Gypsum', '0.00'], ['Hemihydrate', '2.08'], ['Anhydrite', '1.64'], ['Periclase (MgO)', '0.22'], ['Calcite', '0.78'], ['Quartz', '0.42'], ['Dolomite', '0.75'], ['Total', '100.00']]",1,1,1,3,S0008884618308056_0,S0008884618308056,2019-03-16
62,Mineralogical phase composition by XRD-Rietveld with rutile external standard [wt.%].,"[['', 'PC', 'FA1', 'FA2', 'FA3', 'FA4', 'S1', 'S2', 'G'], ['C3S', '66.3', '-', '-', '-', '-', '-', '-', '-'], ['C2S', '8.3', '2.5', '0.5', '2.6', '-', '-', '-', '-'], ['C4AF', '8.7', '2.0', '1.5', '2.7', '-', '-', '-', '-'], ['C3A', '7.7', '1.0', '4.0', '8.6', '-', '-', '-', '-'], ['Quartz', '0.5', '1.3', '3.5', '5.5', '13.2', '-', '-', '-'], ['Dolomite', '1.1', '-', '-', '-', '-', '-', '-', '-'], ['Calcite', '1.8', '-', '-', '-', '1.1', '-', '-', '-'], ['Periclase', '-', '-', '2.0', '2.7', '-', '-', '-', '-'], ['Gypsum', '2.6', '-', '-', '-', '-', '-', '-', '-'], ['Anhydrite', '3.0', '1.8', '2.0', '1.7', '-', '-', '-', '-'], ['Free lime', '-', '1.7', '0.6', '1.1', '-', '-', '-', '-'], ['Mullite', '-', '-', '-', '-', '13.3', '-', '-', '-'], ['Hematite', '-', '-', '-', '-', '0.7', '-', '-', '-'], ['Amorphous', '-', '89.7', '85.9', '75.1', '71.7', '100.0', '100.0', '100.0']]",1,"Mineralogical phase composition by XRD-Rietveld with rutile external standard [wt.%].;[['', 'PC', 'FA1', 'FA2', 'FA3', 'FA4', 'S1', 'S2', 'G'], ['C3S', '66.3', '-', '-', '-', '-', '-', '-', '-'], ['C2S', '8.3', '2.5', '0.5', '2.6', '-', '-', '-', '-'], ['C4AF', '8.7', '2.0', '1.5', '2.7', '-', '-', '-', '-'], ['C3A', '7.7', '1.0', '4.0', '8.6', '-', '-', '-', '-'], ['Quartz', '0.5', '1.3', '3.5', '5.5', '13.2', '-', '-', '-'], ['Dolomite', '1.1', '-', '-', '-', '-', '-', '-', '-'], ['Calcite', '1.8', '-', '-', '-', '1.1', '-', '-', '-'], ['Periclase', '-', '-', '2.0', '2.7', '-', '-', '-', '-'], ['Gypsum', '2.6', '-', '-', '-', '-', '-', '-', '-'], ['Anhydrite', '3.0', '1.8', '2.0', '1.7', '-', '-', '-', '-'], ['Free lime', '-', '1.7', '0.6', '1.1', '-', '-', '-', '-'], ['Mullite', '-', '-', '-', '-', '13.3', '-', '-', '-'], ['Hematite', '-', '-', '-', '-', '0.7', '-', '-', '-'], ['Amorphous', '-', '89.7', '85.9', '75.1', '71.7', '100.0', '100.0', '100.0']]",1,1,1,3,S0008884615000502_1,S0008884615000502,2015-03-22
63,Cement composition.,"[['Chemical composition', '(%)'], ['SiO2', '19.8'], ['Al2O3', '4.7'], ['Fe2O3', '2.9'], ['CaO', '62.1'], ['MgO', '2.7'], ['SO3', '3.8'], ['Loss on ignition (LOI)', '2.2'], ['Soluble residue', '0.67'], ['Bogue composition', '(%)'], ['C3S', '56'], ['C2S', '15'], ['C3A', '8'], ['C4AF', '9']]",1,"Cement composition.;[['Chemical composition', '(%)'], ['SiO2', '19.8'], ['Al2O3', '4.7'], ['Fe2O3', '2.9'], ['CaO', '62.1'], ['MgO', '2.7'], ['SO3', '3.8'], ['Loss on ignition (LOI)', '2.2'], ['Soluble residue', '0.67'], ['Bogue composition', '(%)'], ['C3S', '56'], ['C2S', '15'], ['C3A', '8'], ['C4AF', '9']]",1,1,1,3,S000888461500054X_1,S000888461500054X,2015-03-20
64,Chemical and phase composition of Portland cement.,"[['Chemical composition (%)', 'Chemical composition (%)', 'Chemical composition (%)', 'Phase composition (%)', 'Phase composition (%)', 'Phase composition (%)', 'Phase composition (%)'], ['', 'OPC', 'Slag', '', 'OPC', 'OPC', 'Slag'], ['', 'OPC', 'Slag', '', 'Rietveld', 'Bogue', 'Slag'], ['SiO2', '21.01', '31.53', 'C3S', '65.8', '58.8', ''], ['Al2O3', '4.63', '15.85', 'C2S', '16.5', '16.0', ''], ['Fe2O3', '2.60', '0.32', 'C3A', '6.6', '7.9', ''], ['CaO', '64.18', '36.87', 'C4AF', '7.2', '7.9', ''], ['MgO', '1.82', '9.69', 'CaO (free)', '0.5', '-', ''], ['SO3', '2.78', '2.76', 'MgO', '1.0', '1.8', ''], ['K2O', '0.94', '0.44', 'CaSO4H2O', '2.2', '5.4', ''], ['Na2O', '0.20', '0.33', '', '', '', ''], ['TiO2', '0.14', '1.76', 'Amorphous', '', '', '99.5'], ['Ignition loss', '1.26', '', 'SiO2 (free)', '', '', '0.5']]",1,"Chemical and phase composition of Portland cement.;[['Chemical composition (%)', 'Chemical composition (%)', 'Chemical composition (%)', 'Phase composition (%)', 'Phase composition (%)', 'Phase composition (%)', 'Phase composition (%)'], ['', 'OPC', 'Slag', '', 'OPC', 'OPC', 'Slag'], ['', 'OPC', 'Slag', '', 'Rietveld', 'Bogue', 'Slag'], ['SiO2', '21.01', '31.53', 'C3S', '65.8', '58.8', ''], ['Al2O3', '4.63', '15.85', 'C2S', '16.5', '16.0', ''], ['Fe2O3', '2.60', '0.32', 'C3A', '6.6', '7.9', ''], ['CaO', '64.18', '36.87', 'C4AF', '7.2', '7.9', ''], ['MgO', '1.82', '9.69', 'CaO (free)', '0.5', '-', ''], ['SO3', '2.78', '2.76', 'MgO', '1.0', '1.8', ''], ['K2O', '0.94', '0.44', 'CaSO4H2O', '2.2', '5.4', ''], ['Na2O', '0.20', '0.33', '', '', '', ''], ['TiO2', '0.14', '1.76', 'Amorphous', '', '', '99.5'], ['Ignition loss', '1.26', '', 'SiO2 (free)', '', '', '0.5']]",1,1,1,3,S0008884615000575_0,S0008884615000575,2015-03-06
65,Chemical and mineralogical compositions and readily soluble compounds of PC and MK.,"[['Chemical and mineralogical compositions', 'Chemical and mineralogical compositions', 'Chemical and mineralogical compositions', 'Chemical and mineralogical compositions', 'Chemical and mineralogical compositions'], ['XRF-analysis [wt.%]', 'XRF-analysis [wt.%]', 'XRF-analysis [wt.%]', 'Mineralogical phase composition of cement [wt.%]', 'Mineralogical phase composition of cement [wt.%]'], ['', 'MK', 'PC', 'Mineralogical phase composition of cement [wt.%]', 'Mineralogical phase composition of cement [wt.%]'], ['CaO', '0.0707', '63.7', 'C3S', '52.4'], ['SiO2', '51.8', '12.9', 'C2S', '16.0'], ['Fe2O3', '4.15', '7.97', 'C3A', '10.2'], ['SO3', '0.105', '5.25', 'C4AF', '8.6'], ['Al2O3', '42.4', '4.14', 'Arcanite', '2.5'], ['MgO', '-', '3.50', 'Anhydrite', '2.3'], ['SrO', '0.0397', '0.915', 'Hemihydrate', '2.0'], ['K2O', '0.218', '0.907', 'Syngenite', '2.0'], ['TiO2', '1.07', '0.279', 'Dolomite', '1.2'], ['ZnO', '-', '0.251', 'Calcite', '0.5'], ['ZrO2', '0.0884', '0.119', 'Other', '2.3'], ['Cl', '0.0457', '-', 'Readily soluble alkalis of cement [wt.%]', 'Readily soluble alkalis of cement [wt.%]'], ['Compton', '0.86', '0.98', 'Na2O', '0.07'], ['Rayleigh', '1.24', '1.19', 'K2O', '0.85']]",1,"Chemical and mineralogical compositions and readily soluble compounds of PC and MK.;[['Chemical and mineralogical compositions', 'Chemical and mineralogical compositions', 'Chemical and mineralogical compositions', 'Chemical and mineralogical compositions', 'Chemical and mineralogical compositions'], ['XRF-analysis [wt.%]', 'XRF-analysis [wt.%]', 'XRF-analysis [wt.%]', 'Mineralogical phase composition of cement [wt.%]', 'Mineralogical phase composition of cement [wt.%]'], ['', 'MK', 'PC', 'Mineralogical phase composition of cement [wt.%]', 'Mineralogical phase composition of cement [wt.%]'], ['CaO', '0.0707', '63.7', 'C3S', '52.4'], ['SiO2', '51.8', '12.9', 'C2S', '16.0'], ['Fe2O3', '4.15', '7.97', 'C3A', '10.2'], ['SO3', '0.105', '5.25', 'C4AF', '8.6'], ['Al2O3', '42.4', '4.14', 'Arcanite', '2.5'], ['MgO', '-', '3.50', 'Anhydrite', '2.3'], ['SrO', '0.0397', '0.915', 'Hemihydrate', '2.0'], ['K2O', '0.218', '0.907', 'Syngenite', '2.0'], ['TiO2', '1.07', '0.279', 'Dolomite', '1.2'], ['ZnO', '-', '0.251', 'Calcite', '0.5'], ['ZrO2', '0.0884', '0.119', 'Other', '2.3'], ['Cl', '0.0457', '-', 'Readily soluble alkalis of cement [wt.%]', 'Readily soluble alkalis of cement [wt.%]'], ['Compton', '0.86', '0.98', 'Na2O', '0.07'], ['Rayleigh', '1.24', '1.19', 'K2O', '0.85']]",1,1,1,3,S0008884615000617_0,S0008884615000617,2015-03-11
66,Cement composition.,"[['Chemical composition (%)', 'Chemical composition (%)', 'Bogue compounds (%)', 'Bogue compounds (%)'], ['SiO2', '19.66', 'C3S', '60.17'], ['Al2O3', '4.71', 'C2S', '10.97'], ['Fe2O3', '3.26', 'C3A', '6.97'], ['CaO', '62.74', 'C4AF', '9.92'], ['MgO', '2.32', 'Blaine fineness395m2/Kg', 'Blaine fineness395m2/Kg'], ['K2O', '0.56', 'Blaine fineness395m2/Kg', 'Blaine fineness395m2/Kg'], ['Na2O', '0.12', 'Blaine fineness395m2/Kg', 'Blaine fineness395m2/Kg'], ['SO3', '3.34', 'Blaine fineness395m2/Kg', 'Blaine fineness395m2/Kg']]",1,"Cement composition.;[['Chemical composition (%)', 'Chemical composition (%)', 'Bogue compounds (%)', 'Bogue compounds (%)'], ['SiO2', '19.66', 'C3S', '60.17'], ['Al2O3', '4.71', 'C2S', '10.97'], ['Fe2O3', '3.26', 'C3A', '6.97'], ['CaO', '62.74', 'C4AF', '9.92'], ['MgO', '2.32', 'Blaine fineness395m2/Kg', 'Blaine fineness395m2/Kg'], ['K2O', '0.56', 'Blaine fineness395m2/Kg', 'Blaine fineness395m2/Kg'], ['Na2O', '0.12', 'Blaine fineness395m2/Kg', 'Blaine fineness395m2/Kg'], ['SO3', '3.34', 'Blaine fineness395m2/Kg', 'Blaine fineness395m2/Kg']]",1,1,1,3,S0008884615000654_0,S0008884615000654,2015-03-10
67,Phase composition.,"[['Phase composition (wt.%)', 'Phase composition (wt.%)', 'Phase composition (wt.%)', 'Phase composition (wt.%)', 'Phase composition (wt.%)', 'Phase composition (wt.%)'], ['', 'PC', 'Quartz', 'Slag 1', 'Slag 2', 'Fly ash'], ['C3S', '69', '', '', '', ''], ['C2S', '4', '', '', '', ''], ['C3Acubic', '1.3', '', '', '', ''], ['C3Aortho', '2.6', '', '', '', ''], ['C4AF', '10', '', '', '', ''], ['Calcite', '1.5', '', '0.8', '', ''], ['Gypsum', '1.3', '', '', '', ''], ['Other', '4.6', '', '', '', ''], ['Quartz', '', '99.0', '0.1', '', '20'], ['Mullite', '', '1.0', '', '', '19'], ['Melilite', '', '', '', '5.0', ''], ['Amorphous', '', '', '99', '94.5', '61']]",1,"Phase composition.;[['Phase composition (wt.%)', 'Phase composition (wt.%)', 'Phase composition (wt.%)', 'Phase composition (wt.%)', 'Phase composition (wt.%)', 'Phase composition (wt.%)'], ['', 'PC', 'Quartz', 'Slag 1', 'Slag 2', 'Fly ash'], ['C3S', '69', '', '', '', ''], ['C2S', '4', '', '', '', ''], ['C3Acubic', '1.3', '', '', '', ''], ['C3Aortho', '2.6', '', '', '', ''], ['C4AF', '10', '', '', '', ''], ['Calcite', '1.5', '', '0.8', '', ''], ['Gypsum', '1.3', '', '', '', ''], ['Other', '4.6', '', '', '', ''], ['Quartz', '', '99.0', '0.1', '', '20'], ['Mullite', '', '1.0', '', '', '19'], ['Melilite', '', '', '', '5.0', ''], ['Amorphous', '', '', '99', '94.5', '61']]",1,1,1,3,S0008884615000678_1,S0008884615000678,2015-03-13
68,"Phase composition, determined by Rietveld analysis of x-ray diffractograms of the OPC and CSA unhydrated cements.","[['Phase', 'OPCwt% (mole%)', 'CSA1wt% (mole%)', 'CSA2wt% (mole%)'], ['Alite (C3S)', '63.0 (59.9)', '-', '-'], ['Belite (C2S)', '11.5 (14.5)', '21.6 (22.2)', '39.3 (42.0)'], ['Brownmillerite (C4AF)', '17.6 (15.7)', '-', '-'], ['C3A', '2.4 (1.9)', '-', '-'], ['Calcite', '-', '2.3 (4.1)', '7.2 (13.2)'], ['Anhydrite', '1.3 (2.1)', '45.2 (58.8)', '21.1 (28.5)'], ['Bassanite (Hemihydrate)', '3.4 (5.1)', '1.8 (2.2)', '3.0 (3.8)'], ['Gypsum', '0.7 (0.9)', '-', '-'], [""Ye'elimite"", '-', '27.5 (8.0)', '28.1 (8.5)'], ['Quartz', '-', '1.6 (4.7)', '1.3 (4.0)'], [""M ratio:     soluble sulfate   moles       ye '  elimite  moles"", '-', '7.6', '3.8']]",1,"Phase composition, determined by Rietveld analysis of x-ray diffractograms of the OPC and CSA unhydrated cements.;[['Phase', 'OPCwt% (mole%)', 'CSA1wt% (mole%)', 'CSA2wt% (mole%)'], ['Alite (C3S)', '63.0 (59.9)', '-', '-'], ['Belite (C2S)', '11.5 (14.5)', '21.6 (22.2)', '39.3 (42.0)'], ['Brownmillerite (C4AF)', '17.6 (15.7)', '-', '-'], ['C3A', '2.4 (1.9)', '-', '-'], ['Calcite', '-', '2.3 (4.1)', '7.2 (13.2)'], ['Anhydrite', '1.3 (2.1)', '45.2 (58.8)', '21.1 (28.5)'], ['Bassanite (Hemihydrate)', '3.4 (5.1)', '1.8 (2.2)', '3.0 (3.8)'], ['Gypsum', '0.7 (0.9)', '-', '-'], [""Ye'elimite"", '-', '27.5 (8.0)', '28.1 (8.5)'], ['Quartz', '-', '1.6 (4.7)', '1.3 (4.0)'], [""M ratio:     soluble sulfate   moles       ye '  elimite  moles"", '-', '7.6', '3.8']]",1,1,1,3,S0008884617303940_1,S0008884617303940,2017-11-20
69,"The constitutive phases of the cement paste. Cement notation are used except for calcite: C=CaO; S=SiO2; A=Al2O3; F=Fe2O3; S=SO3; C=CO2. Molar masses are computed according to the python module pyisocalc, based on the data gathered by IUPAC [118].","[['Name', 'Formula', 'Molar mass', 'Density', 'Molar volume', 'Enthalpy of formation', 'C  p'], ['', '', 'g/mol', 'g/cm3', 'cm3/mol', 'kJ/mol, @ 25deg C', 'J/mol/K, @ 25deg C'], ['Cement Bogue composition', 'Cement Bogue composition', 'Cement Bogue composition', 'Cement Bogue composition', 'Cement Bogue composition', 'Cement Bogue composition', 'Cement Bogue composition'], ['Alite', 'C3S', '228.335', '3.15', '72.5', '(-2929.2)', '171.88'], ['Belite', 'C2S', '172.258', '3.27', '52.7', '(-2307.5, b)', '(128.78, b)'], ['Tricalcium aluminate', 'C3A', '270.194', '3.03', '89.2', '-3587.8', '209.87'], ['Tetracalcium aluminoferrite', 'C4AF', '485.96', '3.71', '131.0', '-5090.3', '396'], ['Gypsum', 'CSH2', '172.172', '2.31', '74.5', '-2022.6', '186.02'], ['C-S-H', 'C1.7SH4', '227.496', '2.1', '108.3', '(-3283)', '(297)'], ['Portlandite', 'CH', '74.093', '2.26', '32.8', '-986.1', '87.49'], ['Ettringite', 'C6AS3H32', '1255.108', '1.78', '705.1', '-17539', '2174'], ['MonosulphoAluminate', 'C4ASH12', '622.519', '2.02', '308', '-8778', '942'], ['Iron(III) oxide-hydroxide', 'FH3', '213.734', '2.2', '97.2', '(2 x-832.616)', '(2x101.671)'], ['Fe-Si hydrogarnet', 'C6AFS2.18H19', '1071.43', '2.18', '491.5', '-14088', '1682'], ['Hydrogarnet', 'C3AH6', '378.285', '2.52', '150.1', '-5548', '459'], ['Water', 'H', '18.015', '1.0', '18.0', '-285.83', '75.291'], ['Amorphous silicate', 'S', '60.103', '2.22', '27.1', '-903.49', '44.4'], ['C-S-Hp', 'C1.1SH3.9', '192.048', '1.9', '101.1', '(-2841)', '(297)'], ['Calcite', 'CC', '100.087', '2.71', '36.9', '-1128.79', '81.88'], ['Calcium monocarboaluminate', 'C4ACH11', '568.449', '2.17', '262.0', '-8250', '881']]",1,"The constitutive phases of the cement paste. Cement notation are used except for calcite: C=CaO; S=SiO2; A=Al2O3; F=Fe2O3; S=SO3; C=CO2. Molar masses are computed according to the python module pyisocalc, based on the data gathered by IUPAC [118].;[['Name', 'Formula', 'Molar mass', 'Density', 'Molar volume', 'Enthalpy of formation', 'C  p'], ['', '', 'g/mol', 'g/cm3', 'cm3/mol', 'kJ/mol, @ 25deg C', 'J/mol/K, @ 25deg C'], ['Cement Bogue composition', 'Cement Bogue composition', 'Cement Bogue composition', 'Cement Bogue composition', 'Cement Bogue composition', 'Cement Bogue composition', 'Cement Bogue composition'], ['Alite', 'C3S', '228.335', '3.15', '72.5', '(-2929.2)', '171.88'], ['Belite', 'C2S', '172.258', '3.27', '52.7', '(-2307.5, b)', '(128.78, b)'], ['Tricalcium aluminate', 'C3A', '270.194', '3.03', '89.2', '-3587.8', '209.87'], ['Tetracalcium aluminoferrite', 'C4AF', '485.96', '3.71', '131.0', '-5090.3', '396'], ['Gypsum', 'CSH2', '172.172', '2.31', '74.5', '-2022.6', '186.02'], ['C-S-H', 'C1.7SH4', '227.496', '2.1', '108.3', '(-3283)', '(297)'], ['Portlandite', 'CH', '74.093', '2.26', '32.8', '-986.1', '87.49'], ['Ettringite', 'C6AS3H32', '1255.108', '1.78', '705.1', '-17539', '2174'], ['MonosulphoAluminate', 'C4ASH12', '622.519', '2.02', '308', '-8778', '942'], ['Iron(III) oxide-hydroxide', 'FH3', '213.734', '2.2', '97.2', '(2 x-832.616)', '(2x101.671)'], ['Fe-Si hydrogarnet', 'C6AFS2.18H19', '1071.43', '2.18', '491.5', '-14088', '1682'], ['Hydrogarnet', 'C3AH6', '378.285', '2.52', '150.1', '-5548', '459'], ['Water', 'H', '18.015', '1.0', '18.0', '-285.83', '75.291'], ['Amorphous silicate', 'S', '60.103', '2.22', '27.1', '-903.49', '44.4'], ['C-S-Hp', 'C1.1SH3.9', '192.048', '1.9', '101.1', '(-2841)', '(297)'], ['Calcite', 'CC', '100.087', '2.71', '36.9', '-1128.79', '81.88'], ['Calcium monocarboaluminate', 'C4ACH11', '568.449', '2.17', '262.0', '-8250', '881']]",0,1,1,2,S0008884617304015_0,S0008884617304015,2017-11-14
70,The Bogue composition of the clinker and the composition of the cement.,"[['Clinker', '96%'], ['C3S', '65'], ['C2S', '11'], ['C3A', '11'], ['C4AF', '8'], ['CaCO3', '3.5%'], ['', '100%'], ['Gypsum', '4.6'], ['Blaine fineness', '380m2/kg'], ['Density', '3.12g/cm3']]",1,"The Bogue composition of the clinker and the composition of the cement.;[['Clinker', '96%'], ['C3S', '65'], ['C2S', '11'], ['C3A', '11'], ['C4AF', '8'], ['CaCO3', '3.5%'], ['', '100%'], ['Gypsum', '4.6'], ['Blaine fineness', '380m2/kg'], ['Density', '3.12g/cm3']]",1,1,1,3,S0008884617304015_8,S0008884617304015,2017-11-14
71,Composition of cements and fly ash.,"[['Material-[type]-[source]', 'PC-III-A', 'PC-III-B', 'PC-I-A', 'Fly ash-F'], ['Chemical analysis (g/100g)', 'Chemical analysis (g/100g)', 'Chemical analysis (g/100g)', 'Chemical analysis (g/100g)', 'Chemical analysis (g/100g)'], ['SiO2', '19.8', '19.8', '20.5', '52.1'], ['Al2O3', '4.3', '5.1', '5.0', '23.1'], ['Fe2O3', '3.1', '1.9', '3.1', '3.9'], ['CaO', '64.2', '63.5', '64.9', '11.6'], ['MgO', '0.6', '1.1', '0.7', '2.1'], ['SO3', '4.1', '5.0', '3.8', '0.5'], ['Na2O', '0.1', '0.1', '0.1', '0.4'], ['K2O', '0.7', '0.6', '0.7', '0.7'], ['Na2Oe', '0.56', '0.49', '0.54', '-'], ['Blaine fineness (m2/kg)', '609', '554', '369', '-'], ['', '', '', '', ''], ['Calculated phase composition (g/100g)', 'Calculated phase composition (g/100g)', 'Calculated phase composition (g/100g)', 'Calculated phase composition (g/100g)', 'Calculated phase composition (g/100g)'], ['C4AF', '9.4', '5.8', '9.3', '-'], ['C3A', '6.1', '10.3', '7.9', '-'], ['C3S', '65.9', '56.8', '59.7', '-'], ['C2S', '7.1', '13.9', '13.8', '-']]",1,"Composition of cements and fly ash.;[['Material-[type]-[source]', 'PC-III-A', 'PC-III-B', 'PC-I-A', 'Fly ash-F'], ['Chemical analysis (g/100g)', 'Chemical analysis (g/100g)', 'Chemical analysis (g/100g)', 'Chemical analysis (g/100g)', 'Chemical analysis (g/100g)'], ['SiO2', '19.8', '19.8', '20.5', '52.1'], ['Al2O3', '4.3', '5.1', '5.0', '23.1'], ['Fe2O3', '3.1', '1.9', '3.1', '3.9'], ['CaO', '64.2', '63.5', '64.9', '11.6'], ['MgO', '0.6', '1.1', '0.7', '2.1'], ['SO3', '4.1', '5.0', '3.8', '0.5'], ['Na2O', '0.1', '0.1', '0.1', '0.4'], ['K2O', '0.7', '0.6', '0.7', '0.7'], ['Na2Oe', '0.56', '0.49', '0.54', '-'], ['Blaine fineness (m2/kg)', '609', '554', '369', '-'], ['', '', '', '', ''], ['Calculated phase composition (g/100g)', 'Calculated phase composition (g/100g)', 'Calculated phase composition (g/100g)', 'Calculated phase composition (g/100g)', 'Calculated phase composition (g/100g)'], ['C4AF', '9.4', '5.8', '9.3', '-'], ['C3A', '6.1', '10.3', '7.9', '-'], ['C3S', '65.9', '56.8', '59.7', '-'], ['C2S', '7.1', '13.9', '13.8', '-']]",1,1,1,3,S0008884617304258_0,S0008884617304258,2017-09-06
72,Chemical and mineral composition of the cement.,"[['Chemical composition (% by mass)', 'Chemical composition (% by mass)', 'Chemical composition (% by mass)', 'Chemical composition (% by mass)', 'Chemical composition (% by mass)', 'Chemical composition (% by mass)', 'Chemical composition (% by mass)', 'Chemical composition (% by mass)'], ['SiO2', 'Al2O3', 'CaO', 'MgO', 'Fe2O3', 'SO3', 'NA2Oeq', 'Ignition loss'], ['21.08', '4.29', '62.68', '1.55', '3.94', '2.55', '0.48', '2.31'], ['', '', '', '', '', '', '', ''], ['Mineral composition (% by mass)', 'Mineral composition (% by mass)', 'Mineral composition (% by mass)', 'Mineral composition (% by mass)', 'Mineral composition (% by mass)', 'Mineral composition (% by mass)', '', ''], ['C3S', 'C2S', 'C3A', 'C4AF', '', '', '', ''], ['52.50', '21.40', '6.40', '13.10', '', '', '', '']]",1,"Chemical and mineral composition of the cement.;[['Chemical composition (% by mass)', 'Chemical composition (% by mass)', 'Chemical composition (% by mass)', 'Chemical composition (% by mass)', 'Chemical composition (% by mass)', 'Chemical composition (% by mass)', 'Chemical composition (% by mass)', 'Chemical composition (% by mass)'], ['SiO2', 'Al2O3', 'CaO', 'MgO', 'Fe2O3', 'SO3', 'NA2Oeq', 'Ignition loss'], ['21.08', '4.29', '62.68', '1.55', '3.94', '2.55', '0.48', '2.31'], ['', '', '', '', '', '', '', ''], ['Mineral composition (% by mass)', 'Mineral composition (% by mass)', 'Mineral composition (% by mass)', 'Mineral composition (% by mass)', 'Mineral composition (% by mass)', 'Mineral composition (% by mass)', '', ''], ['C3S', 'C2S', 'C3A', 'C4AF', '', '', '', ''], ['52.50', '21.40', '6.40', '13.10', '', '', '', '']]",1,1,1,3,S0008884617304398_0,S0008884617304398,2017-08-25
73,Mineralogical composition of the cement clinker (%wt).,"[['Minerals', 'Clinker', 'Metakaolin', 'Limestone', 'Dolomite', 'Quartz', 'Anhydrite'], ['C3S', '60.8', '0.0', '0.0', '0.0', '0.0', '0.0'], ['C2S', '16.5', '0.0', '0.0', '0.0', '0.0', '0.0'], ['C3A', '6.5', '0.0', '0.0', '0.0', '0.0', '0.0'], ['C4AF', '11.3', '0.0', '0.0', '0.0', '0.0', '0.0'], ['Calcite', '0.0', '0.0', '98.6', '12.5', '0.0', '0.0'], ['Dolomite', '0.0', '0.0', '0.6', '87.5', '0.0', '5.0'], ['Amorphous', '0.0', '95.0', '0.0', '0.0', '0.0', '0.0'], ['Quartz', '0.0', '2.0', '0.7', '0.0', '100.0', '2.1'], ['Anhydrite', '0.0', '0.0', '0.0', '0.0', '0.0', '90.7'], ['Others', '4.9', '3.0', '0.0', '0.0', '0.0', '2.2']]",1,"Mineralogical composition of the cement clinker (%wt).;[['Minerals', 'Clinker', 'Metakaolin', 'Limestone', 'Dolomite', 'Quartz', 'Anhydrite'], ['C3S', '60.8', '0.0', '0.0', '0.0', '0.0', '0.0'], ['C2S', '16.5', '0.0', '0.0', '0.0', '0.0', '0.0'], ['C3A', '6.5', '0.0', '0.0', '0.0', '0.0', '0.0'], ['C4AF', '11.3', '0.0', '0.0', '0.0', '0.0', '0.0'], ['Calcite', '0.0', '0.0', '98.6', '12.5', '0.0', '0.0'], ['Dolomite', '0.0', '0.0', '0.6', '87.5', '0.0', '5.0'], ['Amorphous', '0.0', '95.0', '0.0', '0.0', '0.0', '0.0'], ['Quartz', '0.0', '2.0', '0.7', '0.0', '100.0', '2.1'], ['Anhydrite', '0.0', '0.0', '0.0', '0.0', '0.0', '90.7'], ['Others', '4.9', '3.0', '0.0', '0.0', '0.0', '2.2']]",1,1,1,3,S0008884617304490_1,S0008884617304490,2018-02-03
74,"Cement oxide analysis, phase concentrations and Blaine fineness.","[['Oxide mass fractions (%)', 'Oxide mass fractions (%)', 'Oxide mass fractions (%)', 'Oxide mass fractions (%)', 'Oxide mass fractions (%)', 'Oxide mass fractions (%)', 'Oxide mass fractions (%)'], ['SiO2', 'Al2O3', 'Fe2O3', 'CaO', 'MgO', 'SO3', 'K2O'], ['19.6', '4.5', '2.3', '63.7', '3.9', '2.6', '0.7'], ['', '', '', '', '', '', ''], ['Phase mass concentrations (%)', 'Phase mass concentrations (%)', 'Phase mass concentrations (%)', 'Phase mass concentrations (%)', 'Phase mass concentrations (%)', 'Physical properties', 'Physical properties'], ['Clinker', 'C3S', 'C2S', 'C3A', 'C4AF', 'Density (kg/m3)', 'Blaine (cm2/g)'], ['98', '69', '9', '9', '7', '3130', '3900']]",1,"Cement oxide analysis, phase concentrations and Blaine fineness.;[['Oxide mass fractions (%)', 'Oxide mass fractions (%)', 'Oxide mass fractions (%)', 'Oxide mass fractions (%)', 'Oxide mass fractions (%)', 'Oxide mass fractions (%)', 'Oxide mass fractions (%)'], ['SiO2', 'Al2O3', 'Fe2O3', 'CaO', 'MgO', 'SO3', 'K2O'], ['19.6', '4.5', '2.3', '63.7', '3.9', '2.6', '0.7'], ['', '', '', '', '', '', ''], ['Phase mass concentrations (%)', 'Phase mass concentrations (%)', 'Phase mass concentrations (%)', 'Phase mass concentrations (%)', 'Phase mass concentrations (%)', 'Physical properties', 'Physical properties'], ['Clinker', 'C3S', 'C2S', 'C3A', 'C4AF', 'Density (kg/m3)', 'Blaine (cm2/g)'], ['98', '69', '9', '9', '7', '3130', '3900']]",1,1,1,3,S0008884617304726_1,S0008884617304726,2018-10-18
75,Cement properties.,"[['Portland cement CEM I 52.5 N', 'Portland cement CEM I 52.5 N', 'Portland cement CEM I 52.5 N', 'Portland cement CEM I 52.5 N', 'Portland cement CEM I 52.5 N'], ['Chemical analysis (%)', 'Chemical analysis (%)', 'Chemical analysis (%)', 'Chemical analysis (%)', 'Chemical analysis (%)'], ['CaO', 'SiO2', 'Al2O3', 'Fe2O3', 'SO3'], ['63.7', '19.8', '4.4', '2.2', '3.2'], ['', '', '', '', ''], ['Portland cement CEM I 52.5 N', 'Portland cement CEM I 52.5 N', 'Portland cement CEM I 52.5 N', 'Portland cement CEM I 52.5 N', ''], ['Compound composition of clinker (%)', 'Compound composition of clinker (%)', 'Compound composition of clinker (%)', 'Compound composition of clinker (%)', ''], ['C3S', 'C2S', 'C3A', 'C4AF', ''], ['68', '11', '8', '7', ''], ['', '', '', '', ''], ['Portland cement CEM I 52.5 N', 'Portland cement CEM I 52.5 N', 'Portland cement CEM I 52.5 N', 'Portland cement CEM I 52.5 N', 'Portland cement CEM I 52.5 N'], ['Physical properties', 'Physical properties', 'Physical properties', 'Physical properties', 'Physical properties'], ['Normal compressive strength (MPa)', 'd50 (mm)', 'BET (m2/g)', 'Packing density', 'Water demand (L/kg)'], ['61', '15', '0.77', '0.56', '0.25']]",1,"Cement properties.;[['Portland cement CEM I 52.5 N', 'Portland cement CEM I 52.5 N', 'Portland cement CEM I 52.5 N', 'Portland cement CEM I 52.5 N', 'Portland cement CEM I 52.5 N'], ['Chemical analysis (%)', 'Chemical analysis (%)', 'Chemical analysis (%)', 'Chemical analysis (%)', 'Chemical analysis (%)'], ['CaO', 'SiO2', 'Al2O3', 'Fe2O3', 'SO3'], ['63.7', '19.8', '4.4', '2.2', '3.2'], ['', '', '', '', ''], ['Portland cement CEM I 52.5 N', 'Portland cement CEM I 52.5 N', 'Portland cement CEM I 52.5 N', 'Portland cement CEM I 52.5 N', ''], ['Compound composition of clinker (%)', 'Compound composition of clinker (%)', 'Compound composition of clinker (%)', 'Compound composition of clinker (%)', ''], ['C3S', 'C2S', 'C3A', 'C4AF', ''], ['68', '11', '8', '7', ''], ['', '', '', '', ''], ['Portland cement CEM I 52.5 N', 'Portland cement CEM I 52.5 N', 'Portland cement CEM I 52.5 N', 'Portland cement CEM I 52.5 N', 'Portland cement CEM I 52.5 N'], ['Physical properties', 'Physical properties', 'Physical properties', 'Physical properties', 'Physical properties'], ['Normal compressive strength (MPa)', 'd50 (mm)', 'BET (m2/g)', 'Packing density', 'Water demand (L/kg)'], ['61', '15', '0.77', '0.56', '0.25']]",1,1,1,3,S0008884617304921_0,S0008884617304921,2019-03-19
76,Chemical and mineralogical composition of the used materials.,"[['Oxide composition [wt%]', 'Oxide composition [wt%]', 'Oxide composition [wt%]', 'Oxide composition [wt%]', 'Mineralogical phase composition of PC [wt%]', 'Mineralogical phase composition of PC [wt%]'], ['', 'MK', 'BT', 'PC', 'Mineralogical phase composition of PC [wt%]', 'Mineralogical phase composition of PC [wt%]'], ['CaO', '0.0707', '0.949', '63.7', 'Tricalcium silicate (C3S)', '51'], ['SiO2', '51.8', '62.0', '12.9', 'Tricalcium silicate (C3S)', '51'], ['Al2O3', '42.4', '17.2', '4.14', 'Tricalcium silicate (C3S)', '51'], ['SO3', '0.105', '0.199', '5.25', 'Dicalcium silicate (C2S)', '13'], ['Fe2O3', '4.15', '6.51', '7.97', 'Dicalcium silicate (C2S)', '13'], ['MgO', '-', '7.35', '3.50', 'Dicalcium silicate (C2S)', '13'], ['SrO', '0.0397', '0.0442', '0.915', 'Tricalcium aluminate (C3A)', '10'], ['K2O', '0.218', '0.0717', '0.907', 'Tricalcium aluminate (C3A)', '10'], ['Na2O', '-', '5.03', '-', 'Tricalcium aluminate (C3A)', '10'], ['TiO2', '1.07', '0.224', '0.279', 'Tetra-calcium Aluminoferrite (C4AF)', '8'], ['ZnO', '-', '0.0283', '0.251', 'Tetra-calcium Aluminoferrite (C4AF)', '8'], ['ZrO2', '0.0884', '0.146', '0.119', 'Tetra-calcium Aluminoferrite (C4AF)', '8'], ['Cl', '0.0457', '0.185', '-', 'C3S + 4.75*C3A', '101'], ['Compton', '0.86', '0.86', '0.98', 'C3S + 4.75*C3A', '101'], ['Rayleigh', '1.24', '1.03', '1.19', 'C3S + 4.75*C3A', '101']]",1,"Chemical and mineralogical composition of the used materials.;[['Oxide composition [wt%]', 'Oxide composition [wt%]', 'Oxide composition [wt%]', 'Oxide composition [wt%]', 'Mineralogical phase composition of PC [wt%]', 'Mineralogical phase composition of PC [wt%]'], ['', 'MK', 'BT', 'PC', 'Mineralogical phase composition of PC [wt%]', 'Mineralogical phase composition of PC [wt%]'], ['CaO', '0.0707', '0.949', '63.7', 'Tricalcium silicate (C3S)', '51'], ['SiO2', '51.8', '62.0', '12.9', 'Tricalcium silicate (C3S)', '51'], ['Al2O3', '42.4', '17.2', '4.14', 'Tricalcium silicate (C3S)', '51'], ['SO3', '0.105', '0.199', '5.25', 'Dicalcium silicate (C2S)', '13'], ['Fe2O3', '4.15', '6.51', '7.97', 'Dicalcium silicate (C2S)', '13'], ['MgO', '-', '7.35', '3.50', 'Dicalcium silicate (C2S)', '13'], ['SrO', '0.0397', '0.0442', '0.915', 'Tricalcium aluminate (C3A)', '10'], ['K2O', '0.218', '0.0717', '0.907', 'Tricalcium aluminate (C3A)', '10'], ['Na2O', '-', '5.03', '-', 'Tricalcium aluminate (C3A)', '10'], ['TiO2', '1.07', '0.224', '0.279', 'Tetra-calcium Aluminoferrite (C4AF)', '8'], ['ZnO', '-', '0.0283', '0.251', 'Tetra-calcium Aluminoferrite (C4AF)', '8'], ['ZrO2', '0.0884', '0.146', '0.119', 'Tetra-calcium Aluminoferrite (C4AF)', '8'], ['Cl', '0.0457', '0.185', '-', 'C3S + 4.75*C3A', '101'], ['Compton', '0.86', '0.86', '0.98', 'C3S + 4.75*C3A', '101'], ['Rayleigh', '1.24', '1.03', '1.19', 'C3S + 4.75*C3A', '101']]",1,1,1,3,S0008884617305185_0,S0008884617305185,2019-06-19
77,Bulk chemical analysis by XRF and phase composition by XRD-Rietveld [wt%].,"[['', 'PC', 'FA1', 'FA2', 'S', 'Q', '', 'PC', 'FA1', 'FA2', 'S', 'Q'], ['Al2O3', '5.5', '19.8', '18.2', '11.6', '1.6', 'C3S', '66.3', '-', '-', '-', '-'], ['SiO2', '20.7', '42.3', '33.6', '36.7', '97.0', 'C2S', '8.3', '2.5', '0.5', '-', '-'], ['CaO', '65.7', '20.7', '26.5', '38.9', '0.1', 'C3A', '8.7', '2.0', '4.0', '-', '-'], ['Na2O', '0.2', '0.3', '1.9', '0.2', '-', 'C4AF', '7.7', '1.0', '1.5', '-', '-'], ['K2O', '0.4', '1.5', '0.4', '0.7', '1.0', 'Quartz', '0.5', '1.3', '3.5', '-', '97.3'], ['MgO', '1.5', '2.2', '6.4', '7.8', '0.1', 'Mullite', '-', '-', '-', '-', '2.7'], ['Fe2O3', '2.7', '8.2', '6.4', '0.5', '-', 'Dolomite', '1.1', '-', '-', '-', '-'], ['SO3', '2.6', '1.4', '2.2', '2.8', '-', 'Calcite', '1.8', '-', '-', '-', '-'], ['TiO2', '0.3', '0.7', '1.3', '0.9', '-', 'Periclase', '-', '-', '2.0', '-', '-'], ['P2O5', '0.2', '0.3', '0.9', '-', '-', 'Gypsum', '2.6', '-', '-', '-', '-'], ['', '', '', '', '', '', 'Anhydrite', '3.0', '1.8', '2.0', '-', '-'], ['', '', '', '', '', '', 'Free lime', '-', '1.7', '0.6', '-', '-'], ['Sum', '99.8', '97.2', '97.7', '100.0', '99.8', 'Amorphous', '-', '89.7', '85.9', '100.0', '100.0']]",1,"Bulk chemical analysis by XRF and phase composition by XRD-Rietveld [wt%].;[['', 'PC', 'FA1', 'FA2', 'S', 'Q', '', 'PC', 'FA1', 'FA2', 'S', 'Q'], ['Al2O3', '5.5', '19.8', '18.2', '11.6', '1.6', 'C3S', '66.3', '-', '-', '-', '-'], ['SiO2', '20.7', '42.3', '33.6', '36.7', '97.0', 'C2S', '8.3', '2.5', '0.5', '-', '-'], ['CaO', '65.7', '20.7', '26.5', '38.9', '0.1', 'C3A', '8.7', '2.0', '4.0', '-', '-'], ['Na2O', '0.2', '0.3', '1.9', '0.2', '-', 'C4AF', '7.7', '1.0', '1.5', '-', '-'], ['K2O', '0.4', '1.5', '0.4', '0.7', '1.0', 'Quartz', '0.5', '1.3', '3.5', '-', '97.3'], ['MgO', '1.5', '2.2', '6.4', '7.8', '0.1', 'Mullite', '-', '-', '-', '-', '2.7'], ['Fe2O3', '2.7', '8.2', '6.4', '0.5', '-', 'Dolomite', '1.1', '-', '-', '-', '-'], ['SO3', '2.6', '1.4', '2.2', '2.8', '-', 'Calcite', '1.8', '-', '-', '-', '-'], ['TiO2', '0.3', '0.7', '1.3', '0.9', '-', 'Periclase', '-', '-', '2.0', '-', '-'], ['P2O5', '0.2', '0.3', '0.9', '-', '-', 'Gypsum', '2.6', '-', '-', '-', '-'], ['', '', '', '', '', '', 'Anhydrite', '3.0', '1.8', '2.0', '-', '-'], ['', '', '', '', '', '', 'Free lime', '-', '1.7', '0.6', '-', '-'], ['Sum', '99.8', '97.2', '97.7', '100.0', '99.8', 'Amorphous', '-', '89.7', '85.9', '100.0', '100.0']]",1,1,1,3,S0008884616308468_0,S0008884616308468,2017-05-23
78,Measured chemical composition of clinker phases.,"[['', 'C3S', 'C2S', 'C3A', 'C4AF'], ['Al2O3', '1.21', '1.74', '27.57', '19.07'], ['SiO2', '25.70', '32.85', '4.98', '3.56'], ['CaO', '70.38', '62.65', '56.85', '47.75'], ['Na2O', '0.34', '0.37', '0.53', '0.31'], ['K2O', '0.09', '0.49', '0.26', '0.60'], ['MgO', '1.03', '0.55', '2.03', '3.17'], ['Fe2O3', '0.56', '0.50', '6.92', '22.91'], ['SO3', '0.23', '0.27', '0.23', '0.10'], ['TiO2', '0.17', '0.23', '0.43', '2.22'], ['P2O5', '0.29', '0.35', '0.18', '0.33']]",1,"Measured chemical composition of clinker phases.;[['', 'C3S', 'C2S', 'C3A', 'C4AF'], ['Al2O3', '1.21', '1.74', '27.57', '19.07'], ['SiO2', '25.70', '32.85', '4.98', '3.56'], ['CaO', '70.38', '62.65', '56.85', '47.75'], ['Na2O', '0.34', '0.37', '0.53', '0.31'], ['K2O', '0.09', '0.49', '0.26', '0.60'], ['MgO', '1.03', '0.55', '2.03', '3.17'], ['Fe2O3', '0.56', '0.50', '6.92', '22.91'], ['SO3', '0.23', '0.27', '0.23', '0.10'], ['TiO2', '0.17', '0.23', '0.43', '2.22'], ['P2O5', '0.29', '0.35', '0.18', '0.33']]",1,1,1,3,S0008884616308468_2,S0008884616308468,2017-05-23
79,Oxide a  and phase b  composition of the CSA clinker (KTS 100 from Belitex).,"[['Oxide', 'SiO2', 'Al2O3', 'Fe2O3', 'CaO', 'MgO', 'TiO2', 'MnO', 'P2O5', 'Cr2O3', 'SrO', 'Na2O', 'K2O', 'SO3', 'ZnO', 'Cl-', 'LOI'], ['wt%', '5.44', '38.53', '1.19', '41.98', '1.47', '1.64', '0.01', '0.17', '0.03', '0.09', '0.03', '0.14', '8.83', '0.01', '0.03', '0.41'], ['', '', '', '', '', '', '', '', '', '', '', '', '', '', '', '', ''], ['Minerals', 'C 4   A 3   S -   (cubic)', ""C2S (a' and b)"", 'C12A7', 'CT', 'MgO', 'C  S -', 'Quartz', 'Others', '', '', '', '', '', '', '', ''], ['wt%', '66.8', '15.9', '9.5', '2.9', '1.5', '0.5', '0.5', '2.4', '', '', '', '', '', '', '', '']]",1,"Oxide a  and phase b  composition of the CSA clinker (KTS 100 from Belitex).;[['Oxide', 'SiO2', 'Al2O3', 'Fe2O3', 'CaO', 'MgO', 'TiO2', 'MnO', 'P2O5', 'Cr2O3', 'SrO', 'Na2O', 'K2O', 'SO3', 'ZnO', 'Cl-', 'LOI'], ['wt%', '5.44', '38.53', '1.19', '41.98', '1.47', '1.64', '0.01', '0.17', '0.03', '0.09', '0.03', '0.14', '8.83', '0.01', '0.03', '0.41'], ['', '', '', '', '', '', '', '', '', '', '', '', '', '', '', '', ''], ['Minerals', 'C 4   A 3   S -   (cubic)', ""C2S (a' and b)"", 'C12A7', 'CT', 'MgO', 'C  S -', 'Quartz', 'Others', '', '', '', '', '', '', '', ''], ['wt%', '66.8', '15.9', '9.5', '2.9', '1.5', '0.5', '0.5', '2.4', '', '', '', '', '', '', '', '']]",1,1,1,3,S000888461630847X_0,S000888461630847X,2017-03-29
80,Oxide a  and phase b  composition of the CSA clinker (KTS 100 from Belitex).,"[['Oxide', 'SiO2', 'Al2O3', 'Fe2O3', 'CaO', 'MgO', 'TiO2', 'MnO', 'P2O5', 'Cr2O3', 'SrO', 'Na2O', 'K2O', 'SO3', 'ZnO', 'Cl-', 'LOI'], ['Wt%', '5.44', '38.53', '1.19', '41.98', '1.47', '1.64', '0.01', '0.17', '0.03', '0.09', '0.03', '0.14', '8.83', '0.01', '0.03', '0.41'], ['Minerals', 'C4A3   S -   (cubic)', ""C2S(a' and b)"", 'C12A7', 'CT', 'MgO', 'C  S -', 'Quartz', 'Others', '', '', '', '', '', '', '', ''], ['Wt%', '66.8', '15.9', '9.5', '2.9', '1.5', '0.5', '0.5', '2.4', '', '', '', '', '', '', '', '']]",1,"Oxide a  and phase b  composition of the CSA clinker (KTS 100 from Belitex).;[['Oxide', 'SiO2', 'Al2O3', 'Fe2O3', 'CaO', 'MgO', 'TiO2', 'MnO', 'P2O5', 'Cr2O3', 'SrO', 'Na2O', 'K2O', 'SO3', 'ZnO', 'Cl-', 'LOI'], ['Wt%', '5.44', '38.53', '1.19', '41.98', '1.47', '1.64', '0.01', '0.17', '0.03', '0.09', '0.03', '0.14', '8.83', '0.01', '0.03', '0.41'], ['Minerals', 'C4A3   S -   (cubic)', ""C2S(a' and b)"", 'C12A7', 'CT', 'MgO', 'C  S -', 'Quartz', 'Others', '', '', '', '', '', '', '', ''], ['Wt%', '66.8', '15.9', '9.5', '2.9', '1.5', '0.5', '0.5', '2.4', '', '', '', '', '', '', '', '']]",1,1,1,3,S0008884616308481_0,S0008884616308481,2017-04-01
