Repository: zakidotai/cemcat

# CemCat Streamlit Hosting Bundle

This folder is ready to be pushed to GitHub and deployed on Streamlit Cloud.

## Files included

- `streamlit_app.py` (main app)
- `requirements.txt`
- `data/ner_cems_40k.csv`
- `data/pii_abs.json`
- `data/clinker_comps_with_dates.csv`
- `upload/composition_cls_slag_updated.csv`

## Local run

```bash
streamlit run streamlit_app.py
```

File: crystalline_composition_gpt4_with_pii_tid_dates.csv (part 4 of 101)
,caption,tables,Label,text,pred_0,pred_1,pred_2,all_pred,pii_tid,pii,date
81,"Chemical and mineralogical composition of C1 and C2 cements. The chemical composition was obtained by X-ray fluorescence, whereas the mineralogical composition was obtained by X-ray diffraction and Rietveld refinement. LOI=loss on ignition. IR=insoluble residue. SO3 and IR contents were determined by gravimetric analysis, as reported in [37].","[['Chemical composition(% (w/w))', 'C1', 'C2', 'Mineralogical composition(% (w/w))', 'C1', 'C2'], ['CaO', '62.6', '63.5', 'C3S', '70.6', '64.7'], ['SiO2', '19.7', '20.0', 'C2S', '8.5', '14.5'], ['Al2O3', '5.1', '4.9', 'C3A cubic', '4.7', '5.4'], ['MgO', '2.3', '1.8', 'C3A orthorhombic', '1.2', '0.5'], ['MnO', '0.0', '0.1', 'C4AF', '8.7', '8.5'], ['SO3', '3.8', '3.2', 'Gypsum', '1.4', '3.0'], ['Fe2O3', '3.1', '3.3', 'Bassanite', '1.8', '0.6'], ['Na2O', '0.1', '0.2', 'Anhydrite', '0.6', '0.1'], ['K2O', '1.1', '0.7', 'Quartz', '0.1', '0.4'], ['TiO2', '0.4', '0.3', 'Periclase', '0.5', '0.3'], ['P2O5', '0.2', '0.2', 'Calcite', '2.0', '1.8'], ['LOI', '1.8', '2.0', 'Dolomite', '0.1', '0.2'], ['IR', '0.3', '0.5', '', '', ''], ['Sum', '100', '101', 'Sum', '100', '100']]",1,"Chemical and mineralogical composition of C1 and C2 cements. The chemical composition was obtained by X-ray fluorescence, whereas the mineralogical composition was obtained by X-ray diffraction and Rietveld refinement. LOI=loss on ignition. IR=insoluble residue. SO3 and IR contents were determined by gravimetric analysis, as reported in [37].;[['Chemical composition(% (w/w))', 'C1', 'C2', 'Mineralogical composition(% (w/w))', 'C1', 'C2'], ['CaO', '62.6', '63.5', 'C3S', '70.6', '64.7'], ['SiO2', '19.7', '20.0', 'C2S', '8.5', '14.5'], ['Al2O3', '5.1', '4.9', 'C3A cubic', '4.7', '5.4'], ['MgO', '2.3', '1.8', 'C3A orthorhombic', '1.2', '0.5'], ['MnO', '0.0', '0.1', 'C4AF', '8.7', '8.5'], ['SO3', '3.8', '3.2', 'Gypsum', '1.4', '3.0'], ['Fe2O3', '3.1', '3.3', 'Bassanite', '1.8', '0.6'], ['Na2O', '0.1', '0.2', 'Anhydrite', '0.6', '0.1'], ['K2O', '1.1', '0.7', 'Quartz', '0.1', '0.4'], ['TiO2', '0.4', '0.3', 'Periclase', '0.5', '0.3'], ['P2O5', '0.2', '0.2', 'Calcite', '2.0', '1.8'], ['LOI', '1.8', '2.0', 'Dolomite', '0.1', '0.2'], ['IR', '0.3', '0.5', '', '', ''], ['Sum', '100', '101', 'Sum', '100', '100']]",1,1,1,3,S0008884616308894_0,S0008884616308894,2016-10-18
82,Oxide analysis and Bogue potential composition of cements.,"[['Cement type', 'Oxide analysis', 'Oxide analysis', 'Oxide analysis', 'Oxide analysis', 'Oxide analysis', 'Oxide analysis', 'Oxide analysis', 'Oxide analysis', 'SO3/Al2O3'], ['Cement type', 'SiO2', 'Al2O3', 'Fe2O3', 'CaO', 'MgO', '(Na2O)e', 'SO3', 'LOI', 'SO3/Al2O3'], ['Type I-A', '19.78', '4.61', '3.37', '62.75', '3.07', '0.49', '2.55', '2.57', '0.70'], ['Type I-B', '19.58', '4.79', '3.38', '64.20', '1.06', '0.49', '3.26', '2.61', '0.87'], ['Type I-C', '19.40', '5.48', '3.33', '63.83', '0.79', '0.53', '3.18', '1.64', '0.74'], ['Type III', '19.81', '5.52', '3.31', '63.99', '0.79', '0.47', '4.14', '1.67', '0.96'], ['Type V', '21.10', '3.95', '4.42', '62.49', '3.05', '0.44', '2.35', '1.33', '0.76'], ['', '', '', '', '', '', '', '', '', ''], ['Cementtype', 'Bogue potential composition', 'Bogue potential composition', 'Bogue potential composition', 'Bogue potential composition', 'Blaine fineness m2/kg', '', '', '', ''], ['Cementtype', 'C3S', 'C2S', 'C3A', 'C4AF', 'Blaine fineness m2/kg', '', '', '', ''], ['Type I-A', '62.08%', '9.89%', '6.50%', '10.26%', '393', '', '', '', ''], ['Type I-B', '66.26%', '6.15%', '6.97%', '10.28%', '413', '', '', '', ''], ['Type I-C', '61.76%', '9.03%', '8.88%', '10.14%', '401', '', '', '', ''], ['Type III', '56.34%', '14.29%', '9.03%', '10.06%', '498', '', '', '', ''], ['Type V', '54.50%', '19.38%', '2.97%', '13.45%', '376', '', '', '', '']]",1,"Oxide analysis and Bogue potential composition of cements.;[['Cement type', 'Oxide analysis', 'Oxide analysis', 'Oxide analysis', 'Oxide analysis', 'Oxide analysis', 'Oxide analysis', 'Oxide analysis', 'Oxide analysis', 'SO3/Al2O3'], ['Cement type', 'SiO2', 'Al2O3', 'Fe2O3', 'CaO', 'MgO', '(Na2O)e', 'SO3', 'LOI', 'SO3/Al2O3'], ['Type I-A', '19.78', '4.61', '3.37', '62.75', '3.07', '0.49', '2.55', '2.57', '0.70'], ['Type I-B', '19.58', '4.79', '3.38', '64.20', '1.06', '0.49', '3.26', '2.61', '0.87'], ['Type I-C', '19.40', '5.48', '3.33', '63.83', '0.79', '0.53', '3.18', '1.64', '0.74'], ['Type III', '19.81', '5.52', '3.31', '63.99', '0.79', '0.47', '4.14', '1.67', '0.96'], ['Type V', '21.10', '3.95', '4.42', '62.49', '3.05', '0.44', '2.35', '1.33', '0.76'], ['', '', '', '', '', '', '', '', '', ''], ['Cementtype', 'Bogue potential composition', 'Bogue potential composition', 'Bogue potential composition', 'Bogue potential composition', 'Blaine fineness m2/kg', '', '', '', ''], ['Cementtype', 'C3S', 'C2S', 'C3A', 'C4AF', 'Blaine fineness m2/kg', '', '', '', ''], ['Type I-A', '62.08%', '9.89%', '6.50%', '10.26%', '393', '', '', '', ''], ['Type I-B', '66.26%', '6.15%', '6.97%', '10.28%', '413', '', '', '', ''], ['Type I-C', '61.76%', '9.03%', '8.88%', '10.14%', '401', '', '', '', ''], ['Type III', '56.34%', '14.29%', '9.03%', '10.06%', '498', '', '', '', ''], ['Type V', '54.50%', '19.38%', '2.97%', '13.45%', '376', '', '', '', '']]",1,1,1,3,S0008884616309127_0,S0008884616309127,2017-02-20
83,Modified Bogue composition of the cements in the collected experiments.,"[['Ref.', 'C3S', 'C2S', 'C3A', 'C4AF', 'C  S -   H 2', 'Remaining'], ['Morandeau et al. [48]', '63.1%', '16.0%', '3.6%', '10.8%', '4.1%', '2.4%'], ['Monteagudo et al. [49]', '63.1%', '16.0%', '3.6%', '10.8%', '4.1%', '2.4%'], ['Alonso et al. [50]', '67.8%', '6.0%', '0%', '17.5%', '6.0%', '2.7%'], ['Thongsanitgarn et al. [51]', '65.3%', '11.5%', '4.9%', '11.0%', '4.8%', '2.5%'], ['Piasta et al. [52]', '63.2%', '15.4%', '9.9%', '8.0%', '3.4%', '1.0%'], ['Komenon & Penttala [53]', '62.8%', '10.6%', '9.2%', '6.5%', '5.4%', '5.5%'], ['Kang et al. 2015 [54]', '54.52%', '19.93%', '7.75%', '9.13%', '3.59%', '5.09%'], ['Kou et al. 2014 [55]', '59.87%', '16.54%', '7.88%', '10.36%', '4.51%', '1.0%']]",1,"Modified Bogue composition of the cements in the collected experiments.;[['Ref.', 'C3S', 'C2S', 'C3A', 'C4AF', 'C  S -   H 2', 'Remaining'], ['Morandeau et al. [48]', '63.1%', '16.0%', '3.6%', '10.8%', '4.1%', '2.4%'], ['Monteagudo et al. [49]', '63.1%', '16.0%', '3.6%', '10.8%', '4.1%', '2.4%'], ['Alonso et al. [50]', '67.8%', '6.0%', '0%', '17.5%', '6.0%', '2.7%'], ['Thongsanitgarn et al. [51]', '65.3%', '11.5%', '4.9%', '11.0%', '4.8%', '2.5%'], ['Piasta et al. [52]', '63.2%', '15.4%', '9.9%', '8.0%', '3.4%', '1.0%'], ['Komenon & Penttala [53]', '62.8%', '10.6%', '9.2%', '6.5%', '5.4%', '5.5%'], ['Kang et al. 2015 [54]', '54.52%', '19.93%', '7.75%', '9.13%', '3.59%', '5.09%'], ['Kou et al. 2014 [55]', '59.87%', '16.54%', '7.88%', '10.36%', '4.51%', '1.0%']]",1,0,1,2,S0008884619303035_2,S0008884619303035,2020-01-23
84,"Physical properties, chemical and mineral composition (wt%) of the raw materials.","[['', 'Cement', 'Limestone'], ['Dv50 [mm]', '14.35', '7.2'], ['SSA [m2/g]', '1.94', '2.06'], ['SiO2', '19.3', '0.1'], ['Al2O3', '5.7', ''], ['Fe2O3', '3.6', ''], ['CaO', '63.6', '55'], ['MgO', '1.6', '0.2'], ['SO3', '3.2', ''], ['Na2O', '0.2', '0.1'], ['K2O', '1.2', ''], ['TiO2', '0.3', ''], ['P2O5', '0.2', ''], ['MnO', '0.1', ''], ['Others', '0.3', ''], ['LOI', '0.8', '42.6'], ['C3S', '66.26', ''], ['C2S', '6.11', ''], ['C3A', '7.64', ''], ['C4AF', '11.88', ''], ['Free lime', '0.43', ''], ['Anhydrite', '5.18', '']]",1,"Physical properties, chemical and mineral composition (wt%) of the raw materials.;[['', 'Cement', 'Limestone'], ['Dv50 [mm]', '14.35', '7.2'], ['SSA [m2/g]', '1.94', '2.06'], ['SiO2', '19.3', '0.1'], ['Al2O3', '5.7', ''], ['Fe2O3', '3.6', ''], ['CaO', '63.6', '55'], ['MgO', '1.6', '0.2'], ['SO3', '3.2', ''], ['Na2O', '0.2', '0.1'], ['K2O', '1.2', ''], ['TiO2', '0.3', ''], ['P2O5', '0.2', ''], ['MnO', '0.1', ''], ['Others', '0.3', ''], ['LOI', '0.8', '42.6'], ['C3S', '66.26', ''], ['C2S', '6.11', ''], ['C3A', '7.64', ''], ['C4AF', '11.88', ''], ['Free lime', '0.43', ''], ['Anhydrite', '5.18', '']]",1,1,1,3,S0008884619303151_0,S0008884619303151,2019-08-17
85,Normative cement composition computed from the oxide composition.,"[['Mineral', 'Initial mass fraction (%)', 'Initial mass fraction (%)', 'Initial mass fraction (%)', 'Initial mass fraction (%)', 'Initial mass fraction (%)', 'Initial mass fraction (%)', 'Initial mass fraction (%)', 'Initial mass fraction (%)', 'Initial mass fraction (%)', 'Initial mass fraction (%)', 'Initial mass fraction (%)'], ['Mineral', 'Ref.', 'A-c-20', 'A-c-90', 'B-c-30', 'B-c-90', 'C-c-20', 'C-c-30', 'C-c-90', 'A-g-20', 'A-c-30', 'A-g-90'], ['C3S', '64.0', '59.5', '60,3', '66.2', '67.9', '67.9', '70.8', '70.1', '-', '62.7', '-'], ['C2S', '23.1', '13.2', '17.2', '14.1', '12.3', '9.1', '8.2', '10.3', '-', '16.2', '-'], ['C3A', '1.5', '9.4', '7.8', '9.0', '9.0', '10.2', '10.1', '10.8', '-', '7.8', '-'], ['C4AF', '2.0', '4.7', '4.6', '5.5', '5.6', '3.4', '3.3', '2.5', '-', '5.1', '-'], ['C  S -   H 2', '2.0', '2.6', '2.5', '0.0', '0.0', '2.9', '2.3', '2.0', '-', '1.9', '-'], ['Others', '7.35', '10.6', '7.6', '5.2', '5.2', '6.5', '5.3', '5.3', '-', '6.3', '-']]",1,"Normative cement composition computed from the oxide composition.;[['Mineral', 'Initial mass fraction (%)', 'Initial mass fraction (%)', 'Initial mass fraction (%)', 'Initial mass fraction (%)', 'Initial mass fraction (%)', 'Initial mass fraction (%)', 'Initial mass fraction (%)', 'Initial mass fraction (%)', 'Initial mass fraction (%)', 'Initial mass fraction (%)', 'Initial mass fraction (%)'], ['Mineral', 'Ref.', 'A-c-20', 'A-c-90', 'B-c-30', 'B-c-90', 'C-c-20', 'C-c-30', 'C-c-90', 'A-g-20', 'A-c-30', 'A-g-90'], ['C3S', '64.0', '59.5', '60,3', '66.2', '67.9', '67.9', '70.8', '70.1', '-', '62.7', '-'], ['C2S', '23.1', '13.2', '17.2', '14.1', '12.3', '9.1', '8.2', '10.3', '-', '16.2', '-'], ['C3A', '1.5', '9.4', '7.8', '9.0', '9.0', '10.2', '10.1', '10.8', '-', '7.8', '-'], ['C4AF', '2.0', '4.7', '4.6', '5.5', '5.6', '3.4', '3.3', '2.5', '-', '5.1', '-'], ['C  S -   H 2', '2.0', '2.6', '2.5', '0.0', '0.0', '2.9', '2.3', '2.0', '-', '1.9', '-'], ['Others', '7.35', '10.6', '7.6', '5.2', '5.2', '6.5', '5.3', '5.3', '-', '6.3', '-']]",1,0,1,2,S0008884616300825_3,S0008884616300825,2016-02-12
86,Cement composition (CEM I 52.5N--Lafarge).,"[['Chemical analysis (g/100g)', 'Chemical analysis (g/100g)'], ['CaO', '64.6'], ['SiO2', '20.7'], ['Al2O3', '3.2'], ['Fe2O3', '4.5'], ['CaO (free)', '1.8'], ['MgO', '0.6'], ['K2O', '0.6'], ['Na2O', '0.1'], ['CO2', '1.1'], ['SO3', '2.8'], ['', ''], ['Mineralogical analysis (g/100g)', 'Mineralogical analysis (g/100g)'], ['Clinker', '93.2'], ['including Alite (C3S)', '65.3'], ['Belite (C2S)', '13.5'], ['Aluminate (C3A)', '0.9'], ['Ferrite (C4AF)', '13.5'], ['Gypsum', '3.9'], ['Filler', '2.9'], ['Water', 'w/c=0.42'], ['Water', '(mass)']]",1,"Cement composition (CEM I 52.5N--Lafarge).;[['Chemical analysis (g/100g)', 'Chemical analysis (g/100g)'], ['CaO', '64.6'], ['SiO2', '20.7'], ['Al2O3', '3.2'], ['Fe2O3', '4.5'], ['CaO (free)', '1.8'], ['MgO', '0.6'], ['K2O', '0.6'], ['Na2O', '0.1'], ['CO2', '1.1'], ['SO3', '2.8'], ['', ''], ['Mineralogical analysis (g/100g)', 'Mineralogical analysis (g/100g)'], ['Clinker', '93.2'], ['including Alite (C3S)', '65.3'], ['Belite (C2S)', '13.5'], ['Aluminate (C3A)', '0.9'], ['Ferrite (C4AF)', '13.5'], ['Gypsum', '3.9'], ['Filler', '2.9'], ['Water', 'w/c=0.42'], ['Water', '(mass)']]",1,1,1,3,S0008884616300977_1,S0008884616300977,2016-03-03
87,Composition of the clinker used in the study.,"[['Sl no', 'Phase', 'Composition (%)'], ['1', 'C3S', '48.1'], ['2', 'C2S', '29.3'], ['3', 'C3A', '4.4'], ['4', 'C4AF', '17.7']]",1,"Composition of the clinker used in the study.;[['Sl no', 'Phase', 'Composition (%)'], ['1', 'C3S', '48.1'], ['2', 'C2S', '29.3'], ['3', 'C3A', '4.4'], ['4', 'C4AF', '17.7']]",1,1,1,3,S0008884617310682_2,S0008884617310682,2018-04-05
88,chemical composition of clinker from X-ray diffraction and Rietveld analysis.,"[['Chemical composition XRF', '', 'XRD - Rietvveld', ''], ['Main oxides', 'Wt%', 'Phase name', 'Wt%'], ['SiO2', '19.14', 'C3S monoclinic', '57.02'], ['CaO', '67.28', 'C2S beta', '22.83'], ['Al2O3', '2.93', 'C3A cubic', '1.33'], ['Fe2O3', '3.73', 'C4AF', '15.30'], ['MgO', '1.43', 'Gypsum', '0.85'], ['SO3', '2.5', 'Periclase', '0.87'], ['Na2O', '0.54', 'Calcite', '0.65'], ['TiO2', '0.40', 'Vaterite', '0.88'], ['LOI', '2.40', 'Aragonite', '0.27'], ['K2O', 'ns', 'Quartz', 'ns']]",1,"chemical composition of clinker from X-ray diffraction and Rietveld analysis.;[['Chemical composition XRF', '', 'XRD - Rietvveld', ''], ['Main oxides', 'Wt%', 'Phase name', 'Wt%'], ['SiO2', '19.14', 'C3S monoclinic', '57.02'], ['CaO', '67.28', 'C2S beta', '22.83'], ['Al2O3', '2.93', 'C3A cubic', '1.33'], ['Fe2O3', '3.73', 'C4AF', '15.30'], ['MgO', '1.43', 'Gypsum', '0.85'], ['SO3', '2.5', 'Periclase', '0.87'], ['Na2O', '0.54', 'Calcite', '0.65'], ['TiO2', '0.40', 'Vaterite', '0.88'], ['LOI', '2.40', 'Aragonite', '0.27'], ['K2O', 'ns', 'Quartz', 'ns']]",1,1,1,3,S000888461630312X_1,S000888461630312X,2017-04-08
89,Mineralogical composition of the cements given in % by weight.,"[['Phase', 'Reference', 'Reference', 'CEM I 42.5 R', 'CEM I 42.5 R without CR', 'CEM I 42.5 R-SR3', 'CEM I 42.5 R white'], ['Phase', 'PDF-no', 'Citation', 'CEM I 42.5 R', 'CEM I 42.5 R without CR', 'CEM I 42.5 R-SR3', 'CEM I 42.5 R white'], ['C3S (M3)', '01-085-1378', '[29]', '50.8', '42.9', '54.4', '35.5'], ['C3S (M1)', '-', '[30]', '9.1', '22.3', '12.4', '27.7'], [""C2S-a'"", '01-086-0399', '[31]', '-', '-', '-', '11.1'], ['C2S-ss', '01-076-0399', '[31]', '11.1', '8.4', '4.3', '4.3'], ['C3A cub.', '-', '-', '2.3', '1.1', '0.4', '1.7'], ['C3A orth.', '-', '-', '1.4', '2.6', '0.7', '1.6'], ['Brownmillerite', '01-071-0667', '[32]', '17.8', '16.3', '18.2', '-'], ['Free lime', '98-001-1976', '-', '0.1', '<0.1', '<0.1', '0.1'], ['Periclase', '01-071-3777', '-', '0.4', '<0.1', '0.5', '-'], ['Arcanite', '01-083-0681', '[33]', '-', '0.2', '0.8', '0. 8'], ['Gypsum', '00-037-1496', '[34]', '0.2', '<0.1', '1.1', '0.3'], ['Bassanite', '01-074-2787', '[35]', '0.2', '0.3', '0.8', '2.1'], ['Anhydrite', '98-001-0223', '-', '5.2', '4.6', '2.8', '1.9'], ['Portlandite', '01-070-5492', '-', '0.4', '0.1', '0.2', '2.8'], ['Calcite', '01-086-2339', '[36]', '0.7', '-', '2.1', '4.3'], ['Dolomite', '01-071-1662', '[37]', '0.4', '1.1', '1.2', '-'], ['Quartz', '01-085-0930', '[38]', '0.1', '<0.1', '0.1', '-'], ['Amorphous', '-', '-', '-', '-', '-', '6'], ['Ca(OH)2 (TG)', '-', '-', '1.75', '0.74', '0.36', '1.58']]",1,"Mineralogical composition of the cements given in % by weight.;[['Phase', 'Reference', 'Reference', 'CEM I 42.5 R', 'CEM I 42.5 R without CR', 'CEM I 42.5 R-SR3', 'CEM I 42.5 R white'], ['Phase', 'PDF-no', 'Citation', 'CEM I 42.5 R', 'CEM I 42.5 R without CR', 'CEM I 42.5 R-SR3', 'CEM I 42.5 R white'], ['C3S (M3)', '01-085-1378', '[29]', '50.8', '42.9', '54.4', '35.5'], ['C3S (M1)', '-', '[30]', '9.1', '22.3', '12.4', '27.7'], [""C2S-a'"", '01-086-0399', '[31]', '-', '-', '-', '11.1'], ['C2S-ss', '01-076-0399', '[31]', '11.1', '8.4', '4.3', '4.3'], ['C3A cub.', '-', '-', '2.3', '1.1', '0.4', '1.7'], ['C3A orth.', '-', '-', '1.4', '2.6', '0.7', '1.6'], ['Brownmillerite', '01-071-0667', '[32]', '17.8', '16.3', '18.2', '-'], ['Free lime', '98-001-1976', '-', '0.1', '<0.1', '<0.1', '0.1'], ['Periclase', '01-071-3777', '-', '0.4', '<0.1', '0.5', '-'], ['Arcanite', '01-083-0681', '[33]', '-', '0.2', '0.8', '0. 8'], ['Gypsum', '00-037-1496', '[34]', '0.2', '<0.1', '1.1', '0.3'], ['Bassanite', '01-074-2787', '[35]', '0.2', '0.3', '0.8', '2.1'], ['Anhydrite', '98-001-0223', '-', '5.2', '4.6', '2.8', '1.9'], ['Portlandite', '01-070-5492', '-', '0.4', '0.1', '0.2', '2.8'], ['Calcite', '01-086-2339', '[36]', '0.7', '-', '2.1', '4.3'], ['Dolomite', '01-071-1662', '[37]', '0.4', '1.1', '1.2', '-'], ['Quartz', '01-085-0930', '[38]', '0.1', '<0.1', '0.1', '-'], ['Amorphous', '-', '-', '-', '-', '-', '6'], ['Ca(OH)2 (TG)', '-', '-', '1.75', '0.74', '0.36', '1.58']]",1,1,1,3,S0008884615002124_2,S0008884615002124,2015-10-09
90,Bulk chemical analysis by XRF and phase composition by QXRD [wt.%].,"[['', 'PC', 'FA1', 'FA2', 'S', '', 'PC', 'FA1', 'FA2', 'S'], ['Al2O3', '5.5', '19.8', '18.2', '11.6', 'C3S', '66.3', '-', '-', '-'], ['SiO2', '20.7', '42.3', '33.6', '36.7', 'C2S', '8.3', '2.5', '0.5', '-'], ['CaO', '65.7', '20.7', '26.5', '38.9', 'C3A', '8.7', '2.0', '4', '-'], ['Na2O', '0.2', '0.3', '1.9', '0.2', 'C4AF', '7.7', '1.0', '1.5', '-'], ['K2O', '0.4', '1.5', '0.4', '0.7', 'Quartz', '0.5', '1.3', '3.5', '-'], ['MgO', '1.5', '2.2', '6.4', '7.8', 'Dolomite', '1.1', '-', '-', '-'], ['Fe2O3', '2.7', '8.2', '6.4', '0.5', 'Calcite', '1.8', '-', '-', '-'], ['SO3', '2.6', '1.4', '2.2', '2.8', 'Periclase', '-', '-', '2', '-'], ['TiO2', '0.3', '0.7', '1.3', '0.9', 'Gypsum', '2.6', '-', '-', '-'], ['P2O5', '0.2', '0.3', '0.9', '-', 'Anhydrite', '3', '1.8', '2', '-'], ['', '', '', '', '', 'Free lime', '-', '1.7', '0.6', '-'], ['Sum', '99.8', '97.2', '97.7', '100.0', 'Amorphous', '-', '89.7', '85.9', '100.0']]",1,"Bulk chemical analysis by XRF and phase composition by QXRD [wt.%].;[['', 'PC', 'FA1', 'FA2', 'S', '', 'PC', 'FA1', 'FA2', 'S'], ['Al2O3', '5.5', '19.8', '18.2', '11.6', 'C3S', '66.3', '-', '-', '-'], ['SiO2', '20.7', '42.3', '33.6', '36.7', 'C2S', '8.3', '2.5', '0.5', '-'], ['CaO', '65.7', '20.7', '26.5', '38.9', 'C3A', '8.7', '2.0', '4', '-'], ['Na2O', '0.2', '0.3', '1.9', '0.2', 'C4AF', '7.7', '1.0', '1.5', '-'], ['K2O', '0.4', '1.5', '0.4', '0.7', 'Quartz', '0.5', '1.3', '3.5', '-'], ['MgO', '1.5', '2.2', '6.4', '7.8', 'Dolomite', '1.1', '-', '-', '-'], ['Fe2O3', '2.7', '8.2', '6.4', '0.5', 'Calcite', '1.8', '-', '-', '-'], ['SO3', '2.6', '1.4', '2.2', '2.8', 'Periclase', '-', '-', '2', '-'], ['TiO2', '0.3', '0.7', '1.3', '0.9', 'Gypsum', '2.6', '-', '-', '-'], ['P2O5', '0.2', '0.3', '0.9', '-', 'Anhydrite', '3', '1.8', '2', '-'], ['', '', '', '', '', 'Free lime', '-', '1.7', '0.6', '-'], ['Sum', '99.8', '97.2', '97.7', '100.0', 'Amorphous', '-', '89.7', '85.9', '100.0']]",1,1,1,3,S0008884615002276_0,S0008884615002276,2015-09-16
91,"Phase composition of the CEM I 52.5N cement sample, as determined via quantitative XRD analysis including Rietveld refinement.","[['Phases', 'Content, wt.%'], ['C3S, m', '53.95'], ['C2S, m', '26.54'], ['C3A, c', '3.26'], ['C3A, o', '4.24'], ['C4AF, o', '2.44'], ['Free lime, Franke', '0.10'], ['Periclase', '0.03'], ['Anhydrite', '2.63'], ['Hemihydrate', '1.20'], ['Dihydrate', '0.03'], ['Calcite', '3.59'], ['Quartz', '1.16'], ['Arcanite', '0.46'], ['Sum', '99.63']]",1,"Phase composition of the CEM I 52.5N cement sample, as determined via quantitative XRD analysis including Rietveld refinement.;[['Phases', 'Content, wt.%'], ['C3S, m', '53.95'], ['C2S, m', '26.54'], ['C3A, c', '3.26'], ['C3A, o', '4.24'], ['C4AF, o', '2.44'], ['Free lime, Franke', '0.10'], ['Periclase', '0.03'], ['Anhydrite', '2.63'], ['Hemihydrate', '1.20'], ['Dihydrate', '0.03'], ['Calcite', '3.59'], ['Quartz', '1.16'], ['Arcanite', '0.46'], ['Sum', '99.63']]",1,1,1,3,S0008884615002318_0,S0008884615002318,2015-09-28
92,Phase composition of the CEM I 52.5N sample as determined by Q-XRD using Rietveld refinement.,"[['Phase', 'wt.%'], ['C3S, m', '54.14'], ['C2S, m', '26.63'], ['C3A, c', '3.28'], ['C3A, o', '4.26'], ['C4AF, o', '2.45'], ['Free lime (Franke)', '0.10'], ['Periclase (MgO)', '0.03'], ['Anhydrite', '2.64'], ['Hemihydrate', '1.21'], ['Dihydrate', '0.20'], ['Calcite', '3.61'], ['Quartz', '1.16'], ['Arcanite (K2SO4)', '0.46']]",1,"Phase composition of the CEM I 52.5N sample as determined by Q-XRD using Rietveld refinement.;[['Phase', 'wt.%'], ['C3S, m', '54.14'], ['C2S, m', '26.63'], ['C3A, c', '3.28'], ['C3A, o', '4.26'], ['C4AF, o', '2.45'], ['Free lime (Franke)', '0.10'], ['Periclase (MgO)', '0.03'], ['Anhydrite', '2.64'], ['Hemihydrate', '1.21'], ['Dihydrate', '0.20'], ['Calcite', '3.61'], ['Quartz', '1.16'], ['Arcanite (K2SO4)', '0.46']]",1,1,1,3,S000888461500232X_0,S000888461500232X,2015-10-09
93,Composition and physical properties of used materials [%].,"[['', 'Al2O3', 'CaO', 'SiO2', 'Fe2O3', 'MgO', 'K2O', 'Na2O', 'SO3', 'TiO2', 'SSA[m2/g]', 'Density[g/cm3]'], ['PC', '4.7', '63.8', '19.8', '3.0', '1.5', '0.64', '0.16', '3.4', '0.17', '3.3', '3.2'], ['GA', '99.2', '-', '-', '-', '-', '-', '-', '-', '-', '4.1', '3.9'], ['', '', '', '', '', '', '', '', '', '', '', ''], ['', 'C3S', 'C2S', 'C3A', 'C4AF', 'Periclase', 'Lime', 'Gypsum', 'K2SO4', 'Na2SO4', '', ''], ['PC', '58.3', '22.3', '4.3', '8.2', '0.7', '0.8', '4.8', '0.6', '0.1', '', '']]",1,"Composition and physical properties of used materials [%].;[['', 'Al2O3', 'CaO', 'SiO2', 'Fe2O3', 'MgO', 'K2O', 'Na2O', 'SO3', 'TiO2', 'SSA[m2/g]', 'Density[g/cm3]'], ['PC', '4.7', '63.8', '19.8', '3.0', '1.5', '0.64', '0.16', '3.4', '0.17', '3.3', '3.2'], ['GA', '99.2', '-', '-', '-', '-', '-', '-', '-', '-', '4.1', '3.9'], ['', '', '', '', '', '', '', '', '', '', '', ''], ['', 'C3S', 'C2S', 'C3A', 'C4AF', 'Periclase', 'Lime', 'Gypsum', 'K2SO4', 'Na2SO4', '', ''], ['PC', '58.3', '22.3', '4.3', '8.2', '0.7', '0.8', '4.8', '0.6', '0.1', '', '']]",1,1,1,3,S0008884619300031_0,S0008884619300031,2019-07-15
94,Cement phases using Bogue calculation & Rietveld analysis.,"[['Phase', 'Bogue (mass %)', 'Rietveld (mass %)'], ['C3S', '60.6', '62.3'], ['C2S', '19.5', '20.2'], ['C3A', '3.9', '1.4'], ['C4AF', '5.7', '5.8'], ['Lime (CaO)', '-', '0.6'], ['Calcite', '-', '2.6'], ['Quartz', '-', '0.1'], ['Gypsum', '-', '0.8'], ['Bassanite', '-', '2.1'], ['Anhydrite', '-', '1']]",1,"Cement phases using Bogue calculation & Rietveld analysis.;[['Phase', 'Bogue (mass %)', 'Rietveld (mass %)'], ['C3S', '60.6', '62.3'], ['C2S', '19.5', '20.2'], ['C3A', '3.9', '1.4'], ['C4AF', '5.7', '5.8'], ['Lime (CaO)', '-', '0.6'], ['Calcite', '-', '2.6'], ['Quartz', '-', '0.1'], ['Gypsum', '-', '0.8'], ['Bassanite', '-', '2.1'], ['Anhydrite', '-', '1']]",1,1,1,3,S0008884619300729_2,S0008884619300729,2019-07-25
95,Cement composition by % weight.,"[['Cement type', 'LOI*', 'SiO2', 'Al2O3', 'Fe2O3', 'CaO', 'MgO', 'SO3', 'C4AF', 'C3A', 'C3S', 'C2S'], ['CEM I-52,5 SR', '2.05', '20.52', '3.37', '3.92', '63.36', '1.96', '2.59', '11.93', '2.33', '55.7', '16.94'], ['BL II A-LL 42.5 R', '9.75', '16.55', '3.88', '0.26', '62.91', '1.39', '4.28', '0.8', '9.84', '51.73', '8.56']]",1,"Cement composition by % weight.;[['Cement type', 'LOI*', 'SiO2', 'Al2O3', 'Fe2O3', 'CaO', 'MgO', 'SO3', 'C4AF', 'C3A', 'C3S', 'C2S'], ['CEM I-52,5 SR', '2.05', '20.52', '3.37', '3.92', '63.36', '1.96', '2.59', '11.93', '2.33', '55.7', '16.94'], ['BL II A-LL 42.5 R', '9.75', '16.55', '3.88', '0.26', '62.91', '1.39', '4.28', '0.8', '9.84', '51.73', '8.56']]",1,1,1,3,S0008884616310730_0,S0008884616310730,2017-09-06
96,Composition and physical properties of the commercial cements and metakaolin.,"[['Cement type', 'CEM I', 'CEM I PM-ES', 'CEM III/A', 'CEM II/A-LL', 'CEM II/A-V', 'CEM V/A', 'Metakaolin'], ['Additions', '-', '-', 'Blast furnace slag', 'Limestone filler', 'Fly ash', 'Blast furnace slag and Fly ash', '-'], ['Strength class', '52.5', '52.5', '52.5', '42.5', '42.5', '42.5', '-'], ['', '', '', '', '', '', '', ''], ['Chemical properties (%)', 'Chemical properties (%)', 'Chemical properties (%)', 'Chemical properties (%)', 'Chemical properties (%)', 'Chemical properties (%)', 'Chemical properties (%)', 'Chemical properties (%)'], ['SiO2', '19.75', '21.70', '26.20', '18.00', '25.55', '28.70', '67.10'], ['Al2O3', '5.27', '3.70', '7.44', '3.80', '8.08', '10.00', '26.80'], ['CaO', '63.97', '65.70', '55.00', '63.00', '55.54', '46.80', '1.12'], ['MgO', '1.93', '1.00', '4.00', '1.20', '1.02', '2.60', '0.11'], ['Fe2O3', '2.39', '4.60', '1.70', '2.20', '3.44', '3.40', '2.56'], ['K2O', '0.48', '0.29', '0.36', '0.70', '1.09', '1.27', '0.12'], ['Na2O', '0.17', '0.16', '0.57', '0.09', '0.20', '0.24', '0.01'], ['TiO2', '-', '0.23', '-', '0.20', '0.40', '0.60', '1.37'], ['SO3', '2.95', '2.59', '1.82', '2.60', '2.55', '2.80', '-'], ['Cl-', '0.03', '0.02', '0.33', '0.03', '0.01', '0.01', '-'], ['Loss on ignition', '1.77', '0.90', '2.23', '7.70', '1.40', '2.10', '0.84'], ['', '', '', '', '', '', '', ''], ['Physical properties', 'Physical properties', 'Physical properties', 'Physical properties', 'Physical properties', 'Physical properties', 'Physical properties', 'Physical properties'], ['Specific density (kg/m3)', '3140', '3190', '3010', '3070', '3000', '2910', '2510'], ['Blaine/BET specific surface area (cm2/g)', '3801', '3550', '4300', '4085', '3613', '4900', '165 000 (BET)'], ['Compressive strength MPa (28days)', '65.3', '60.8', '64.7', '54.1', '49.4', '48.1', '-'], ['', '', '', '', '', '', '', ''], ['Bogue composition (clinker) (%)', 'Bogue composition (clinker) (%)', 'Bogue composition (clinker) (%)', 'Bogue composition (clinker) (%)', 'Bogue composition (clinker) (%)', 'Bogue composition (clinker) (%)', 'Bogue composition (clinker) (%)', 'Bogue composition (clinker) (%)'], ['C3S', '58.1', '64.0', '58.1', '65.0', '63.0', '66.0', '-'], ['C2S', '10.0', '11.0', '10.0', '13.0', '12.9', '11.0', '-'], ['C3A', '10.7', '2.5', '10.7', '8.0', '7.9', '7.0', '-'], ['C4AF', '8.0', '14.1', '10.0', '8.0', '9.7', '11.0', '-']]",1,"Composition and physical properties of the commercial cements and metakaolin.;[['Cement type', 'CEM I', 'CEM I PM-ES', 'CEM III/A', 'CEM II/A-LL', 'CEM II/A-V', 'CEM V/A', 'Metakaolin'], ['Additions', '-', '-', 'Blast furnace slag', 'Limestone filler', 'Fly ash', 'Blast furnace slag and Fly ash', '-'], ['Strength class', '52.5', '52.5', '52.5', '42.5', '42.5', '42.5', '-'], ['', '', '', '', '', '', '', ''], ['Chemical properties (%)', 'Chemical properties (%)', 'Chemical properties (%)', 'Chemical properties (%)', 'Chemical properties (%)', 'Chemical properties (%)', 'Chemical properties (%)', 'Chemical properties (%)'], ['SiO2', '19.75', '21.70', '26.20', '18.00', '25.55', '28.70', '67.10'], ['Al2O3', '5.27', '3.70', '7.44', '3.80', '8.08', '10.00', '26.80'], ['CaO', '63.97', '65.70', '55.00', '63.00', '55.54', '46.80', '1.12'], ['MgO', '1.93', '1.00', '4.00', '1.20', '1.02', '2.60', '0.11'], ['Fe2O3', '2.39', '4.60', '1.70', '2.20', '3.44', '3.40', '2.56'], ['K2O', '0.48', '0.29', '0.36', '0.70', '1.09', '1.27', '0.12'], ['Na2O', '0.17', '0.16', '0.57', '0.09', '0.20', '0.24', '0.01'], ['TiO2', '-', '0.23', '-', '0.20', '0.40', '0.60', '1.37'], ['SO3', '2.95', '2.59', '1.82', '2.60', '2.55', '2.80', '-'], ['Cl-', '0.03', '0.02', '0.33', '0.03', '0.01', '0.01', '-'], ['Loss on ignition', '1.77', '0.90', '2.23', '7.70', '1.40', '2.10', '0.84'], ['', '', '', '', '', '', '', ''], ['Physical properties', 'Physical properties', 'Physical properties', 'Physical properties', 'Physical properties', 'Physical properties', 'Physical properties', 'Physical properties'], ['Specific density (kg/m3)', '3140', '3190', '3010', '3070', '3000', '2910', '2510'], ['Blaine/BET specific surface area (cm2/g)', '3801', '3550', '4300', '4085', '3613', '4900', '165 000 (BET)'], ['Compressive strength MPa (28days)', '65.3', '60.8', '64.7', '54.1', '49.4', '48.1', '-'], ['', '', '', '', '', '', '', ''], ['Bogue composition (clinker) (%)', 'Bogue composition (clinker) (%)', 'Bogue composition (clinker) (%)', 'Bogue composition (clinker) (%)', 'Bogue composition (clinker) (%)', 'Bogue composition (clinker) (%)', 'Bogue composition (clinker) (%)', 'Bogue composition (clinker) (%)'], ['C3S', '58.1', '64.0', '58.1', '65.0', '63.0', '66.0', '-'], ['C2S', '10.0', '11.0', '10.0', '13.0', '12.9', '11.0', '-'], ['C3A', '10.7', '2.5', '10.7', '8.0', '7.9', '7.0', '-'], ['C4AF', '8.0', '14.1', '10.0', '8.0', '9.7', '11.0', '-']]",1,1,1,3,S0008884616310924_0,S0008884616310924,2017-05-06
97,Chemical composition and potential mineral composition of clinker (wt%).,"[['Chemical composition', 'Chemical composition', 'Chemical composition', 'Chemical composition', 'Mineral composition', 'Mineral composition', 'Mineral composition', 'Mineral composition'], ['SiO2', 'CaO', 'Al2O3', 'Fe2O3', 'C3S', 'C2S', 'C3A', 'C4AF'], ['23.06', '67.78', '5.66', '3.50', '57.65', '22.62', '9.08', '10.65']]",1,"Chemical composition and potential mineral composition of clinker (wt%).;[['Chemical composition', 'Chemical composition', 'Chemical composition', 'Chemical composition', 'Mineral composition', 'Mineral composition', 'Mineral composition', 'Mineral composition'], ['SiO2', 'CaO', 'Al2O3', 'Fe2O3', 'C3S', 'C2S', 'C3A', 'C4AF'], ['23.06', '67.78', '5.66', '3.50', '57.65', '22.62', '9.08', '10.65']]",1,1,1,3,S0008884616311917_0,S0008884616311917,2018-04-16
98,"Chemical composition of CEM I cement from Lafarge, Saint-Vigor.","[['C3S', 'C2S', 'C3A', 'C4AF', 'CaO/SiO2', 'Al2O3'], ['62.0%', '16.0%', '2.1%', '15.2%', '3', '4%'], ['MgO', 'Na2O+0.658 K2O', 'Na2O+0.658 K2O', 'SO3', 'Gypsum', 'L.O.I.'], ['1.1%', '0.34 %', '0.34 %', '2.58 %', '2.4%', '0.9%']]",1,"Chemical composition of CEM I cement from Lafarge, Saint-Vigor.;[['C3S', 'C2S', 'C3A', 'C4AF', 'CaO/SiO2', 'Al2O3'], ['62.0%', '16.0%', '2.1%', '15.2%', '3', '4%'], ['MgO', 'Na2O+0.658 K2O', 'Na2O+0.658 K2O', 'SO3', 'Gypsum', 'L.O.I.'], ['1.1%', '0.34 %', '0.34 %', '2.58 %', '2.4%', '0.9%']]",1,1,1,3,S000888461631198X_0,S000888461631198X,2017-05-30
99,"Mineralogical composition of standard ABY clinkers obtained by RQPA. The targeted mineralogical composition is also included in italics. Prefix  sa-  means ""small amount"" (3 pellets of 3 g each),  ma-  means ""medium amount"" (3 pellets of 35 g each),  la-  means ""large amount"" (6 pellets of 35 g each) given in bold as selected composition for the rest of the study. Numbers between brackets are mathematical errors from Rietveld fits (not standard deviation).","[['Phases', 'Targeted', 'sa-ABY_1F', 'ma-ABY_1F', 'la-ABY_1F'], ['C3S-M3', '45.0', '29.5(1)', '37.5(2)', '41.5(2)'], ['b-C2S', '25.0', '44.3(2)', '32.8(2)', '28.4(3)'], ['g-C2S', '-', '-', '-', '-'], [""a'H-C2S"", '-', '-', '-', '-'], ['o-C4A3   S -', '20.0', '10.5(3)', '10.0(3)', '9.3(3)'], ['c-C4A3   S -', '20.0', '7.3(3)', '7.4(3)', '8.1(3)'], ['C4AF', '5.0', '4.6(2)', '4.1(1)', '3.8(1)'], ['C  S -', '5.0', '-', '0.5(1)', '0.4(1)'], ['C3A', '-', '1.5(1)', '0.4(1)', '0.3(1)'], ['C12A7', '-', '-', '-', '0.6(1)'], ['CaF2-C9S3   S -   3', '-', '0.4(1)', '4.2(2)', '4.3(2)'], ['CaO', '-', '-', '1.2(1)', '1.9(1)'], ['MgO', '-', '-', '1.0(1)', '-'], ['C2K  S -   3', '-', '1.8(1)', '1.0(1)', '1.5(1)']]",1,"Mineralogical composition of standard ABY clinkers obtained by RQPA. The targeted mineralogical composition is also included in italics. Prefix  sa-  means ""small amount"" (3 pellets of 3 g each),  ma-  means ""medium amount"" (3 pellets of 35 g each),  la-  means ""large amount"" (6 pellets of 35 g each) given in bold as selected composition for the rest of the study. Numbers between brackets are mathematical errors from Rietveld fits (not standard deviation).;[['Phases', 'Targeted', 'sa-ABY_1F', 'ma-ABY_1F', 'la-ABY_1F'], ['C3S-M3', '45.0', '29.5(1)', '37.5(2)', '41.5(2)'], ['b-C2S', '25.0', '44.3(2)', '32.8(2)', '28.4(3)'], ['g-C2S', '-', '-', '-', '-'], [""a'H-C2S"", '-', '-', '-', '-'], ['o-C4A3   S -', '20.0', '10.5(3)', '10.0(3)', '9.3(3)'], ['c-C4A3   S -', '20.0', '7.3(3)', '7.4(3)', '8.1(3)'], ['C4AF', '5.0', '4.6(2)', '4.1(1)', '3.8(1)'], ['C  S -', '5.0', '-', '0.5(1)', '0.4(1)'], ['C3A', '-', '1.5(1)', '0.4(1)', '0.3(1)'], ['C12A7', '-', '-', '-', '0.6(1)'], ['CaF2-C9S3   S -   3', '-', '0.4(1)', '4.2(2)', '4.3(2)'], ['CaO', '-', '-', '1.2(1)', '1.9(1)'], ['MgO', '-', '-', '1.0(1)', '-'], ['C2K  S -   3', '-', '1.8(1)', '1.0(1)', '1.5(1)']]",1,1,1,3,S0008884618308536_2,S0008884618308536,2018-10-29
100,"Mineralogical composition (in weight percentage) determined by RQPA of la-ABY_1F and la-aABY_1F0.6B0.3N clinkers, including the ACn. These are the clinkers prepared in large amount, i.e. 6 pellets of 35 g each to produce 2 kg. Numbers between brackets are mathematical errors from Rietveld fits (not standard deviation).","[['Phases', 'la-ABY_1F', 'la-aABY_1F0.6B0.3N'], ['C3S-M3', '32.6(3)', '14.4(3)'], ['b-C2S', '30.4(4)', '37.1(4)'], [""a'H-C2S"", '-', '18.5(5)'], ['o-C4A3   S -', '9.8(8)', '2.8(7)'], ['c-C4A3   S -', '5.8(8)', '4.7(7)'], ['C4AF', '4.3(2)', '3.9(2)'], ['C  S -', '-', '-'], ['C3A', '-', '-'], ['C12A7', '1.2(1)', '7.7(2)'], ['CaO', '-', '-'], ['MgO', '-', '-'], ['CaF2-C9S3   S -   3', '3.5(3)', '4.2(4)'], ['C2K  S -   3', '-', '-'], ['ACn', '12.6(2)', '6.6(2)']]",1,"Mineralogical composition (in weight percentage) determined by RQPA of la-ABY_1F and la-aABY_1F0.6B0.3N clinkers, including the ACn. These are the clinkers prepared in large amount, i.e. 6 pellets of 35 g each to produce 2 kg. Numbers between brackets are mathematical errors from Rietveld fits (not standard deviation).;[['Phases', 'la-ABY_1F', 'la-aABY_1F0.6B0.3N'], ['C3S-M3', '32.6(3)', '14.4(3)'], ['b-C2S', '30.4(4)', '37.1(4)'], [""a'H-C2S"", '-', '18.5(5)'], ['o-C4A3   S -', '9.8(8)', '2.8(7)'], ['c-C4A3   S -', '5.8(8)', '4.7(7)'], ['C4AF', '4.3(2)', '3.9(2)'], ['C  S -', '-', '-'], ['C3A', '-', '-'], ['C12A7', '1.2(1)', '7.7(2)'], ['CaO', '-', '-'], ['MgO', '-', '-'], ['CaF2-C9S3   S -   3', '3.5(3)', '4.2(4)'], ['C2K  S -   3', '-', '-'], ['ACn', '12.6(2)', '6.6(2)']]",1,1,1,3,S0008884618308536_6,S0008884618308536,2018-10-29
101,Chemical compositions and physical properties of cementitious materials and supplementary cementing materials.,"[['Components/properties (w/w)', 'CMs', 'SCMs', 'SCMs'], ['Components/properties (w/w)', 'OPC', 'FA', 'SF'], ['Chemical compositions (%)', '', '', ''], ['Silicon oxide (SiO2)', '19.7', '48.9', '94.0'], ['Aluminum oxide (Al2O3)', '5.12', '23.3', '0.1'], ['Ferric oxide (Fe2O3)', '2.41', '14.9', '0.1'], ['Calcium oxide (CaO)', '60.5', '3.8', '0.4'], ['Magnesium oxide (MgO)', '3.31', '0.7', '0.4'], ['Sulfur trioxide (SO3)', '3.01', '0.2', '1.3'], ['Compound composition of clinker (%)', '', '', ''], ['Tricalcium silicate (C3S)', '61.8', '', ''], ['Dicalcium silicate (C2S)', '12.1', '', ''], ['Tricalcium aluminate (C3A)', '9.1', '', ''], ['Tetracalcium aluminoferrite (C4AF)', '7.6', '', ''], ['Physical properties', '', '', ''], ['Loss on ignition (%)', '2.5', '0.3', '4.7'], ['Specific surface area (m2/kg)', '410', '280', '19,530'], ['Specific gravity', '3.17', '2.08', '2.12']]",1,"Chemical compositions and physical properties of cementitious materials and supplementary cementing materials.;[['Components/properties (w/w)', 'CMs', 'SCMs', 'SCMs'], ['Components/properties (w/w)', 'OPC', 'FA', 'SF'], ['Chemical compositions (%)', '', '', ''], ['Silicon oxide (SiO2)', '19.7', '48.9', '94.0'], ['Aluminum oxide (Al2O3)', '5.12', '23.3', '0.1'], ['Ferric oxide (Fe2O3)', '2.41', '14.9', '0.1'], ['Calcium oxide (CaO)', '60.5', '3.8', '0.4'], ['Magnesium oxide (MgO)', '3.31', '0.7', '0.4'], ['Sulfur trioxide (SO3)', '3.01', '0.2', '1.3'], ['Compound composition of clinker (%)', '', '', ''], ['Tricalcium silicate (C3S)', '61.8', '', ''], ['Dicalcium silicate (C2S)', '12.1', '', ''], ['Tricalcium aluminate (C3A)', '9.1', '', ''], ['Tetracalcium aluminoferrite (C4AF)', '7.6', '', ''], ['Physical properties', '', '', ''], ['Loss on ignition (%)', '2.5', '0.3', '4.7'], ['Specific surface area (m2/kg)', '410', '280', '19,530'], ['Specific gravity', '3.17', '2.08', '2.12']]",1,1,1,3,S0008884618308615_0,S0008884618308615,2018-12-06
102,Composition (wt%) and properties of cementitious materials.,"[['', 'Cement', 'Limestone', 'Slag', 'Fly Ash (FA)', 'Calcined clay (calcined kaolinite content is 48%)'], ['SiO2', '19.3', '0.1', '35.7', '70.4', '49.7'], ['Al2O3', '5.7', '', '11.9', '23.6', '41.8'], ['CaO', '63.6', '55', '41.4', '0.1', '0.2'], ['MgO', '1.6', '0.2', '7.4', '0.2', '0.1'], ['Fe2O3', '3.6', '', '0.8', '2.3', '2.3'], ['Na2O', '0.2', '0.1', '0.3', '0.1', '0.3'], ['K2O', '1.2', '', '0.3', '0.7', '0.1'], ['TiO2', '0.3', '', '0.5', '1.4', '3.4'], ['SO3', '3.2', '', '1.4', '0', '0'], ['P2O5', '', '', '', '0.1', '0.1'], ['Others', '', '', '', '0', '0.1'], ['LOI', '', '42.6', '', '1.1', '1.9'], ['Specific surface (m2/g)', '1.94', '2.06', '1.32', '0.99', '9.19'], ['D50(mm)', '6.78', '7.48', '14.87', '7.20', '5.03'], ['Equivalent alkali content', '0.99', '0.1', '0.44', '0.56', '0.32'], ['C3S', '66.26', '', '', '', ''], ['C2S', '6.11', '', '', '', ''], ['C3A', '7.64', '', '', '', ''], ['C4AF', '11.88', '', '', '', '']]",1,"Composition (wt%) and properties of cementitious materials.;[['', 'Cement', 'Limestone', 'Slag', 'Fly Ash (FA)', 'Calcined clay (calcined kaolinite content is 48%)'], ['SiO2', '19.3', '0.1', '35.7', '70.4', '49.7'], ['Al2O3', '5.7', '', '11.9', '23.6', '41.8'], ['CaO', '63.6', '55', '41.4', '0.1', '0.2'], ['MgO', '1.6', '0.2', '7.4', '0.2', '0.1'], ['Fe2O3', '3.6', '', '0.8', '2.3', '2.3'], ['Na2O', '0.2', '0.1', '0.3', '0.1', '0.3'], ['K2O', '1.2', '', '0.3', '0.7', '0.1'], ['TiO2', '0.3', '', '0.5', '1.4', '3.4'], ['SO3', '3.2', '', '1.4', '0', '0'], ['P2O5', '', '', '', '0.1', '0.1'], ['Others', '', '', '', '0', '0.1'], ['LOI', '', '42.6', '', '1.1', '1.9'], ['Specific surface (m2/g)', '1.94', '2.06', '1.32', '0.99', '9.19'], ['D50(mm)', '6.78', '7.48', '14.87', '7.20', '5.03'], ['Equivalent alkali content', '0.99', '0.1', '0.44', '0.56', '0.32'], ['C3S', '66.26', '', '', '', ''], ['C2S', '6.11', '', '', '', ''], ['C3A', '7.64', '', '', '', ''], ['C4AF', '11.88', '', '', '', '']]",1,1,1,3,S0008884618308627_0,S0008884618308627,2019-07-26
103,Quantitative phase composition; n.d. = not detected.,"[['', '', 'Y', 'Fe-Y', 'C 12 A 7'], ['', '', '[%]', '[%]', '[%]'], [""Orthorhombic ye'elimite (Y)"", 'C 4   A 3   S -', '87.9', 'Traces', 'n.d.'], [""Cubic iron-rich ye'elimite (Fe-Y)"", 'C 4   A 2.8   F 0.2   S -', 'n.d.', '93.9', 'n.d.'], ['Tricalcium aluminate', 'C3A', 'n.d.', 'n.d.', '1.9'], ['Mayenite', 'C12A7', 'n.d.', '0.6', '97.5'], ['Krotite', 'CA', '5.1', '0.3', '0.6'], ['Grossite', 'CA2', '0.3', 'n.d.', 'n.d.'], ['Maghemite', 'F', 'n.d.', '0.3', 'n.d.'], ['Anhydrite', 'C  S -', '6.7', '5.0', 'n.d.']]",1,"Quantitative phase composition; n.d. = not detected.;[['', '', 'Y', 'Fe-Y', 'C 12 A 7'], ['', '', '[%]', '[%]', '[%]'], [""Orthorhombic ye'elimite (Y)"", 'C 4   A 3   S -', '87.9', 'Traces', 'n.d.'], [""Cubic iron-rich ye'elimite (Fe-Y)"", 'C 4   A 2.8   F 0.2   S -', 'n.d.', '93.9', 'n.d.'], ['Tricalcium aluminate', 'C3A', 'n.d.', 'n.d.', '1.9'], ['Mayenite', 'C12A7', 'n.d.', '0.6', '97.5'], ['Krotite', 'CA', '5.1', '0.3', '0.6'], ['Grossite', 'CA2', '0.3', 'n.d.', 'n.d.'], ['Maghemite', 'F', 'n.d.', '0.3', 'n.d.'], ['Anhydrite', 'C  S -', '6.7', '5.0', 'n.d.']]",1,1,1,3,S0008884618308688_0,S0008884618308688,2018-11-23
104,Chemical compositions (oxides).,"[['Oxide', 'C3S original', 'C3S PBM (20 min)', 'C3S PBM (30 min)'], ['Oxide', 'wt%', 'wt%', 'wt%'], ['CaO', '74.7', '74.2', '73.1'], ['SiO2', '24.5', '24.7', '25.9'], ['Al2O3', '0.4', '0.5', '0.5'], ['Fe2O3', '0.2', '0.2', '0.5']]",1,"Chemical compositions (oxides).;[['Oxide', 'C3S original', 'C3S PBM (20 min)', 'C3S PBM (30 min)'], ['Oxide', 'wt%', 'wt%', 'wt%'], ['CaO', '74.7', '74.2', '73.1'], ['SiO2', '24.5', '24.7', '25.9'], ['Al2O3', '0.4', '0.5', '0.5'], ['Fe2O3', '0.2', '0.2', '0.5']]",1,1,1,3,S000888461830869X_2,S000888461830869X,2019-03-21
