Repository: zakidotai/cemcat

# CemCat Streamlit Hosting Bundle

This folder is ready to be pushed to GitHub and deployed on Streamlit Cloud.

## Files included

- `streamlit_app.py` (main app)
- `requirements.txt`
- `data/ner_cems_40k.csv`
- `data/pii_abs.json`
- `data/clinker_comps_with_dates.csv`
- `upload/composition_cls_slag_updated.csv`

## Local run

```bash
streamlit run streamlit_app.py
```

File: crystalline_composition_gpt4_with_pii_tid_dates.csv (part 5 of 101)
,caption,tables,Label,text,pred_0,pred_1,pred_2,all_pred,pii_tid,pii,date
105,"Clinker degree of hydration values used in thermodynamic modelling. Taylor-Bogue analysis determined the clinker phase ratios in the initial PC: C3S = 71.9 wt%, C2S = 6.8 wt%, C3A = 8.0 wt%, C4AF = 7.7 wt% [46].","[['Clinker phase', 'DoH (%)', 'DoH (%)', 'DoH (%)'], ['Clinker phase', '1:1', '3:1', '9:1'], ['C3S', '87', '93', '95'], ['C2S', '68', '55', '47'], ['C3A', '100', '100', '100'], ['C4AF', '81', '81', '81']]",1,"Clinker degree of hydration values used in thermodynamic modelling. Taylor-Bogue analysis determined the clinker phase ratios in the initial PC: C3S = 71.9 wt%, C2S = 6.8 wt%, C3A = 8.0 wt%, C4AF = 7.7 wt% [46].;[['Clinker phase', 'DoH (%)', 'DoH (%)', 'DoH (%)'], ['Clinker phase', '1:1', '3:1', '9:1'], ['C3S', '87', '93', '95'], ['C2S', '68', '55', '47'], ['C3A', '100', '100', '100'], ['C4AF', '81', '81', '81']]",0,1,1,2,S000888461830872X_6,S000888461830872X,2019-02-15
106,Composition (wt%) and loss on ignition (LOI) of the cement.,"[['C3S', 'C2S', 'C3A', 'C4AF', 'SiO2', 'Al2O3', 'Fe2O3', 'CaO', 'MgO', 'SO3', 'Na2O', 'LOI'], ['62.9', '7.6', '6.9', '9.2', '19.2', '4.5', '3', '62.8', '3.6', '3.1', '0.5', '2.6']]",1,"Composition (wt%) and loss on ignition (LOI) of the cement.;[['C3S', 'C2S', 'C3A', 'C4AF', 'SiO2', 'Al2O3', 'Fe2O3', 'CaO', 'MgO', 'SO3', 'Na2O', 'LOI'], ['62.9', '7.6', '6.9', '9.2', '19.2', '4.5', '3', '62.8', '3.6', '3.1', '0.5', '2.6']]",1,1,1,3,S0008884618308925_0,S0008884618308925,2019-05-21
107,Mineralogical composition of white cement by X-ray diffraction and Rietveld (phases detected in amounts lower than 0.5 wt% are included in Other).,"[['Anhydrous phase', 'Content [wt%]'], ['C3S', '72.4'], ['C2S', '18.6'], ['C3A', '3.5'], ['Gypsum', '1.2'], ['Basanite', '2.3'], ['Other', '1.7']]",1,"Mineralogical composition of white cement by X-ray diffraction and Rietveld (phases detected in amounts lower than 0.5 wt% are included in Other).;[['Anhydrous phase', 'Content [wt%]'], ['C3S', '72.4'], ['C2S', '18.6'], ['C3A', '3.5'], ['Gypsum', '1.2'], ['Basanite', '2.3'], ['Other', '1.7']]",1,1,1,3,S0008884618309451_1,S0008884618309451,2019-05-07
108,Chemical and phase composition of Type I cement.,"[['Oxides', 'Weight (%)', 'Mineral composition (by Bogue equations)'], ['SiO2', '20.2', 'C3S = 53.58%'], ['CaO', '61.2', 'C2S = 17.52%'], ['Al2O3', '4.7', 'C3A = 7.54%'], ['MgO', '4.3', 'C4AF = 8.83%'], ['Fe2O3', '2.9', 'C   S  -  H2 = 7.74%'], ['SO3', '3.6', '']]",1,"Chemical and phase composition of Type I cement.;[['Oxides', 'Weight (%)', 'Mineral composition (by Bogue equations)'], ['SiO2', '20.2', 'C3S = 53.58%'], ['CaO', '61.2', 'C2S = 17.52%'], ['Al2O3', '4.7', 'C3A = 7.54%'], ['MgO', '4.3', 'C4AF = 8.83%'], ['Fe2O3', '2.9', 'C   S  -  H2 = 7.74%'], ['SO3', '3.6', '']]",1,1,1,3,S0008884618309670_1,S0008884618309670,2019-03-15
109,Phase composition and physical properties of the cement sample CEM I 52.5N.,"[['Phase or property', 'Content (wt.%) or value'], ['C3S, monoclinic', '52.0'], ['C2S, monoclinic', '27.6'], ['C3A, cubic', '4.4'], ['C3A, orthorhombic', '3.6'], ['C4AF, orthorhombic', '4.3'], ['MgO', '0.1'], ['Free lime', '0.1'], ['CaSO4', '2.1'], ['CaSO4  0.5 H2O', '0.7'], ['CaSO4  2 H2O', '0.4'], ['K2SO4', '0.5'], ['CaCO3', '3.3'], ['SiO2', '0.8'], ['Loss on ignition (LOI)', '1.9'], ['Density (g/cm3)', '3.3'], ['d  50  value (mm)', '10.3'], ['Specific surface area (Blaine, m2/g)', '0.33']]",1,"Phase composition and physical properties of the cement sample CEM I 52.5N.;[['Phase or property', 'Content (wt.%) or value'], ['C3S, monoclinic', '52.0'], ['C2S, monoclinic', '27.6'], ['C3A, cubic', '4.4'], ['C3A, orthorhombic', '3.6'], ['C4AF, orthorhombic', '4.3'], ['MgO', '0.1'], ['Free lime', '0.1'], ['CaSO4', '2.1'], ['CaSO4  0.5 H2O', '0.7'], ['CaSO4  2 H2O', '0.4'], ['K2SO4', '0.5'], ['CaCO3', '3.3'], ['SiO2', '0.8'], ['Loss on ignition (LOI)', '1.9'], ['Density (g/cm3)', '3.3'], ['d  50  value (mm)', '10.3'], ['Specific surface area (Blaine, m2/g)', '0.33']]",1,1,1,3,S0008884615003038_0,S0008884615003038,2016-01-22
110,Chemical and physical properties of the cements used in this study.,"[['Cement', 'Chemical composition (wt%)', 'Chemical composition (wt%)', 'Chemical composition (wt%)', 'Chemical composition (wt%)', 'Chemical composition (wt%)', 'Chemical composition (wt%)', 'Mineral composition (wt%) 1', 'Mineral composition (wt%) 1', 'Mineral composition (wt%) 1', 'Mineral composition (wt%) 1', 'Density(g/cm3)', 'Blaine(cm2/g)'], ['Cement', 'CaO', 'SiO2', 'Al2O3', 'Fe2O3', 'SO3', 'R2O', 'C3S', 'C2S', 'C3A', 'C4AF', 'Density(g/cm3)', 'Blaine(cm2/g)'], ['B16', '62.1', '19.7', '5.9', '3.0', '4.2', '0.6', '59', '16', '12', '8', '3.12', '4400'], ['B23', '62.5', '21.0', '5.9', '3.2', '2.1', '0.8', '49', '23', '10', '9', '3.15', '3300'], ['B35', '63.4', '23.3', '3.9', '3.6', '1.9', '0.6', '42', '35', '5', '12', '3.17', '3350'], ['B48', '62.5', '25.3', '3.1', '3.6', '2.0', '0.5', '31', '48', '3', '11', '3.20', '3400']]",1,"Chemical and physical properties of the cements used in this study.;[['Cement', 'Chemical composition (wt%)', 'Chemical composition (wt%)', 'Chemical composition (wt%)', 'Chemical composition (wt%)', 'Chemical composition (wt%)', 'Chemical composition (wt%)', 'Mineral composition (wt%) 1', 'Mineral composition (wt%) 1', 'Mineral composition (wt%) 1', 'Mineral composition (wt%) 1', 'Density(g/cm3)', 'Blaine(cm2/g)'], ['Cement', 'CaO', 'SiO2', 'Al2O3', 'Fe2O3', 'SO3', 'R2O', 'C3S', 'C2S', 'C3A', 'C4AF', 'Density(g/cm3)', 'Blaine(cm2/g)'], ['B16', '62.1', '19.7', '5.9', '3.0', '4.2', '0.6', '59', '16', '12', '8', '3.12', '4400'], ['B23', '62.5', '21.0', '5.9', '3.2', '2.1', '0.8', '49', '23', '10', '9', '3.15', '3300'], ['B35', '63.4', '23.3', '3.9', '3.6', '1.9', '0.6', '42', '35', '5', '12', '3.17', '3350'], ['B48', '62.5', '25.3', '3.1', '3.6', '2.0', '0.5', '31', '48', '3', '11', '3.20', '3400']]",1,1,1,3,S0008884615300193_0,S0008884615300193,2016-01-17
111,Estimation of theoretical final hydration heat of cement. The hydration heat of each compound are from [19].,"[['Compound name', 'Compound formula', 'Hydration heat of compound', 'Fraction of the compound', 'Heat of hydration of cement'], ['Compound name', '', '[J/g]', '[g/g cement]', '[J/g]'], ['Tricalcium silicate', 'C3S', '517', '0.616', '318.5'], ['Dicalcium silicate', 'C2S', '262', '0.128', '33.5'], ['Tricalcium aluminate', 'C3A', '1144', '0.100', '114.4'], ['Tetracalcium aluminoferrite', 'C4AF', '418', '0.067', '28.0'], ['Total (1g cement)', '', '', '', '494.4']]",1,"Estimation of theoretical final hydration heat of cement. The hydration heat of each compound are from [19].;[['Compound name', 'Compound formula', 'Hydration heat of compound', 'Fraction of the compound', 'Heat of hydration of cement'], ['Compound name', '', '[J/g]', '[g/g cement]', '[J/g]'], ['Tricalcium silicate', 'C3S', '517', '0.616', '318.5'], ['Dicalcium silicate', 'C2S', '262', '0.128', '33.5'], ['Tricalcium aluminate', 'C3A', '1144', '0.100', '114.4'], ['Tetracalcium aluminoferrite', 'C4AF', '418', '0.067', '28.0'], ['Total (1g cement)', '', '', '', '494.4']]",0,1,1,2,S0008884615300582_4,S0008884615300582,2016-04-01
112,Chemical and mineralogical clinker phase composition of the cements used [wt%] (manufacturer's data).,"[['', 'CEM I 42.5 R-SR3', 'CEM II/A-S 52.5 R', 'CEM III/A 42.5N'], ['CaO', '62.90', '57.60', '52.30'], ['SiO2', '20.10', '21.40', '25.40'], ['Al2O3', '3.45', '5.64', '6.74'], ['Fe2O3', '4.61', '2.82', '2.24'], ['MgO', '3.51', '4.34', '4.96'], ['K2O', '0.55', '0.84', '0.87'], ['Na2O', '0.20', '0.28', '0.28'], ['SO3', '2.88', '3.38', '3.09'], ['C3S', '57.54', '49.00', '35.70'], ['C2S', '17.64', '9.90', '6.30'], ['C3Acubic', '1.76', '1.90', '1.30'], ['C3Aortho', '0.65', '5.60', '3.90'], ['C4AF', '14.38', '7.80', '5.00'], ['LOI', '2.62', '1.85', '1.72'], ['Slag content', '-', '17.10', '39.00'], ['Specific gravity [g/cm3]', '3.18', '3.10', '3.03'], ['Blaine value [cm2/g]', '4370', '5380', '5220'], ['Specific BET surface [m2/g]', '1.21', '1.72', '1.77']]",1,"Chemical and mineralogical clinker phase composition of the cements used [wt%] (manufacturer's data).;[['', 'CEM I 42.5 R-SR3', 'CEM II/A-S 52.5 R', 'CEM III/A 42.5N'], ['CaO', '62.90', '57.60', '52.30'], ['SiO2', '20.10', '21.40', '25.40'], ['Al2O3', '3.45', '5.64', '6.74'], ['Fe2O3', '4.61', '2.82', '2.24'], ['MgO', '3.51', '4.34', '4.96'], ['K2O', '0.55', '0.84', '0.87'], ['Na2O', '0.20', '0.28', '0.28'], ['SO3', '2.88', '3.38', '3.09'], ['C3S', '57.54', '49.00', '35.70'], ['C2S', '17.64', '9.90', '6.30'], ['C3Acubic', '1.76', '1.90', '1.30'], ['C3Aortho', '0.65', '5.60', '3.90'], ['C4AF', '14.38', '7.80', '5.00'], ['LOI', '2.62', '1.85', '1.72'], ['Slag content', '-', '17.10', '39.00'], ['Specific gravity [g/cm3]', '3.18', '3.10', '3.03'], ['Blaine value [cm2/g]', '4370', '5380', '5220'], ['Specific BET surface [m2/g]', '1.21', '1.72', '1.77']]",1,1,1,3,S0008884616306652_1,S0008884616306652,2017-09-19
113,"A comparison between the target composition and XRD analysis of the produced clinkers (% w). ""Others"" refers to phases that are detected but the quantity of which is below 2% (lower than the possible error of the measurements); these include perovskite and C3A. For C4A3$, ""c"" and ""o"" represent the cubic and orthorhombic polymorphs respectively. ""Mix"" corresponds to a mixture of the total produced clinker excluding the first 4h of production.","[['', 'C4A3$', 'C2S', 'C5S2$', 'C$', 'C2AS', 'ferrite', 'Others (<2%)', 'wRp'], ['Mix', '25 o+10 c', '17 (b)', '29', '10', '7', '-', '2', '5.29'], ['Target (thermodynamic)', '35.6', '21.7', '37.0', '-', '-', '3.8 (C4AF)', '2', '-']]",1,"A comparison between the target composition and XRD analysis of the produced clinkers (% w). ""Others"" refers to phases that are detected but the quantity of which is below 2% (lower than the possible error of the measurements); these include perovskite and C3A. For C4A3$, ""c"" and ""o"" represent the cubic and orthorhombic polymorphs respectively. ""Mix"" corresponds to a mixture of the total produced clinker excluding the first 4h of production.;[['', 'C4A3$', 'C2S', 'C5S2$', 'C$', 'C2AS', 'ferrite', 'Others (<2%)', 'wRp'], ['Mix', '25 o+10 c', '17 (b)', '29', '10', '7', '-', '2', '5.29'], ['Target (thermodynamic)', '35.6', '21.7', '37.0', '-', '-', '3.8 (C4AF)', '2', '-']]",1,1,1,3,S0008884616307335_4,S0008884616307335,2017-04-28
114,Belite-CSA - mineralogical composition by XRD with quantitative Rietveld refinement [15].,"[['Clinker phase', 'wt%'], [""Ye'elimite (C4A3$)"", '53.6'], ['Belite (C2S)', '20.6'], ['Ghelenite (C2AS)', '11.7'], ['Perovskite (CT)', '4.8'], ['Merwinite (C3MS2)', '4.2'], ['Mayenite (C12A7)', '3.3']]",1,"Belite-CSA - mineralogical composition by XRD with quantitative Rietveld refinement [15].;[['Clinker phase', 'wt%'], [""Ye'elimite (C4A3$)"", '53.6'], ['Belite (C2S)', '20.6'], ['Ghelenite (C2AS)', '11.7'], ['Perovskite (CT)', '4.8'], ['Merwinite (C3MS2)', '4.2'], ['Mayenite (C12A7)', '3.3']]",1,1,1,3,S0008884616307517_0,S0008884616307517,2017-05-08
115,"Oxide composition and crystalline phase composition of gray cement, white cement and metakaolin (%by mass).","[['Oxide type', 'Oxide (%)', 'Oxide (%)', 'Oxide (%)', 'Crystalline phase type', 'Crystalline phase type', 'Crystalline type (%)', 'Crystalline type (%)'], ['Oxide type', 'Gray cement', 'White cement', 'Metakaolin', 'Crystalline phase type', 'Crystalline phase type', 'Gray cement', 'White cement'], ['SiO2', '19.73', '23.65', '51.26', 'Alite (C3S)', 'C3S-M3', '13.5', '51'], ['SiO2', '19.73', '23.65', '51.26', 'Alite (C3S)', 'C3S-M1', '39.1', '18'], ['Al2O3', '4.82', '2.09', '44.43', 'Belite (C2S)', 'Belite (C2S)', '20.7', '16.7'], ['Fe2O3', '3.16', '0.38', '0.41', 'Aluminate (C3A)', 'C3A-Cubic', '3.1', '3.5'], ['Fe2O3', '3.16', '0.38', '0.41', 'Aluminate (C3A)', 'C3A-Orth', '0.6', '0.0'], ['CaO', '62.41', '67.56', '0.04', 'Ferrite (C4AF)', 'Ferrite (C4AF)', '11', '0.1'], ['MgO', '3.64', '0.80', '0.16', 'Lime', 'Lime', '0.1', '0.1'], ['SO3', '2.99', '2.10', '0.05', 'Portlandite', 'Portlandite', '2.3', '1.6'], ['Na2O', '0.08', '0.18', '0.41', 'Periclase', 'Periclase', '2.6', '0.3'], ['K2O', '0.48', '0.04', '0.09', 'Arcanite', 'Arcanite', '0.6', '0.9'], ['TiO2', '-', '0.07', '1.87', 'Aphthitalite', 'Aphthitalite', '0.4', '0.2'], ['P2O5', '-', '0.36', '0.07', 'Gypsum', 'Gypsum', '0.9', '-'], ['MnO', '-', '0.02', '0.07', 'Basanite', 'Basanite', '2.4', '1.5'], ['SrO', '-', '0.12', '0.01', 'Anhydrite', 'Anhydrite', '-', '2.1'], ['LOI', '2.27', '2.62', '0.96', ""Ye'elimite"", ""Ye'elimite"", '-', '0.5'], ['Insoluble residue', 'N/A', '0.40', 'N/A', 'Calcite', 'Calcite', '2.7', '4.2']]",1,"Oxide composition and crystalline phase composition of gray cement, white cement and metakaolin (%by mass).;[['Oxide type', 'Oxide (%)', 'Oxide (%)', 'Oxide (%)', 'Crystalline phase type', 'Crystalline phase type', 'Crystalline type (%)', 'Crystalline type (%)'], ['Oxide type', 'Gray cement', 'White cement', 'Metakaolin', 'Crystalline phase type', 'Crystalline phase type', 'Gray cement', 'White cement'], ['SiO2', '19.73', '23.65', '51.26', 'Alite (C3S)', 'C3S-M3', '13.5', '51'], ['SiO2', '19.73', '23.65', '51.26', 'Alite (C3S)', 'C3S-M1', '39.1', '18'], ['Al2O3', '4.82', '2.09', '44.43', 'Belite (C2S)', 'Belite (C2S)', '20.7', '16.7'], ['Fe2O3', '3.16', '0.38', '0.41', 'Aluminate (C3A)', 'C3A-Cubic', '3.1', '3.5'], ['Fe2O3', '3.16', '0.38', '0.41', 'Aluminate (C3A)', 'C3A-Orth', '0.6', '0.0'], ['CaO', '62.41', '67.56', '0.04', 'Ferrite (C4AF)', 'Ferrite (C4AF)', '11', '0.1'], ['MgO', '3.64', '0.80', '0.16', 'Lime', 'Lime', '0.1', '0.1'], ['SO3', '2.99', '2.10', '0.05', 'Portlandite', 'Portlandite', '2.3', '1.6'], ['Na2O', '0.08', '0.18', '0.41', 'Periclase', 'Periclase', '2.6', '0.3'], ['K2O', '0.48', '0.04', '0.09', 'Arcanite', 'Arcanite', '0.6', '0.9'], ['TiO2', '-', '0.07', '1.87', 'Aphthitalite', 'Aphthitalite', '0.4', '0.2'], ['P2O5', '-', '0.36', '0.07', 'Gypsum', 'Gypsum', '0.9', '-'], ['MnO', '-', '0.02', '0.07', 'Basanite', 'Basanite', '2.4', '1.5'], ['SrO', '-', '0.12', '0.01', 'Anhydrite', 'Anhydrite', '-', '2.1'], ['LOI', '2.27', '2.62', '0.96', ""Ye'elimite"", ""Ye'elimite"", '-', '0.5'], ['Insoluble residue', 'N/A', '0.40', 'N/A', 'Calcite', 'Calcite', '2.7', '4.2']]",1,1,1,3,S0008884616307876_0,S0008884616307876,2018-03-20
116,"Mineralogical (above) and chemical (below) composition expressed as % in weight of the investigated binders (minor phases: MgO and C2AS; minor elements: Na2O, K2O, TiO2).","[['', 'ICDD reference number', 'CSA', 'CSA/OPC', 'CSA/OPC/LL'], ['C3S', '31-0331', '-', '41.3', '34.1'], ['C2S', '33-0302', '22.0', '9.8', '9.6'], ['C3A', '38-1429', '5.3', '10.2', '8.5'], ['C4AF', '30-0256', '5.7', '2.8', '2.7'], ['C 4   A 3   S -', '30-0256', '41.1', '15.9', '16.2'], ['Anhydrite', '37-1496', '17.1', '11.6', '10.8'], ['Gypsum', '33-0331', '-', '1.4', '2.2'], ['Calcite', '05-0586', '2.3', '1.0', '11.5'], ['Dolomite', '11-0078', '1.3', '2.3', '2.0'], ['Minor phases', '-', '5.2', '3.7', '2.4'], ['CaO', '', '42.2', '56.4', '53.4'], ['SiO2', '', '9.3', '12.9', '11.8'], ['Al2O3', '', '24.3', '11.9', '11.2'], ['Fe2O3', '', '2.8', '1.7', '2.8'], ['SO3', '', '15.4', '10.8', '11.8'], ['Minor elements', '', '3.6', '4.0', '3.1'], ['LOI', '', '2.4', '2.3', '5.9']]",1,"Mineralogical (above) and chemical (below) composition expressed as % in weight of the investigated binders (minor phases: MgO and C2AS; minor elements: Na2O, K2O, TiO2).;[['', 'ICDD reference number', 'CSA', 'CSA/OPC', 'CSA/OPC/LL'], ['C3S', '31-0331', '-', '41.3', '34.1'], ['C2S', '33-0302', '22.0', '9.8', '9.6'], ['C3A', '38-1429', '5.3', '10.2', '8.5'], ['C4AF', '30-0256', '5.7', '2.8', '2.7'], ['C 4   A 3   S -', '30-0256', '41.1', '15.9', '16.2'], ['Anhydrite', '37-1496', '17.1', '11.6', '10.8'], ['Gypsum', '33-0331', '-', '1.4', '2.2'], ['Calcite', '05-0586', '2.3', '1.0', '11.5'], ['Dolomite', '11-0078', '1.3', '2.3', '2.0'], ['Minor phases', '-', '5.2', '3.7', '2.4'], ['CaO', '', '42.2', '56.4', '53.4'], ['SiO2', '', '9.3', '12.9', '11.8'], ['Al2O3', '', '24.3', '11.9', '11.2'], ['Fe2O3', '', '2.8', '1.7', '2.8'], ['SO3', '', '15.4', '10.8', '11.8'], ['Minor elements', '', '3.6', '4.0', '3.1'], ['LOI', '', '2.4', '2.3', '5.9']]",1,1,1,3,S0008884618300772_0,S0008884618300772,2018-04-16
117,Chemical composition of and potential compounds of WPC.,"[['Chemical composition', 'Weight%'], ['SiO2', '21.40'], ['Al2O3', '4.61'], ['Fe2O3', '0.20'], ['CaO', '66.78'], ['MgO', '0.97'], ['SO3', '4.46'], ['K2O', '0.23'], ['Na2O', '0.08'], ['Free lime', '1.28'], ['', ''], ['Potential compounds', 'Potential compounds'], ['Alite C3S (3CaOSiO2)', '65.00'], ['Belite C2S (2CaOSiO2)', '12.00'], ['Aluminate C3A (3CaOAl2O3)', '12.00'], ['Ferrite C4AF (4CaOAl2O3Fe2O3)', '1.00'], ['Other', '10.00']]",1,"Chemical composition of and potential compounds of WPC.;[['Chemical composition', 'Weight%'], ['SiO2', '21.40'], ['Al2O3', '4.61'], ['Fe2O3', '0.20'], ['CaO', '66.78'], ['MgO', '0.97'], ['SO3', '4.46'], ['K2O', '0.23'], ['Na2O', '0.08'], ['Free lime', '1.28'], ['', ''], ['Potential compounds', 'Potential compounds'], ['Alite C3S (3CaOSiO2)', '65.00'], ['Belite C2S (2CaOSiO2)', '12.00'], ['Aluminate C3A (3CaOAl2O3)', '12.00'], ['Ferrite C4AF (4CaOAl2O3Fe2O3)', '1.00'], ['Other', '10.00']]",1,1,1,3,S0008884618301029_0,S0008884618301029,2018-11-06
118,Clinker compound and associated chemical CO2 emission.,"[['Clinker compound', 'Chemical CO2 emissions (kg/tonne)'], ['Alite (C3S) [typically, >60% of Portland cement clinker]', '579'], ['Belite (C2S)', '512'], ['Tricalcium aluminate (C3A)', '489'], ['Tetracalcium alumino-ferrite (C4AF, ""Ferrite"")', '362'], ['Quicklime (CaO)', '786'], ['Wollastonite (CS) [a major component in Solidia clinkers]', '379'], [""Ye'elimite (C4A3$) [made with CaSO4 as sulphur source]"", '216'], ['Periclase (MgO) [made from magnesium carbonate]', '1100'], ['Periclase (MgO) [made from basic magnesium silicate rocks]', '0']]",1,"Clinker compound and associated chemical CO2 emission.;[['Clinker compound', 'Chemical CO2 emissions (kg/tonne)'], ['Alite (C3S) [typically, >60% of Portland cement clinker]', '579'], ['Belite (C2S)', '512'], ['Tricalcium aluminate (C3A)', '489'], ['Tetracalcium alumino-ferrite (C4AF, ""Ferrite"")', '362'], ['Quicklime (CaO)', '786'], ['Wollastonite (CS) [a major component in Solidia clinkers]', '379'], [""Ye'elimite (C4A3$) [made with CaSO4 as sulphur source]"", '216'], ['Periclase (MgO) [made from magnesium carbonate]', '1100'], ['Periclase (MgO) [made from basic magnesium silicate rocks]', '0']]",1,1,1,3,S0008884618301480_0,S0008884618301480,2018-06-28
119,Phase composition of the materials used (% mass).,"[['Phase/material', 'PC', 'CAC', 'BYF', 'MK', 'Gypsum', 'L'], ['C3S', '56.5', '-', '-', '-', '-', '-'], ['C2S', '19.9', '4.5', '47.0', '-', '-', '-'], ['C3A', '7.5', '-', '-', '-', '-', '-'], ['C4AF', '9.9', '-', '10.0', '-', '-', '-'], [""Ye'elimite"", '-', '-', '24.8', '-', '-', '-'], ['CA', '-', '66.4', '1.1', '-', '-', '-'], ['C12A7', '-', '2.5', '1.2', '-', '-', '-'], ['Gypsum', '-', '-', '-', '-', '100.0', '-'], ['Calcite', '-', '-', '-', '-', '-', '98.6'], ['Gehlenite', '-', '17.6', '-', '-', '-', '-'], ['Amorphous', '-', '-', '-', '> 95', '-', '-'], ['Other', '6.2', '9.0', '15.9', '< 5', '-', '1.4']]",1,"Phase composition of the materials used (% mass).;[['Phase/material', 'PC', 'CAC', 'BYF', 'MK', 'Gypsum', 'L'], ['C3S', '56.5', '-', '-', '-', '-', '-'], ['C2S', '19.9', '4.5', '47.0', '-', '-', '-'], ['C3A', '7.5', '-', '-', '-', '-', '-'], ['C4AF', '9.9', '-', '10.0', '-', '-', '-'], [""Ye'elimite"", '-', '-', '24.8', '-', '-', '-'], ['CA', '-', '66.4', '1.1', '-', '-', '-'], ['C12A7', '-', '2.5', '1.2', '-', '-', '-'], ['Gypsum', '-', '-', '-', '-', '100.0', '-'], ['Calcite', '-', '-', '-', '-', '-', '98.6'], ['Gehlenite', '-', '17.6', '-', '-', '-', '-'], ['Amorphous', '-', '-', '-', '> 95', '-', '-'], ['Other', '6.2', '9.0', '15.9', '< 5', '-', '1.4']]",1,1,1,3,S0008884617305975_1,S0008884617305975,2017-08-26
120,Chemical composition of binder materials used in this study.,"[['(wt%)', 'OPC', 'OPC', 'OPC', 'Micro silica-I', 'Micro silica-II'], ['(wt%)', '', 'XRDRietveld analysis', 'XRDRietveld analysis', 'Micro silica-I', 'Micro silica-II'], ['SiO2', '21.23', 'C3S', '59.2', '92.0', '93.8'], ['Al2O3', '5.64', 'C2S', '21.9', '0.53', '0.38'], ['Fe2O3', '3.38', 'C4AF', '9.2', '0.97', '0.25'], ['CaO', '61.4', 'C3A', '3.6', '0.48', '0.03'], ['MgO', '2.20', 'Gypsum', '2.3', '1.18', '-'], ['TiO2', '0.23', 'Anhydrite', '1.9', '-', '-'], ['K2O', '1.15', 'Others', '1.8', '0.70', '0.02'], ['SO3', '2.25', '', '', '0.23', '0.07'], ['Na2O', '0.11', '', '', '0.56', '0.06'], ['Cl', '0.06', '', '', '0.14', '-'], ['ZnO', '0.15', '', '', '0.17', '-'], ['ZrO2', '-', '', '', '-', '4.16']]",1,"Chemical composition of binder materials used in this study.;[['(wt%)', 'OPC', 'OPC', 'OPC', 'Micro silica-I', 'Micro silica-II'], ['(wt%)', '', 'XRDRietveld analysis', 'XRDRietveld analysis', 'Micro silica-I', 'Micro silica-II'], ['SiO2', '21.23', 'C3S', '59.2', '92.0', '93.8'], ['Al2O3', '5.64', 'C2S', '21.9', '0.53', '0.38'], ['Fe2O3', '3.38', 'C4AF', '9.2', '0.97', '0.25'], ['CaO', '61.4', 'C3A', '3.6', '0.48', '0.03'], ['MgO', '2.20', 'Gypsum', '2.3', '1.18', '-'], ['TiO2', '0.23', 'Anhydrite', '1.9', '-', '-'], ['K2O', '1.15', 'Others', '1.8', '0.70', '0.02'], ['SO3', '2.25', '', '', '0.23', '0.07'], ['Na2O', '0.11', '', '', '0.56', '0.06'], ['Cl', '0.06', '', '', '0.14', '-'], ['ZnO', '0.15', '', '', '0.17', '-'], ['ZrO2', '-', '', '', '-', '4.16']]",1,1,1,3,S0008884617305987_0,S0008884617305987,2017-11-12
121,XRF/XRD raw materials. QXRD determined by G-Factor Method - absolute contents.,"[['OPC', 'OPC', 'OPC', 'OPC', 'Fe-rich CAC', 'Fe-rich CAC', 'Fe-rich CAC', 'Fe-rich CAC'], ['Chemical comp. [wt%]', 'Chemical comp. [wt%]', 'Mineralogical comp. [wt%]', 'Mineralogical comp. [wt%]', 'Chemical comp. [wt%]', 'Chemical comp. [wt%]', 'Mineralogical comp. [wt%]', 'Mineralogical comp. [wt%]'], ['CaO', '66.1', 'C3S (alite)', '62.9', 'CaO', '35.7', 'CA', '52.2'], ['SiO2', '22.4', 'ss C2S', '10.0', 'SiO2', '4.2', 'C6AF2', '11.0'], ['Al2O3', '3.6', ""a' C2S"", '9.5', 'Al2O3', '40.2', 'Gehlenite', '8.6'], ['Fe2O3', '1.4', 'C3A cubic', '6.8', 'Fe2O3', '16.6', 'Magnetite', '7.5'], ['MgO', '0.8', 'C3A ortho.', '1.8', 'MgO', '0.5', 'CT', '5.6'], ['K2O', '0.7', 'C4AF', '2.2', 'K2O', '0.1', 'C3FT', '4.1'], ['Na2O', '0.6', 'Anhydrite', '4.3', 'Na2O', '0.1', 'ss C2S', '3.8'], ['TiO2', '0.2', 'Bassanite', '1.2', 'TiO2', '1.8', 'C3A cubic', '2.4'], ['P2O5', '0.2', 'Gypsum', '0.4', 'P2O5', '0.2', 'Pleochroite', '2.1'], ['Mn2O3', '<0.1', 'Calcite', '1.3', 'Mn2O3', '0.3', ""Ye'elemite"", '1.3'], ['BaO', '<0.1', 'Quartz', '0.2', 'Cr2O3', '0.1', 'C12A7', '1.0'], ['SrO', '0.2', '', '', 'SO3', '0.2', 'Cc', '0.4'], ['SO3', '3.7', '', '', '', '', '', ''], ['SUM', '100.9', 'SUM', '100.6', 'SUM', '100.0', 'SUM', '100'], ['LOI', '1.02', '', '', 'LOI', '-', '', ''], ['SO3', 'Calculated nephelometric', 'Calculated nephelometric', 'Calculated nephelometric', 'SO3', '-', '', ''], ['', '', '', '', '', '', '', ''], ['Anhydrite II (AII)', 'Anhydrite II (AII)', 'Anhydrite II (AII)', 'Anhydrite II (AII)', '', '', '', ''], ['Chemical comp. [wt%]', 'Chemical comp. [wt%]', 'Mineralogical comp. [wt%]', 'Mineralogical comp. [wt%]', '', '', '', ''], ['CaO', '41.4', 'Anhydrite', '91.8', '', '', '', ''], ['SiO2', '1.4', 'Dolomite', '4.3', '', '', '', ''], ['MgO', '1.3', 'Gypsum', '2.4', '', '', '', ''], ['Fe2O3', '0.3', 'Quartz', '1.3', '', '', '', ''], ['SrO', '0.2', 'Bassanite', '0.3', '', '', '', ''], ['K2O', '0.2', '', '', '', '', '', ''], ['Na2O', '<0.1', '', '', '', '', '', ''], ['SO3', '55.3', '', '', '', '', '', ''], ['SUM', '104.4', 'SUM', '100.1', '', '', '', ''], ['LOI', '4.4', '', '', '', '', '', '']]",1,"XRF/XRD raw materials. QXRD determined by G-Factor Method - absolute contents.;[['OPC', 'OPC', 'OPC', 'OPC', 'Fe-rich CAC', 'Fe-rich CAC', 'Fe-rich CAC', 'Fe-rich CAC'], ['Chemical comp. [wt%]', 'Chemical comp. [wt%]', 'Mineralogical comp. [wt%]', 'Mineralogical comp. [wt%]', 'Chemical comp. [wt%]', 'Chemical comp. [wt%]', 'Mineralogical comp. [wt%]', 'Mineralogical comp. [wt%]'], ['CaO', '66.1', 'C3S (alite)', '62.9', 'CaO', '35.7', 'CA', '52.2'], ['SiO2', '22.4', 'ss C2S', '10.0', 'SiO2', '4.2', 'C6AF2', '11.0'], ['Al2O3', '3.6', ""a' C2S"", '9.5', 'Al2O3', '40.2', 'Gehlenite', '8.6'], ['Fe2O3', '1.4', 'C3A cubic', '6.8', 'Fe2O3', '16.6', 'Magnetite', '7.5'], ['MgO', '0.8', 'C3A ortho.', '1.8', 'MgO', '0.5', 'CT', '5.6'], ['K2O', '0.7', 'C4AF', '2.2', 'K2O', '0.1', 'C3FT', '4.1'], ['Na2O', '0.6', 'Anhydrite', '4.3', 'Na2O', '0.1', 'ss C2S', '3.8'], ['TiO2', '0.2', 'Bassanite', '1.2', 'TiO2', '1.8', 'C3A cubic', '2.4'], ['P2O5', '0.2', 'Gypsum', '0.4', 'P2O5', '0.2', 'Pleochroite', '2.1'], ['Mn2O3', '<0.1', 'Calcite', '1.3', 'Mn2O3', '0.3', ""Ye'elemite"", '1.3'], ['BaO', '<0.1', 'Quartz', '0.2', 'Cr2O3', '0.1', 'C12A7', '1.0'], ['SrO', '0.2', '', '', 'SO3', '0.2', 'Cc', '0.4'], ['SO3', '3.7', '', '', '', '', '', ''], ['SUM', '100.9', 'SUM', '100.6', 'SUM', '100.0', 'SUM', '100'], ['LOI', '1.02', '', '', 'LOI', '-', '', ''], ['SO3', 'Calculated nephelometric', 'Calculated nephelometric', 'Calculated nephelometric', 'SO3', '-', '', ''], ['', '', '', '', '', '', '', ''], ['Anhydrite II (AII)', 'Anhydrite II (AII)', 'Anhydrite II (AII)', 'Anhydrite II (AII)', '', '', '', ''], ['Chemical comp. [wt%]', 'Chemical comp. [wt%]', 'Mineralogical comp. [wt%]', 'Mineralogical comp. [wt%]', '', '', '', ''], ['CaO', '41.4', 'Anhydrite', '91.8', '', '', '', ''], ['SiO2', '1.4', 'Dolomite', '4.3', '', '', '', ''], ['MgO', '1.3', 'Gypsum', '2.4', '', '', '', ''], ['Fe2O3', '0.3', 'Quartz', '1.3', '', '', '', ''], ['SrO', '0.2', 'Bassanite', '0.3', '', '', '', ''], ['K2O', '0.2', '', '', '', '', '', ''], ['Na2O', '<0.1', '', '', '', '', '', ''], ['SO3', '55.3', '', '', '', '', '', ''], ['SUM', '104.4', 'SUM', '100.1', '', '', '', ''], ['LOI', '4.4', '', '', '', '', '', '']]",1,1,1,3,S0008884617306002_0,S0008884617306002,2018-03-20
122,Chemical analysis of Portland cement and fly ashes.,"[['', 'Phase VIII/XI', 'Phase VIII/XI', 'Phase XIII', 'Phase XIII', 'Phase XIII', 'Phase XIII', 'Phase XIII', 'Phase XIII', 'Phase XIII'], ['', 'PC-1', 'FA-1', 'PC-2', 'PC-3', 'FA-2', 'FA-3', 'FA-4', 'FA-5', 'FA-6'], ['SiO2', '20.12', '45.20', '21.16', '19.20', '49.02', '46.20', '46.38', '47.33', '55.39'], ['CaO', '62.81', '1.63', '64.99', '63.48', '2.37', '14.93', '19.34', '1.81', '9.51'], ['Al2O3', '5.50', '20.70', '4.75', '5.79', '26.69', '15.60', '15.32', '25.44', '18.54'], ['Fe2O3', '2.10', '24.83', '3.65', '2.03', '12.31', '7.70', '7.38', '13.82', '6.38'], ['SO3', '4.05', '-', '2.27', '3.50', '0.77', '1.72', '1.45', '0.90', '0.92'], ['MgO', '1.43', '0.97', '1.24', '2.52', '0.95', '4.34', '5.48', '1.52', '2.16'], ['Na2O', '-', '0.59', '0.07', '0.33', '0.21', '5.52', '0.83', '1.18', '3.08'], ['K2O', '-', '2.40', '0.81', '1.16', '2.34', '1.86', '1.82', '2.80', '1.22'], ['Na2Oe', '0.89', '2.17', '0.60', '1.09', '1.75', '6.74', '2.03', '3.02', '3.88'], ['LOI', '2.46', '2.66', '1.11', '2.61', '-', '-', '-', '-', '-'], ['SiO2 +Al2O3 +Fe2O3', '', '90.7', '', '', '88.0', '69.5', '69.1', '86.6', '80.3'], ['C3S', '51.2', '', '60.1', '60.7', '', '', '', '', ''], ['C2S', '19.3', '', '15.7', '9.6', '', '', '', '', ''], ['C3A', '11.0', '', '6.4', '11.9', '', '', '', '', ''], ['C4AF', '6.4', '', '11.1', '6.2', '', '', '', '', '']]",1,"Chemical analysis of Portland cement and fly ashes.;[['', 'Phase VIII/XI', 'Phase VIII/XI', 'Phase XIII', 'Phase XIII', 'Phase XIII', 'Phase XIII', 'Phase XIII', 'Phase XIII', 'Phase XIII'], ['', 'PC-1', 'FA-1', 'PC-2', 'PC-3', 'FA-2', 'FA-3', 'FA-4', 'FA-5', 'FA-6'], ['SiO2', '20.12', '45.20', '21.16', '19.20', '49.02', '46.20', '46.38', '47.33', '55.39'], ['CaO', '62.81', '1.63', '64.99', '63.48', '2.37', '14.93', '19.34', '1.81', '9.51'], ['Al2O3', '5.50', '20.70', '4.75', '5.79', '26.69', '15.60', '15.32', '25.44', '18.54'], ['Fe2O3', '2.10', '24.83', '3.65', '2.03', '12.31', '7.70', '7.38', '13.82', '6.38'], ['SO3', '4.05', '-', '2.27', '3.50', '0.77', '1.72', '1.45', '0.90', '0.92'], ['MgO', '1.43', '0.97', '1.24', '2.52', '0.95', '4.34', '5.48', '1.52', '2.16'], ['Na2O', '-', '0.59', '0.07', '0.33', '0.21', '5.52', '0.83', '1.18', '3.08'], ['K2O', '-', '2.40', '0.81', '1.16', '2.34', '1.86', '1.82', '2.80', '1.22'], ['Na2Oe', '0.89', '2.17', '0.60', '1.09', '1.75', '6.74', '2.03', '3.02', '3.88'], ['LOI', '2.46', '2.66', '1.11', '2.61', '-', '-', '-', '-', '-'], ['SiO2 +Al2O3 +Fe2O3', '', '90.7', '', '', '88.0', '69.5', '69.1', '86.6', '80.3'], ['C3S', '51.2', '', '60.1', '60.7', '', '', '', '', ''], ['C2S', '19.3', '', '15.7', '9.6', '', '', '', '', ''], ['C3A', '11.0', '', '6.4', '11.9', '', '', '', '', ''], ['C4AF', '6.4', '', '11.1', '6.2', '', '', '', '', '']]",1,1,1,3,S0008884617306166_0,S0008884617306166,2017-09-20
123,Mineralogical composition of CSA clinker.,"[['Minerals', 'C4A3   S -', 'C2S', 'C12A7', 'CT', 'MgO', 'Others'], ['Weight %', '66.2', '13.5', '9.4', '2.6', '0.9', '7.4']]",1,"Mineralogical composition of CSA clinker.;[['Minerals', 'C4A3   S -', 'C2S', 'C12A7', 'CT', 'MgO', 'Others'], ['Weight %', '66.2', '13.5', '9.4', '2.6', '0.9', '7.4']]",1,1,1,3,S0008884614002543_0,S0008884614002543,2015-01-27
124,Chemical and phase compositions of the investigated cement.,"[['Chemical composition (% wt)', 'Chemical composition (% wt)', 'Chemical composition (% wt)', 'Chemical composition (% wt)', 'Phase composition (% wt)', 'Phase composition (% wt)', 'Phase composition (% wt)', 'Phase composition (% wt)'], ['Oxides', 'XRF', 'Oxides', 'XRF', 'Phases', 'XRD (Rietveld)', 'Phases', 'XRD (Rietveld)'], ['CaO', '66.1+-1.2', 'TiO2', '0.24+-0.01', 'C3S', '73.0+-0.53', 'Gypsum', '1.7+-0.15'], ['SiO2', '20.2+-0.4', 'P2O5', '0.05+-0.01', 'C2S', '12.7+-0.50', 'Anhydrite', '2.3+-0.28'], ['Al2O3', '4.8+-0.1', 'MnO', '0.04+-0.00', 'C3A', '4.2+-0.18', 'Hemi-hydrate', '0.8+-0.30'], ['SO3', '3.5+-0.2', 'K2O', '0.01+-0.01', 'C4AF', '6.1+-0.22', 'Free CaO', '0.5+-0.13'], ['Fe2O3', '2.9+-0.1', 'LOI', '2.2+-0.2', '', '', '', ''], ['MgO', '1.11+-0.02', '', '', '', '', '', '']]",1,"Chemical and phase compositions of the investigated cement.;[['Chemical composition (% wt)', 'Chemical composition (% wt)', 'Chemical composition (% wt)', 'Chemical composition (% wt)', 'Phase composition (% wt)', 'Phase composition (% wt)', 'Phase composition (% wt)', 'Phase composition (% wt)'], ['Oxides', 'XRF', 'Oxides', 'XRF', 'Phases', 'XRD (Rietveld)', 'Phases', 'XRD (Rietveld)'], ['CaO', '66.1+-1.2', 'TiO2', '0.24+-0.01', 'C3S', '73.0+-0.53', 'Gypsum', '1.7+-0.15'], ['SiO2', '20.2+-0.4', 'P2O5', '0.05+-0.01', 'C2S', '12.7+-0.50', 'Anhydrite', '2.3+-0.28'], ['Al2O3', '4.8+-0.1', 'MnO', '0.04+-0.00', 'C3A', '4.2+-0.18', 'Hemi-hydrate', '0.8+-0.30'], ['SO3', '3.5+-0.2', 'K2O', '0.01+-0.01', 'C4AF', '6.1+-0.22', 'Free CaO', '0.5+-0.13'], ['Fe2O3', '2.9+-0.1', 'LOI', '2.2+-0.2', '', '', '', ''], ['MgO', '1.11+-0.02', '', '', '', '', '', '']]",1,1,1,3,S0008884615000113_0,S0008884615000113,2015-01-21
125,"Chemical and mineralogical composition of the iron-rich, dark-CAC and white-CAC.","[['Cement', 'Al2O3 (%)', 'CaO (%)', 'Fe2O3 (%)', 'SiO2 (%)', 'SO3 (%)', 'Na2O+K2O (%)', 'Main mineralogical phases', 'Minor mineralogical phases'], ['d-CAC', '42.0', '37.8', '17.0', '3.0', '0.1', '0.1', 'CaAl2O4 (CA)', 'Ca2FeAlO5 (C4AF), Ca12Al14O33 (C12A7), ss-Ca2SiO4 (C2S), Ca3TiFe2O8, FeO'], ['w-CAC', '70.9', '28.0', '0.1', '0.2', '0.3', '0.5', 'CaAl2O4, (CA), CaAl4O8 (CA2)', 'Ca12Al14O33 (C12A7)']]",1,"Chemical and mineralogical composition of the iron-rich, dark-CAC and white-CAC.;[['Cement', 'Al2O3 (%)', 'CaO (%)', 'Fe2O3 (%)', 'SiO2 (%)', 'SO3 (%)', 'Na2O+K2O (%)', 'Main mineralogical phases', 'Minor mineralogical phases'], ['d-CAC', '42.0', '37.8', '17.0', '3.0', '0.1', '0.1', 'CaAl2O4 (CA)', 'Ca2FeAlO5 (C4AF), Ca12Al14O33 (C12A7), ss-Ca2SiO4 (C2S), Ca3TiFe2O8, FeO'], ['w-CAC', '70.9', '28.0', '0.1', '0.2', '0.3', '0.5', 'CaAl2O4, (CA), CaAl4O8 (CA2)', 'Ca12Al14O33 (C12A7)']]",1,1,1,3,S0008884615000186_0,S0008884615000186,2015-01-22
126,Properties of Type I portland cement used in the preparation of mortars.,"[['Chemical composition', 'Content (%)'], ['Silicon dioxide, Si2O', '20.1'], ['Aluminum oxide, Al2O3', '5.2'], ['Ferric oxide, Fe2O3', '2.1'], ['Calcium oxide, CaO', '61.8'], ['Magnesium oxide, MgO', '3.7'], ['Sulfur trioxide, SO3', '3.6'], ['Carbon dioxide, CO2', '-'], ['Limestone %', '-'], ['Loss of ignition', '1.2'], ['Total alkali as sodium oxide, Na2Oeq', '1.04'], ['', ''], ['Compounds', 'Compounds'], ['Tricalcium silicate, C3S', '50.6'], ['Dicalcium silicate, C2S', '19.7'], ['Tricalcium aluminate, C3A', '10.2'], ['Tetracalcum aluminoferrite, C4AF', '6.4'], ['', ''], ['Fineness', 'Fineness'], ['Blaine fineness m2 *kg-1', '400']]",1,"Properties of Type I portland cement used in the preparation of mortars.;[['Chemical composition', 'Content (%)'], ['Silicon dioxide, Si2O', '20.1'], ['Aluminum oxide, Al2O3', '5.2'], ['Ferric oxide, Fe2O3', '2.1'], ['Calcium oxide, CaO', '61.8'], ['Magnesium oxide, MgO', '3.7'], ['Sulfur trioxide, SO3', '3.6'], ['Carbon dioxide, CO2', '-'], ['Limestone %', '-'], ['Loss of ignition', '1.2'], ['Total alkali as sodium oxide, Na2Oeq', '1.04'], ['', ''], ['Compounds', 'Compounds'], ['Tricalcium silicate, C3S', '50.6'], ['Dicalcium silicate, C2S', '19.7'], ['Tricalcium aluminate, C3A', '10.2'], ['Tetracalcum aluminoferrite, C4AF', '6.4'], ['', ''], ['Fineness', 'Fineness'], ['Blaine fineness m2 *kg-1', '400']]",1,1,1,3,S0008884615000307_0,S0008884615000307,2015-02-01
127,Chemical composition of cement by mass (%) according to [10].,"[['OPC', 'OPC', 'CSA', 'CSA', 'CAC', 'CAC'], ['Blain (m2/kg)', '305', 'Blain (m2/kg)', '481', 'Blain (m2/kg)', '367'], ['C3S', '56.1', 'MgO', '0.16', 'C2S', '10.9'], ['C2S', '15.5', 'C4A3s', '50.2', 'C4AF', '11.1'], ['C3A', '4.80', 'CT', '4.56', 'CT', '4.00'], ['C4AF', '11.5', 'C2AS', '14.6', 'C2AS', '3.50'], ['MgO', '1.00', 'CA', '6.48', 'CA', '60.1'], ['', '', 'CA2', '2.48', 'C12A7', '3.30'], ['', '', 'MA', '1.44', 'C3FT', '0.90'], ['', '', 'Cs', '0.66', 'Ff', '3.40'], ['', '', '', '', 'MA0.1F0.9', '0.90'], ['', '', '', '', 'C20A13M3S3', '1.80']]",1,"Chemical composition of cement by mass (%) according to [10].;[['OPC', 'OPC', 'CSA', 'CSA', 'CAC', 'CAC'], ['Blain (m2/kg)', '305', 'Blain (m2/kg)', '481', 'Blain (m2/kg)', '367'], ['C3S', '56.1', 'MgO', '0.16', 'C2S', '10.9'], ['C2S', '15.5', 'C4A3s', '50.2', 'C4AF', '11.1'], ['C3A', '4.80', 'CT', '4.56', 'CT', '4.00'], ['C4AF', '11.5', 'C2AS', '14.6', 'C2AS', '3.50'], ['MgO', '1.00', 'CA', '6.48', 'CA', '60.1'], ['', '', 'CA2', '2.48', 'C12A7', '3.30'], ['', '', 'MA', '1.44', 'C3FT', '0.90'], ['', '', 'Cs', '0.66', 'Ff', '3.40'], ['', '', '', '', 'MA0.1F0.9', '0.90'], ['', '', '', '', 'C20A13M3S3', '1.80']]",1,1,1,3,S0008884618304903_3,S0008884618304903,2018-11-02
128,Chemical composition of Class G and Class H cement.,"[['Mass percentage', 'Class G', 'Class H'], ['C3S', '60.3', '72.6'], ['C2S', '21.4', '6.5'], ['C3A', '1.1', '0.8'], ['C4AF', '12.7', '12.5'], ['Free lime', '0.3', '0.1'], ['Portlandite', '0.0', '0.1'], ['Periclase', '0.2', '1.3'], ['Calcite', '0.4', '0.6'], ['Gypsum', '0.5', '1.4'], ['Hemihydrate', '0.6', '1.0'], ['Anhydride', '2.5', '3.0'], ['Blaine specific surface (cm2/g)', '3500', '3080'], ['Water/cement ratio [12]', '0.44', '0.38'], ['Density of slurry (g/ml)', '1.90', '1.99']]",1,"Chemical composition of Class G and Class H cement.;[['Mass percentage', 'Class G', 'Class H'], ['C3S', '60.3', '72.6'], ['C2S', '21.4', '6.5'], ['C3A', '1.1', '0.8'], ['C4AF', '12.7', '12.5'], ['Free lime', '0.3', '0.1'], ['Portlandite', '0.0', '0.1'], ['Periclase', '0.2', '1.3'], ['Calcite', '0.4', '0.6'], ['Gypsum', '0.5', '1.4'], ['Hemihydrate', '0.6', '1.0'], ['Anhydride', '2.5', '3.0'], ['Blaine specific surface (cm2/g)', '3500', '3080'], ['Water/cement ratio [12]', '0.44', '0.38'], ['Density of slurry (g/ml)', '1.90', '1.99']]",1,1,1,3,S0008884618305003_0,S0008884618305003,2019-07-02
129,"Chemical composition (XRF, wt%), phase composition (XRD, wt%) and some physical properties of the clinker, limestone, anhydrite and quartz.","[['', 'Clinker', 'Anhydrite', 'Limestone', 'Quartz', 'Minerals', 'Clinker', 'Limestone', 'Anhydrite'], ['SiO2', '21.0', '2.4', '0.7', '101.2', 'C3S', '66.9', '-', '-'], ['Al2O3', '5.7', '0.8', '0.2', '-', 'C2S', '9.3', '-', '-'], ['CaO', '65.8', '37.9', '54.6', '-', 'C3A', '9.3', '-', '-'], ['Fe2O3', '3.3', '0.3', '0.1', '0.0', 'C4AF', '11.4', '-', '-'], ['MgO', '2.5', '1.6', '0.3', '0.0', 'CaOfree', '0.5', '-', '-'], ['TiO2', '0.3', '0.0', '-', '0.0', 'Periclase', '1.9', '-', '-'], ['MnO', '0.0', '0.0', '-', '-', 'Arcanite', '0.6', '-', '-'], ['K2O', '0.7', '0.2', '-', '0.0', 'Calcite', '-', '99.8', ''], ['Na2O', '0.1', '0.0', '-', '-', 'Dolomite', '-', '-', '7.7'], ['SO3', '0.5', '51.4', '-', '-', 'Anhydrite', '-', '-', '87.7'], ['P2O5', '0.1', '0.0', '-', '-', 'Gypsum', '-', '', '2.2'], ['LOI (1050 degC)', '0.2', '4.1', '43.4', '0.1', 'Quartz', '0.1', '0.2', '2.4'], ['Total', '100.2', '98.7', '99.3', '101.4', '', '100.0', '100.0', '100.0'], ['', '', '', '', '', '', '', '', ''], ['Physical properties', 'Physical properties', 'Physical properties', 'Physical properties', 'Physical properties', '', '', '', ''], ['', 'Clinker', 'Anhydrite', 'Limestone', 'Quartz', '', '', '', ''], ['D10 (mm)', '3.0', '2.0', '1.5', '3.0', '', '', '', ''], ['D50 (mm)', '15.0', '5.0', '5.0', '20', '', '', '', ''], ['D90 (mm)', '40.0', '12.0', '10.0', '45', '', '', '', ''], ['Density (g/cm3)', '3.15', '2.93', '2.74', '2.66', '', '', '', '']]",1,"Chemical composition (XRF, wt%), phase composition (XRD, wt%) and some physical properties of the clinker, limestone, anhydrite and quartz.;[['', 'Clinker', 'Anhydrite', 'Limestone', 'Quartz', 'Minerals', 'Clinker', 'Limestone', 'Anhydrite'], ['SiO2', '21.0', '2.4', '0.7', '101.2', 'C3S', '66.9', '-', '-'], ['Al2O3', '5.7', '0.8', '0.2', '-', 'C2S', '9.3', '-', '-'], ['CaO', '65.8', '37.9', '54.6', '-', 'C3A', '9.3', '-', '-'], ['Fe2O3', '3.3', '0.3', '0.1', '0.0', 'C4AF', '11.4', '-', '-'], ['MgO', '2.5', '1.6', '0.3', '0.0', 'CaOfree', '0.5', '-', '-'], ['TiO2', '0.3', '0.0', '-', '0.0', 'Periclase', '1.9', '-', '-'], ['MnO', '0.0', '0.0', '-', '-', 'Arcanite', '0.6', '-', '-'], ['K2O', '0.7', '0.2', '-', '0.0', 'Calcite', '-', '99.8', ''], ['Na2O', '0.1', '0.0', '-', '-', 'Dolomite', '-', '-', '7.7'], ['SO3', '0.5', '51.4', '-', '-', 'Anhydrite', '-', '-', '87.7'], ['P2O5', '0.1', '0.0', '-', '-', 'Gypsum', '-', '', '2.2'], ['LOI (1050 degC)', '0.2', '4.1', '43.4', '0.1', 'Quartz', '0.1', '0.2', '2.4'], ['Total', '100.2', '98.7', '99.3', '101.4', '', '100.0', '100.0', '100.0'], ['', '', '', '', '', '', '', '', ''], ['Physical properties', 'Physical properties', 'Physical properties', 'Physical properties', 'Physical properties', '', '', '', ''], ['', 'Clinker', 'Anhydrite', 'Limestone', 'Quartz', '', '', '', ''], ['D10 (mm)', '3.0', '2.0', '1.5', '3.0', '', '', '', ''], ['D50 (mm)', '15.0', '5.0', '5.0', '20', '', '', '', ''], ['D90 (mm)', '40.0', '12.0', '10.0', '45', '', '', '', ''], ['Density (g/cm3)', '3.15', '2.93', '2.74', '2.66', '', '', '', '']]",1,1,1,3,S0008884618305052_3,S0008884618305052,2019-03-20
130,The main cement clinker phases according to Bogue's analysis.,"[['Cement', 'Anhydrous phases (%)', 'Anhydrous phases (%)', 'Anhydrous phases (%)', 'Anhydrous phases (%)'], ['Cement', 'C3S', 'C2S', 'C3A', 'C4AF'], ['CEM I', '65.2', '8.8', '7.9', '8.9']]",1,"The main cement clinker phases according to Bogue's analysis.;[['Cement', 'Anhydrous phases (%)', 'Anhydrous phases (%)', 'Anhydrous phases (%)', 'Anhydrous phases (%)'], ['Cement', 'C3S', 'C2S', 'C3A', 'C4AF'], ['CEM I', '65.2', '8.8', '7.9', '8.9']]",1,1,1,3,S0008884618305519_1,S0008884618305519,2018-11-24
