Repository: zakidotai/cemcat

# CemCat Streamlit Hosting Bundle

This folder is ready to be pushed to GitHub and deployed on Streamlit Cloud.

## Files included

- `streamlit_app.py` (main app)
- `requirements.txt`
- `data/ner_cems_40k.csv`
- `data/pii_abs.json`
- `data/clinker_comps_with_dates.csv`
- `upload/composition_cls_slag_updated.csv`

## Local run

```bash
streamlit run streamlit_app.py
```

File: crystalline_composition_gpt4_with_pii_tid_dates.csv (part 6 of 101)
,caption,tables,Label,text,pred_0,pred_1,pred_2,all_pred,pii_tid,pii,date
131,Phase composition of the OPC sample (CEM I 42.5 R) as determined by XRD using Rietveld refinement and thermogravimetry.,"[['Phase', 'wt%'], ['C3S', '52.8'], ['C2S', '19.6'], ['C3A', '6.7'], ['C4AF', '13.6'], ['Free CaO', '0.2'], ['CaSO4 * 1/2 H2O', '0.2'], ['CaSO4 * 2 H2O   AnhydritePericlaseCalciteQuartzDolomite', '1.51.90.51.40.70.9'], ['Total', '100.0']]",1,"Phase composition of the OPC sample (CEM I 42.5 R) as determined by XRD using Rietveld refinement and thermogravimetry.;[['Phase', 'wt%'], ['C3S', '52.8'], ['C2S', '19.6'], ['C3A', '6.7'], ['C4AF', '13.6'], ['Free CaO', '0.2'], ['CaSO4 * 1/2 H2O', '0.2'], ['CaSO4 * 2 H2O   AnhydritePericlaseCalciteQuartzDolomite', '1.51.90.51.40.70.9'], ['Total', '100.0']]",1,1,1,3,S0008884618305751_0,S0008884618305751,2019-02-16
132,Mineralogical composition of the cements and the fly ash.,"[['Component', 'CEM I 52.5 R', 'CEM I 52.5 N-SR3/NA', 'CEM III/B 42.5 N-LH/SR/NA', 'Fly ash'], ['Alite', '61.3', '65.1', '16.4', '-'], ['Belite', '11.9', '12.0', '4.6', '-'], ['C3A', '8.7', '2.8', '3.0', '-'], ['Ferrite', '8.2', '12.1', '0.7', '-'], ['Gypsum', '2.2', '0.1', '-', '-'], ['Hemihydrate', '3.3', '1.6', '0.7', '-'], ['Anhydrite', '-', '4.4', '2.2', '0.6'], ['Calcite', '0.7', '1.5', '0.9', '-'], ['Periclase', '1.0', '-', '0.3', '0.8'], ['Quartz', '0.2', '-', '0.1', '13.6'], ['Arcanite', '1.7', '-', '0.4', '-'], ['Lime', '0.3', '0.3', '-', '0.7'], ['Portlandite', '0.3', '-', '0.1', '-'], ['Mullite', '-', '-', '-', '18.2'], ['Hematite', '-', '-', '-', '3.1'], ['Magnetite', '-', '-', '-', '0.3'], ['Amorphous', '-', '-', '70.5', '62.6']]",1,"Mineralogical composition of the cements and the fly ash.;[['Component', 'CEM I 52.5 R', 'CEM I 52.5 N-SR3/NA', 'CEM III/B 42.5 N-LH/SR/NA', 'Fly ash'], ['Alite', '61.3', '65.1', '16.4', '-'], ['Belite', '11.9', '12.0', '4.6', '-'], ['C3A', '8.7', '2.8', '3.0', '-'], ['Ferrite', '8.2', '12.1', '0.7', '-'], ['Gypsum', '2.2', '0.1', '-', '-'], ['Hemihydrate', '3.3', '1.6', '0.7', '-'], ['Anhydrite', '-', '4.4', '2.2', '0.6'], ['Calcite', '0.7', '1.5', '0.9', '-'], ['Periclase', '1.0', '-', '0.3', '0.8'], ['Quartz', '0.2', '-', '0.1', '13.6'], ['Arcanite', '1.7', '-', '0.4', '-'], ['Lime', '0.3', '0.3', '-', '0.7'], ['Portlandite', '0.3', '-', '0.1', '-'], ['Mullite', '-', '-', '-', '18.2'], ['Hematite', '-', '-', '-', '3.1'], ['Magnetite', '-', '-', '-', '0.3'], ['Amorphous', '-', '-', '70.5', '62.6']]",1,1,1,3,S0008884618306598_1,S0008884618306598,2018-11-21
133,Cement properties.,"[['Portland cement CEM I 52.5N', 'Portland cement CEM I 52.5N', 'Portland cement CEM I 52.5N', 'Portland cement CEM I 52.5N', 'Portland cement CEM I 52.5N'], ['Chemical analysis (%)', 'Chemical analysis (%)', 'Chemical analysis (%)', 'Chemical analysis (%)', 'Chemical analysis (%)'], ['CaO', 'SiO2', 'Al2O3', 'Fe2O3', 'SO3'], ['63.7', '19.8', '4.4', '2.2', '3.2'], ['', '', '', '', ''], ['Compound composition of clinker (%)', 'Compound composition of clinker (%)', 'Compound composition of clinker (%)', 'Compound composition of clinker (%)', ''], ['C3S', 'C2S', 'C3A', 'C4AF', ''], ['68', '11', '8', '7', ''], ['', '', '', '', ''], ['Physical properties', 'Physical properties', 'Physical properties', 'Physical properties', ''], ['Blaine fineness (cm2/g)', 'Normal compressive strength (MPa)', 'BET (m2/g)', 'Packing density', ''], ['3850', '61', '0.77', '0.56', '']]",1,"Cement properties.;[['Portland cement CEM I 52.5N', 'Portland cement CEM I 52.5N', 'Portland cement CEM I 52.5N', 'Portland cement CEM I 52.5N', 'Portland cement CEM I 52.5N'], ['Chemical analysis (%)', 'Chemical analysis (%)', 'Chemical analysis (%)', 'Chemical analysis (%)', 'Chemical analysis (%)'], ['CaO', 'SiO2', 'Al2O3', 'Fe2O3', 'SO3'], ['63.7', '19.8', '4.4', '2.2', '3.2'], ['', '', '', '', ''], ['Compound composition of clinker (%)', 'Compound composition of clinker (%)', 'Compound composition of clinker (%)', 'Compound composition of clinker (%)', ''], ['C3S', 'C2S', 'C3A', 'C4AF', ''], ['68', '11', '8', '7', ''], ['', '', '', '', ''], ['Physical properties', 'Physical properties', 'Physical properties', 'Physical properties', ''], ['Blaine fineness (cm2/g)', 'Normal compressive strength (MPa)', 'BET (m2/g)', 'Packing density', ''], ['3850', '61', '0.77', '0.56', '']]",1,1,1,3,S0008884618306719_1,S0008884618306719,2018-12-20
134,Characteristics of Portland cement and slag cement.,"[['', 'Portland cement', 'Slag cement'], ['CaO, %', '62.4', '38.0'], ['SiO2, %', '20.4', '37.5'], ['Al2O3, %', '5.04', '7.77'], ['Fe2O3, %', '2.51', '0.43'], ['SO3, %', '2.75', '3.21'], ['Na2O, %', '0.25', '0.28'], ['K2O, %', '0.67', '0.46'], ['MgO, %', '3.43', '10.7'], ['C3S', '53.66', '-'], ['C2S', '18.01', '-'], ['C3A', '9.11', '-'], ['C4AF', '7.64', '-'], ['Blaine fineness, cm2/g', '3920', '5508']]",1,"Characteristics of Portland cement and slag cement.;[['', 'Portland cement', 'Slag cement'], ['CaO, %', '62.4', '38.0'], ['SiO2, %', '20.4', '37.5'], ['Al2O3, %', '5.04', '7.77'], ['Fe2O3, %', '2.51', '0.43'], ['SO3, %', '2.75', '3.21'], ['Na2O, %', '0.25', '0.28'], ['K2O, %', '0.67', '0.46'], ['MgO, %', '3.43', '10.7'], ['C3S', '53.66', '-'], ['C2S', '18.01', '-'], ['C3A', '9.11', '-'], ['C4AF', '7.64', '-'], ['Blaine fineness, cm2/g', '3920', '5508']]",1,1,1,3,S0008884615001015_0,S0008884615001015,2015-04-16
135,An example of chemical and mineral composition of Ecocement [23].,"[['', 'Chemical composition (%)', 'Chemical composition (%)', 'Chemical composition (%)', 'Chemical composition (%)', 'Chemical composition (%)', 'Chemical composition (%)', 'Chemical composition (%)', 'Chemical composition (%)', 'Mineral composition (%)', 'Mineral composition (%)', 'Mineral composition (%)', 'Mineral composition (%)', 'Mineral composition (%)'], ['', 'LOI', 'SiO2', 'Al2O3', 'Fe2O3', 'CaO', 'SO3', 'R2O', 'Cl', 'C3S', 'C2S', 'C3A', 'C4AF', 'C11A7 *CaCl2'], ['Ordinary Portland cement', '2.0', '20.5', '5.0', '3.0', '64.4', '2.0', '0.60', '0.01', '54', '21', '9', '9', '-'], ['Ordinary Ecocement', '1.3', '17.6', '7.0', '4.2', '60.7', '3.9', '0.42', '0.05', '49', '14', '11', '13', '-'], ['Rapid Ecocement', '0.8', '15.3', '10.0', '2.5', '57.3', '9.2', '0.50', '0.90', '44', '10', '-', '8', '17']]",1,"An example of chemical and mineral composition of Ecocement [23].;[['', 'Chemical composition (%)', 'Chemical composition (%)', 'Chemical composition (%)', 'Chemical composition (%)', 'Chemical composition (%)', 'Chemical composition (%)', 'Chemical composition (%)', 'Chemical composition (%)', 'Mineral composition (%)', 'Mineral composition (%)', 'Mineral composition (%)', 'Mineral composition (%)', 'Mineral composition (%)'], ['', 'LOI', 'SiO2', 'Al2O3', 'Fe2O3', 'CaO', 'SO3', 'R2O', 'Cl', 'C3S', 'C2S', 'C3A', 'C4AF', 'C11A7 *CaCl2'], ['Ordinary Portland cement', '2.0', '20.5', '5.0', '3.0', '64.4', '2.0', '0.60', '0.01', '54', '21', '9', '9', '-'], ['Ordinary Ecocement', '1.3', '17.6', '7.0', '4.2', '60.7', '3.9', '0.42', '0.05', '49', '14', '11', '13', '-'], ['Rapid Ecocement', '0.8', '15.3', '10.0', '2.5', '57.3', '9.2', '0.50', '0.90', '44', '10', '-', '8', '17']]",1,1,1,3,S0008884615001180_5,S0008884615001180,2015-06-15
136,Burning temperature and evaluated heat consumption of cement [56].,"[['', '', 'Maximum temperature of clinker (degC)', 'Heat consumption (MJ/t, %)'], ['OPC (C3A=9%)', 'Reference', '1409', ''], ['OPC (C3A=13%)', 'Without mineralizer', '^31', '^13 (^0.3)'], ['OPC (C3A=13%)', 'F=0.2%, SO3 =4.0%', '^90', '^292 (^7.6)'], ['Calcium sulfoaluminate cement', ""ye'elimite=40%"", '^61', '^805 (^21.1)'], ['Calcium sulfoaluminate cement', ""ye'elimite=60%"", '^73', '^949 (^24.8)']]",1,"Burning temperature and evaluated heat consumption of cement [56].;[['', '', 'Maximum temperature of clinker (degC)', 'Heat consumption (MJ/t, %)'], ['OPC (C3A=9%)', 'Reference', '1409', ''], ['OPC (C3A=13%)', 'Without mineralizer', '^31', '^13 (^0.3)'], ['OPC (C3A=13%)', 'F=0.2%, SO3 =4.0%', '^90', '^292 (^7.6)'], ['Calcium sulfoaluminate cement', ""ye'elimite=40%"", '^61', '^805 (^21.1)'], ['Calcium sulfoaluminate cement', ""ye'elimite=60%"", '^73', '^949 (^24.8)']]",1,1,1,3,S0008884615001180_6,S0008884615001180,2015-06-15
137,"Demonstration that the same simple oxide composition can be used to make either a single BYF clinker or a blend of OPC with metakaolin (MK, AS2). For simplicity, the calcium sulfate is anhydrous.","[['Oxide or phase (%)', 'CaO', 'Al2O3', 'SiO2', 'Fe2O3', 'SO3', 'Total', 'AS2', 'CS', 'C3A', 'C4AF', 'C2S', 'C3S'], ['OPC+MK', '58.3', '10.8', '25.8', '2.5', '2.6', '100%', '14.0', '4.5', '7.4', '7.7', '8.9', '57.5'], ['BYF phases:', '', '', '', '', '', '', '-', '-', 'C4A3S', 'C6AF2', 'C2S', '-'], ['BYF clinker', '58.3', '10.8', '25.8', '2.5', '2.6', '100%', '-', '-', '20.0', '6.0', '74.0', '-']]",1,"Demonstration that the same simple oxide composition can be used to make either a single BYF clinker or a blend of OPC with metakaolin (MK, AS2). For simplicity, the calcium sulfate is anhydrous.;[['Oxide or phase (%)', 'CaO', 'Al2O3', 'SiO2', 'Fe2O3', 'SO3', 'Total', 'AS2', 'CS', 'C3A', 'C4AF', 'C2S', 'C3S'], ['OPC+MK', '58.3', '10.8', '25.8', '2.5', '2.6', '100%', '14.0', '4.5', '7.4', '7.7', '8.9', '57.5'], ['BYF phases:', '', '', '', '', '', '', '-', '-', 'C4A3S', 'C6AF2', 'C2S', '-'], ['BYF clinker', '58.3', '10.8', '25.8', '2.5', '2.6', '100%', '-', '-', '20.0', '6.0', '74.0', '-']]",1,1,1,3,S0008884615001180_7,S0008884615001180,2015-06-15
138,Chemical and mineralogical compositions of cement (wt.%).,"[['Chemical composition', 'Chemical composition', 'Chemical composition', 'Chemical composition', 'Chemical composition', 'Chemical composition', 'Chemical composition', 'Chemical composition', 'Chemical composition', 'Mineralogical composition', 'Mineralogical composition', 'Mineralogical composition', 'Mineralogical composition', 'Mineralogical composition', 'Mineralogical composition'], ['SiO2', 'Al2O3', 'Fe2O3', 'CaO', 'MgO', 'K2O', 'Na2O', 'SO3', 'LOI', 'C3S', 'C2S', 'C3A', 'C4AF', 'Anhydrite', 'Bassanite'], ['22.7', '3.7', '1.4', '67.2', '0.7', '0.7', '0.2', '3.1', '1.3', '61.8', '19.7', '8.2', '2.3', '3.8', '1.4']]",1,"Chemical and mineralogical compositions of cement (wt.%).;[['Chemical composition', 'Chemical composition', 'Chemical composition', 'Chemical composition', 'Chemical composition', 'Chemical composition', 'Chemical composition', 'Chemical composition', 'Chemical composition', 'Mineralogical composition', 'Mineralogical composition', 'Mineralogical composition', 'Mineralogical composition', 'Mineralogical composition', 'Mineralogical composition'], ['SiO2', 'Al2O3', 'Fe2O3', 'CaO', 'MgO', 'K2O', 'Na2O', 'SO3', 'LOI', 'C3S', 'C2S', 'C3A', 'C4AF', 'Anhydrite', 'Bassanite'], ['22.7', '3.7', '1.4', '67.2', '0.7', '0.7', '0.2', '3.1', '1.3', '61.8', '19.7', '8.2', '2.3', '3.8', '1.4']]",1,1,1,3,S0008884615001209_0,S0008884615001209,2015-05-15
139,"Phase composition of the cement by XRD and Rietveld analysis, in [wt.%].","[['', 'Alite', 'Belite', 'C3A', 'C4AF', 'CaO', 'MgO', 'CaCO3', 'SiO2', 'CaSO4', 'K2SO4'], ['PC', '55.2', '14.0', '10.8', '6.2', '0.3', '1.1', '3.3', '0.6', '5.8', '2.6']]",1,"Phase composition of the cement by XRD and Rietveld analysis, in [wt.%].;[['', 'Alite', 'Belite', 'C3A', 'C4AF', 'CaO', 'MgO', 'CaCO3', 'SiO2', 'CaSO4', 'K2SO4'], ['PC', '55.2', '14.0', '10.8', '6.2', '0.3', '1.1', '3.3', '0.6', '5.8', '2.6']]",1,1,1,3,S0008884615001222_1,S0008884615001222,2015-05-15
140,"Chemical and mineralogical composition of the selected low-grade kaolins, the reference high-grade metakaolin, the quartz filler and the Portland cement.","[['Oxides (wt.%)', 'K_CZ', 'K_IR', 'MKB', 'Quartz filler', 'PC', 'Phase (wt.%)', 'K_CZ', 'K_IR', 'PC'], ['SiO2', '45.05', '65.18', '50.62', '97.91', '19.27', 'Kaolinite', '88', '56', ''], ['Al2O3', '38.88', '24.10', '46.91', '1.00', '5.65', 'Illite', '10', '7', ''], ['Fe2O3', '0.91', '0.45', '0.38', '0.05', '3.63', 'Quartz', '2', '37', ''], ['CaO', '0.30', '0.93', '0.02', '0.02', '63.65', 'C3S M3', '', '', '63.6'], ['MgO', '0.23', '0.25', '0.09', '/', '1.62', 'Beta-C2S', '', '', '8.9'], ['SO3', '/', '/', '0.08', '/', '3.16', 'C3A', '', '', '6.5'], ['Na2O', '0.02', '/', '0.28', '/', '0.15', 'C4AF', '', '', '14.2'], ['K2O', '0.87', '0.34', '0.18', '0.77', '1.24', 'Periclase', '', '', '0.4'], ['TiO2', '0.29', '0.03', '1.29', '0.03', '0.29', 'Anhydrite', '', '', '4.0'], ['LOI', '13.04', '8.57', '0', '0.15', '0.75', 'Arcanite', '', '', '2.3'], ['d50 (mm)', '5.37', '4.68', '5.13', '11.3', '8.6', '', '', '', ''], ['BET (m2/g)', '19.1', '8.1', '9.64', '1.71', '0.87', '', '', '', '']]",1,"Chemical and mineralogical composition of the selected low-grade kaolins, the reference high-grade metakaolin, the quartz filler and the Portland cement.;[['Oxides (wt.%)', 'K_CZ', 'K_IR', 'MKB', 'Quartz filler', 'PC', 'Phase (wt.%)', 'K_CZ', 'K_IR', 'PC'], ['SiO2', '45.05', '65.18', '50.62', '97.91', '19.27', 'Kaolinite', '88', '56', ''], ['Al2O3', '38.88', '24.10', '46.91', '1.00', '5.65', 'Illite', '10', '7', ''], ['Fe2O3', '0.91', '0.45', '0.38', '0.05', '3.63', 'Quartz', '2', '37', ''], ['CaO', '0.30', '0.93', '0.02', '0.02', '63.65', 'C3S M3', '', '', '63.6'], ['MgO', '0.23', '0.25', '0.09', '/', '1.62', 'Beta-C2S', '', '', '8.9'], ['SO3', '/', '/', '0.08', '/', '3.16', 'C3A', '', '', '6.5'], ['Na2O', '0.02', '/', '0.28', '/', '0.15', 'C4AF', '', '', '14.2'], ['K2O', '0.87', '0.34', '0.18', '0.77', '1.24', 'Periclase', '', '', '0.4'], ['TiO2', '0.29', '0.03', '1.29', '0.03', '0.29', 'Anhydrite', '', '', '4.0'], ['LOI', '13.04', '8.57', '0', '0.15', '0.75', 'Arcanite', '', '', '2.3'], ['d50 (mm)', '5.37', '4.68', '5.13', '11.3', '8.6', '', '', '', ''], ['BET (m2/g)', '19.1', '8.1', '9.64', '1.71', '0.87', '', '', '', '']]",1,1,1,3,S0008884615001234_0,S0008884615001234,2015-07-16
141,Chemical and mineralogical composition of the Portland cement.,"[['Chemical composition', '[wt.%]', 'Mineralogical composition (p-XRD, Rietveld refinement)', '[wt.%]'], ['SiO2', '19.4', 'C3S', '54.2'], ['Al2O3', '4.9', 'C2S', '17.0'], ['Fe2O3', '3.1', 'C3A cubic', '7.1'], ['CaO', '62.8', 'C3A orthorhombic', '1.1'], ['MgO', '3.3', 'C4AF', '7.1'], ['SO3', '3.2', 'Periclase', '2.6'], ['K2O', '0.9', 'Quartz', '0.1'], ['Na2O', '0.2', 'Arcanite', '0.9'], ['CO2', '1.7', 'Calcite', '3.0'], ['H2O', '0.6', 'Anhydrite', '3.9'], ['Loss on ignition', '2.4', 'Bassanite', '1.4'], ['', '', 'Gypsum', '0.1'], ['', '', 'Lime', '0.7'], ['', '', 'Portlandite', '0.8']]",1,"Chemical and mineralogical composition of the Portland cement.;[['Chemical composition', '[wt.%]', 'Mineralogical composition (p-XRD, Rietveld refinement)', '[wt.%]'], ['SiO2', '19.4', 'C3S', '54.2'], ['Al2O3', '4.9', 'C2S', '17.0'], ['Fe2O3', '3.1', 'C3A cubic', '7.1'], ['CaO', '62.8', 'C3A orthorhombic', '1.1'], ['MgO', '3.3', 'C4AF', '7.1'], ['SO3', '3.2', 'Periclase', '2.6'], ['K2O', '0.9', 'Quartz', '0.1'], ['Na2O', '0.2', 'Arcanite', '0.9'], ['CO2', '1.7', 'Calcite', '3.0'], ['H2O', '0.6', 'Anhydrite', '3.9'], ['Loss on ignition', '2.4', 'Bassanite', '1.4'], ['', '', 'Gypsum', '0.1'], ['', '', 'Lime', '0.7'], ['', '', 'Portlandite', '0.8']]",1,1,1,3,S0008884615001246_1,S0008884615001246,2015-05-15
142,Phase composition of the OPC sample as determined by XRD using Rietveld refinement and thermogravimetry.,"[['Phase', '[wt%]'], ['C3S', '59.3'], ['C2S', '19.5'], ['C3A, cubic', '1.7'], ['C4AF', '14.1'], ['free CaO', '<0.3'], ['CaSO4*1/2H2O', '0.2'], ['CaSO4*2H2O', '4.6'], ['Anhydrite', '<0.1'], ['Arcanite', '<0.1'], ['Total', '99.7']]",1,"Phase composition of the OPC sample as determined by XRD using Rietveld refinement and thermogravimetry.;[['Phase', '[wt%]'], ['C3S', '59.3'], ['C2S', '19.5'], ['C3A, cubic', '1.7'], ['C4AF', '14.1'], ['free CaO', '<0.3'], ['CaSO4*1/2H2O', '0.2'], ['CaSO4*2H2O', '4.6'], ['Anhydrite', '<0.1'], ['Arcanite', '<0.1'], ['Total', '99.7']]",1,1,1,3,S0008884617302041_1,S0008884617302041,2017-09-20
143,Chemical compositions of the raw materials (wt%).,"[['Composition', 'SiO2', 'Al2O3', 'Fe2O3', 'CaO', 'MgO', 'SO3', 'Na2O', 'K2O', 'TiO2', 'P2O5', 'Mn2O3', 'ZrO2', 'Loss'], ['Cement', '20.45', '4.39', '3.01', '64.48', '1.66', '2.83', '0.24', '0.89', '0.34', '0.28', '0.05', '-', '1.3'], ['Quartz', '99.83', '-', '0.03', '0.02', '-', '-', '-', '0.05', '0.02', '-', '-', '0.01', '0.02'], ['XRD', 'Alite C3S', 'Alite C3S', 'Belite C2S', 'Belite C2S', 'C3A cube', 'C3A cube', 'C4AF', 'Gypsum', 'Gypsum', 'Bassanite', 'Bassanite', 'Anhydrite', 'Anhydrite'], ['Cement', '69.0', '69.0', '8.3', '8.3', '6.7', '6.7', '8.2', '4.3', '4.3', '2.8', '2.8', '0.8', '0.8']]",1,"Chemical compositions of the raw materials (wt%).;[['Composition', 'SiO2', 'Al2O3', 'Fe2O3', 'CaO', 'MgO', 'SO3', 'Na2O', 'K2O', 'TiO2', 'P2O5', 'Mn2O3', 'ZrO2', 'Loss'], ['Cement', '20.45', '4.39', '3.01', '64.48', '1.66', '2.83', '0.24', '0.89', '0.34', '0.28', '0.05', '-', '1.3'], ['Quartz', '99.83', '-', '0.03', '0.02', '-', '-', '-', '0.05', '0.02', '-', '-', '0.01', '0.02'], ['XRD', 'Alite C3S', 'Alite C3S', 'Belite C2S', 'Belite C2S', 'C3A cube', 'C3A cube', 'C4AF', 'Gypsum', 'Gypsum', 'Bassanite', 'Bassanite', 'Anhydrite', 'Anhydrite'], ['Cement', '69.0', '69.0', '8.3', '8.3', '6.7', '6.7', '8.2', '4.3', '4.3', '2.8', '2.8', '0.8', '0.8']]",1,1,1,3,S0008884617302144_1,S0008884617302144,2017-11-15
144,Chemical and physical properties of cementitious materials and selected sands.,"[['', 'Type III cement', 'Class C fly ash', 'Silica fume', 'Missouri river sand', 'Masonry sand', 'Lightweight sand'], ['SiO2 (%)', '19.72', '36.50', '95.50', '80.30', '86.50', '57.60'], ['Al2O3 (%)', '5.10', '24.80', '0.70', '10.50', '0.39', '19.40'], ['Fe2O3 (%)', '2.76', '5.20', '0.30', '3.43', '1.47', '9.60'], ['CaO (%)', '64.50', '28.10', '0.40', '1.72', '9.42', '3.40'], ['MgO (%)', '2.30', '5.00', '0.50', '1.70', '0', '2.60'], ['SO3 (%)', '3.25', '2.50', '-', '1.07', '0', '0.60'], ['Na2O eq. (%)', '0.33', '-', '0.40', '-', '-', '5.60'], ['C3S (%)', '65.23', '-', '-', '-', '-', '-'], ['C2S (%)', '7.33', '-', '-', '-', '-', '-'], ['C3A (%)', '8.85', '-', '-', '-', '-', '-'], ['C4AF (%)', '8.40', '-', '-', '-', '-', '-'], ['Loss of ignition (%)', '1.50', '0.50', '2.00', '1.28', '0.24', '-'], ['Blaine surface area (m2/kg)', '562', '465', '-', '-', '-', '-'], ['B.E.T. (m2/kg)', '-', '-', '18,200', '-', '-', '-'], ['Specific gravity, SSD', '3.15', '2.70', '2.20', '2.65', '2.64', '1.80']]",1,"Chemical and physical properties of cementitious materials and selected sands.;[['', 'Type III cement', 'Class C fly ash', 'Silica fume', 'Missouri river sand', 'Masonry sand', 'Lightweight sand'], ['SiO2 (%)', '19.72', '36.50', '95.50', '80.30', '86.50', '57.60'], ['Al2O3 (%)', '5.10', '24.80', '0.70', '10.50', '0.39', '19.40'], ['Fe2O3 (%)', '2.76', '5.20', '0.30', '3.43', '1.47', '9.60'], ['CaO (%)', '64.50', '28.10', '0.40', '1.72', '9.42', '3.40'], ['MgO (%)', '2.30', '5.00', '0.50', '1.70', '0', '2.60'], ['SO3 (%)', '3.25', '2.50', '-', '1.07', '0', '0.60'], ['Na2O eq. (%)', '0.33', '-', '0.40', '-', '-', '5.60'], ['C3S (%)', '65.23', '-', '-', '-', '-', '-'], ['C2S (%)', '7.33', '-', '-', '-', '-', '-'], ['C3A (%)', '8.85', '-', '-', '-', '-', '-'], ['C4AF (%)', '8.40', '-', '-', '-', '-', '-'], ['Loss of ignition (%)', '1.50', '0.50', '2.00', '1.28', '0.24', '-'], ['Blaine surface area (m2/kg)', '562', '465', '-', '-', '-', '-'], ['B.E.T. (m2/kg)', '-', '-', '18,200', '-', '-', '-'], ['Specific gravity, SSD', '3.15', '2.70', '2.20', '2.65', '2.64', '1.80']]",1,1,1,3,S0008884617302168_0,S0008884617302168,2017-08-24
145,Mineral composition of cement (% by weight).,"[['Phase', 'C3S', 'C2S', 'C3A', 'C4AF'], ['Weight (%)', '67.1', '5.9', '7.8', '9.6']]",1,"Mineral composition of cement (% by weight).;[['Phase', 'C3S', 'C2S', 'C3A', 'C4AF'], ['Weight (%)', '67.1', '5.9', '7.8', '9.6']]",1,1,1,3,S0008884617302284_1,S0008884617302284,2017-07-29
146,"Cement oxide analysis, phase concentrations and Blaine fineness.","[['Oxide mass fractions (%)', 'Oxide mass fractions (%)', 'Oxide mass fractions (%)', 'Oxide mass fractions (%)', 'Oxide mass fractions (%)', 'Oxide mass fractions (%)', 'Oxide mass fractions (%)'], ['SiO2', 'Al2O3', 'Fe2O3', 'CaO', 'MgO', 'SO3', 'K2O'], ['19.6', '4.5', '2.3', '63.7', '3.9', '2.6', '0.7'], ['', '', '', '', '', '', ''], ['Phase mass concentrations (%)', 'Phase mass concentrations (%)', 'Phase mass concentrations (%)', 'Phase mass concentrations (%)', 'Phase mass concentrations (%)', 'Physical properties', 'Physical properties'], ['Clinker', 'C3S', 'C2S', 'C3A', 'C4AF', 'Density (kg/m3)', 'Blaine (cm2/g)'], ['98', '69', '9', '9', '7', '3.13', '3900']]",1,"Cement oxide analysis, phase concentrations and Blaine fineness.;[['Oxide mass fractions (%)', 'Oxide mass fractions (%)', 'Oxide mass fractions (%)', 'Oxide mass fractions (%)', 'Oxide mass fractions (%)', 'Oxide mass fractions (%)', 'Oxide mass fractions (%)'], ['SiO2', 'Al2O3', 'Fe2O3', 'CaO', 'MgO', 'SO3', 'K2O'], ['19.6', '4.5', '2.3', '63.7', '3.9', '2.6', '0.7'], ['', '', '', '', '', '', ''], ['Phase mass concentrations (%)', 'Phase mass concentrations (%)', 'Phase mass concentrations (%)', 'Phase mass concentrations (%)', 'Phase mass concentrations (%)', 'Physical properties', 'Physical properties'], ['Clinker', 'C3S', 'C2S', 'C3A', 'C4AF', 'Density (kg/m3)', 'Blaine (cm2/g)'], ['98', '69', '9', '9', '7', '3.13', '3900']]",1,1,1,3,S0008884617303125_1,S0008884617303125,2017-10-04
147,Composition of the cement.,"[['Component', 'White cement'], ['C3S [%]', '66.89'], ['C2S [%]', '20.00'], ['C3A [%]', '3.51'], ['C4AF [%]', '1.00'], ['Free lime [%]', '0.31']]",1,"Composition of the cement.;[['Component', 'White cement'], ['C3S [%]', '66.89'], ['C2S [%]', '20.00'], ['C3A [%]', '3.51'], ['C4AF [%]', '1.00'], ['Free lime [%]', '0.31']]",1,1,1,3,S0008884619304077_1,S0008884619304077,2020-02-20
148,"Mass fractions in percent (binder-related, clinker-related, and slag-related) for the compositions used for validation.","[['Study', 'Study', 'Binder-related mass fractions [%]', 'Binder-related mass fractions [%]', 'Binder-related mass fractions [%]', 'Binder-related mass fractions [%]', 'Binder-related mass fractions [%]', 'Binder-related mass fractions [%]', 'Binder-related mass fractions [%]', 'Binder-related mass fractions [%]', 'Clinker-related [%]', 'Clinker-related [%]', 'Clinker-related [%]', 'Clinker-related [%]', 'Slag-related [%]', 'Slag-related [%]', 'Slag-related [%]', 'Slag-related [%]', 'Slag-related [%]'], ['Ref', '#', 'w/b', 'cl/b', 's/b', 'C   S  -  / b', 'M/b', 'C/b', 'C   C  -  / b', 'i/b', 'C3S', 'C2S', 'C3A', 'C4AF', 'C', 'S', 'A', 'M', 'S  -'], ['', 'C1', '40.5', '89.6', '0', '5.7', '0.9', '1.4', '2.0', '0.3', '67.6', '13.4', '8.6', '10.4', '-', '-', '-', '-', '-'], ['', 'C2', '41.7', '22.6', '66.7', '5.7', '0.2', '0.4', '0.5', '4.0', '67.6', '13.4', '8.6', '10.4', '41.5', '33.3', '12.5', '7.0', '0.2'], ['[52]', 'C3', '41.1', '60.8', '0', '5.8', '0.6', '0.9', '31.0', '0.8', '67.6', '13.4', '8.6', '10.4', '-', '-', '-', '-', '-'], ['', 'C4', '41.7', '22.6', '37.9', '5.7', '0.2', '0.4', '30.3', '2.9', '67.6', '13.4', '8.6', '10.4', '41.5', '33.3', '12.5', '7.0', '0.2'], ['', 'C5', '57.6', '89.6', '0', '5.7', '0.9', '1.4', '2', '0.3', '67.6', '13.4', '8.6', '10.4', '-', '-', '-', '-', '-'], ['', 'K1', '40.0', '96.3', '0', '3.4', '0', '0', '0', '0.3', '71.7', '24.3', '4.0', '0', '-', '-', '-', '-', '-'], ['', 'K2', '41.4', '57.8', '39.1', '2.5', '0', '0', '0', '0.7', '71.7', '24.3', '4.0', '0', '41.1', '36.6', '12.2', '7.8', '0'], ['', 'K3', '41.4', '57.8', '37.9', '3.4', '0', '0', '0', '0.9', '71.7', '24.3', '4.0', '0', '31.1', '34.6', '20.0', '9.2', '0'], ['', 'K4', '40.3', '91.1', '0', '5.6', '1.8', '1.5', '0', '0', '54.1', '26.1', '6.0', '13.7', '-', '-', '-', '-', '-'], ['[53]', 'K5', '41.6', '54.6', '39.2', '3.8', '1.1', '0.9', '0', '0.5', '54.1', '26.1', '6.0', '13.7', '41.1', '36.6', '12.2', '7.8', '0'], ['', 'K6', '42.2', '54.6', '38.0', '4.7', '1.1', '0.9', '0', '0.7', '54.1', '26.1', '6.0', '13.7', '31.1', '34.6', '20.0', '9.2', '0'], ['', 'K7', '40.3', '95.1', '0', '4.1', '0.7', '0', '0', '0.1', '65.3', '17.8', '7.1', '9.8', '-', '-', '-', '-', '-'], ['', 'K8', '41.6', '57', '39.2', '2.9', '0.4', '0', '0', '0.5', '65.3', '17.8', '7.1', '9.8', '41.1', '36.6', '12.2', '7.8', '0'], ['', 'K9', '42.2', '57', '38.0', '3.8', '0.4', '0', '0', '0.8', '65.3', '17.8', '7.1', '9.8', '31.1', '34.6', '20.0', '9.2', '0'], ['', 'B1', '50.0', '81.1', '0', '8.5', '1.5', '2.1', '5.9', '0.9', '62.1', '19.2', '7.0', '11.6', '-', '-', '-', '-', '-'], ['', 'B2', '50.9', '67.7', '0', '7.4', '1.2', '0.8', '22.8', '0.2', '62.7', '16.5', '7.0', '13.8', '-', '-', '-', '-', '-'], ['', 'B3', '50.4', '55.4', '0', '7.0', '1.0', '0.5', '35.9', '0.2', '60.5', '18.5', '7.2', '13.8', '-', '-', '-', '-', '-'], ['', 'B4', '50.2', '75.3', '13.5', '8.3', '1.3', '0.8', '0', '0.9', '62.2', '20.1', '6.4', '11.3', '45.0', '34.4', '10.2', '6.0', '0'], ['[54]', 'B5', '50.1', '46.6', '45.7', '4.1', '0.8', '0.5', '0', '2.2', '61.6', '20.2', '6.4', '11.8', '45.0', '34.4', '10.2', '6.0', '0'], ['', 'B6', '50.1', '18.6', '72.0', '5.2', '0.3', '0', '0', '3.8', '73.7', '11.3', '4.3', '10.8', '45.0', '34.4', '10.2', '6.0', '0'], ['', 'B7', '50.8', '85.4', '5.6', '8.4', '0.7', '0', '0', '0', '58.5', '24', '0', '17.5', '45.0', '34.4', '10.2', '6.0', '0'], ['', 'B8', '50.2', '48.3', '43.9', '4.6', '0.4', '0', '0', '2.8', '60.6', '23', '0', '16.4', '45.0', '34.4', '10.2', '6.0', '0'], ['', 'B9', '50.2', '17.1', '72.8', '5.8', '0.1', '0', '0', '4.1', '64.9', '19.3', '0', '15.8', '45.0', '34.4', '10.2', '6.0', '0'], ['', 'H1', '51.5', '94.2', '0', '5.9', '0', '0', '0', '0', '60.7', '22.1', '6.3', '10.9', '-', '-', '-', '-', '-'], ['[8]', 'H2', '55.1', '56.2', '0', '3.5', '0', '0', '0', '40.4', '60.7', '22.1', '6.3', '10.9', '-', '-', '-', '-', '-'], ['', 'H3', '54.6', '55.3', '0', '3.4', '0', '0', '41.3', '0', '60.7', '22.1', '6.3', '10.9', '-', '-', '-', '-', '-'], ['', 'H4', '52.9', '53.8', '42.9', '3.3', '0', '0', '0', '0', '60.7', '22.1', '6.3', '10.9', '42.3', '35.8', '11.2', '8.3', '2.0'], ['', 'G1', '50.0', '88.1', '0', '5.2', '0.9', '0', '0', '5.9', '67.8', '10.2', '8.9', '13.1', '-', '-', '-', '-', '-'], ['', 'G2', '50.0', '88.6', '0', '5.2', '1.0', '0', '0', '5.1', '75.5', '3.6', '7.2', '13.7', '-', '-', '-', '-', '-'], ['', 'G3', '50.0', '90', '0', '5.7', '0.9', '0', '0', '3.5', '66.7', '9.9', '8.8', '14.6', '-', '-', '-', '-', '-'], ['', 'G4', '50.0', '44', '47.7', '2.6', '0.4', '0', '0', '5.3', '67.8', '10.2', '8.9', '13.1', '40.4', '34.4', '11.4', '7.6', '1.7'], ['[55]', 'G5', '50.0', '44.3', '47.2', '2.6', '0.5', '0', '0', '5.4', '75.5', '3.6', '7.2', '13.7', '42.6', '33.9', '8.9', '7.4', '1.6'], ['', 'G6', '50.0', '45', '48.2', '2.8', '0.4', '0', '0', '3.5', '66.7', '9.9', '8.8', '14.6', '41.2', '36.4', '9.8', '7.4', '1.6'], ['', 'G7', '50.0', '13.2', '81.0', '0.8', '0.1', '0', '0', '4.9', '67.8', '10.2', '8.9', '13.1', '40.4', '34.4', '11.4', '7.6', '1.7'], ['', 'G8', '50.0', '13.3', '80.3', '0.8', '0.2', '0', '0', '5.5', '75.5', '3.6', '7.2', '13.7', '42.6', '33.9', '8.9', '7.4', '1.6'], ['', 'G9', '50.0', '13.5', '82.0', '0.9', '0.1', '0', '0', '3.5', '66.7', '9.9', '8.8', '14.6', '41.2', '36.4', '9.8', '7.4', '1.6'], ['', 'G10', '50.0', '62', '28.3', '3.7', '0.7', '0', '0', '5.3', '75.5', '3.6', '7.2', '13.7', '42.6', '33.9', '8.9', '7.4', '1.6'], ['', 'P1', '45.0', '88.4', '0', '4.8', '3.4', '0', '0', '3.4', '60.7', '20.4', '10.3', '8.6', '-', '-', '-', '-', '-'], ['[11]', 'P2', '45.0', '66.3', '24.3', '3.6', '2.6', '0', '0', '3.3', '60.7', '20.4', '10.3', '8.6', '38.0', '37.5', '7.8', '10.7', '3.2'], ['', 'P3', '35.0', '88.4', '0', '4.8', '3.4', '0', '0', '3.4', '60.7', '20.4', '10.3', '8.6', '-', '-', '-', '-', '-'], ['', 'P4', '35.0', '66.3', '24.3', '3.6', '2.6', '0', '0', '3.3', '60.7', '20.4', '10.3', '8.6', '38.0', '37.5', '7.8', '10.7', '3.2'], ['', 'W1', '50.3', '88.9', '0', '4.3', '2.2', '0', '3.7', '0.9', '68.8', '13.4', '8.5', '9.4', '-', '-', '-', '-', '-'], ['[7]', 'W2', '50.2', '53.3', '38.0', '2.6', '1.3', '0', '2.2', '2.6', '68.8', '13.4', '8.5', '9.4', '38.2', '39.8', '7.4', '7.6', '1.8'], ['', 'W3', '50.2', '53.3', '39.0', '2.6', '1.3', '0', '2.2', '1.6', '68.8', '13.4', '8.5', '9.4', '38.5', '34.4', '12.3', '9.6', '2.6'], ['', 'W4', '50.2', '51.5', '38.0', '5.5', '1.3', '0', '2.1', '1.6', '68.8', '13.4', '8.5', '9.4', '38.5', '34.4', '12.3', '9.6', '2.6'], ['', 'A1', '50.0', '45.8', '0', '2.5', '0.5', '0', '3.4', '47.8', '65.8', '16.2', '10.4', '7.6', '-', '-', '-', '-', '-'], ['', 'A2', '50.0', '44.7', '0', '4.7', '0.5', '0', '3.3', '46.8', '65.8', '16.2', '10.4', '7.6', '-', '-', '-', '-', '-'], ['[56]', 'A3', '50.0', '44.8', '45.9', '4.7', '0.5', '0', '2.1', '2.1', '65.8', '16.2', '10.4', '7.6', '41.8', '34.9', '11.6', '5.8', '3.1'], ['', 'A4', '50.0', '45.2', '37.1', '4.7', '0.5', '0', '10.1', '2.1', '65.8', '16.2', '10.4', '7.6', '41.8', '34.9', '11.6', '5.8', '3.1'], ['', 'A5', '50.0', '45.2', '37.1', '4.7', '0.5', '0', '2.3', '10.2', '65.8', '16.2', '10.4', '7.6', '41.8', '34.9', '11.6', '5.8', '3.1'], ['', 'A6', '50.0', '45.2', '27.8', '4.7', '0.5', '0', '19.1', '2.1', '65.8', '16.2', '10.4', '7.6', '41.8', '34.9', '11.6', '5.8', '3.1'], ['', 'D1', '41.2', '90.5', '0', '6.1', '0', '0', '1.8', '1.6', '72.9', '9.1', '9.6', '8.5', '-', '-', '-', '-', '-'], ['[9]', 'D2', '40.7', '49.9', '0', '3.4', '0', '0', '1.0', '45.7', '72.9', '9.1', '9.6', '8.5', '-', '-', '-', '-', '-'], ['', 'D3', '40.8', '49.7', '43.7', '3.7', '0', '0', '1.0', '1.9', '72.9', '9.1', '9.6', '8.5', '38.9', '36.7', '11.6', '7.8', '2.8']]",1,"Mass fractions in percent (binder-related, clinker-related, and slag-related) for the compositions used for validation.;[['Study', 'Study', 'Binder-related mass fractions [%]', 'Binder-related mass fractions [%]', 'Binder-related mass fractions [%]', 'Binder-related mass fractions [%]', 'Binder-related mass fractions [%]', 'Binder-related mass fractions [%]', 'Binder-related mass fractions [%]', 'Binder-related mass fractions [%]', 'Clinker-related [%]', 'Clinker-related [%]', 'Clinker-related [%]', 'Clinker-related [%]', 'Slag-related [%]', 'Slag-related [%]', 'Slag-related [%]', 'Slag-related [%]', 'Slag-related [%]'], ['Ref', '#', 'w/b', 'cl/b', 's/b', 'C   S  -  / b', 'M/b', 'C/b', 'C   C  -  / b', 'i/b', 'C3S', 'C2S', 'C3A', 'C4AF', 'C', 'S', 'A', 'M', 'S  -'], ['', 'C1', '40.5', '89.6', '0', '5.7', '0.9', '1.4', '2.0', '0.3', '67.6', '13.4', '8.6', '10.4', '-', '-', '-', '-', '-'], ['', 'C2', '41.7', '22.6', '66.7', '5.7', '0.2', '0.4', '0.5', '4.0', '67.6', '13.4', '8.6', '10.4', '41.5', '33.3', '12.5', '7.0', '0.2'], ['[52]', 'C3', '41.1', '60.8', '0', '5.8', '0.6', '0.9', '31.0', '0.8', '67.6', '13.4', '8.6', '10.4', '-', '-', '-', '-', '-'], ['', 'C4', '41.7', '22.6', '37.9', '5.7', '0.2', '0.4', '30.3', '2.9', '67.6', '13.4', '8.6', '10.4', '41.5', '33.3', '12.5', '7.0', '0.2'], ['', 'C5', '57.6', '89.6', '0', '5.7', '0.9', '1.4', '2', '0.3', '67.6', '13.4', '8.6', '10.4', '-', '-', '-', '-', '-'], ['', 'K1', '40.0', '96.3', '0', '3.4', '0', '0', '0', '0.3', '71.7', '24.3', '4.0', '0', '-', '-', '-', '-', '-'], ['', 'K2', '41.4', '57.8', '39.1', '2.5', '0', '0', '0', '0.7', '71.7', '24.3', '4.0', '0', '41.1', '36.6', '12.2', '7.8', '0'], ['', 'K3', '41.4', '57.8', '37.9', '3.4', '0', '0', '0', '0.9', '71.7', '24.3', '4.0', '0', '31.1', '34.6', '20.0', '9.2', '0'], ['', 'K4', '40.3', '91.1', '0', '5.6', '1.8', '1.5', '0', '0', '54.1', '26.1', '6.0', '13.7', '-', '-', '-', '-', '-'], ['[53]', 'K5', '41.6', '54.6', '39.2', '3.8', '1.1', '0.9', '0', '0.5', '54.1', '26.1', '6.0', '13.7', '41.1', '36.6', '12.2', '7.8', '0'], ['', 'K6', '42.2', '54.6', '38.0', '4.7', '1.1', '0.9', '0', '0.7', '54.1', '26.1', '6.0', '13.7', '31.1', '34.6', '20.0', '9.2', '0'], ['', 'K7', '40.3', '95.1', '0', '4.1', '0.7', '0', '0', '0.1', '65.3', '17.8', '7.1', '9.8', '-', '-', '-', '-', '-'], ['', 'K8', '41.6', '57', '39.2', '2.9', '0.4', '0', '0', '0.5', '65.3', '17.8', '7.1', '9.8', '41.1', '36.6', '12.2', '7.8', '0'], ['', 'K9', '42.2', '57', '38.0', '3.8', '0.4', '0', '0', '0.8', '65.3', '17.8', '7.1', '9.8', '31.1', '34.6', '20.0', '9.2', '0'], ['', 'B1', '50.0', '81.1', '0', '8.5', '1.5', '2.1', '5.9', '0.9', '62.1', '19.2', '7.0', '11.6', '-', '-', '-', '-', '-'], ['', 'B2', '50.9', '67.7', '0', '7.4', '1.2', '0.8', '22.8', '0.2', '62.7', '16.5', '7.0', '13.8', '-', '-', '-', '-', '-'], ['', 'B3', '50.4', '55.4', '0', '7.0', '1.0', '0.5', '35.9', '0.2', '60.5', '18.5', '7.2', '13.8', '-', '-', '-', '-', '-'], ['', 'B4', '50.2', '75.3', '13.5', '8.3', '1.3', '0.8', '0', '0.9', '62.2', '20.1', '6.4', '11.3', '45.0', '34.4', '10.2', '6.0', '0'], ['[54]', 'B5', '50.1', '46.6', '45.7', '4.1', '0.8', '0.5', '0', '2.2', '61.6', '20.2', '6.4', '11.8', '45.0', '34.4', '10.2', '6.0', '0'], ['', 'B6', '50.1', '18.6', '72.0', '5.2', '0.3', '0', '0', '3.8', '73.7', '11.3', '4.3', '10.8', '45.0', '34.4', '10.2', '6.0', '0'], ['', 'B7', '50.8', '85.4', '5.6', '8.4', '0.7', '0', '0', '0', '58.5', '24', '0', '17.5', '45.0', '34.4', '10.2', '6.0', '0'], ['', 'B8', '50.2', '48.3', '43.9', '4.6', '0.4', '0', '0', '2.8', '60.6', '23', '0', '16.4', '45.0', '34.4', '10.2', '6.0', '0'], ['', 'B9', '50.2', '17.1', '72.8', '5.8', '0.1', '0', '0', '4.1', '64.9', '19.3', '0', '15.8', '45.0', '34.4', '10.2', '6.0', '0'], ['', 'H1', '51.5', '94.2', '0', '5.9', '0', '0', '0', '0', '60.7', '22.1', '6.3', '10.9', '-', '-', '-', '-', '-'], ['[8]', 'H2', '55.1', '56.2', '0', '3.5', '0', '0', '0', '40.4', '60.7', '22.1', '6.3', '10.9', '-', '-', '-', '-', '-'], ['', 'H3', '54.6', '55.3', '0', '3.4', '0', '0', '41.3', '0', '60.7', '22.1', '6.3', '10.9', '-', '-', '-', '-', '-'], ['', 'H4', '52.9', '53.8', '42.9', '3.3', '0', '0', '0', '0', '60.7', '22.1', '6.3', '10.9', '42.3', '35.8', '11.2', '8.3', '2.0'], ['', 'G1', '50.0', '88.1', '0', '5.2', '0.9', '0', '0', '5.9', '67.8', '10.2', '8.9', '13.1', '-', '-', '-', '-', '-'], ['', 'G2', '50.0', '88.6', '0', '5.2', '1.0', '0', '0', '5.1', '75.5', '3.6', '7.2', '13.7', '-', '-', '-', '-', '-'], ['', 'G3', '50.0', '90', '0', '5.7', '0.9', '0', '0', '3.5', '66.7', '9.9', '8.8', '14.6', '-', '-', '-', '-', '-'], ['', 'G4', '50.0', '44', '47.7', '2.6', '0.4', '0', '0', '5.3', '67.8', '10.2', '8.9', '13.1', '40.4', '34.4', '11.4', '7.6', '1.7'], ['[55]', 'G5', '50.0', '44.3', '47.2', '2.6', '0.5', '0', '0', '5.4', '75.5', '3.6', '7.2', '13.7', '42.6', '33.9', '8.9', '7.4', '1.6'], ['', 'G6', '50.0', '45', '48.2', '2.8', '0.4', '0', '0', '3.5', '66.7', '9.9', '8.8', '14.6', '41.2', '36.4', '9.8', '7.4', '1.6'], ['', 'G7', '50.0', '13.2', '81.0', '0.8', '0.1', '0', '0', '4.9', '67.8', '10.2', '8.9', '13.1', '40.4', '34.4', '11.4', '7.6', '1.7'], ['', 'G8', '50.0', '13.3', '80.3', '0.8', '0.2', '0', '0', '5.5', '75.5', '3.6', '7.2', '13.7', '42.6', '33.9', '8.9', '7.4', '1.6'], ['', 'G9', '50.0', '13.5', '82.0', '0.9', '0.1', '0', '0', '3.5', '66.7', '9.9', '8.8', '14.6', '41.2', '36.4', '9.8', '7.4', '1.6'], ['', 'G10', '50.0', '62', '28.3', '3.7', '0.7', '0', '0', '5.3', '75.5', '3.6', '7.2', '13.7', '42.6', '33.9', '8.9', '7.4', '1.6'], ['', 'P1', '45.0', '88.4', '0', '4.8', '3.4', '0', '0', '3.4', '60.7', '20.4', '10.3', '8.6', '-', '-', '-', '-', '-'], ['[11]', 'P2', '45.0', '66.3', '24.3', '3.6', '2.6', '0', '0', '3.3', '60.7', '20.4', '10.3', '8.6', '38.0', '37.5', '7.8', '10.7', '3.2'], ['', 'P3', '35.0', '88.4', '0', '4.8', '3.4', '0', '0', '3.4', '60.7', '20.4', '10.3', '8.6', '-', '-', '-', '-', '-'], ['', 'P4', '35.0', '66.3', '24.3', '3.6', '2.6', '0', '0', '3.3', '60.7', '20.4', '10.3', '8.6', '38.0', '37.5', '7.8', '10.7', '3.2'], ['', 'W1', '50.3', '88.9', '0', '4.3', '2.2', '0', '3.7', '0.9', '68.8', '13.4', '8.5', '9.4', '-', '-', '-', '-', '-'], ['[7]', 'W2', '50.2', '53.3', '38.0', '2.6', '1.3', '0', '2.2', '2.6', '68.8', '13.4', '8.5', '9.4', '38.2', '39.8', '7.4', '7.6', '1.8'], ['', 'W3', '50.2', '53.3', '39.0', '2.6', '1.3', '0', '2.2', '1.6', '68.8', '13.4', '8.5', '9.4', '38.5', '34.4', '12.3', '9.6', '2.6'], ['', 'W4', '50.2', '51.5', '38.0', '5.5', '1.3', '0', '2.1', '1.6', '68.8', '13.4', '8.5', '9.4', '38.5', '34.4', '12.3', '9.6', '2.6'], ['', 'A1', '50.0', '45.8', '0', '2.5', '0.5', '0', '3.4', '47.8', '65.8', '16.2', '10.4', '7.6', '-', '-', '-', '-', '-'], ['', 'A2', '50.0', '44.7', '0', '4.7', '0.5', '0', '3.3', '46.8', '65.8', '16.2', '10.4', '7.6', '-', '-', '-', '-', '-'], ['[56]', 'A3', '50.0', '44.8', '45.9', '4.7', '0.5', '0', '2.1', '2.1', '65.8', '16.2', '10.4', '7.6', '41.8', '34.9', '11.6', '5.8', '3.1'], ['', 'A4', '50.0', '45.2', '37.1', '4.7', '0.5', '0', '10.1', '2.1', '65.8', '16.2', '10.4', '7.6', '41.8', '34.9', '11.6', '5.8', '3.1'], ['', 'A5', '50.0', '45.2', '37.1', '4.7', '0.5', '0', '2.3', '10.2', '65.8', '16.2', '10.4', '7.6', '41.8', '34.9', '11.6', '5.8', '3.1'], ['', 'A6', '50.0', '45.2', '27.8', '4.7', '0.5', '0', '19.1', '2.1', '65.8', '16.2', '10.4', '7.6', '41.8', '34.9', '11.6', '5.8', '3.1'], ['', 'D1', '41.2', '90.5', '0', '6.1', '0', '0', '1.8', '1.6', '72.9', '9.1', '9.6', '8.5', '-', '-', '-', '-', '-'], ['[9]', 'D2', '40.7', '49.9', '0', '3.4', '0', '0', '1.0', '45.7', '72.9', '9.1', '9.6', '8.5', '-', '-', '-', '-', '-'], ['', 'D3', '40.8', '49.7', '43.7', '3.7', '0', '0', '1.0', '1.9', '72.9', '9.1', '9.6', '8.5', '38.9', '36.7', '11.6', '7.8', '2.8']]",1,0,1,2,S0008884619304375_2,S0008884619304375,2019-12-23
149,The chemical and phase compositions of the clinker u.,"[['Chemical composition', 'CaO', 'SiO2', 'Al2O3', 'Fe2O3', 'SO3', 'MgO', 'Ignition loss'], ['', '61.2', '20.2', '4.7', '2.9', '3.6', '4.3', '0.9'], ['Phase composition', 'C3S', 'C2S', 'C3A', 'C4AF', 'C   S  -  H2', '', ''], ['', '53.6', '17.5', '7.5', '8.8', '7.7', '', '']]",1,"The chemical and phase compositions of the clinker u.;[['Chemical composition', 'CaO', 'SiO2', 'Al2O3', 'Fe2O3', 'SO3', 'MgO', 'Ignition loss'], ['', '61.2', '20.2', '4.7', '2.9', '3.6', '4.3', '0.9'], ['Phase composition', 'C3S', 'C2S', 'C3A', 'C4AF', 'C   S  -  H2', '', ''], ['', '53.6', '17.5', '7.5', '8.8', '7.7', '', '']]",1,1,1,3,S0008884617310992_1,S0008884617310992,2018-02-22
