Repository: zakidotai/cemcat

# CemCat Streamlit Hosting Bundle

This folder is ready to be pushed to GitHub and deployed on Streamlit Cloud.

## Files included

- `streamlit_app.py` (main app)
- `requirements.txt`
- `data/ner_cems_40k.csv`
- `data/pii_abs.json`
- `data/clinker_comps_with_dates.csv`
- `upload/composition_cls_slag_updated.csv`

## Local run

```bash
streamlit run streamlit_app.py
```

File: crystalline_composition_gpt4_with_pii_tid_dates.csv (part 7 of 101)
,caption,tables,Label,text,pred_0,pred_1,pred_2,all_pred,pii_tid,pii,date
150,Chemical and mineralogical composition of CSA clinker and anhydrite (wt%).,"[['Chemical composition', 'Chemical composition', 'Chemical composition', 'Chemical composition', 'Chemical composition', 'Chemical composition', 'Chemical composition', 'Chemical composition', 'Chemical composition', 'Chemical composition', 'Chemical composition', 'Chemical composition', 'Chemical composition', 'Chemical composition', 'Chemical composition', 'Chemical composition'], ['', 'Na2O', 'MgO', 'Al2O3', 'SiO2', 'P2O5', 'SO3', 'Cl', 'K2O', 'CaO', 'TiO2', 'Gr2O3', 'Fe2O3', 'SrO', 'ZrO2', 'WO3'], ['CSA clinker', '0.04', '0.73', '37.5', '5.8', '0.11', '9.7', '0.05', '0.22', '41', '1.5', '0.02', '3.1', '0.07', '0.06', '0.02'], ['Anhydrite', '0.04', '3.00', '0.12', '1.4', '/', '50.1', '0.02', '0.05', '44.8', '/', '/', '0.04', '0.44', '/', '/'], ['', '', '', '', '', '', '', '', '', '', '', '', '', '', '', ''], ['Mineralogical composition', 'Mineralogical composition', 'Mineralogical composition', 'Mineralogical composition', 'Mineralogical composition', 'Mineralogical composition', 'Mineralogical composition', 'Mineralogical composition', 'Mineralogical composition', 'Mineralogical composition', 'Mineralogical composition', 'Mineralogical composition', 'Mineralogical composition', 'Mineralogical composition', 'Mineralogical composition', 'Mineralogical composition'], ['CSA clinker', 'C4A3   S -', 'C4A3   S -', 'C4A3   S -', 'C2S', 'C2S', 'C2S', 'C4AF', 'C4AF', 'C4AF', 'CT', 'CT', '', '', '', ''], ['CSA clinker', '69.50', '69.50', '69.50', '16.65', '16.65', '16.65', '9.42', '9.42', '9.42', '2.55', '2.55', '', '', '', ''], ['Anhydrite', 'C  S -', 'C  S -', 'C  S -', 'Dolomite', 'Dolomite', 'Dolomite', '', '', '', '', '', '', '', '', ''], ['Anhydrite', '85.18', '85.18', '85.18', '9.86', '9.86', '9.86', '', '', '', '', '', '', '', '', '']]",1,"Chemical and mineralogical composition of CSA clinker and anhydrite (wt%).;[['Chemical composition', 'Chemical composition', 'Chemical composition', 'Chemical composition', 'Chemical composition', 'Chemical composition', 'Chemical composition', 'Chemical composition', 'Chemical composition', 'Chemical composition', 'Chemical composition', 'Chemical composition', 'Chemical composition', 'Chemical composition', 'Chemical composition', 'Chemical composition'], ['', 'Na2O', 'MgO', 'Al2O3', 'SiO2', 'P2O5', 'SO3', 'Cl', 'K2O', 'CaO', 'TiO2', 'Gr2O3', 'Fe2O3', 'SrO', 'ZrO2', 'WO3'], ['CSA clinker', '0.04', '0.73', '37.5', '5.8', '0.11', '9.7', '0.05', '0.22', '41', '1.5', '0.02', '3.1', '0.07', '0.06', '0.02'], ['Anhydrite', '0.04', '3.00', '0.12', '1.4', '/', '50.1', '0.02', '0.05', '44.8', '/', '/', '0.04', '0.44', '/', '/'], ['', '', '', '', '', '', '', '', '', '', '', '', '', '', '', ''], ['Mineralogical composition', 'Mineralogical composition', 'Mineralogical composition', 'Mineralogical composition', 'Mineralogical composition', 'Mineralogical composition', 'Mineralogical composition', 'Mineralogical composition', 'Mineralogical composition', 'Mineralogical composition', 'Mineralogical composition', 'Mineralogical composition', 'Mineralogical composition', 'Mineralogical composition', 'Mineralogical composition', 'Mineralogical composition'], ['CSA clinker', 'C4A3   S -', 'C4A3   S -', 'C4A3   S -', 'C2S', 'C2S', 'C2S', 'C4AF', 'C4AF', 'C4AF', 'CT', 'CT', '', '', '', ''], ['CSA clinker', '69.50', '69.50', '69.50', '16.65', '16.65', '16.65', '9.42', '9.42', '9.42', '2.55', '2.55', '', '', '', ''], ['Anhydrite', 'C  S -', 'C  S -', 'C  S -', 'Dolomite', 'Dolomite', 'Dolomite', '', '', '', '', '', '', '', '', ''], ['Anhydrite', '85.18', '85.18', '85.18', '9.86', '9.86', '9.86', '', '', '', '', '', '', '', '', '']]",1,1,1,3,S0008884617311079_0,S0008884617311079,2018-04-05
151,Mineralogical composition (by X-ray diffraction and Rietveld) and oxides composition of white Portland cement (by X-ray Fluorescence).,"[['Anhydrous phase', 'Content [mass %]', 'Oxide', 'Content [mass %]'], ['C3S', '72.4', 'SiO2', '24.40'], ['C2S', '18.6', 'Al2O3', '2.16'], ['C3A', '3.5', 'Fe2O3', '0.32'], ['Gypsum', '1.2', 'CaO', '68.12'], ['Basanite', '2.3', 'MgO', '0.56'], ['Other', '1.7', 'SO3', '1.94'], ['', '', 'Na2O', '0.05'], ['', '', 'K2O', '0.06'], ['', '', 'Na2Oeq', '0.09']]",1,"Mineralogical composition (by X-ray diffraction and Rietveld) and oxides composition of white Portland cement (by X-ray Fluorescence).;[['Anhydrous phase', 'Content [mass %]', 'Oxide', 'Content [mass %]'], ['C3S', '72.4', 'SiO2', '24.40'], ['C2S', '18.6', 'Al2O3', '2.16'], ['C3A', '3.5', 'Fe2O3', '0.32'], ['Gypsum', '1.2', 'CaO', '68.12'], ['Basanite', '2.3', 'MgO', '0.56'], ['Other', '1.7', 'SO3', '1.94'], ['', '', 'Na2O', '0.05'], ['', '', 'K2O', '0.06'], ['', '', 'Na2Oeq', '0.09']]",1,1,1,3,S000888461731195X_0,S000888461731195X,2018-04-16
152,Quantitative mineralogical analysis of the phases synthesised.,"[['wt%', 'C5S2   S -', 'C2S', 'C3A', 'C12A7', 'CaO', 'CA', 'C4A3   S -', 'C  S -', 'Rwp'], ['C5S2   S -', '94', '6', '', '', '', '', '', '', '10'], ['C3A', '', '', '100', '', '', '', '', '', '16.52'], ['C12A7', '', '', '', '99.82', '0.18', '', '', '', '16.99'], ['CA', '', '', '', '2.52', '', '97.48', '', '', '14.12'], ['C4A3   S -', '', '', '', '1.30', '', '', '97.98', '0.70', '15.63'], ['ICSD card', '85,123', '81,096', '1841', '241,243', '52,783', '260', '80,361', '16,382', '']]",1,"Quantitative mineralogical analysis of the phases synthesised.;[['wt%', 'C5S2   S -', 'C2S', 'C3A', 'C12A7', 'CaO', 'CA', 'C4A3   S -', 'C  S -', 'Rwp'], ['C5S2   S -', '94', '6', '', '', '', '', '', '', '10'], ['C3A', '', '', '100', '', '', '', '', '', '16.52'], ['C12A7', '', '', '', '99.82', '0.18', '', '', '', '16.99'], ['CA', '', '', '', '2.52', '', '97.48', '', '', '14.12'], ['C4A3   S -', '', '', '', '1.30', '', '', '97.98', '0.70', '15.63'], ['ICSD card', '85,123', '81,096', '1841', '241,243', '52,783', '260', '80,361', '16,382', '']]",1,0,1,2,S0008884617301941_1,S0008884617301941,2017-10-31
153,"Composition and properties of cements, limestone flours and fly ash.","[['Notation', 'Type of material', 'Alite[M.%]', 'Belite[M.%]', 'C3A[M.%]', 'C4AF[M.%]', 'CaSO4 [M.%]', 'Na2Oequ [M.%]', 'r1 [g/cm 3]', 'd 50 [mm]'], ['CEM.A', 'CEM I 32.5 R', '62.3', '10.5', '8.0', '6.7', '4.3', '0.9', '3.15', '14.8'], ['CEM.B', 'CEM I 32.5 R', '68.8', '5.2', '8.7', '6.1', '3.8', '0.7', '3.14', '15.2'], ['CEM.C', 'CEM I 32.5 R', '69.6', '5.2', '5.3', '10.8', '3.8', '0.4', '3.14', '18.9'], ['CEM.B(f)', 'CEM I 52.5 R', '66.3', '10.4', '7.9', '5.4', '4.4', '-', '3.15', '8.7'], ['LS(f)', 'Ground limestone', '-', '-', '-', '-', '-', '-', '2.75', '1.6'], ['LS(m)', 'Ground limestone', '-', '-', '-', '-', '-', '-', '2.75', '5.3'], ['LS(c)', 'Ground limestone', '-', '-', '-', '-', '-', '-', '2.75', '8.2'], ['FA', 'Fly ash', '-', '-', '-', '-', '-', '-', '2.23', '18.7']]",1,"Composition and properties of cements, limestone flours and fly ash.;[['Notation', 'Type of material', 'Alite[M.%]', 'Belite[M.%]', 'C3A[M.%]', 'C4AF[M.%]', 'CaSO4 [M.%]', 'Na2Oequ [M.%]', 'r1 [g/cm 3]', 'd 50 [mm]'], ['CEM.A', 'CEM I 32.5 R', '62.3', '10.5', '8.0', '6.7', '4.3', '0.9', '3.15', '14.8'], ['CEM.B', 'CEM I 32.5 R', '68.8', '5.2', '8.7', '6.1', '3.8', '0.7', '3.14', '15.2'], ['CEM.C', 'CEM I 32.5 R', '69.6', '5.2', '5.3', '10.8', '3.8', '0.4', '3.14', '18.9'], ['CEM.B(f)', 'CEM I 52.5 R', '66.3', '10.4', '7.9', '5.4', '4.4', '-', '3.15', '8.7'], ['LS(f)', 'Ground limestone', '-', '-', '-', '-', '-', '-', '2.75', '1.6'], ['LS(m)', 'Ground limestone', '-', '-', '-', '-', '-', '-', '2.75', '5.3'], ['LS(c)', 'Ground limestone', '-', '-', '-', '-', '-', '-', '2.75', '8.2'], ['FA', 'Fly ash', '-', '-', '-', '-', '-', '-', '2.23', '18.7']]",1,1,1,3,S0008884617305604_0,S0008884617305604,2017-12-14
154,"Phase composition of the two ternesite based cements. Where: o = orthorhombic, c = cubic. BYT obtained from a pilot plant production process as described by Hanein et al. [24], where it was cooled ""rapidly"". CSA-t cement was obtained by heat treating an experimental BCSA cement [25] and allowing it to cool ""slowly"". Commercial grade materials like bauxite, clay, limestone and gypsum were used for both cements.","[['(wt%)', 'C4A3   S -  -o', 'C4A3   S -  -c', 'C4A3   S -  -sum', 'C5S2   S -', 'b-C2S', 'C  S -', 'C2AS', 'CT'], ['BYT', '24.6', '10.5', '35.1', '28.6', '16.7', '10.4', '7.2', '2.1'], ['C  S -  A-t', '33.8', '12.5', '46.2', '14.7', '35.1', '1.0', '-', '3.0']]",1,"Phase composition of the two ternesite based cements. Where: o = orthorhombic, c = cubic. BYT obtained from a pilot plant production process as described by Hanein et al. [24], where it was cooled ""rapidly"". CSA-t cement was obtained by heat treating an experimental BCSA cement [25] and allowing it to cool ""slowly"". Commercial grade materials like bauxite, clay, limestone and gypsum were used for both cements.;[['(wt%)', 'C4A3   S -  -o', 'C4A3   S -  -c', 'C4A3   S -  -sum', 'C5S2   S -', 'b-C2S', 'C  S -', 'C2AS', 'CT'], ['BYT', '24.6', '10.5', '35.1', '28.6', '16.7', '10.4', '7.2', '2.1'], ['C  S -  A-t', '33.8', '12.5', '46.2', '14.7', '35.1', '1.0', '-', '3.0']]",1,1,1,3,S0008884617308049_0,S0008884617308049,2018-07-20
155,Mineralogical composition of CSAB cement clinker (wt%).,"[['C4A3   S -   (cubic)', 'C4A3   S -   (orthorhombic)', 'b-C2S', 'CaSO4', 'C5S2   S -', 'C3A', 'C4AF', 'CaTiO3', 'MgO'], ['3.7', '24.0', '44.2', '14.0', '7.0', '1.0', '2.2', '2.2', '1.6']]",1,"Mineralogical composition of CSAB cement clinker (wt%).;[['C4A3   S -   (cubic)', 'C4A3   S -   (orthorhombic)', 'b-C2S', 'CaSO4', 'C5S2   S -', 'C3A', 'C4AF', 'CaTiO3', 'MgO'], ['3.7', '24.0', '44.2', '14.0', '7.0', '1.0', '2.2', '2.2', '1.6']]",1,1,1,3,S0008884618314546_1,S0008884618314546,2019-07-05
156,Average chemical and clinker composition of the silica-enriched low-heat cement. The data were collected from four analyses conducted between 1934 and 1979 [11-14].,"[['', 'CaO', 'SiO2', 'Al2O3', 'Fe2O3', 'SO3', 'Na2O', 'K2O', 'MgO', 'Ignition loss', 'C3S', 'C2S', 'C3A', 'C4AF', 'Gypsum'], ['Oxide composition', '63.7', '24.6', '3.6', '3.1', '1.8', '0.2', '0.2', '1.9', '0.8', '-', '-', '-', '-', '-'], ['Compound composition', '-', '-', '-', '-', '-', '-', '-', '-', '-', '39', '41', '5', '9', '5']]",1,"Average chemical and clinker composition of the silica-enriched low-heat cement. The data were collected from four analyses conducted between 1934 and 1979 [11-14].;[['', 'CaO', 'SiO2', 'Al2O3', 'Fe2O3', 'SO3', 'Na2O', 'K2O', 'MgO', 'Ignition loss', 'C3S', 'C2S', 'C3A', 'C4AF', 'Gypsum'], ['Oxide composition', '63.7', '24.6', '3.6', '3.1', '1.8', '0.2', '0.2', '1.9', '0.8', '-', '-', '-', '-', '-'], ['Compound composition', '-', '-', '-', '-', '-', '-', '-', '-', '-', '39', '41', '5', '9', '5']]",1,1,1,3,S0008884616304823_0,S0008884616304823,2016-12-06
157,Chemical and mineralogical composition of cement (wt/%).,"[['Chemical composition', 'Chemical composition', 'Chemical composition', 'Chemical composition', 'Chemical composition', 'Chemical composition', 'Chemical composition', 'Chemical composition', 'Mineralogical composition', 'Mineralogical composition', 'Mineralogical composition', 'Mineralogical composition'], ['CaO', 'SiO2', 'Al2O3', 'Fe2O3', 'SO3', 'MgO', 'K2O', 'Na2O', 'C3S', 'C2S', 'C3A', 'C4AF'], ['59.79', '22.43', '4.46', '3.94', '3.80', '3.68', '0.99', '0.16', '26.40', '44.47', '5.16', '11.98']]",1,"Chemical and mineralogical composition of cement (wt/%).;[['Chemical composition', 'Chemical composition', 'Chemical composition', 'Chemical composition', 'Chemical composition', 'Chemical composition', 'Chemical composition', 'Chemical composition', 'Mineralogical composition', 'Mineralogical composition', 'Mineralogical composition', 'Mineralogical composition'], ['CaO', 'SiO2', 'Al2O3', 'Fe2O3', 'SO3', 'MgO', 'K2O', 'Na2O', 'C3S', 'C2S', 'C3A', 'C4AF'], ['59.79', '22.43', '4.46', '3.94', '3.80', '3.68', '0.99', '0.16', '26.40', '44.47', '5.16', '11.98']]",1,1,1,3,S0008884616300199_0,S0008884616300199,2016-06-04
158,Mineralogical composition of the used raw materials determined by quantitative XRD. Data given in [wt.%].,"[['', 'PC', '', 'BFS', 'FA', 'LS'], ['C3S', '68.2', 'Calcite', '1.7', '0.9', '95.6'], [""a' C2S"", '3.0', 'Gypsum', '0.8', '', ''], ['b C2S', '4.1', 'Hematite', '', '0.6', ''], ['C3A cubic', '2.0', 'Maghemite', '', '0.8', ''], ['C3A othorh.', '3.1', 'Mayenite', '0.2', '', ''], ['C4AF', '11.4', 'Merwinite', '0.7', '', ''], ['Arcanite', '0.8', 'Mullite', '', '11.4', ''], ['Bassanite', '1.0', 'Others', '2.3', '', '3.5'], ['Calcite', '1.3', 'Quartz', '0.2', '14.3', '0.9'], ['Lime', '0.6', 'Amorphous', '94.1', '72.0', ''], ['Gypsum', '3.1', '', '', '', ''], ['Periclase', '0.6', '', '', '', ''], ['Portlandite', '0.8', '', '', '', ''], ['Total', '100', '', '100', '100', '100']]",1,"Mineralogical composition of the used raw materials determined by quantitative XRD. Data given in [wt.%].;[['', 'PC', '', 'BFS', 'FA', 'LS'], ['C3S', '68.2', 'Calcite', '1.7', '0.9', '95.6'], [""a' C2S"", '3.0', 'Gypsum', '0.8', '', ''], ['b C2S', '4.1', 'Hematite', '', '0.6', ''], ['C3A cubic', '2.0', 'Maghemite', '', '0.8', ''], ['C3A othorh.', '3.1', 'Mayenite', '0.2', '', ''], ['C4AF', '11.4', 'Merwinite', '0.7', '', ''], ['Arcanite', '0.8', 'Mullite', '', '11.4', ''], ['Bassanite', '1.0', 'Others', '2.3', '', '3.5'], ['Calcite', '1.3', 'Quartz', '0.2', '14.3', '0.9'], ['Lime', '0.6', 'Amorphous', '94.1', '72.0', ''], ['Gypsum', '3.1', '', '', '', ''], ['Periclase', '0.6', '', '', '', ''], ['Portlandite', '0.8', '', '', '', ''], ['Total', '100', '', '100', '100', '100']]",1,1,1,3,S0008884616300448_1,S0008884616300448,2017-01-12
159,Texas Lehigh Type I/II Portland cement oxide composition [33].,"[['Oxides', '% (w/w) composition'], ['CaO', '65.0'], ['SiO2', '20.5'], ['Al2O3', '4.5'], ['Fe2O3', '3.0'], ['MgO', '1.6'], ['SO3', '2.6'], ['LOI', '2.4'], ['C3A', '7.0'], ['Na2O equivalent', '0.79'], ['Free lime%', '3.2']]",1,"Texas Lehigh Type I/II Portland cement oxide composition [33].;[['Oxides', '% (w/w) composition'], ['CaO', '65.0'], ['SiO2', '20.5'], ['Al2O3', '4.5'], ['Fe2O3', '3.0'], ['MgO', '1.6'], ['SO3', '2.6'], ['LOI', '2.4'], ['C3A', '7.0'], ['Na2O equivalent', '0.79'], ['Free lime%', '3.2']]",1,1,1,3,S000888461630062X_0,S000888461630062X,2016-02-16
160,Phase composition based on Rietveld Analysis.,"[['Crystalline phases', 'Rietveld quantification (wt %)'], ['Alite MIII', '97.5'], ['Belite', '~1'], ['C3A cubic', '<0.5'], ['Free Lime/CaO', '<0.5'], ['Periclase', '~1']]",1,"Phase composition based on Rietveld Analysis.;[['Crystalline phases', 'Rietveld quantification (wt %)'], ['Alite MIII', '97.5'], ['Belite', '~1'], ['C3A cubic', '<0.5'], ['Free Lime/CaO', '<0.5'], ['Periclase', '~1']]",1,1,1,3,S0008884615001702_0,S0008884615001702,2015-06-14
161,"Main components of the studied cement, as determined by XRD.","[['Component [wt%]', 'Method', 'Cement'], ['C3S', 'XRD', '56.9'], ['C2S', 'XRD', '22.6'], ['C3A', 'XRD', '0.6'], ['C4AF', 'XRD', '14.8'], ['CaSO4 *2H20', 'XRD', '1.7']]",1,"Main components of the studied cement, as determined by XRD.;[['Component [wt%]', 'Method', 'Cement'], ['C3S', 'XRD', '56.9'], ['C2S', 'XRD', '22.6'], ['C3A', 'XRD', '0.6'], ['C4AF', 'XRD', '14.8'], ['CaSO4 *2H20', 'XRD', '1.7']]",1,1,1,3,S0008884615001787_0,S0008884615001787,2015-07-05
162,"Chemical and phase composition of CEM I 52.5N. The phase composition is calculated based on the formulas of Bogue, corrected with the amount of SO3 for C3S.","[['', 'CEM I 52.5Nmass-%', 'Phase composition mass-%'], ['CaO', '63.12', ''], ['SiO2', '18.73', ''], ['Al2O3', '4.94', ''], ['Fe2O3', '3.99', ''], ['SO3', '3.07', ''], ['MgO', '1.02', ''], ['K2O', '0.77', ''], ['Na2O', '0.41', ''], ['C3S', '', '66.9'], ['C2S', '', '3.3'], ['C3A', '', '6.3'], ['C4AF', '', '12.1']]",1,"Chemical and phase composition of CEM I 52.5N. The phase composition is calculated based on the formulas of Bogue, corrected with the amount of SO3 for C3S.;[['', 'CEM I 52.5Nmass-%', 'Phase composition mass-%'], ['CaO', '63.12', ''], ['SiO2', '18.73', ''], ['Al2O3', '4.94', ''], ['Fe2O3', '3.99', ''], ['SO3', '3.07', ''], ['MgO', '1.02', ''], ['K2O', '0.77', ''], ['Na2O', '0.41', ''], ['C3S', '', '66.9'], ['C2S', '', '3.3'], ['C3A', '', '6.3'], ['C4AF', '', '12.1']]",1,1,1,3,S0008884615001829_0,S0008884615001829,2015-07-12
163,Mineralogical composition of PC and CAC.,"[['Phases:', 'C3S', 'C2S', 'C3A', 'C4AF', 'CaSO4*0.5H2O', 'Calcite'], ['PC (wt%)', '58', '28', '6', '1', '2.5', '5'], ['', '', '', '', '', '', ''], ['Phases:', 'CA', 'C12A7', 'C2AS', 'C2S', 'Q-phase', 'Perovskite'], ['CAC (wt%)', '67.3', '0.4', '20.1', '5.0', '2.4', '4.2']]",1,"Mineralogical composition of PC and CAC.;[['Phases:', 'C3S', 'C2S', 'C3A', 'C4AF', 'CaSO4*0.5H2O', 'Calcite'], ['PC (wt%)', '58', '28', '6', '1', '2.5', '5'], ['', '', '', '', '', '', ''], ['Phases:', 'CA', 'C12A7', 'C2AS', 'C2S', 'Q-phase', 'Perovskite'], ['CAC (wt%)', '67.3', '0.4', '20.1', '5.0', '2.4', '4.2']]",1,1,1,3,S0008884619300924_1,S0008884619300924,2019-06-28
164,"Mineralogical composition of UGWM, CGWM and OPC powders.","[['Sample', 'Mineralogical composition [%]', 'Mineralogical composition [%]', 'Mineralogical composition [%]', 'Mineralogical composition [%]', 'Mineralogical composition [%]', 'Mineralogical composition [%]', 'Mineralogical composition [%]', 'Mineralogical composition [%]'], ['Sample', 'C3S', 'C2S', 'C4AF', 'C3A', 'Anhydrite', 'Calcite', 'Portlandite', 'Quartz'], ['OPC', '51.7', '24.8', '12.2', '1.6', '2.7', '4.4', '1.8', '0.7'], ['', '', '', '', '', '', '', '', ''], ['Sample', 'Mineralogical composition [%]', 'Mineralogical composition [%]', 'Mineralogical composition [%]', 'Mineralogical composition [%]', 'Mineralogical composition [%]', 'Mineralogical composition [%]', 'Mineralogical composition [%]', ''], ['Sample', 'Quartz', 'Muscovite', 'Illite', 'Kaolinite', 'Hematite', 'KAl3Si3O11', 'Amorph', ''], ['UGWM', '35.0', '16.5', '13.2', '11.3', '0.6', '1.5', '21.9', ''], ['CGWM_750', '35.0', '9.3', '13.8', '0.4', '2.0', '8.3', '31.1', ''], ['CGWM_850', '35.0', '8.7', '12.4', '0.3', '2.1', '7.2', '34.4', ''], ['CGWM_950', '35.0', '3.6', '8.9', '0.5', '2.5', '6.6', '42.9', '']]",1,"Mineralogical composition of UGWM, CGWM and OPC powders.;[['Sample', 'Mineralogical composition [%]', 'Mineralogical composition [%]', 'Mineralogical composition [%]', 'Mineralogical composition [%]', 'Mineralogical composition [%]', 'Mineralogical composition [%]', 'Mineralogical composition [%]', 'Mineralogical composition [%]'], ['Sample', 'C3S', 'C2S', 'C4AF', 'C3A', 'Anhydrite', 'Calcite', 'Portlandite', 'Quartz'], ['OPC', '51.7', '24.8', '12.2', '1.6', '2.7', '4.4', '1.8', '0.7'], ['', '', '', '', '', '', '', '', ''], ['Sample', 'Mineralogical composition [%]', 'Mineralogical composition [%]', 'Mineralogical composition [%]', 'Mineralogical composition [%]', 'Mineralogical composition [%]', 'Mineralogical composition [%]', 'Mineralogical composition [%]', ''], ['Sample', 'Quartz', 'Muscovite', 'Illite', 'Kaolinite', 'Hematite', 'KAl3Si3O11', 'Amorph', ''], ['UGWM', '35.0', '16.5', '13.2', '11.3', '0.6', '1.5', '21.9', ''], ['CGWM_750', '35.0', '9.3', '13.8', '0.4', '2.0', '8.3', '31.1', ''], ['CGWM_850', '35.0', '8.7', '12.4', '0.3', '2.1', '7.2', '34.4', ''], ['CGWM_950', '35.0', '3.6', '8.9', '0.5', '2.5', '6.6', '42.9', '']]",1,1,1,3,S0008884619301395_2,S0008884619301395,2019-08-03
165,Properties of type I Portland cement used in the preparation of mortars.,"[['Chemical composition', 'Cement (%)'], ['Silicon dioxide, Si2O', '20.1'], ['Aluminum oxide, Al2O3', '5.2'], ['Ferric oxide, Fe2O3', '2.1'], ['Calcium oxide, CaO', '61.8'], ['Magnesium oxide, MgO', '3.7'], ['Sulfur trioxide, SO3', '3.6'], ['Carbon dioxide, CO2', '-'], ['Limestone %', '-'], ['Loss of ignition', '1.2'], ['Total alkali as Sodium Oxide, Na2Oeq', '1.04'], ['Compounds', ''], ['Tricalcium silicate, C3S', '50.6'], ['Dicalcium silicate, C2S', '19.7'], ['Tricalcium aluminate, C3A', '10.2'], ['Tetracalcum aluminoferrite, C4AF', '6.4'], ['Fineness', ''], ['Blain fineness (m2*kg-1)', '400']]",1,"Properties of type I Portland cement used in the preparation of mortars.;[['Chemical composition', 'Cement (%)'], ['Silicon dioxide, Si2O', '20.1'], ['Aluminum oxide, Al2O3', '5.2'], ['Ferric oxide, Fe2O3', '2.1'], ['Calcium oxide, CaO', '61.8'], ['Magnesium oxide, MgO', '3.7'], ['Sulfur trioxide, SO3', '3.6'], ['Carbon dioxide, CO2', '-'], ['Limestone %', '-'], ['Loss of ignition', '1.2'], ['Total alkali as Sodium Oxide, Na2Oeq', '1.04'], ['Compounds', ''], ['Tricalcium silicate, C3S', '50.6'], ['Dicalcium silicate, C2S', '19.7'], ['Tricalcium aluminate, C3A', '10.2'], ['Tetracalcum aluminoferrite, C4AF', '6.4'], ['Fineness', ''], ['Blain fineness (m2*kg-1)', '400']]",1,1,1,3,S0008884615002513_0,S0008884615002513,2015-10-04
166,Chemical and mineral composition of cement (wt.%).,"[['Chemical composition', 'Chemical composition', 'Chemical composition', 'Chemical composition', 'Chemical composition', 'Chemical composition', 'Chemical composition', 'Chemical composition', 'Mineral composition', 'Mineral composition', 'Mineral composition', 'Mineral composition'], ['SiO2', 'Al2O3', 'Fe2O3', 'CaO', 'MgO', 'SO3', 'Na2Oeq', 'f-CaO', 'C3S', 'C2S', 'C3A', 'C4AF'], ['21.68', '4.80', '3.70', '64.90', '2.76', '0.29', '0.56', '0.93', '57.34', '18.90', '6.47', '11.25']]",1,"Chemical and mineral composition of cement (wt.%).;[['Chemical composition', 'Chemical composition', 'Chemical composition', 'Chemical composition', 'Chemical composition', 'Chemical composition', 'Chemical composition', 'Chemical composition', 'Mineral composition', 'Mineral composition', 'Mineral composition', 'Mineral composition'], ['SiO2', 'Al2O3', 'Fe2O3', 'CaO', 'MgO', 'SO3', 'Na2Oeq', 'f-CaO', 'C3S', 'C2S', 'C3A', 'C4AF'], ['21.68', '4.80', '3.70', '64.90', '2.76', '0.29', '0.56', '0.93', '57.34', '18.90', '6.47', '11.25']]",1,1,1,3,S0008884615002586_0,S0008884615002586,2015-10-23
167,"Mineralogical composition of the materials used determined by Rietveld analysis, in percent by weight.","[['Mineral', 'Clinker', 'Metakaolin', 'Gypsum'], ['C3S', '57.6', '', ''], ['C2S', '25.0', '', ''], ['C3A', '10.5', '', ''], ['C4AF', '4.0', '', ''], ['Calcite', '0.6', '', '0.7'], ['Gypsum', '', '', '97.1'], ['Amorphous', '', '98.4', ''], ['Others', '2.3', '1.6', '2.2']]",1,"Mineralogical composition of the materials used determined by Rietveld analysis, in percent by weight.;[['Mineral', 'Clinker', 'Metakaolin', 'Gypsum'], ['C3S', '57.6', '', ''], ['C2S', '25.0', '', ''], ['C3A', '10.5', '', ''], ['C4AF', '4.0', '', ''], ['Calcite', '0.6', '', '0.7'], ['Gypsum', '', '', '97.1'], ['Amorphous', '', '98.4', ''], ['Others', '2.3', '1.6', '2.2']]",1,1,1,3,S0008884616309401_1,S0008884616309401,2017-06-09
168,Chemical and mineral composition of CSA clinker and anhydrite (wt%).,"[['Chemical composition', 'Chemical composition', 'Chemical composition', 'Mineral composition', 'Mineral composition', 'Mineral composition', 'Mineral composition'], ['', 'CSA clinker', 'Anhydrite', 'CSA clinker', 'CSA clinker', 'Anhydrite', 'Anhydrite'], ['Na2O', '0.09', '0.04', 'C 4   A 3   S -', '60.28', 'C  S -', '92.50'], ['MgO', '1.69', '3.00', 'C2S', '23.67', '', ''], ['Al2O3', '33.36', '0.12', 'C4AF', '5.93', '', ''], ['SiO2', '8.28', '1.40', 'C12A7', '3.65', '', ''], ['P2O5', '0.14', '/', 'CT', '2.30', '', ''], ['SO3', '7.90', '50.10', '', '', '', ''], ['Cl', '0.11', '0.02', '', '', '', ''], ['K2O', '0.23', '0.05', '', '', '', ''], ['CaO', '43.00', '44.80', '', '', '', ''], ['TiO2', '1.35', '/', '', '', '', ''], ['Gr2O3', '0.02', '/', '', '', '', ''], ['Fe2O3', '1.95', '0.04', '', '', '', ''], ['SrO', '0.07', '0.44', '', '', '', ''], ['ZrO2', '0.05', '/', '', '', '', ''], ['WO3', '/', '/', '', '', '', ''], ['MnO', '0.02', '/', '', '', '', '']]",1,"Chemical and mineral composition of CSA clinker and anhydrite (wt%).;[['Chemical composition', 'Chemical composition', 'Chemical composition', 'Mineral composition', 'Mineral composition', 'Mineral composition', 'Mineral composition'], ['', 'CSA clinker', 'Anhydrite', 'CSA clinker', 'CSA clinker', 'Anhydrite', 'Anhydrite'], ['Na2O', '0.09', '0.04', 'C 4   A 3   S -', '60.28', 'C  S -', '92.50'], ['MgO', '1.69', '3.00', 'C2S', '23.67', '', ''], ['Al2O3', '33.36', '0.12', 'C4AF', '5.93', '', ''], ['SiO2', '8.28', '1.40', 'C12A7', '3.65', '', ''], ['P2O5', '0.14', '/', 'CT', '2.30', '', ''], ['SO3', '7.90', '50.10', '', '', '', ''], ['Cl', '0.11', '0.02', '', '', '', ''], ['K2O', '0.23', '0.05', '', '', '', ''], ['CaO', '43.00', '44.80', '', '', '', ''], ['TiO2', '1.35', '/', '', '', '', ''], ['Gr2O3', '0.02', '/', '', '', '', ''], ['Fe2O3', '1.95', '0.04', '', '', '', ''], ['SrO', '0.07', '0.44', '', '', '', ''], ['ZrO2', '0.05', '/', '', '', '', ''], ['WO3', '/', '/', '', '', '', ''], ['MnO', '0.02', '/', '', '', '', '']]",1,1,1,3,S0008884616309875_0,S0008884616309875,2017-07-27
169,"Oxide composition, loss on ignition, and density of all cementitious materials, and Bogue potential composition of Type I and Class G Portland cement expressed in percentage by mass.","[['', 'SCBA', 'RHA', 'QTZ', 'Type I cement', 'Class G cement'], ['SiO2', '80.8', '93.1', '98.8', '19.9', '20.9'], ['Al2O3', '5.1', '0.1', '0.2', '4.9', '4.2'], ['Fe2O3', '1.6', '-', '0.1', '3.5', '5.3'], ['CaO', '3.1', '0.6', '0.3', '63.8', '63.5'], ['MgO', '-', '0.2', '0.2', '1.1', '1.2'], ['Na2O', '-', '-', '-', '0.1', '0.2'], ['K2O', '6.3', '2.2', '-', '0.5', '0.4'], ['TiO2', '0.3', '-', '-', '0.3', '0.3'], ['P2O5', '0.8', '0.5', '-', '0.1', '0.1'], ['SO3', '1.5', '-', '-', '3.2', '2.4'], ['Loss on ignition', '0.4', '3.2', '0.3', '2.5', '1.2'], ['C3S', '-', '-', '-', '57.5', '64.1'], ['C2S', '-', '-', '-', '13.6', '11.4'], ['C3A', '-', '-', '-', '7.1', '2.3'], ['C4AF', '-', '-', '-', '10.7', '16.0'], ['Density (g/cm3)', '2.53', '2.24', '2.64', '3.10', '3.17']]",1,"Oxide composition, loss on ignition, and density of all cementitious materials, and Bogue potential composition of Type I and Class G Portland cement expressed in percentage by mass.;[['', 'SCBA', 'RHA', 'QTZ', 'Type I cement', 'Class G cement'], ['SiO2', '80.8', '93.1', '98.8', '19.9', '20.9'], ['Al2O3', '5.1', '0.1', '0.2', '4.9', '4.2'], ['Fe2O3', '1.6', '-', '0.1', '3.5', '5.3'], ['CaO', '3.1', '0.6', '0.3', '63.8', '63.5'], ['MgO', '-', '0.2', '0.2', '1.1', '1.2'], ['Na2O', '-', '-', '-', '0.1', '0.2'], ['K2O', '6.3', '2.2', '-', '0.5', '0.4'], ['TiO2', '0.3', '-', '-', '0.3', '0.3'], ['P2O5', '0.8', '0.5', '-', '0.1', '0.1'], ['SO3', '1.5', '-', '-', '3.2', '2.4'], ['Loss on ignition', '0.4', '3.2', '0.3', '2.5', '1.2'], ['C3S', '-', '-', '-', '57.5', '64.1'], ['C2S', '-', '-', '-', '13.6', '11.4'], ['C3A', '-', '-', '-', '7.1', '2.3'], ['C4AF', '-', '-', '-', '10.7', '16.0'], ['Density (g/cm3)', '2.53', '2.24', '2.64', '3.10', '3.17']]",1,1,1,3,S0008884616310122_0,S0008884616310122,2017-04-01
170,Composition of reference clinkers without the addition of SO3 and properties of cements prepared from these clinkers.,"[['Cement', 'B75S0', 'B81S0', 'A95S0', 'A97S0'], ['Phase', 'Phase composition of used clinker [wt.%]', 'Phase composition of used clinker [wt.%]', 'Phase composition of used clinker [wt.%]', 'Phase composition of used clinker [wt.%]'], ['C3S', '0.2', '24.5', '66.7', '75.8'], ['C2S', '79.3', '58.4', '12.2', '6.9'], ['C3A', '4.0', '6.5', '12.3', '11.0'], ['C4AF', '16.5', '10.0', '7.8', '5.8'], ['C free', '0.0', '0.5', '0.9', '0.5'], ['Anhydrite', '0.0', '0.0', '0.0', '0.0'], ['Parameter', 'Chemical parameters of used clinker [wt.%, -]', 'Chemical parameters of used clinker [wt.%, -]', 'Chemical parameters of used clinker [wt.%, -]', 'Chemical parameters of used clinker [wt.%, -]'], ['SO3', '0.06', '0.07', '0.03', '0.02'], ['SiO2', '27.03', '25.11', '22.63', '21.83'], ['Al2O3', '5.49', '4.70', '4.80', '4.97'], ['Fe2O3', '3.90', '3.68', '2.77', '3.53'], ['CaO', '59.65', '62.50', '66.23', '66.68'], ['LSF', '70.4', '79.9', '93.5', '96.2'], ['SR', '2.88', '3.00', '2.99', '2.57'], ['AR', '1.41', '1.28', '1.73', '1.41'], ['Parameter', 'Clinker burning parameters [degC, min]', 'Clinker burning parameters [degC, min]', 'Clinker burning parameters [degC, min]', 'Clinker burning parameters [degC, min]'], ['Temperature', '1400', '1350', '1450', '1450'], ['Burning time', '40', '50', '120', '120'], ['Parameter', 'Cement parameters [wt.%, kg/m3, m2/kg]', 'Cement parameters [wt.%, kg/m3, m2/kg]', 'Cement parameters [wt.%, kg/m3, m2/kg]', 'Cement parameters [wt.%, kg/m3, m2/kg]'], ['Gypsum addition', '4.0', '3.0', '4.0', '4.0'], ['Density', '3230', '3225', '3179', '3172'], ['Specific surface', '435', '397', '437', '398'], ['Hydration time', 'Compressive strength [MPa]', 'Compressive strength [MPa]', 'Compressive strength [MPa]', 'Compressive strength [MPa]'], ['2days', '2.0', '4.5', '16.6', '21.6'], ['7days', '2.3', '12.8', '44.7', '49.3'], ['28days', '14.6', '63.5', '66.3', '66.9'], ['90days', '38.3', '81,1', '69.5', '72,7']]",1,"Composition of reference clinkers without the addition of SO3 and properties of cements prepared from these clinkers.;[['Cement', 'B75S0', 'B81S0', 'A95S0', 'A97S0'], ['Phase', 'Phase composition of used clinker [wt.%]', 'Phase composition of used clinker [wt.%]', 'Phase composition of used clinker [wt.%]', 'Phase composition of used clinker [wt.%]'], ['C3S', '0.2', '24.5', '66.7', '75.8'], ['C2S', '79.3', '58.4', '12.2', '6.9'], ['C3A', '4.0', '6.5', '12.3', '11.0'], ['C4AF', '16.5', '10.0', '7.8', '5.8'], ['C free', '0.0', '0.5', '0.9', '0.5'], ['Anhydrite', '0.0', '0.0', '0.0', '0.0'], ['Parameter', 'Chemical parameters of used clinker [wt.%, -]', 'Chemical parameters of used clinker [wt.%, -]', 'Chemical parameters of used clinker [wt.%, -]', 'Chemical parameters of used clinker [wt.%, -]'], ['SO3', '0.06', '0.07', '0.03', '0.02'], ['SiO2', '27.03', '25.11', '22.63', '21.83'], ['Al2O3', '5.49', '4.70', '4.80', '4.97'], ['Fe2O3', '3.90', '3.68', '2.77', '3.53'], ['CaO', '59.65', '62.50', '66.23', '66.68'], ['LSF', '70.4', '79.9', '93.5', '96.2'], ['SR', '2.88', '3.00', '2.99', '2.57'], ['AR', '1.41', '1.28', '1.73', '1.41'], ['Parameter', 'Clinker burning parameters [degC, min]', 'Clinker burning parameters [degC, min]', 'Clinker burning parameters [degC, min]', 'Clinker burning parameters [degC, min]'], ['Temperature', '1400', '1350', '1450', '1450'], ['Burning time', '40', '50', '120', '120'], ['Parameter', 'Cement parameters [wt.%, kg/m3, m2/kg]', 'Cement parameters [wt.%, kg/m3, m2/kg]', 'Cement parameters [wt.%, kg/m3, m2/kg]', 'Cement parameters [wt.%, kg/m3, m2/kg]'], ['Gypsum addition', '4.0', '3.0', '4.0', '4.0'], ['Density', '3230', '3225', '3179', '3172'], ['Specific surface', '435', '397', '437', '398'], ['Hydration time', 'Compressive strength [MPa]', 'Compressive strength [MPa]', 'Compressive strength [MPa]', 'Compressive strength [MPa]'], ['2days', '2.0', '4.5', '16.6', '21.6'], ['7days', '2.3', '12.8', '44.7', '49.3'], ['28days', '14.6', '63.5', '66.3', '66.9'], ['90days', '38.3', '81,1', '69.5', '72,7']]",1,1,1,3,S0008884614002300_3,S0008884614002300,2014-12-21
171,Composition of clinkers with the addition of 4 and 5wt.% SO3 and properties of cements prepared from these clinkers.,"[['Cement', 'B86S4', 'B80S5', 'B85S5', 'B89S5', 'B89S5 II', 'B89.5S5', 'B90S5'], ['Phase', 'Phase composition of used clinker [wt.%]', 'Phase composition of used clinker [wt.%]', 'Phase composition of used clinker [wt.%]', 'Phase composition of used clinker [wt.%]', 'Phase composition of used clinker [wt.%]', 'Phase composition of used clinker [wt.%]', 'Phase composition of used clinker [wt.%]'], ['C3S', '17.2', '0,0', '8.3', '13.8', '16.6', '20.6', '23.8'], ['C2S', '66.9', '81.3', '71.5', '71.3', '70.3', '63.5', '59.1'], ['C3A', '1.6', '2.6', '4.1', '1.0', '2.1', '1.5', '3.3'], ['C4AF', '12.0', '14.6', '13.6', '11.1', '8.8', '12.7', '11.6'], ['C free', '2.3', '0.0', '0.0', '1.7', '1.4', '1.1', '1.5'], ['C   S -', '0.0', '1.5', '2.5', '1.1', '0.8', '0.6', '0.7'], ['Parameter', 'Chemical parameters of used clinker [wt.%, -]', 'Chemical parameters of used clinker [wt.%, -]', 'Chemical parameters of used clinker [wt.%, -]', 'Chemical parameters of used clinker [wt.%, -]', 'Chemical parameters of used clinker [wt.%, -]', 'Chemical parameters of used clinker [wt.%, -]', 'Chemical parameters of used clinker [wt.%, -]'], ['SO3', '3.80', '4.44', '4.43', '4.74', '4.84', '4.80', '4.74'], ['SiO2', '23.65', '24.08', '23.04', '22.94', '23.06', '23.15', '22.96'], ['Al2O3', '4.15', '5.47', '4.79', '4.59', '4.36', '4.33', '4.22'], ['Fe2O3', '3.10', '3.68', '3.31', '2.82', '2.80', '2.85', '2.92'], ['CaO', '62.27', '58.70', '59.84', '61.24', '61.52', '61.86', '61.98'], ['LSF', '85.1', '77.0', '82.7', '85,7', '86.0', '86.2', '87.1'], ['SR', '3.26', '2.63', '2.84', '3.10', '3.22', '3.22', '3.22'], ['AR', '1.34', '1.49', '1.45', '1.63', '1.58', '1.52', '1.45'], ['Parameter', 'Clinker burning parameters [degC, min]', 'Clinker burning parameters [degC, min]', 'Clinker burning parameters [degC, min]', 'Clinker burning parameters [degC, min]', 'Clinker burning parameters [degC, min]', 'Clinker burning parameters [degC, min]', 'Clinker burning parameters [degC, min]'], ['Temperature', '1350', '1400', '1400', '1350', '1350', '1350', '1350'], ['Burning time', '50', '40', '40', '50', '60', '60', '60'], ['Parameter', 'Cement parameters [wt.%, kg/m3, m2/kg]', 'Cement parameters [wt.%, kg/m3, m2/kg]', 'Cement parameters [wt.%, kg/m3, m2/kg]', 'Cement parameters [wt.%, kg/m3, m2/kg]', 'Cement parameters [wt.%, kg/m3, m2/kg]', 'Cement parameters [wt.%, kg/m3, m2/kg]', 'Cement parameters [wt.%, kg/m3, m2/kg]'], ['Gypsum addition', '3.0', '4.0', '4.0', '2.0', '2.0', '2.0', '2.0'], ['Density', '3234', '3261', '3191', '3239', '3239', '3249', '3247'], ['Specific surface', '397', '436', '438', '407', '399', '401', '403'], ['Hydration time', 'Compressive strength [MPa]', 'Compressive strength [MPa]', 'Compressive strength [MPa]', 'Compressive strength [MPa]', 'Compressive strength [MPa]', 'Compressive strength [MPa]', 'Compressive strength [MPa]'], ['2days', '14.4', '1.8', '11.0', '20.0', '24.3', '20.9', '19.9'], ['7days', '34.6', '12.2', '24.2', '40.9', '47.1', '45.3', '46.0'], ['28days', '57.1', '47.4', '51.1', '58.4', '64.4', '63.1', '61.4'], ['90days', '64.0', '60.5', '65.8', '66.9', '70.4', '71.0', '71.5']]",1,"Composition of clinkers with the addition of 4 and 5wt.% SO3 and properties of cements prepared from these clinkers.;[['Cement', 'B86S4', 'B80S5', 'B85S5', 'B89S5', 'B89S5 II', 'B89.5S5', 'B90S5'], ['Phase', 'Phase composition of used clinker [wt.%]', 'Phase composition of used clinker [wt.%]', 'Phase composition of used clinker [wt.%]', 'Phase composition of used clinker [wt.%]', 'Phase composition of used clinker [wt.%]', 'Phase composition of used clinker [wt.%]', 'Phase composition of used clinker [wt.%]'], ['C3S', '17.2', '0,0', '8.3', '13.8', '16.6', '20.6', '23.8'], ['C2S', '66.9', '81.3', '71.5', '71.3', '70.3', '63.5', '59.1'], ['C3A', '1.6', '2.6', '4.1', '1.0', '2.1', '1.5', '3.3'], ['C4AF', '12.0', '14.6', '13.6', '11.1', '8.8', '12.7', '11.6'], ['C free', '2.3', '0.0', '0.0', '1.7', '1.4', '1.1', '1.5'], ['C   S -', '0.0', '1.5', '2.5', '1.1', '0.8', '0.6', '0.7'], ['Parameter', 'Chemical parameters of used clinker [wt.%, -]', 'Chemical parameters of used clinker [wt.%, -]', 'Chemical parameters of used clinker [wt.%, -]', 'Chemical parameters of used clinker [wt.%, -]', 'Chemical parameters of used clinker [wt.%, -]', 'Chemical parameters of used clinker [wt.%, -]', 'Chemical parameters of used clinker [wt.%, -]'], ['SO3', '3.80', '4.44', '4.43', '4.74', '4.84', '4.80', '4.74'], ['SiO2', '23.65', '24.08', '23.04', '22.94', '23.06', '23.15', '22.96'], ['Al2O3', '4.15', '5.47', '4.79', '4.59', '4.36', '4.33', '4.22'], ['Fe2O3', '3.10', '3.68', '3.31', '2.82', '2.80', '2.85', '2.92'], ['CaO', '62.27', '58.70', '59.84', '61.24', '61.52', '61.86', '61.98'], ['LSF', '85.1', '77.0', '82.7', '85,7', '86.0', '86.2', '87.1'], ['SR', '3.26', '2.63', '2.84', '3.10', '3.22', '3.22', '3.22'], ['AR', '1.34', '1.49', '1.45', '1.63', '1.58', '1.52', '1.45'], ['Parameter', 'Clinker burning parameters [degC, min]', 'Clinker burning parameters [degC, min]', 'Clinker burning parameters [degC, min]', 'Clinker burning parameters [degC, min]', 'Clinker burning parameters [degC, min]', 'Clinker burning parameters [degC, min]', 'Clinker burning parameters [degC, min]'], ['Temperature', '1350', '1400', '1400', '1350', '1350', '1350', '1350'], ['Burning time', '50', '40', '40', '50', '60', '60', '60'], ['Parameter', 'Cement parameters [wt.%, kg/m3, m2/kg]', 'Cement parameters [wt.%, kg/m3, m2/kg]', 'Cement parameters [wt.%, kg/m3, m2/kg]', 'Cement parameters [wt.%, kg/m3, m2/kg]', 'Cement parameters [wt.%, kg/m3, m2/kg]', 'Cement parameters [wt.%, kg/m3, m2/kg]', 'Cement parameters [wt.%, kg/m3, m2/kg]'], ['Gypsum addition', '3.0', '4.0', '4.0', '2.0', '2.0', '2.0', '2.0'], ['Density', '3234', '3261', '3191', '3239', '3239', '3249', '3247'], ['Specific surface', '397', '436', '438', '407', '399', '401', '403'], ['Hydration time', 'Compressive strength [MPa]', 'Compressive strength [MPa]', 'Compressive strength [MPa]', 'Compressive strength [MPa]', 'Compressive strength [MPa]', 'Compressive strength [MPa]', 'Compressive strength [MPa]'], ['2days', '14.4', '1.8', '11.0', '20.0', '24.3', '20.9', '19.9'], ['7days', '34.6', '12.2', '24.2', '40.9', '47.1', '45.3', '46.0'], ['28days', '57.1', '47.4', '51.1', '58.4', '64.4', '63.1', '61.4'], ['90days', '64.0', '60.5', '65.8', '66.9', '70.4', '71.0', '71.5']]",1,1,1,3,S0008884614002300_4,S0008884614002300,2014-12-21
