Repository: zakidotai/cemcat

# CemCat Streamlit Hosting Bundle

This folder is ready to be pushed to GitHub and deployed on Streamlit Cloud.

## Files included

- `streamlit_app.py` (main app)
- `requirements.txt`
- `data/ner_cems_40k.csv`
- `data/pii_abs.json`
- `data/clinker_comps_with_dates.csv`
- `upload/composition_cls_slag_updated.csv`

## Local run

```bash
streamlit run streamlit_app.py
```

File: crystalline_composition_gpt4_with_pii_tid_dates.csv (part 8 of 101)
,caption,tables,Label,text,pred_0,pred_1,pred_2,all_pred,pii_tid,pii,date
172,Composition of clinkers with the addition of 6 and 8wt.% SO3 and properties of cements prepared from these clinkers.,"[['Cement', 'B89S6', 'B90S6', 'B91S6', 'B92S6', 'B96S6', 'B98S6', 'B92S8'], ['Phase', 'Phase composition of used clinker [wt.%]', 'Phase composition of used clinker [wt.%]', 'Phase composition of used clinker [wt.%]', 'Phase composition of used clinker [wt.%]', 'Phase composition of used clinker [wt.%]', 'Phase composition of used clinker [wt.%]', 'Phase composition of used clinker [wt.%]'], ['C3S', '17.0', '20.0', '16.1', '33.4', '28.6', '39.0', '15.4'], ['C2S', '65.2', '63.8', '67.4', '50.5', '55.7', '43.6', '66.8'], ['C3A', '3.5', '5.6', '0.8', '4.0', '1.2', '2.3', '3.1'], ['C4AF', '10.1', '8.0', '10.8', '8.7', '9.6', '8.6', '12.3'], ['C free', '1.6', '0.8', '1.9', '0.8', '2.6', '2.7', '0.4'], ['C   S -', '2.6', '1.8', '3.0', '2.6', '2.3', '3.8', '2.0'], ['Parameter', 'Chemical parameters of used clinker [wt.%, -]', 'Chemical parameters of used clinker [wt.%, -]', 'Chemical parameters of used clinker [wt.%, -]', 'Chemical parameters of used clinker [wt.%, -]', 'Chemical parameters of used clinker [wt.%, -]', 'Chemical parameters of used clinker [wt.%, -]', 'Chemical parameters of used clinker [wt.%, -]'], ['SO3', '4.15', '5.26', '5.42', '5.48', '5.42', '5.50', '6.97'], ['SiO2', '22.55', '22.44', '22.65', '22.18', '21.87', '21.28', '22.45'], ['Al2O3', '4.22', '4.11', '3.92', '3.82', '3.85', '3.52', '4.26'], ['Fe2O3', '3.08', '3.18', '2.93', '2.88', '2.80', '2.68', '2.95'], ['CaO', '62.10', '62.46', '62.13', '63.06', '62.99', '63.57', '60.73'], ['LSF', '88.6', '89.6', '88.8', '92.1', '93.2', '97.1', '87.0'], ['SR', '3.09', '3.08', '3.31', '3.31', '3.29', '3.43', '3.11'], ['AR', '1.57', '1.29', '1.34', '1.33', '1.38', '1.31', '1.44'], ['Parameter', 'Clinker burning parameters [degC, min]', 'Clinker burning parameters [degC, min]', 'Clinker burning parameters [degC, min]', 'Clinker burning parameters [degC, min]', 'Clinker burning parameters [degC, min]', 'Clinker burning parameters [degC, min]', 'Clinker burning parameters [degC, min]'], ['Temperature', '1350', '1350', '1350', '1350', '1350', '1350', '1350'], ['Burning time', '50', '60', '50', '60', '60', '60', '50'], ['Parameter', 'Cement parameters [wt.%, kg/m3, m2/kg]', 'Cement parameters [wt.%, kg/m3, m2/kg]', 'Cement parameters [wt.%, kg/m3, m2/kg]', 'Cement parameters [wt.%, kg/m3, m2/kg]', 'Cement parameters [wt.%, kg/m3, m2/kg]', 'Cement parameters [wt.%, kg/m3, m2/kg]', 'Cement parameters [wt.%, kg/m3, m2/kg]'], ['Gypsum addition', '3.0', '3.0', '3.0', '3.0', '3.0', '3.0', '3.0'], ['Density', '3201', '3216', '3209', '3191', '3206', '3189', '3210'], ['Specific surface', '406', '477', '353', '410', '350', '353', '402'], ['Hydration time', 'Compressive strength [MPa]', 'Compressive strength [MPa]', 'Compressive strength [MPa]', 'Compressive strength [MPa]', 'Compressive strength [MPa]', 'Compressive strength [MPa]', 'Compressive strength [MPa]'], ['2days', '20.1', '26.2', '15.8', '31.7', '18.0', '19.8', '16.9'], ['7days', '39.4', '50.7', '27.5', '51.6', '26.7', '28.9', '26.1'], ['28days', '59.1', '65.7', '49.1', '64.7', '44.0', '43.7', '36.4'], ['90days', '67.6', '70.1', '67.0', '76.2', '68.7', '60.4', '64.9']]",1,"Composition of clinkers with the addition of 6 and 8wt.% SO3 and properties of cements prepared from these clinkers.;[['Cement', 'B89S6', 'B90S6', 'B91S6', 'B92S6', 'B96S6', 'B98S6', 'B92S8'], ['Phase', 'Phase composition of used clinker [wt.%]', 'Phase composition of used clinker [wt.%]', 'Phase composition of used clinker [wt.%]', 'Phase composition of used clinker [wt.%]', 'Phase composition of used clinker [wt.%]', 'Phase composition of used clinker [wt.%]', 'Phase composition of used clinker [wt.%]'], ['C3S', '17.0', '20.0', '16.1', '33.4', '28.6', '39.0', '15.4'], ['C2S', '65.2', '63.8', '67.4', '50.5', '55.7', '43.6', '66.8'], ['C3A', '3.5', '5.6', '0.8', '4.0', '1.2', '2.3', '3.1'], ['C4AF', '10.1', '8.0', '10.8', '8.7', '9.6', '8.6', '12.3'], ['C free', '1.6', '0.8', '1.9', '0.8', '2.6', '2.7', '0.4'], ['C   S -', '2.6', '1.8', '3.0', '2.6', '2.3', '3.8', '2.0'], ['Parameter', 'Chemical parameters of used clinker [wt.%, -]', 'Chemical parameters of used clinker [wt.%, -]', 'Chemical parameters of used clinker [wt.%, -]', 'Chemical parameters of used clinker [wt.%, -]', 'Chemical parameters of used clinker [wt.%, -]', 'Chemical parameters of used clinker [wt.%, -]', 'Chemical parameters of used clinker [wt.%, -]'], ['SO3', '4.15', '5.26', '5.42', '5.48', '5.42', '5.50', '6.97'], ['SiO2', '22.55', '22.44', '22.65', '22.18', '21.87', '21.28', '22.45'], ['Al2O3', '4.22', '4.11', '3.92', '3.82', '3.85', '3.52', '4.26'], ['Fe2O3', '3.08', '3.18', '2.93', '2.88', '2.80', '2.68', '2.95'], ['CaO', '62.10', '62.46', '62.13', '63.06', '62.99', '63.57', '60.73'], ['LSF', '88.6', '89.6', '88.8', '92.1', '93.2', '97.1', '87.0'], ['SR', '3.09', '3.08', '3.31', '3.31', '3.29', '3.43', '3.11'], ['AR', '1.57', '1.29', '1.34', '1.33', '1.38', '1.31', '1.44'], ['Parameter', 'Clinker burning parameters [degC, min]', 'Clinker burning parameters [degC, min]', 'Clinker burning parameters [degC, min]', 'Clinker burning parameters [degC, min]', 'Clinker burning parameters [degC, min]', 'Clinker burning parameters [degC, min]', 'Clinker burning parameters [degC, min]'], ['Temperature', '1350', '1350', '1350', '1350', '1350', '1350', '1350'], ['Burning time', '50', '60', '50', '60', '60', '60', '50'], ['Parameter', 'Cement parameters [wt.%, kg/m3, m2/kg]', 'Cement parameters [wt.%, kg/m3, m2/kg]', 'Cement parameters [wt.%, kg/m3, m2/kg]', 'Cement parameters [wt.%, kg/m3, m2/kg]', 'Cement parameters [wt.%, kg/m3, m2/kg]', 'Cement parameters [wt.%, kg/m3, m2/kg]', 'Cement parameters [wt.%, kg/m3, m2/kg]'], ['Gypsum addition', '3.0', '3.0', '3.0', '3.0', '3.0', '3.0', '3.0'], ['Density', '3201', '3216', '3209', '3191', '3206', '3189', '3210'], ['Specific surface', '406', '477', '353', '410', '350', '353', '402'], ['Hydration time', 'Compressive strength [MPa]', 'Compressive strength [MPa]', 'Compressive strength [MPa]', 'Compressive strength [MPa]', 'Compressive strength [MPa]', 'Compressive strength [MPa]', 'Compressive strength [MPa]'], ['2days', '20.1', '26.2', '15.8', '31.7', '18.0', '19.8', '16.9'], ['7days', '39.4', '50.7', '27.5', '51.6', '26.7', '28.9', '26.1'], ['28days', '59.1', '65.7', '49.1', '64.7', '44.0', '43.7', '36.4'], ['90days', '67.6', '70.1', '67.0', '76.2', '68.7', '60.4', '64.9']]",1,1,1,3,S0008884614002300_5,S0008884614002300,2014-12-21
173,Chemical and mineral composition of cement.,"[['Chemical composition (mass %)', 'Chemical composition (mass %)', 'Chemical composition (mass %)', 'Chemical composition (mass %)', 'Chemical composition (mass %)', 'Chemical composition (mass %)', 'Chemical composition (mass %)', 'Chemical composition (mass %)', 'Chemical composition (mass %)', 'Mineral composition (mass %)', 'Mineral composition (mass %)', 'Mineral composition (mass %)', 'Mineral composition (mass %)'], ['SiO2', 'Al2O3', 'Fe2O3', 'CaO', 'MgO', 'SO3', 'Na2Oeq', 'f-CaO', 'SiO2', 'C3S', 'C2S', 'C4AF', 'C3A'], ['21.68', '4.80', '3.70', '64.90', '2.76', '0.29', '0.56', '0.93', '21.68', '57.34', '18.90', '11.25', '6.47']]",1,"Chemical and mineral composition of cement.;[['Chemical composition (mass %)', 'Chemical composition (mass %)', 'Chemical composition (mass %)', 'Chemical composition (mass %)', 'Chemical composition (mass %)', 'Chemical composition (mass %)', 'Chemical composition (mass %)', 'Chemical composition (mass %)', 'Chemical composition (mass %)', 'Mineral composition (mass %)', 'Mineral composition (mass %)', 'Mineral composition (mass %)', 'Mineral composition (mass %)'], ['SiO2', 'Al2O3', 'Fe2O3', 'CaO', 'MgO', 'SO3', 'Na2Oeq', 'f-CaO', 'SiO2', 'C3S', 'C2S', 'C4AF', 'C3A'], ['21.68', '4.80', '3.70', '64.90', '2.76', '0.29', '0.56', '0.93', '21.68', '57.34', '18.90', '11.25', '6.47']]",1,1,1,3,S0008884614002415_0,S0008884614002415,2014-12-18
174,Potential phase composition of OPC (data presented by mass %).,"[['Potential phase composition', 'OPC'], ['C3S', '51.58'], ['C2S', '17.77'], ['C3A', '8.01'], ['C4AF', '12.77'], ['C  S -', '3.91']]",1,"Potential phase composition of OPC (data presented by mass %).;[['Potential phase composition', 'OPC'], ['C3S', '51.58'], ['C2S', '17.77'], ['C3A', '8.01'], ['C4AF', '12.77'], ['C  S -', '3.91']]",1,1,1,3,S0008884614002427_1,S0008884614002427,2014-12-27
175,Mineralogical composition of the cements.,"[['', 'Content (% by mass)', 'Content (% by mass)', 'Content (% by mass)'], ['', 'A', 'B', 'C'], ['C3S', '53.6', '59.6', '54.6'], ['C2S', '20.6', '14.1', '18.3'], ['C3A (cub)', '2.4', '1.1', '3.2'], ['C3A (ortho)', '3.2', '0.8', '3.3'], ['C3A (total)', '5.6', '1.9', '6.5'], ['C4AF', '11.8', '14.7', '8.5'], ['Calcite', '2.8', '4.0', '2.9'], ['Periclase', '1.7', '0.9', '1.7'], ['Portlandite', '0.2', '0.2', '0.5'], ['Quartz', '', '0.2', ''], ['Anhydrite', '', '', '2.6'], ['Gypsum', '0.9', '0.9', ''], ['Hemihydrate*', '2.1', '3.3', '2.4'], ['Arcanite', '', '', '0.6'], ['Aphthitalite', '0.8', '0.3', '0.3'], ['Thenardite', '', '', '1.0']]",1,"Mineralogical composition of the cements.;[['', 'Content (% by mass)', 'Content (% by mass)', 'Content (% by mass)'], ['', 'A', 'B', 'C'], ['C3S', '53.6', '59.6', '54.6'], ['C2S', '20.6', '14.1', '18.3'], ['C3A (cub)', '2.4', '1.1', '3.2'], ['C3A (ortho)', '3.2', '0.8', '3.3'], ['C3A (total)', '5.6', '1.9', '6.5'], ['C4AF', '11.8', '14.7', '8.5'], ['Calcite', '2.8', '4.0', '2.9'], ['Periclase', '1.7', '0.9', '1.7'], ['Portlandite', '0.2', '0.2', '0.5'], ['Quartz', '', '0.2', ''], ['Anhydrite', '', '', '2.6'], ['Gypsum', '0.9', '0.9', ''], ['Hemihydrate*', '2.1', '3.3', '2.4'], ['Arcanite', '', '', '0.6'], ['Aphthitalite', '0.8', '0.3', '0.3'], ['Thenardite', '', '', '1.0']]",1,1,1,3,S0008884614002464_1,S0008884614002464,2015-01-07
176,"Chemical (XRF), potential (Bogue) and mineralogical (Rietveld) composition of white clinker (wt%) (L.O.I.=loss on ignition; I.R.=insoluble residue).","[['L.O.I.', 'I.R.', 'SiO2', 'CaO', 'MgO', 'Fe2O3', 'Al2O3', 'SO3', 'CaO', 'Na2O', 'K2O', 'Cl-'], ['Free', 'Free', 'Free', 'Free', 'Free', 'Free', 'Free', 'Free', 'Free', '', '', ''], ['0.06', '0.03', '22.36', '69.42', '0.85', '0.34', '5.66', '0.51', '1.32', '0.23', '0.29', '0.01'], ['', '', '', '', '', '', '', '', '', '', '', ''], ['% phase', 'Rietveld (ICSD code)', 'Bogue', '', '', '', '', '', '', '', '', ''], ['% phase', 'Rwp=10.57', 'Bogue', '', '', '', '', '', '', '', '', ''], ['C3S', '66.61 (94742)', '68.79', '', '', '', '', '', '', '', '', ''], ['C2S', '4.82 (81096)', '12.22', '', '', '', '', '', '', '', '', ''], ['C3A', '5.28 (1841)', '14.44', '', '', '', '', '', '', '', '', ''], ['C4AF', '-', '1.02', '', '', '', '', '', '', '', '', ''], ['Amorphous content', '23.29', '', '', '', '', '', '', '', '', '', '']]",1,"Chemical (XRF), potential (Bogue) and mineralogical (Rietveld) composition of white clinker (wt%) (L.O.I.=loss on ignition; I.R.=insoluble residue).;[['L.O.I.', 'I.R.', 'SiO2', 'CaO', 'MgO', 'Fe2O3', 'Al2O3', 'SO3', 'CaO', 'Na2O', 'K2O', 'Cl-'], ['Free', 'Free', 'Free', 'Free', 'Free', 'Free', 'Free', 'Free', 'Free', '', '', ''], ['0.06', '0.03', '22.36', '69.42', '0.85', '0.34', '5.66', '0.51', '1.32', '0.23', '0.29', '0.01'], ['', '', '', '', '', '', '', '', '', '', '', ''], ['% phase', 'Rietveld (ICSD code)', 'Bogue', '', '', '', '', '', '', '', '', ''], ['% phase', 'Rwp=10.57', 'Bogue', '', '', '', '', '', '', '', '', ''], ['C3S', '66.61 (94742)', '68.79', '', '', '', '', '', '', '', '', ''], ['C2S', '4.82 (81096)', '12.22', '', '', '', '', '', '', '', '', ''], ['C3A', '5.28 (1841)', '14.44', '', '', '', '', '', '', '', '', ''], ['C4AF', '-', '1.02', '', '', '', '', '', '', '', '', ''], ['Amorphous content', '23.29', '', '', '', '', '', '', '', '', '', '']]",1,1,1,3,S0008884614002488_0,S0008884614002488,2015-01-09
177,Cement composition in percentages.,"[['SiO2', 'Al2O3', 'Fe2O3', 'CaO', 'MgO', 'SO3', 'K2O', 'Na2O', 'TiO2', 'P2O5', 'Mn2O3', 'SrO', 'Total'], ['20.05', '4.64', '2.68', '63.31', '2.39', '2.52', '0.43', '0.23', '0.22', '0.13', '0.12', '0.06', '99.48%'], ['', 'Alkalis Eq.=0.51%', 'Alkalis Eq.=0.51%', 'Alkalis Eq.=0.51%', 'C3S=60%', 'C3S=60%', 'C3A=7.8%', 'C3A=7.8%', 'C2S=12.3%', 'C2S=12.3%', 'C4AF=8.2%', 'C4AF=8.2%', '']]",1,"Cement composition in percentages.;[['SiO2', 'Al2O3', 'Fe2O3', 'CaO', 'MgO', 'SO3', 'K2O', 'Na2O', 'TiO2', 'P2O5', 'Mn2O3', 'SrO', 'Total'], ['20.05', '4.64', '2.68', '63.31', '2.39', '2.52', '0.43', '0.23', '0.22', '0.13', '0.12', '0.06', '99.48%'], ['', 'Alkalis Eq.=0.51%', 'Alkalis Eq.=0.51%', 'Alkalis Eq.=0.51%', 'C3S=60%', 'C3S=60%', 'C3A=7.8%', 'C3A=7.8%', 'C2S=12.3%', 'C2S=12.3%', 'C4AF=8.2%', 'C4AF=8.2%', '']]",1,1,1,3,S0008884613002123_1,S0008884613002123,2013-10-29
178,Fineness and density of raw materials.,"[['', 'Blaine specific surface area (cm2/g)', 'Density (g/cm3)'], ['C3S', '5180', '3.15'], ['C2S', '4940', '3.27'], ['C3A', '3410', '3.01'], ['C3S-C3A clinker', '3570', '3.12'], ['Gypsum', '1720', '2.32'], ['Hemihydrate', '5050', '2.61'], ['CaCO3', '3990', '2.72']]",1,"Fineness and density of raw materials.;[['', 'Blaine specific surface area (cm2/g)', 'Density (g/cm3)'], ['C3S', '5180', '3.15'], ['C2S', '4940', '3.27'], ['C3A', '3410', '3.01'], ['C3S-C3A clinker', '3570', '3.12'], ['Gypsum', '1720', '2.32'], ['Hemihydrate', '5050', '2.61'], ['CaCO3', '3990', '2.72']]",1,1,1,3,S0008884613002160_0,S0008884613002160,2013-11-15
179,Compositions cement pastes and curing conditions.,"[['Composition of cement(% by mass)', 'C2S', 'C3S', 'C3S-C3A clinker', 'C3S-C3A clinker', 'C3S-C3A clinker', 'C3S-C3A clinker', 'C3S+C3A'], ['Calcium sulfate added', '', '', '3.0%', '8.86%', '21%', '2.88%+CaCO3', '3%'], ['C3S-C3A clinker', '-', '-', '97', '91.13', '79', '93.12', '-'], ['C3S (%)', '-', '100', '-', '-', '-', '-', '82.45'], ['C2S (%)', '100', '-', '-', '-', '-', '-', '-'], ['C3A (%)', '-', '-', '-', '-', '-', '-', '14.55'], ['CaCO3 (%)', '-', '-', '-', '-', '-', '4.00', '-'], ['Gypsum (%)', '-', '-', '1.38', '4.81', '9.66', '1.32', '1.38'], ['Hemihydrate (%)', '-', '-', '1.62', '4.05', '11.34', '1.56', '1.62'], ['W/C by volume', '1.41', '1.41', '1.60', '1.60', '1.60', '1.60', '1.60'], ['W/C by weight', '0.43', '0.45', '0.52', '0.53', '0.54', '0.54', '0.52'], ['Curing condition', '100% RH', '100% RH', '100% RH', '100% RH', '100% RH', '100% RH', '100% RH'], ['Age of testing', '7, 14, 28, 56, 91 and 286days', '0.75, 1, 3, 7, 14, and 28days', '0.75, 1, 3, 7, 14, and 28days', '0.75, 1, 3, 7, 14, and 28days', '0.75, 1, 3, 7, 14, and 28days', '0.75, 1, 3, 7, 14, and 28days', '0.75, 1, 3, 7, 14, and 28days']]",1,"Compositions cement pastes and curing conditions.;[['Composition of cement(% by mass)', 'C2S', 'C3S', 'C3S-C3A clinker', 'C3S-C3A clinker', 'C3S-C3A clinker', 'C3S-C3A clinker', 'C3S+C3A'], ['Calcium sulfate added', '', '', '3.0%', '8.86%', '21%', '2.88%+CaCO3', '3%'], ['C3S-C3A clinker', '-', '-', '97', '91.13', '79', '93.12', '-'], ['C3S (%)', '-', '100', '-', '-', '-', '-', '82.45'], ['C2S (%)', '100', '-', '-', '-', '-', '-', '-'], ['C3A (%)', '-', '-', '-', '-', '-', '-', '14.55'], ['CaCO3 (%)', '-', '-', '-', '-', '-', '4.00', '-'], ['Gypsum (%)', '-', '-', '1.38', '4.81', '9.66', '1.32', '1.38'], ['Hemihydrate (%)', '-', '-', '1.62', '4.05', '11.34', '1.56', '1.62'], ['W/C by volume', '1.41', '1.41', '1.60', '1.60', '1.60', '1.60', '1.60'], ['W/C by weight', '0.43', '0.45', '0.52', '0.53', '0.54', '0.54', '0.52'], ['Curing condition', '100% RH', '100% RH', '100% RH', '100% RH', '100% RH', '100% RH', '100% RH'], ['Age of testing', '7, 14, 28, 56, 91 and 286days', '0.75, 1, 3, 7, 14, and 28days', '0.75, 1, 3, 7, 14, and 28days', '0.75, 1, 3, 7, 14, and 28days', '0.75, 1, 3, 7, 14, and 28days', '0.75, 1, 3, 7, 14, and 28days', '0.75, 1, 3, 7, 14, and 28days']]",0,1,1,2,S0008884613002160_1,S0008884613002160,2013-11-15
180,Nominal mix proportions (by assuming 1.5vol-% air).,"[['Mix label', 'PC-04', 'PC-06', 'PC-05', 'SR-05', 'PCFA-05', 'SRFA-05'], ['Binder', 'CEM I 52.5N', 'CEM I 52.5N', 'CEM I 52.5N', 'CEM I 42.5N-HS', 'CEM II A-V 42.5N', 'Non-commercial'], ['Remarks to binder', '6% C3A', '6% C3A', '6% C3A', '0.5% C3A', '20.8% fly ash', '80% CEM I 42.5N-HS+20% fly ash'], ['w/b', '0.4', '0.6', '0.5', '0.5', '0.5', '0.5'], ['Water (kg/m3)', '196', '230', '215', '216', '211', '211'], ['Binder (kg/m3)', '490', '383', '430', '432', '422', '337+84'], ['Aggregates 0-8 (kg/m3)', '1707', '1707', '1707', '1707', '1707', '1707'], ['Superplasticizer(% by binder weight)', '1.3', '0.25', '0.8', '0.9', '1.0', '0.7']]",1,"Nominal mix proportions (by assuming 1.5vol-% air).;[['Mix label', 'PC-04', 'PC-06', 'PC-05', 'SR-05', 'PCFA-05', 'SRFA-05'], ['Binder', 'CEM I 52.5N', 'CEM I 52.5N', 'CEM I 52.5N', 'CEM I 42.5N-HS', 'CEM II A-V 42.5N', 'Non-commercial'], ['Remarks to binder', '6% C3A', '6% C3A', '6% C3A', '0.5% C3A', '20.8% fly ash', '80% CEM I 42.5N-HS+20% fly ash'], ['w/b', '0.4', '0.6', '0.5', '0.5', '0.5', '0.5'], ['Water (kg/m3)', '196', '230', '215', '216', '211', '211'], ['Binder (kg/m3)', '490', '383', '430', '432', '422', '337+84'], ['Aggregates 0-8 (kg/m3)', '1707', '1707', '1707', '1707', '1707', '1707'], ['Superplasticizer(% by binder weight)', '1.3', '0.25', '0.8', '0.9', '1.0', '0.7']]",1,1,1,3,S0008884613002251_0,S0008884613002251,2013-11-26
181,Chemical and phase compositions of the investigated cement.,"[['Chemical composition (wt.%)', 'Chemical composition (wt.%)', 'Chemical composition (wt.%)', 'Chemical composition (wt.%)', 'Phase composition (wt.%)', 'Phase composition (wt.%)', 'Phase composition (wt.%)', 'Phase composition (wt.%)'], ['Oxides', 'XRF', 'Oxides', 'XRF', 'Phases', 'XRD (Rietveld)', 'Phases', 'XRD (Rietveld)'], ['CaO', '66.9+-0.8', 'MgO', '1.16+-0.01', 'C3S', '79.4+-0.5', 'Gypsum', '1.3+-0.2'], ['SiO2', '20.9+-0.2', 'TiO2', '0.32+-0.03', 'C2S', '8.2+-0.4', 'Anhydrite', '3.2+-0.2'], ['Al2O3', '4.7+-0.1', 'P2O5', '0.14+-0.01', 'C3A', '3.3+-0.2', 'Hemi-hydrate', '0.8+-0.3'], ['SO3', '2.4+-0.2', 'MnO', '0.04+-0.01', 'C4AF', '4.1+-0.9', 'Free CaO', '0.5+-0.2'], ['Fe2O3', '2.6+-0.1', 'K2O', '0.10+-0.01', '', '', '', ''], ['LOI', '2.1+-0.1', '', '', '', '', '', '']]",1,"Chemical and phase compositions of the investigated cement.;[['Chemical composition (wt.%)', 'Chemical composition (wt.%)', 'Chemical composition (wt.%)', 'Chemical composition (wt.%)', 'Phase composition (wt.%)', 'Phase composition (wt.%)', 'Phase composition (wt.%)', 'Phase composition (wt.%)'], ['Oxides', 'XRF', 'Oxides', 'XRF', 'Phases', 'XRD (Rietveld)', 'Phases', 'XRD (Rietveld)'], ['CaO', '66.9+-0.8', 'MgO', '1.16+-0.01', 'C3S', '79.4+-0.5', 'Gypsum', '1.3+-0.2'], ['SiO2', '20.9+-0.2', 'TiO2', '0.32+-0.03', 'C2S', '8.2+-0.4', 'Anhydrite', '3.2+-0.2'], ['Al2O3', '4.7+-0.1', 'P2O5', '0.14+-0.01', 'C3A', '3.3+-0.2', 'Hemi-hydrate', '0.8+-0.3'], ['SO3', '2.4+-0.2', 'MnO', '0.04+-0.01', 'C4AF', '4.1+-0.9', 'Free CaO', '0.5+-0.2'], ['Fe2O3', '2.6+-0.1', 'K2O', '0.10+-0.01', '', '', '', ''], ['LOI', '2.1+-0.1', '', '', '', '', '', '']]",1,1,1,3,S0008884613002305_0,S0008884613002305,2013-11-30
182,Mineralogical composition of the cements.,"[['Anhydrous phase', 'Cement notation', '[wt.%]'], ['CAC', 'CAC', 'CAC'], ['Calcium aluminate', 'CA', '70'], ['Gehlenite', 'C2AS', '20'], ['Belite', 'C2S', '2'], ['Ferrite', 'C3FT', '3'], ['Perovskite', 'CT', '2'], ['Spinel', 'MgAl2O4', '3'], ['', '', ''], ['CSA', 'CSA', 'CSA'], [""Ye'elimite"", 'C4A3$', '50'], ['Belite', 'b-C2A', '20'], ['Anhydrite+Gypsum', 'C$+C$H2', '22'], ['Calcite', 'C', '<3'], ['Aluminates', 'C3A', '<8'], ['Brownmillerite', 'C4AF', '<3'], ['Periclase', 'M', '<1']]",1,"Mineralogical composition of the cements.;[['Anhydrous phase', 'Cement notation', '[wt.%]'], ['CAC', 'CAC', 'CAC'], ['Calcium aluminate', 'CA', '70'], ['Gehlenite', 'C2AS', '20'], ['Belite', 'C2S', '2'], ['Ferrite', 'C3FT', '3'], ['Perovskite', 'CT', '2'], ['Spinel', 'MgAl2O4', '3'], ['', '', ''], ['CSA', 'CSA', 'CSA'], [""Ye'elimite"", 'C4A3$', '50'], ['Belite', 'b-C2A', '20'], ['Anhydrite+Gypsum', 'C$+C$H2', '22'], ['Calcite', 'C', '<3'], ['Aluminates', 'C3A', '<8'], ['Brownmillerite', 'C4AF', '<3'], ['Periclase', 'M', '<1']]",0,1,1,2,S0008884613002500_1,S0008884613002500,2013-12-22
183,Chemical and mineralogical composition of the materials used.,"[['XRF [wt.%]', 'XRF [wt.%]', 'XRF [wt.%]', 'XRF [wt.%]', 'XRF [wt.%]', 'XRF [wt.%]', 'XRD [wt.%]', 'XRD [wt.%]', 'XRD [wt.%]', 'XRD [wt.%]', 'XRD [wt.%]'], ['', 'OPC', 'FA', 'FAc', 'Qz', 'Qzc', '', 'FA', 'FAc', '', 'OPC'], ['SiO2', '22.7', '51.2', '49.5', '99.8', '98.3', 'Mullite', '8.2', '6.8', 'Alite C3S', '60.4'], ['Al2O3', '3.9', '27.1', '31.2', '1.1', '1.6', 'Quartz', '7.0', '1.8', 'Belite b-C2S', '11.5'], ['Fe2O3', '1.4', '8.4', '6.8', '0.5', '0.5', 'Hematite', '0.7', '0.1', ""a'-C2S"", '6.1'], ['CaO', '65.9', '3.2 (0.1  )', '2.7 (0.3  )', '<0.1', '<0.1', 'Magnetite', '0.8', '<0.1', 'C3A cub.', '3.4'], ['MgO', '0.8', '1.9', '1.8', '0.1', '0.2', '', '', '', 'C3A ortho.', '6.6'], ['K2O', '0.6', '4.5 (0.1  )', '5.2 (0.1  )', '0', '0.0', 'Crystalline', '16.7', '8.7', 'C4AF', '2.0'], ['Na2O', '0.2', '1.0 (0.03  )', '1.3 (0.1  )', '0.1', '0.2', 'Amorphous', '83.3', '91.3', 'Gypsum', '0.8'], ['TiO2', '0.2', '1.3', '1.3', '0.1', '0.1', '', '', '', 'Bassanite', '0.3'], ['Mn2O3', '0.1', '0.1', '0.1', '<0.1', '<0.1', '', '', '', 'Anhydrite', '3.5'], ['P2O5', '0.2', '0.6', '1.1', '0', '<0.1', '', '', '', 'Quartz', '0.6'], ['SO3', '3.4', '0.4 (0.3  )', '1 (0.9  )', '<0.1', '<0.2', '', '', '', 'Calcite', '0.5'], ['LOI', '1.3', '3.0', '4.8', '0.1', '0.3', '', '', '', 'Carbonates', '~1'], ['Sum', '99.4', '99.7', '102', '101.7', '101.1', '', '100', '100', '', '96.6']]",1,"Chemical and mineralogical composition of the materials used.;[['XRF [wt.%]', 'XRF [wt.%]', 'XRF [wt.%]', 'XRF [wt.%]', 'XRF [wt.%]', 'XRF [wt.%]', 'XRD [wt.%]', 'XRD [wt.%]', 'XRD [wt.%]', 'XRD [wt.%]', 'XRD [wt.%]'], ['', 'OPC', 'FA', 'FAc', 'Qz', 'Qzc', '', 'FA', 'FAc', '', 'OPC'], ['SiO2', '22.7', '51.2', '49.5', '99.8', '98.3', 'Mullite', '8.2', '6.8', 'Alite C3S', '60.4'], ['Al2O3', '3.9', '27.1', '31.2', '1.1', '1.6', 'Quartz', '7.0', '1.8', 'Belite b-C2S', '11.5'], ['Fe2O3', '1.4', '8.4', '6.8', '0.5', '0.5', 'Hematite', '0.7', '0.1', ""a'-C2S"", '6.1'], ['CaO', '65.9', '3.2 (0.1  )', '2.7 (0.3  )', '<0.1', '<0.1', 'Magnetite', '0.8', '<0.1', 'C3A cub.', '3.4'], ['MgO', '0.8', '1.9', '1.8', '0.1', '0.2', '', '', '', 'C3A ortho.', '6.6'], ['K2O', '0.6', '4.5 (0.1  )', '5.2 (0.1  )', '0', '0.0', 'Crystalline', '16.7', '8.7', 'C4AF', '2.0'], ['Na2O', '0.2', '1.0 (0.03  )', '1.3 (0.1  )', '0.1', '0.2', 'Amorphous', '83.3', '91.3', 'Gypsum', '0.8'], ['TiO2', '0.2', '1.3', '1.3', '0.1', '0.1', '', '', '', 'Bassanite', '0.3'], ['Mn2O3', '0.1', '0.1', '0.1', '<0.1', '<0.1', '', '', '', 'Anhydrite', '3.5'], ['P2O5', '0.2', '0.6', '1.1', '0', '<0.1', '', '', '', 'Quartz', '0.6'], ['SO3', '3.4', '0.4 (0.3  )', '1 (0.9  )', '<0.1', '<0.2', '', '', '', 'Calcite', '0.5'], ['LOI', '1.3', '3.0', '4.8', '0.1', '0.3', '', '', '', 'Carbonates', '~1'], ['Sum', '99.4', '99.7', '102', '101.7', '101.1', '', '100', '100', '', '96.6']]",1,1,1,3,S0008884613002524_0,S0008884613002524,2013-12-20
184,"Bogue's composition of the studied cement (CEM I 52,5N CE PM-ES CP2 NF).","[[""Bogue's phase"", '(%)'], ['C3S', '59'], ['C2S', '19'], ['C3A', '2'], ['C4AF', '14'], ['gypsum', '5']]",1,"Bogue's composition of the studied cement (CEM I 52,5N CE PM-ES CP2 NF).;[[""Bogue's phase"", '(%)'], ['C3S', '59'], ['C2S', '19'], ['C3A', '2'], ['C4AF', '14'], ['gypsum', '5']]",1,1,1,3,S0008884613002548_0,S0008884613002548,2013-12-21
185,Composition of cement [39].,"[['Chemical composition', 'Percentage by mass'], ['Calcium oxide (CaO)', '64.8'], ['Silica dioxide (SiO2)', '20.2'], ['Aluminum oxide (Al2O3)', '5.3'], ['Ferric oxide (Fe2O3)', '2.7'], ['Magnesium oxide (MgO)', '1.1'], ['Sulfur trioxide (SO3)', '3.3'], ['Na2Oeq', '0.75'], ['Loss on Ignition (LOI)', '2.6'], ['Insoluble Residue (IR)', '0.6'], ['Tricalcium silicate (C3S)', '58'], ['Dicalcium silicate (C2S)', '13'], ['Tricalcium aluminate (C3A)', '9']]",1,"Composition of cement [39].;[['Chemical composition', 'Percentage by mass'], ['Calcium oxide (CaO)', '64.8'], ['Silica dioxide (SiO2)', '20.2'], ['Aluminum oxide (Al2O3)', '5.3'], ['Ferric oxide (Fe2O3)', '2.7'], ['Magnesium oxide (MgO)', '1.1'], ['Sulfur trioxide (SO3)', '3.3'], ['Na2Oeq', '0.75'], ['Loss on Ignition (LOI)', '2.6'], ['Insoluble Residue (IR)', '0.6'], ['Tricalcium silicate (C3S)', '58'], ['Dicalcium silicate (C2S)', '13'], ['Tricalcium aluminate (C3A)', '9']]",1,1,1,3,S000888461300255X_0,S000888461300255X,2013-12-31
186,Mineral composition and Blaine surface area of HPC.,"[['Mineral composition calculated using Bogue equation (wt.%)', 'Mineral composition calculated using Bogue equation (wt.%)', 'Mineral composition calculated using Bogue equation (wt.%)', 'Mineral composition calculated using Bogue equation (wt.%)', 'Blaine surface area (cm2/g)'], ['C3S', 'C3S', 'C3A', 'C4AF', 'Blaine surface area (cm2/g)'], ['63.9', '10.1', '9.4', '7.9', '4590']]",1,"Mineral composition and Blaine surface area of HPC.;[['Mineral composition calculated using Bogue equation (wt.%)', 'Mineral composition calculated using Bogue equation (wt.%)', 'Mineral composition calculated using Bogue equation (wt.%)', 'Mineral composition calculated using Bogue equation (wt.%)', 'Blaine surface area (cm2/g)'], ['C3S', 'C3S', 'C3A', 'C4AF', 'Blaine surface area (cm2/g)'], ['63.9', '10.1', '9.4', '7.9', '4590']]",1,1,1,3,S0008884611000366_2,S0008884611000366,2011-02-25
187,Mineralogical components of the Portland cement and fly ash in this study and in [12].,"[['Mineral (%)', 'This study', 'This study', ""Warangkana's work [12]"", ""Warangkana's work [12]""], ['', 'OPC', 'Fly ash', 'OPC', 'Fly ash'], ['C3S', '64.54', '-', '73.03', '-'], ['C2S', '14.04', '-', '10.40', '-'], ['C3A', '4.40', '-', '6.50', '-'], ['C4AF', '9.16', '-', '9.37', '-'], ['Gypsum', '0.19', '-', '0.13', '-'], ['Mulite', '-', '7.09', '-', '2.92'], ['Quartz', '-', '8.02', '-', '6.07'], ['Hematite', '-', '1.23', '-', '1.67'], ['Amorphous', '-', '81.97', '-', '87.57']]",1,"Mineralogical components of the Portland cement and fly ash in this study and in [12].;[['Mineral (%)', 'This study', 'This study', ""Warangkana's work [12]"", ""Warangkana's work [12]""], ['', 'OPC', 'Fly ash', 'OPC', 'Fly ash'], ['C3S', '64.54', '-', '73.03', '-'], ['C2S', '14.04', '-', '10.40', '-'], ['C3A', '4.40', '-', '6.50', '-'], ['C4AF', '9.16', '-', '9.37', '-'], ['Gypsum', '0.19', '-', '0.13', '-'], ['Mulite', '-', '7.09', '-', '2.92'], ['Quartz', '-', '8.02', '-', '6.07'], ['Hematite', '-', '1.23', '-', '1.67'], ['Amorphous', '-', '81.97', '-', '87.57']]",1,1,1,3,S0008884611000603_1,S0008884611000603,2011-03-26
188,Phase composition and chemical composition of the OPC (CEMI 52.5R) used.,"[['Phase', 'wt.%', 'Oxide', 'wt.%'], ['Alite (C3S)', '57.7+/-1.2', 'CaO', '66.2'], ['Belite (C2S)', '11.7+/-0.6', 'SiO2', '22.6'], [""a'-C2S"", '8+/-0.5', 'Al2O3', '4.1'], ['C3A cubic', '5.6+/-0.3', 'Fe2O3', '1.3'], ['C3A orthorombic', '4.8+/-0.3', 'MgO', '0.8'], ['C4AF', '1.9+/-0.2', 'K2O', '0.7'], ['Gypsum', '0.8+/-0.1', 'Na2O', '0.1'], ['Bassanite', '1.5+/-0.1', 'SO3', '3.4'], ['Anhydrite', '3+/-0.2', '', ''], ['Calcite', '2.2+/-0.2', '', ''], ['Quartz', '0.9+/-0.1', '', ''], ['Arcanite', '0.9+/-0.1', '', ''], ['Amorphous/misfitted', '1', '', '']]",1,"Phase composition and chemical composition of the OPC (CEMI 52.5R) used.;[['Phase', 'wt.%', 'Oxide', 'wt.%'], ['Alite (C3S)', '57.7+/-1.2', 'CaO', '66.2'], ['Belite (C2S)', '11.7+/-0.6', 'SiO2', '22.6'], [""a'-C2S"", '8+/-0.5', 'Al2O3', '4.1'], ['C3A cubic', '5.6+/-0.3', 'Fe2O3', '1.3'], ['C3A orthorombic', '4.8+/-0.3', 'MgO', '0.8'], ['C4AF', '1.9+/-0.2', 'K2O', '0.7'], ['Gypsum', '0.8+/-0.1', 'Na2O', '0.1'], ['Bassanite', '1.5+/-0.1', 'SO3', '3.4'], ['Anhydrite', '3+/-0.2', '', ''], ['Calcite', '2.2+/-0.2', '', ''], ['Quartz', '0.9+/-0.1', '', ''], ['Arcanite', '0.9+/-0.1', '', ''], ['Amorphous/misfitted', '1', '', '']]",1,1,1,3,S0008884611000652_1,S0008884611000652,2011-04-01
189,"CSAB cement clinker phase composition, gypsum replacement amount, and stoichiometric w/c based on the hydration reactions of C4A3S and C4AF with calcium sulfates (Eqs. (1)-(3)) [2].","[['Clinker', 'C4A3S', 'C4AF', 'CS', 'C2S', 'Gypsum required (experimental)', 'Stoichiometric w/c'], ['HS', '65.3%', '3.2%', '8.9%', '22.4%', '25%', '0.54'], ['MS', '42.0%', '6.1%', '6.8%', '44.9%', '15%', '0.44'], ['LS', '15.4%', '7.2%', '6.6%', '70.8%', '8%', '0.25']]",1,"CSAB cement clinker phase composition, gypsum replacement amount, and stoichiometric w/c based on the hydration reactions of C4A3S and C4AF with calcium sulfates (Eqs. (1)-(3)) [2].;[['Clinker', 'C4A3S', 'C4AF', 'CS', 'C2S', 'Gypsum required (experimental)', 'Stoichiometric w/c'], ['HS', '65.3%', '3.2%', '8.9%', '22.4%', '25%', '0.54'], ['MS', '42.0%', '6.1%', '6.8%', '44.9%', '15%', '0.44'], ['LS', '15.4%', '7.2%', '6.6%', '70.8%', '8%', '0.25']]",1,1,1,3,S0008884612001792_0,S0008884612001792,2012-09-23
190,"Phase composition (Q-XRD, Rietveld), specific density, specific surface area (Blaine) and d50 value of the CEM I 52,5N cement sample.","[['Phase in wt.%', 'Phase in wt.%', 'Phase in wt.%', 'Phase in wt.%', 'Phase in wt.%', 'Phase in wt.%', 'Phase in wt.%', 'Phase in wt.%', 'Phase in wt.%', 'Phase in wt.%', 'Phase in wt.%'], ['C3S', 'C2S', 'C3A', 'C4AF', 'CaSO4', 'CaSO4*0.5 H2O', 'CaSO4*2 H2O', 'CaO', 'MgO', 'SiO2', 'Arcanite'], ['62.9', '20.4', '7.2', '2.3', '2.1', '2.0', '3.5', '3.0', '0.1', '0.7', '0.2']]",1,"Phase composition (Q-XRD, Rietveld), specific density, specific surface area (Blaine) and d50 value of the CEM I 52,5N cement sample.;[['Phase in wt.%', 'Phase in wt.%', 'Phase in wt.%', 'Phase in wt.%', 'Phase in wt.%', 'Phase in wt.%', 'Phase in wt.%', 'Phase in wt.%', 'Phase in wt.%', 'Phase in wt.%', 'Phase in wt.%'], ['C3S', 'C2S', 'C3A', 'C4AF', 'CaSO4', 'CaSO4*0.5 H2O', 'CaSO4*2 H2O', 'CaO', 'MgO', 'SiO2', 'Arcanite'], ['62.9', '20.4', '7.2', '2.3', '2.1', '2.0', '3.5', '3.0', '0.1', '0.7', '0.2']]",1,1,1,3,S0008884612001810_0,S0008884612001810,2012-09-23
191,Main constituents of Portland cement CEM I 42.5N.,"[['Phases', 'C3S', 'C2S', 'C3A', 'C4AF'], ['Weight (%)', '63.53', '13', '8.43', '9']]",1,"Main constituents of Portland cement CEM I 42.5N.;[['Phases', 'C3S', 'C2S', 'C3A', 'C4AF'], ['Weight (%)', '63.53', '13', '8.43', '9']]",1,1,1,3,S0008884612001834_1,S0008884612001834,2012-10-05
192,Phase composition of the cement sample CEM I 52.5 R HS/NA used in this study. a,"[['Phase', 'C3S', 'C2S', 'C3Ac', 'C4AF', 'CaO free', 'CaSO4', 'CaSO4*0.5H2O', 'CaSO4*2H2O'], ['Content [wt.%]', '60.0', '21.2', '0.7', '14.0', '1.3', '0.3', '0.5', '1.8']]",1,"Phase composition of the cement sample CEM I 52.5 R HS/NA used in this study. a;[['Phase', 'C3S', 'C2S', 'C3Ac', 'C4AF', 'CaO free', 'CaSO4', 'CaSO4*0.5H2O', 'CaSO4*2H2O'], ['Content [wt.%]', '60.0', '21.2', '0.7', '14.0', '1.3', '0.3', '0.5', '1.8']]",1,1,1,3,S0008884612001913_1,S0008884612001913,2012-09-23
193,"Chemical composition of the main components given by X-ray fluorescence, left part and crystalline composition by Rietveld of the cement, on the right.","[['Oxides', 'PC', '""MK""', '""LS""', '', 'C3S', '62.1%'], ['SiO2', '21.01', '50.62', '0.04', '', 'C2S', '15.2%'], ['Al2O3', '4.63', '46.91', '0.06', '', 'C3A cubic', '3.9%'], ['Fe2O3', '2.60', '0.38', '0.05', '', 'C3A ortho', '2.5%'], ['CaO', '64.18', '0.02', '56.53', '', 'C4AF', '6.2%'], ['MgO', '1.82', '0.09', '0.10', '', 'Anhydrite', '1.8%'], ['SO3', '2.78', '0.08', '/', '', 'Hemihydrate', '2.3%'], ['Na2O', '0.20', '0.28', '0.04', '', 'Aphtitalite', '0.5%'], ['K2O', '0.94', '0.18', '0.04', '', 'Syngenite', '2.7%'], ['TiO2', '0.14', '1.29', '0.03', '', 'Periclase', '0.5%'], ['Others', '0.44', '0.16', '0.02', '', 'Dolomite', '1.5%'], ['LOI', '1.26', '0.00', '43.09', '', 'Calcite', '0.5%'], ['Total', '100.0', '100.00', '100.00', '', 'Quartz', '0.3%']]",1,"Chemical composition of the main components given by X-ray fluorescence, left part and crystalline composition by Rietveld of the cement, on the right.;[['Oxides', 'PC', '""MK""', '""LS""', '', 'C3S', '62.1%'], ['SiO2', '21.01', '50.62', '0.04', '', 'C2S', '15.2%'], ['Al2O3', '4.63', '46.91', '0.06', '', 'C3A cubic', '3.9%'], ['Fe2O3', '2.60', '0.38', '0.05', '', 'C3A ortho', '2.5%'], ['CaO', '64.18', '0.02', '56.53', '', 'C4AF', '6.2%'], ['MgO', '1.82', '0.09', '0.10', '', 'Anhydrite', '1.8%'], ['SO3', '2.78', '0.08', '/', '', 'Hemihydrate', '2.3%'], ['Na2O', '0.20', '0.28', '0.04', '', 'Aphtitalite', '0.5%'], ['K2O', '0.94', '0.18', '0.04', '', 'Syngenite', '2.7%'], ['TiO2', '0.14', '1.29', '0.03', '', 'Periclase', '0.5%'], ['Others', '0.44', '0.16', '0.02', '', 'Dolomite', '1.5%'], ['LOI', '1.26', '0.00', '43.09', '', 'Calcite', '0.5%'], ['Total', '100.0', '100.00', '100.00', '', 'Quartz', '0.3%']]",1,1,1,3,S0008884612002074_0,S0008884612002074,2012-11-02
194,Chemical and mechanical properties of cement.,"[['Bogue chemical composition (%)', 'Bogue chemical composition (%)', 'Bogue chemical composition (%)', 'Bogue chemical composition (%)', 'Bogue chemical composition (%)', 'Bogue chemical composition (%)', 'Bogue chemical composition (%)', 'Bogue chemical composition (%)', 'Mechanical strength at 28days (MPa)', 'Mechanical strength at 28days (MPa)'], ['C3S', 'C2S', 'C3A', 'C4AF', 'SO3', 'Na2O', 'K2O', 'Na2Oeq', 'Compressive', 'Flexural'], ['64.7', '3.2', '9.9', '9.3', '2.7', '0.1', '1.1', '0.82', '49.6', '7.9']]",1,"Chemical and mechanical properties of cement.;[['Bogue chemical composition (%)', 'Bogue chemical composition (%)', 'Bogue chemical composition (%)', 'Bogue chemical composition (%)', 'Bogue chemical composition (%)', 'Bogue chemical composition (%)', 'Bogue chemical composition (%)', 'Bogue chemical composition (%)', 'Mechanical strength at 28days (MPa)', 'Mechanical strength at 28days (MPa)'], ['C3S', 'C2S', 'C3A', 'C4AF', 'SO3', 'Na2O', 'K2O', 'Na2Oeq', 'Compressive', 'Flexural'], ['64.7', '3.2', '9.9', '9.3', '2.7', '0.1', '1.1', '0.82', '49.6', '7.9']]",1,1,1,3,S0008884612002098_1,S0008884612002098,2012-12-11
195,Chemical composition of cement used in the Graus dam [18].,"[['Chemical analysis', '(% in weight)', 'Mineralogical composition', '(% in weight)'], ['SiO2', '21.30', 'C4AF', '8.84'], ['Al2O3', '6.42', 'C3A', '12.10'], ['Fe2O3', '2.91', 'C3S', '33.84'], ['CaO', '63.06', 'C2S', '35.83'], ['MgO', '0.78', 'Hydraulic', '69.07'], ['SO3', '2.40', 'CaSO4', '4.03'], ['K2O', '0.70', 'CaSO4.2H2O', '5.10'], ['Na2O', '0.56', '', ''], ['Total', '9.70', '', ''], ['Insoluble residue', '0.15', '', ''], ['Free lime', '0.31', '', '']]",1,"Chemical composition of cement used in the Graus dam [18].;[['Chemical analysis', '(% in weight)', 'Mineralogical composition', '(% in weight)'], ['SiO2', '21.30', 'C4AF', '8.84'], ['Al2O3', '6.42', 'C3A', '12.10'], ['Fe2O3', '2.91', 'C3S', '33.84'], ['CaO', '63.06', 'C2S', '35.83'], ['MgO', '0.78', 'Hydraulic', '69.07'], ['SO3', '2.40', 'CaSO4', '4.03'], ['K2O', '0.70', 'CaSO4.2H2O', '5.10'], ['Na2O', '0.56', '', ''], ['Total', '9.70', '', ''], ['Insoluble residue', '0.15', '', ''], ['Free lime', '0.31', '', '']]",1,1,1,3,S0008884612002116_4,S0008884612002116,2012-11-09
196,The mineral compositions of OPC and MPC.,"[['', 'Mineral composition (mass %)', 'Mineral composition (mass %)', 'Mineral composition (mass %)', 'Mineral composition (mass %)', 'Mineral composition (mass %)', 'Blaine (cm2/g)'], ['', 'C3S', 'C2S', 'C3A', 'C4AF', 'CS2H', 'Blaine (cm2/g)'], ['OPC', '47.2', '27.0', '10.4', '9.4', '3.9', '3380'], ['MPC', '44.4', '33.7', '3.7', '12.5', '3.9', '3040']]",1,"The mineral compositions of OPC and MPC.;[['', 'Mineral composition (mass %)', 'Mineral composition (mass %)', 'Mineral composition (mass %)', 'Mineral composition (mass %)', 'Mineral composition (mass %)', 'Blaine (cm2/g)'], ['', 'C3S', 'C2S', 'C3A', 'C4AF', 'CS2H', 'Blaine (cm2/g)'], ['OPC', '47.2', '27.0', '10.4', '9.4', '3.9', '3380'], ['MPC', '44.4', '33.7', '3.7', '12.5', '3.9', '3040']]",1,1,1,3,S0008884610000578_0,S0008884610000578,2010-03-31
197,Mineralogical composition of hydraulic lime NHL5 from St Astier [6].,"[['', 'Ca(OH)2', 'CaCO3', 'C2S', 'C3A', 'C2AS', 'C4AF', 'CaSO4', 'Insoluble'], ['NHL5', '22', '23', '43', '0.7', '1.3', '0.7', '0.7', '5.6']]",1,"Mineralogical composition of hydraulic lime NHL5 from St Astier [6].;[['', 'Ca(OH)2', 'CaCO3', 'C2S', 'C3A', 'C2AS', 'C4AF', 'CaSO4', 'Insoluble'], ['NHL5', '22', '23', '43', '0.7', '1.3', '0.7', '0.7', '5.6']]",1,1,1,3,S0008884610000785_1,S0008884610000785,2010-04-21
198,Phase composition of the white cement.,"[['Phases', 'C3S', 'C2S', 'C3A', 'C4AF', 'Sulfates'], ['Phase composition (%)', '68.8+-0.3', '10.4+-0.7', '10.5+-0.1', '1.0+-0.1', '7.5+-0.1']]",1,"Phase composition of the white cement.;[['Phases', 'C3S', 'C2S', 'C3A', 'C4AF', 'Sulfates'], ['Phase composition (%)', '68.8+-0.3', '10.4+-0.7', '10.5+-0.1', '1.0+-0.1', '7.5+-0.1']]",1,1,1,3,S0008884610001018_0,S0008884610001018,2010-04-29
199,Phase and chemical composition of the Portland cement used.,"[['Cement type', 'C3S', 'C2S', 'C3A', 'C4AF', 'Na2Oeq', 'SO3', 'Specific surface Blaine', 'Sulfate concentration'], ['Cement type', '(wt.%)', '(wt.%)', '(wt.%)', '(wt.%)', '(wt.%)', '(wt.%)', '(cm2 g-1)', '(mmolL-1)'], ['C1', '57.6', '20.5', '3.6', '13.1', '0.15', '2.5', '4120', '26'], ['C2', '67.1', '8.7', '14', '4', '0.79', '3.58', '4440', '142']]",1,"Phase and chemical composition of the Portland cement used.;[['Cement type', 'C3S', 'C2S', 'C3A', 'C4AF', 'Na2Oeq', 'SO3', 'Specific surface Blaine', 'Sulfate concentration'], ['Cement type', '(wt.%)', '(wt.%)', '(wt.%)', '(wt.%)', '(wt.%)', '(wt.%)', '(cm2 g-1)', '(mmolL-1)'], ['C1', '57.6', '20.5', '3.6', '13.1', '0.15', '2.5', '4120', '26'], ['C2', '67.1', '8.7', '14', '4', '0.79', '3.58', '4440', '142']]",1,1,1,3,S0008884611002511_1,S0008884611002511,2011-10-11
200,Bogue composition of Portland cements.,"[['', 'TypeV', 'OPC'], ['Mineral composition(%)', 'Mineral composition(%)', 'Mineral composition(%)'], ['C3S', '59.2', '51.2'], ['C2S', '16.3', '24.3'], ['C3A', '4.9', '8.7'], ['C4AF', '11.9', '9.4']]",1,"Bogue composition of Portland cements.;[['', 'TypeV', 'OPC'], ['Mineral composition(%)', 'Mineral composition(%)', 'Mineral composition(%)'], ['C3S', '59.2', '51.2'], ['C2S', '16.3', '24.3'], ['C3A', '4.9', '8.7'], ['C4AF', '11.9', '9.4']]",1,1,1,3,S0008884611002535_1,S0008884611002535,2011-10-29
201,The formula and molecular mass for each clinker mineral considered [33].,"[['Formula', '[g/mol]'], ['C3S', '228.33'], ['C2S', '172.25'], ['C3A', '270.20'], ['C4AF', '485.97'], ['C  S -', '136.14']]",1,"The formula and molecular mass for each clinker mineral considered [33].;[['Formula', '[g/mol]'], ['C3S', '228.33'], ['C2S', '172.25'], ['C3A', '270.20'], ['C4AF', '485.97'], ['C  S -', '136.14']]",1,1,1,3,S0008884611002638_3,S0008884611002638,2011-11-25
