Repository: zakidotai/cemcat

# CemCat Streamlit Hosting Bundle

This folder is ready to be pushed to GitHub and deployed on Streamlit Cloud.

## Files included

- `streamlit_app.py` (main app)
- `requirements.txt`
- `data/ner_cems_40k.csv`
- `data/pii_abs.json`
- `data/clinker_comps_with_dates.csv`
- `upload/composition_cls_slag_updated.csv`

## Local run

```bash
streamlit run streamlit_app.py
```

File: crystalline_composition_gpt4_with_pii_tid_dates.csv (part 9 of 101)
,caption,tables,Label,text,pred_0,pred_1,pred_2,all_pred,pii_tid,pii,date
202,"The oxide and mineral compositions of all OPCs considered in this study, from [8] and [9].","[['Oxide', 'OPC 1', 'OPC 2', 'OPC 3', 'OPC 4'], ['Oxide', '[%mass]', '[%mass]', '[%mass]', '[%mass]'], ['CaO', '62.38', '61.33', '63.58', '62.10'], ['SiO2', '18.89', '18.43', '21.26', '19.90'], ['Al2O3', '5.51', '5.36', '4.09', '5.30'], ['Fe2O3', '2.55', '2.64', '2.89', '2.80'], ['SO3', '4.12', '4.43', '2.79', '3.50'], ['RO', '5.53', '5.37', '4.40', '4.09'], ['LOI', '1.02', '2.44', '0.99', '2.31'], ['C3S', '58.00', '57.23', '57.63', '51.95'], ['C2S', '10.50', '9.76', '17.60', '18.01'], ['C3A', '10.26', '9.71', '5.93', '9.27'], ['C4AF', '7.72', '8.00', '8.74', '8.47'], ['C  S -', '6.99', '7.52', '4.73', '5.93']]",1,"The oxide and mineral compositions of all OPCs considered in this study, from [8] and [9].;[['Oxide', 'OPC 1', 'OPC 2', 'OPC 3', 'OPC 4'], ['Oxide', '[%mass]', '[%mass]', '[%mass]', '[%mass]'], ['CaO', '62.38', '61.33', '63.58', '62.10'], ['SiO2', '18.89', '18.43', '21.26', '19.90'], ['Al2O3', '5.51', '5.36', '4.09', '5.30'], ['Fe2O3', '2.55', '2.64', '2.89', '2.80'], ['SO3', '4.12', '4.43', '2.79', '3.50'], ['RO', '5.53', '5.37', '4.40', '4.09'], ['LOI', '1.02', '2.44', '0.99', '2.31'], ['C3S', '58.00', '57.23', '57.63', '51.95'], ['C2S', '10.50', '9.76', '17.60', '18.01'], ['C3A', '10.26', '9.71', '5.93', '9.27'], ['C4AF', '7.72', '8.00', '8.74', '8.47'], ['C  S -', '6.99', '7.52', '4.73', '5.93']]",1,1,1,3,S0008884611002638_7,S0008884611002638,2011-11-25
203,Structures used for Rietveld refinement and mineralogical composition of the OPC with and without respect to the cement paste (w/c=0.5).,"[['Phase', 'ICSD-code', 'wt.% dry cement', 'Expected amount in cement paste w/c=0.5 [wt.%]'], ['Silicon', '51688 [31]', 'Standard', 'Standard'], ['Alite', '94742 [32]', '57.7+-1.2', '38.5+-1.2'], ['Belite', '963 [33]', '11.7+-0.6', '7.8+-0.6'], ['a`-C2S', '[34]', '8.0+-0.5', '5.3+-0.5'], ['C3Acub', '1841 [35]', '5.6+-0.3', '3.7+-0.3'], ['C3Aortho', '100220 [36]', '4.8+-0.3', '3.2+-0.3'], ['C4AF', '51265 [37]', '1.9+-0.2', '1.3+-0.2'], ['Gypsum', '27221 [38]', '0.8+-0.1', '0.5+-0.1'], ['Bassanite', '79529 [39]', '1.5+-0.1', '1+-0.1'], ['Anhydrite', '16382 [40]', '3.0+-0.2', '2+-0.2'], ['Calcite', '80869 [41]', '2.2+-0.2', '1.5+-0.2'], ['Quartz', '174 [42]', '0.9+-0.1', '0.6+-0.1'], ['Arcanite', '79777 [43]', '0.9+-0.1', '0.6+-0.1'], ['Ettringite', '155395 [44]', '-', '-'], ['Portlandite', '34241 [45]', '-', '-'], ['Amorphous/misfitted', '-', '1.0+-0.5', '34 (water+misfitted)']]",1,"Structures used for Rietveld refinement and mineralogical composition of the OPC with and without respect to the cement paste (w/c=0.5).;[['Phase', 'ICSD-code', 'wt.% dry cement', 'Expected amount in cement paste w/c=0.5 [wt.%]'], ['Silicon', '51688 [31]', 'Standard', 'Standard'], ['Alite', '94742 [32]', '57.7+-1.2', '38.5+-1.2'], ['Belite', '963 [33]', '11.7+-0.6', '7.8+-0.6'], ['a`-C2S', '[34]', '8.0+-0.5', '5.3+-0.5'], ['C3Acub', '1841 [35]', '5.6+-0.3', '3.7+-0.3'], ['C3Aortho', '100220 [36]', '4.8+-0.3', '3.2+-0.3'], ['C4AF', '51265 [37]', '1.9+-0.2', '1.3+-0.2'], ['Gypsum', '27221 [38]', '0.8+-0.1', '0.5+-0.1'], ['Bassanite', '79529 [39]', '1.5+-0.1', '1+-0.1'], ['Anhydrite', '16382 [40]', '3.0+-0.2', '2+-0.2'], ['Calcite', '80869 [41]', '2.2+-0.2', '1.5+-0.2'], ['Quartz', '174 [42]', '0.9+-0.1', '0.6+-0.1'], ['Arcanite', '79777 [43]', '0.9+-0.1', '0.6+-0.1'], ['Ettringite', '155395 [44]', '-', '-'], ['Portlandite', '34241 [45]', '-', '-'], ['Amorphous/misfitted', '-', '1.0+-0.5', '34 (water+misfitted)']]",1,1,1,3,S0008884611002699_0,S0008884611002699,2011-11-10
204,Chemical properties of Type I cement and ground pelletized blast furnace slag.,"[['', 'SiO2', 'Al2O3', 'Fe2O3', 'CaO', 'SO3', 'MgO', 'Na2O', 'K2O', 'LOI', 'C3A'], ['Type I', '20.52', '5.75', '2.10', '62.87', '3.87', '1.62', '0.08', '1.34', '1.29', '12.6'], ['Slag', '38.78', '8.11', '1.02', '37.88', '0.12', '9.49', '0.49', '0.52', '-', '-']]",1,"Chemical properties of Type I cement and ground pelletized blast furnace slag.;[['', 'SiO2', 'Al2O3', 'Fe2O3', 'CaO', 'SO3', 'MgO', 'Na2O', 'K2O', 'LOI', 'C3A'], ['Type I', '20.52', '5.75', '2.10', '62.87', '3.87', '1.62', '0.08', '1.34', '1.29', '12.6'], ['Slag', '38.78', '8.11', '1.02', '37.88', '0.12', '9.49', '0.49', '0.52', '-', '-']]",1,1,1,3,S0008884611002857_0,S0008884611002857,2011-12-01
205,Composition of CSA.,"[['Material', 'Composition of expansive additive (mass%)', 'Composition of expansive additive (mass%)', 'Composition of expansive additive (mass%)', 'Composition of expansive additive (mass%)', 'Composition of expansive additive (mass%)', 'Composition of expansive additive (mass%)'], ['Material', 'f-CaO', ""Ye'elimite"", 'CaSO4', 'C2S', 'C4AF', 'Insol'], ['CSA', '45.4', '9.2', '31.4', '8.0', '3.3', '0.3']]",1,"Composition of CSA.;[['Material', 'Composition of expansive additive (mass%)', 'Composition of expansive additive (mass%)', 'Composition of expansive additive (mass%)', 'Composition of expansive additive (mass%)', 'Composition of expansive additive (mass%)', 'Composition of expansive additive (mass%)'], ['Material', 'f-CaO', ""Ye'elimite"", 'CaSO4', 'C2S', 'C4AF', 'Insol'], ['CSA', '45.4', '9.2', '31.4', '8.0', '3.3', '0.3']]",1,1,1,3,S0008884614001185_1,S0008884614001185,2014-06-28
206,Physical and chemical properties of various binders used in this study.,"[['Components/property', 'Cement Type (10)', 'Cement Type HS', 'Silica fume', 'Metakaolin', 'Fly ash'], ['Silicon oxide (SiO2) (%)', '19.6', '22.0', '95.3', '52.2', '43.39'], ['Aluminum oxide (Al2O3) (%)', '4.8', '4.1', '0.2', '41.0', '22.1'], ['Ferric oxide (Fe2O3) (%)', '3.3', '4.4', '0.1', '1.8', '7.7'], ['Calcium oxide (CaO) (%)', '61.50', '64.90', '0.49', '-', '15.63'], ['Magnesium oxide (MgO) (%)', '3.00', '1.10', '0.27', '-', ''], ['Sulfur trioxide (SO3) (%)', '3.50', '2.25', '0.24', '0.04', '1.72'], ['Loss on ignition (%)', '1.90', '0.70', '1.99', '1.10', '1.17'], ['Insoluble residue (%)', '0.44', '0.08', '-', '-', '-'], ['Equivalent alkalis (%)', '0.7', '', '-', '-', '-'], ['Tricalcium silicate (C3S) (%)', '55', '57', '-', '-', '-'], ['Dicalcium silicate (C2S) (%)', '15', '20', '-', '-', '-'], ['Tricalcium aluminate (C3A) (%)', '7', '3', '-', '-', '-'], ['Tetracalcium aluminoferrite (C4AF) (%)', '10', '13', '-', '-', '-'], ['Blaine fineness (m2/kg)', '371', '380', '-', '-', '-'], ['Autoclave expansion (%)', '0.09', '-0.01', '-', '-', '-'], ['Compressive strength 28days (MPa)', '40.9', '44.8', '-', '-', '-'], ['Specific gravity', '3.15', '3.12', '2.58', '2.20', '2.50'], ['Time of setting (min) Vicat initial', '104', '225', '-', '-', '-']]",1,"Physical and chemical properties of various binders used in this study.;[['Components/property', 'Cement Type (10)', 'Cement Type HS', 'Silica fume', 'Metakaolin', 'Fly ash'], ['Silicon oxide (SiO2) (%)', '19.6', '22.0', '95.3', '52.2', '43.39'], ['Aluminum oxide (Al2O3) (%)', '4.8', '4.1', '0.2', '41.0', '22.1'], ['Ferric oxide (Fe2O3) (%)', '3.3', '4.4', '0.1', '1.8', '7.7'], ['Calcium oxide (CaO) (%)', '61.50', '64.90', '0.49', '-', '15.63'], ['Magnesium oxide (MgO) (%)', '3.00', '1.10', '0.27', '-', ''], ['Sulfur trioxide (SO3) (%)', '3.50', '2.25', '0.24', '0.04', '1.72'], ['Loss on ignition (%)', '1.90', '0.70', '1.99', '1.10', '1.17'], ['Insoluble residue (%)', '0.44', '0.08', '-', '-', '-'], ['Equivalent alkalis (%)', '0.7', '', '-', '-', '-'], ['Tricalcium silicate (C3S) (%)', '55', '57', '-', '-', '-'], ['Dicalcium silicate (C2S) (%)', '15', '20', '-', '-', '-'], ['Tricalcium aluminate (C3A) (%)', '7', '3', '-', '-', '-'], ['Tetracalcium aluminoferrite (C4AF) (%)', '10', '13', '-', '-', '-'], ['Blaine fineness (m2/kg)', '371', '380', '-', '-', '-'], ['Autoclave expansion (%)', '0.09', '-0.01', '-', '-', '-'], ['Compressive strength 28days (MPa)', '40.9', '44.8', '-', '-', '-'], ['Specific gravity', '3.15', '3.12', '2.58', '2.20', '2.50'], ['Time of setting (min) Vicat initial', '104', '225', '-', '-', '-']]",1,1,1,3,S0008884614001197_0,S0008884614001197,2014-07-10
207,Characteristics of the cements used.,"[['', 'CEM I 52,5N', 'CEM I 52,5N', 'CEM I 52,5N', 'CEM I 52,5R', 'CEM I 52,5R', 'CEM I 52,5R', 'CEM II 52,5N', 'CEM I 52,5N PM', 'CEM I 52,5N PM-ES', 'CEM I 52,5N PM-ES', 'CEM I 52,5N PM-ES'], ['', 'C1', 'C2', 'C3', 'C4', 'C5', 'C6', 'C7*', 'C8', 'C9', 'C10', 'C11'], ['C3S (%)', '58.1', '64.3', '62.2', '67.8', '62.3', '60.2', '58.1', '53.1', '64.5', '60.3', '69.9'], ['C2S (%)', '10.0', '5.5', '11.0', '7.1', '11.0', '12.7', '10.0', '21.8', '6.9', '13.9', '10.1'], ['C3A (%) **', '11.8', '10.5', '8.1', '8.6', '8.1', '10.8', '11.8', '7.4', '1.4', '1.5', '2.0'], ['C4AF (%)', '7.5', '6.4', '8.7', '6.2', '8.7', '7.1', '7.5', '10.1', '15.4', '13.6', '10.2'], ['Na2Oeq (%)', '0.45', '0.37', '0.70', '0.31', '0.75', '0.56', '0.42', '0.85', '0.58', '0.51', '0.30'], ['SO3 (%)', '3.10', '3.30', '3.15', '3.33', '3.13', '3.17', '2.73', '2.80', '2.71', '2.28', '2.30'], ['Blaine (cm2/g)', '3600', '3400', '3050', '4015', '4400', '4470', '3900', '3960', '3580', '4110', '4600']]",1,"Characteristics of the cements used.;[['', 'CEM I 52,5N', 'CEM I 52,5N', 'CEM I 52,5N', 'CEM I 52,5R', 'CEM I 52,5R', 'CEM I 52,5R', 'CEM II 52,5N', 'CEM I 52,5N PM', 'CEM I 52,5N PM-ES', 'CEM I 52,5N PM-ES', 'CEM I 52,5N PM-ES'], ['', 'C1', 'C2', 'C3', 'C4', 'C5', 'C6', 'C7*', 'C8', 'C9', 'C10', 'C11'], ['C3S (%)', '58.1', '64.3', '62.2', '67.8', '62.3', '60.2', '58.1', '53.1', '64.5', '60.3', '69.9'], ['C2S (%)', '10.0', '5.5', '11.0', '7.1', '11.0', '12.7', '10.0', '21.8', '6.9', '13.9', '10.1'], ['C3A (%) **', '11.8', '10.5', '8.1', '8.6', '8.1', '10.8', '11.8', '7.4', '1.4', '1.5', '2.0'], ['C4AF (%)', '7.5', '6.4', '8.7', '6.2', '8.7', '7.1', '7.5', '10.1', '15.4', '13.6', '10.2'], ['Na2Oeq (%)', '0.45', '0.37', '0.70', '0.31', '0.75', '0.56', '0.42', '0.85', '0.58', '0.51', '0.30'], ['SO3 (%)', '3.10', '3.30', '3.15', '3.33', '3.13', '3.17', '2.73', '2.80', '2.71', '2.28', '2.30'], ['Blaine (cm2/g)', '3600', '3400', '3050', '4015', '4400', '4470', '3900', '3960', '3580', '4110', '4600']]",1,0,1,2,S0008884614001240_1,S0008884614001240,2014-07-11
208,"Chemical and phase composition of CEM I 52.5N. The phase composition is calculated based on the formulas of Bogue, corrected with the amount of SO3 for C3S.","[['', 'Phase composition  mass-%', ''], ['CaO', '63.12', ''], ['SiO2', '18.73', ''], ['Al2O3', '4.94', ''], ['Fe2O3', '3.99', ''], ['SO3', '3.07', ''], ['MgO', '1.02', ''], ['K2O', '0.77', ''], ['Na2O', '0.41', ''], ['C3S', '', '66.9'], ['C2S', '', '3.3'], ['C3A', '', '6.3'], ['C4AF', '', '12.1']]",1,"Chemical and phase composition of CEM I 52.5N. The phase composition is calculated based on the formulas of Bogue, corrected with the amount of SO3 for C3S.;[['', 'Phase composition  mass-%', ''], ['CaO', '63.12', ''], ['SiO2', '18.73', ''], ['Al2O3', '4.94', ''], ['Fe2O3', '3.99', ''], ['SO3', '3.07', ''], ['MgO', '1.02', ''], ['K2O', '0.77', ''], ['Na2O', '0.41', ''], ['C3S', '', '66.9'], ['C2S', '', '3.3'], ['C3A', '', '6.3'], ['C4AF', '', '12.1']]",1,1,1,3,S0008884614001264_0,S0008884614001264,2014-07-11
209,Chemical composition of Aalborg white cement.,"[['Component', 'Amount (%)'], ['CaO', '69'], ['SiO2', '24'], ['Al2O3', '2.1'], ['Fe2O3', '0.3'], ['MgO', '0.7'], ['C3A', '<5']]",1,"Chemical composition of Aalborg white cement.;[['Component', 'Amount (%)'], ['CaO', '69'], ['SiO2', '24'], ['Al2O3', '2.1'], ['Fe2O3', '0.3'], ['MgO', '0.7'], ['C3A', '<5']]",1,1,1,3,S0008884614001276_0,S0008884614001276,2014-07-16
210,"Phase composition of the grey Portland cement (OPC), hydrated white Portland cement (HWC), metakaolin (MK), and blast furnace slag (Slag) as determined by XRD.","[['Phase', 'OPC', 'HWC', 'Slag', 'MK'], ['Phase', 'g/100g anhydrous', 'g/100g anhydrous', 'g/100g anhydrous', 'g/100g anhydrous'], ['C3S', '63.6', '', '', ''], ['C2S', '8.9', '2.4', '', ''], ['C3A cubic', '1.3', '', '', ''], ['C3A orthorhombic', '5.2', '', '', ''], ['Ferrite', '14.2', '', '', ''], ['Periclase', '0.4', '', '', ''], ['Anhydrite', '4.0', '', '', ''], ['Arcanite', '2.3', '', '', ''], ['Portlandite', '', '25.1', '', ''], ['Ettringite', '', '4.4', '', ''], ['Calcite', '', '', '0.7', ''], ['Quartz', '', '', '0.6', ''], ['Mullite', '', '', '', '5.9'], ['Anatase', '', '', '', '1.5'], ['Amorphous/C-S-H', '-', '92.6', '98.7', '92.6']]",1,"Phase composition of the grey Portland cement (OPC), hydrated white Portland cement (HWC), metakaolin (MK), and blast furnace slag (Slag) as determined by XRD.;[['Phase', 'OPC', 'HWC', 'Slag', 'MK'], ['Phase', 'g/100g anhydrous', 'g/100g anhydrous', 'g/100g anhydrous', 'g/100g anhydrous'], ['C3S', '63.6', '', '', ''], ['C2S', '8.9', '2.4', '', ''], ['C3A cubic', '1.3', '', '', ''], ['C3A orthorhombic', '5.2', '', '', ''], ['Ferrite', '14.2', '', '', ''], ['Periclase', '0.4', '', '', ''], ['Anhydrite', '4.0', '', '', ''], ['Arcanite', '2.3', '', '', ''], ['Portlandite', '', '25.1', '', ''], ['Ettringite', '', '4.4', '', ''], ['Calcite', '', '', '0.7', ''], ['Quartz', '', '', '0.6', ''], ['Mullite', '', '', '', '5.9'], ['Anatase', '', '', '', '1.5'], ['Amorphous/C-S-H', '-', '92.6', '98.7', '92.6']]",1,1,1,3,S0008884614001343_2,S0008884614001343,2014-07-13
211,Phase composition of the investigated materials.,"[['Sample', 'OPC', 'Limestone', 'Dolomite'], ['Parameter', '(%mass)', '(%mass)', '(%mass)'], ['C3S', '67.3', '', ''], ['C2S', '8.3', '', ''], ['C3A', '6', '', ''], ['C4AF', '12', '', ''], ['Calcite', '0.6', '93.3', '1.9'], ['Dolomite', '-', '2.6', '89.9'], ['CaO', '0.7', '', ''], ['Periclase', '0.3', '', ''], ['Quartz', '0.4', '2.7', '3.5'], ['Anhydrite', '1.1', '', ''], ['Other', '3.3', '1.4', '4.7']]",1,"Phase composition of the investigated materials.;[['Sample', 'OPC', 'Limestone', 'Dolomite'], ['Parameter', '(%mass)', '(%mass)', '(%mass)'], ['C3S', '67.3', '', ''], ['C2S', '8.3', '', ''], ['C3A', '6', '', ''], ['C4AF', '12', '', ''], ['Calcite', '0.6', '93.3', '1.9'], ['Dolomite', '-', '2.6', '89.9'], ['CaO', '0.7', '', ''], ['Periclase', '0.3', '', ''], ['Quartz', '0.4', '2.7', '3.5'], ['Anhydrite', '1.1', '', ''], ['Other', '3.3', '1.4', '4.7']]",1,1,1,3,S0008884614001367_1,S0008884614001367,2014-08-03
212,Mineralogical composition of the cement binder (acc. to [30]).,"[['Phase', 'Amount, %'], ['C3S', '40.0'], ['C2S', '31.0'], ['C3A', '8.5'], ['C4(AF)', '8.2']]",1,"Mineralogical composition of the cement binder (acc. to [30]).;[['Phase', 'Amount, %'], ['C3S', '40.0'], ['C2S', '31.0'], ['C3A', '8.5'], ['C4(AF)', '8.2']]",1,1,1,3,S0008884614001550_2,S0008884614001550,2014-08-15
213,Chemical composition of the cements and the SCMs.,"[['', 'SiO2', 'Al2O3', 'Fe2O3', 'CaO', 'MgO', 'SO3', 'K2O', 'Na2O', 'TiO2', 'P2O5', 'C3S', 'C2S', 'C3A', 'C4AF'], ['CemA', '24.5', '2.2', '0.3', '69.4', '0.6', '2', '0.1', '0.2', '0.1', '0.5', '67.3', '23.3', '3.6', '0.4'], ['CemC', '20.6', '4.4', '2.5', '63.6', '1.8', '2.8', '0.9', '0.2', '0.2', '0.4', '65.8', '16.5', '6.6', '7.2'], ['Slag 01', '35.5', '12', '0.8', '41.8', '6.7', '1.9', '0.3', '0.2', '0.5', '', '', '', '', ''], ['Fly ash 01', '50.3', '25.5', '9.1', '4.9', '2.4', '1', '3.6', '1.1', '1', '0.6', '', '', '', '']]",1,"Chemical composition of the cements and the SCMs.;[['', 'SiO2', 'Al2O3', 'Fe2O3', 'CaO', 'MgO', 'SO3', 'K2O', 'Na2O', 'TiO2', 'P2O5', 'C3S', 'C2S', 'C3A', 'C4AF'], ['CemA', '24.5', '2.2', '0.3', '69.4', '0.6', '2', '0.1', '0.2', '0.1', '0.5', '67.3', '23.3', '3.6', '0.4'], ['CemC', '20.6', '4.4', '2.5', '63.6', '1.8', '2.8', '0.9', '0.2', '0.2', '0.4', '65.8', '16.5', '6.6', '7.2'], ['Slag 01', '35.5', '12', '0.8', '41.8', '6.7', '1.9', '0.3', '0.2', '0.5', '', '', '', '', ''], ['Fly ash 01', '50.3', '25.5', '9.1', '4.9', '2.4', '1', '3.6', '1.1', '1', '0.6', '', '', '', '']]",1,1,1,3,S0008884613001397_0,S0008884613001397,2013-07-03
214,Composition of OPC42.5.,"[['XRF', 'XRF', 'XRD-Rietveld', 'XRD-Rietveld'], ['Main oxides', 'wt.%', 'Phase', 'wt.%'], ['CaO', '64.84', 'C3S', '66.0+-2.0'], ['SiO2', '18.93', 'C2S', '8.6+-1.0'], ['Al2O3', '4.22', 'C3A (cubic+orth)', '6.1+-1.0'], ['Fe2O3', '3.17', 'C4AF', '8.3+-0.5'], ['SO3', '2.84', 'CaSO4*2H2O', '3.7+-0.4'], ['Na2O', '0.14', 'CaSO4*0.5H2O', '0.8+-0.4'], ['K2O', '1.00', 'CaSO4', 'n.s.+-n.s.'], ['MgO', '1.58', 'CaO', '0.6+-n.s.'], ['TiO2', '0.27', 'MgO', '1.5+-0.5'], ['LOI', '2.1', 'CaCO3', '4.3+-1.0'], ['', '', 'K2SO4', '1.7+-0.5']]",1,"Composition of OPC42.5.;[['XRF', 'XRF', 'XRD-Rietveld', 'XRD-Rietveld'], ['Main oxides', 'wt.%', 'Phase', 'wt.%'], ['CaO', '64.84', 'C3S', '66.0+-2.0'], ['SiO2', '18.93', 'C2S', '8.6+-1.0'], ['Al2O3', '4.22', 'C3A (cubic+orth)', '6.1+-1.0'], ['Fe2O3', '3.17', 'C4AF', '8.3+-0.5'], ['SO3', '2.84', 'CaSO4*2H2O', '3.7+-0.4'], ['Na2O', '0.14', 'CaSO4*0.5H2O', '0.8+-0.4'], ['K2O', '1.00', 'CaSO4', 'n.s.+-n.s.'], ['MgO', '1.58', 'CaO', '0.6+-n.s.'], ['TiO2', '0.27', 'MgO', '1.5+-0.5'], ['LOI', '2.1', 'CaCO3', '4.3+-1.0'], ['', '', 'K2SO4', '1.7+-0.5']]",1,1,1,3,S0008884613001439_0,S0008884613001439,2013-07-13
215,Mineralogical composition of the investigated cement samples.,"[['Mineralogical phase', 'ICDD', 'CEM II/A-LL 42.5 R', 'CSA SR03', 'CSA MIX'], ['C3S', '31-0331', '62.5', '-', '44.9'], ['C2S', '33-0302', '6.2', '17.7', '10.9'], ['C3A', '38-1429', '3.0', '10.1', '2.4'], ['C4AF', '30-0256', '11.1', '3.2', '7.8'], ['Yeelimite', '30-0256', '-', '41.1', '9.3'], ['Calcite', '05-0586', '11.6', '1.6', '2.3'], ['Gypsum', '36-0432', '3.6', '16.6', '12.4'], ['Minor phases', '-', '1.7', '2.0', '6.7']]",1,"Mineralogical composition of the investigated cement samples.;[['Mineralogical phase', 'ICDD', 'CEM II/A-LL 42.5 R', 'CSA SR03', 'CSA MIX'], ['C3S', '31-0331', '62.5', '-', '44.9'], ['C2S', '33-0302', '6.2', '17.7', '10.9'], ['C3A', '38-1429', '3.0', '10.1', '2.4'], ['C4AF', '30-0256', '11.1', '3.2', '7.8'], ['Yeelimite', '30-0256', '-', '41.1', '9.3'], ['Calcite', '05-0586', '11.6', '1.6', '2.3'], ['Gypsum', '36-0432', '3.6', '16.6', '12.4'], ['Minor phases', '-', '1.7', '2.0', '6.7']]",1,1,1,3,S0008884613001579_0,S0008884613001579,2013-08-02
216,Mineralogical composition of the investigated CSA clinker (KTS 100 provided by Belitex).,"[['Oxide', 'SiO2', 'Al2O3', 'Fe2O3', 'CaO', 'MgO', 'TiO2', 'MnO', 'P2O5', 'Cr2O3', 'SrO', 'Na2O', 'K2O', 'SO3', 'ZnO', 'Cl-', 'LOI'], ['Wt.%', '5.54', '39.23', '1.21', '42.75', '1.5', '1.67', '0.01', '0.17', '0.03', '0.09', '0.03', '0.14', '8.99', '0.01', '0.03', '0.42'], ['', '', '', '', '', '', '', '', '', '', '', '', '', '', '', '', ''], ['Minerals', 'C4A3 S', 'C2S', 'C12A7', 'CT', 'Periclase', 'CS', 'Quartz', 'Others', '', '', '', '', '', '', '', ''], ['Wt.%', '68.5', '15.9', '9.5', '2.9', '1.5', '0.5', '0.5', '2.4', '', '', '', '', '', '', '', '']]",1,"Mineralogical composition of the investigated CSA clinker (KTS 100 provided by Belitex).;[['Oxide', 'SiO2', 'Al2O3', 'Fe2O3', 'CaO', 'MgO', 'TiO2', 'MnO', 'P2O5', 'Cr2O3', 'SrO', 'Na2O', 'K2O', 'SO3', 'ZnO', 'Cl-', 'LOI'], ['Wt.%', '5.54', '39.23', '1.21', '42.75', '1.5', '1.67', '0.01', '0.17', '0.03', '0.09', '0.03', '0.14', '8.99', '0.01', '0.03', '0.42'], ['', '', '', '', '', '', '', '', '', '', '', '', '', '', '', '', ''], ['Minerals', 'C4A3 S', 'C2S', 'C12A7', 'CT', 'Periclase', 'CS', 'Quartz', 'Others', '', '', '', '', '', '', '', ''], ['Wt.%', '68.5', '15.9', '9.5', '2.9', '1.5', '0.5', '0.5', '2.4', '', '', '', '', '', '', '', '']]",1,1,1,3,S0008884613001592_0,S0008884613001592,2013-07-25
217,Chemical and mineralogical composition of the cement used.,"[['Chemical composition (XRF)%', 'Chemical composition (XRF)%', 'Mineralogical composition (Rietveld XRD)%', 'Mineralogical composition (Rietveld XRD)%'], ['SiO2', '21.00', 'C3S', '55.06'], ['Al2O3', '5.10', 'C2S', '22.22'], ['Fe2O3', '2.22', 'C3Aortho', '0.00'], ['CaO', '63.88', 'C3Acubic', '9.48'], ['MgO', '1.45', 'C4AF', '5.27'], ['Na2O', '0.38', 'Gypsum', '0.92'], ['K2O', '0.59', 'Hemihydrate', '4.67'], ['SO3', '3.37', 'Anhydrite', '4.67'], ['Cl', '0.007', 'Calcite', '1.18'], ['Ignition loss', '1.88', 'Total', '100.0'], ['Total', '99.877', '', '']]",1,"Chemical and mineralogical composition of the cement used.;[['Chemical composition (XRF)%', 'Chemical composition (XRF)%', 'Mineralogical composition (Rietveld XRD)%', 'Mineralogical composition (Rietveld XRD)%'], ['SiO2', '21.00', 'C3S', '55.06'], ['Al2O3', '5.10', 'C2S', '22.22'], ['Fe2O3', '2.22', 'C3Aortho', '0.00'], ['CaO', '63.88', 'C3Acubic', '9.48'], ['MgO', '1.45', 'C4AF', '5.27'], ['Na2O', '0.38', 'Gypsum', '0.92'], ['K2O', '0.59', 'Hemihydrate', '4.67'], ['SO3', '3.37', 'Anhydrite', '4.67'], ['Cl', '0.007', 'Calcite', '1.18'], ['Ignition loss', '1.88', 'Total', '100.0'], ['Total', '99.877', '', '']]",1,1,1,3,S0008884613001634_0,S0008884613001634,2013-07-28
218,The chemical composition and mineral composition of cement.,"[['Chemical composition (wt.%)', 'Chemical composition (wt.%)'], ['CaO', '64.56'], ['SiO2', '21.52'], ['Al2O3', '5.22'], ['Fe2O3', '2.65'], ['MgO', '1.45'], ['SO3', '2.04'], ['Na2O', '0.28'], ['K2O', '0.47'], ['TiO2', '0.28'], ['P2O5', '0.23'], ['MnO', '0.09'], ['Cl', '0.011'], ['ig.loss', '1.13'], ['', ''], ['Mineral composition of the cement by Bogue, calculated (%)', 'Mineral composition of the cement by Bogue, calculated (%)'], ['C3S', '62.1'], ['C2S', '14.9'], ['C3A', '9.4'], ['C4AF', '8.1']]",1,"The chemical composition and mineral composition of cement.;[['Chemical composition (wt.%)', 'Chemical composition (wt.%)'], ['CaO', '64.56'], ['SiO2', '21.52'], ['Al2O3', '5.22'], ['Fe2O3', '2.65'], ['MgO', '1.45'], ['SO3', '2.04'], ['Na2O', '0.28'], ['K2O', '0.47'], ['TiO2', '0.28'], ['P2O5', '0.23'], ['MnO', '0.09'], ['Cl', '0.011'], ['ig.loss', '1.13'], ['', ''], ['Mineral composition of the cement by Bogue, calculated (%)', 'Mineral composition of the cement by Bogue, calculated (%)'], ['C3S', '62.1'], ['C2S', '14.9'], ['C3A', '9.4'], ['C4AF', '8.1']]",1,1,1,3,S0008884613001646_0,S0008884613001646,2013-08-07
219,Mineralogical (X-ray diffraction) and chemical compositions (ICP-OES) of cement constituents in wt. %.,"[['Cement', 'Anhydrite', 'Arcanite', 'Bassanite', 'C2S', 'C3S', 'C3A', 'C4AF', 'CaO', 'Calcite', 'Periclase'], ['C1', '3.3', '1.3', 'n.d.', '22.0', '55.3', '11.7', '3.7', '0.4', '2.3', 'n.d.'], ['C2', '2.3', '2.2', '0.9', '16.1', '56.0', '7.6', '9.4', 'n.d.', '3.4', '2.0'], ['', '', '', '', '', '', '', '', '', '', ''], ['Cement', 'Na2O', 'K2O', 'CaO', 'MgO', 'Fe2O3', 'Al2O3', 'SiO2', 'SO3', '', ''], ['C1', '0.23', '0.94', '66.37', '0.97', '1.16', '5.31', '17.49', '2.60', '', ''], ['C2', '0.12', '1.06', '63.01', '2.68', '3.12', '5.20', '20.32', '2.24', '', '']]",1,"Mineralogical (X-ray diffraction) and chemical compositions (ICP-OES) of cement constituents in wt. %.;[['Cement', 'Anhydrite', 'Arcanite', 'Bassanite', 'C2S', 'C3S', 'C3A', 'C4AF', 'CaO', 'Calcite', 'Periclase'], ['C1', '3.3', '1.3', 'n.d.', '22.0', '55.3', '11.7', '3.7', '0.4', '2.3', 'n.d.'], ['C2', '2.3', '2.2', '0.9', '16.1', '56.0', '7.6', '9.4', 'n.d.', '3.4', '2.0'], ['', '', '', '', '', '', '', '', '', '', ''], ['Cement', 'Na2O', 'K2O', 'CaO', 'MgO', 'Fe2O3', 'Al2O3', 'SiO2', 'SO3', '', ''], ['C1', '0.23', '0.94', '66.37', '0.97', '1.16', '5.31', '17.49', '2.60', '', ''], ['C2', '0.12', '1.06', '63.01', '2.68', '3.12', '5.20', '20.32', '2.24', '', '']]",1,1,1,3,S000888461300166X_0,S000888461300166X,2013-08-20
220,"Composition of Type I/II cement, MK, and FA.","[['Characteristic', 'Composition (%)', 'Composition (%)', 'Composition (%)', 'Composition (%)'], ['Characteristic', 'Type I/II cement', 'MKa', 'MKb', 'FA'], ['SiO2', '20.66', '51.37', '52.10', '36.89'], ['Al2O3', '5.22', '44.60', '44.03', '18.11'], ['Fe2O3', '3.64', '0.46', '0.92', '6.08'], ['CaO', '62.80', '0.23', '0.47', '24.82'], ['MgO', '1.56', '0.03', '0.13', '5.85'], ['Na2O', '0.13', '0.39', '0.02', '1.88'], ['K2O', '0.45', '0.07', '0.14', '0.51'], ['TiO2', '0.26', '1.99', '1.42', '1.35'], ['MnO2', '0.02', '0.01', '0.01', '0.05'], ['P2O5', '0.25', '0.19', '0.17', '1.24'], ['SrO', '0.08', '0.01', '0.01', '0.38'], ['BaO', '0.04', '0.01', '0.02', '0.71'], ['SO3', '2.88', '0.014', '0.00', '1.69'], ['LOI', '2.01', '0.51', '0.56', '0.10'], ['Moisture', 'N/A', '0.19', '0.34', '0.43'], ['C3S', '50.12', '-', '-', '-'], ['C2S', '21.43', '-', '-', '-'], ['C3A', '7.66', '-', '-', '-'], ['C4AF', '11.09', '-', '-', '-']]",1,"Composition of Type I/II cement, MK, and FA.;[['Characteristic', 'Composition (%)', 'Composition (%)', 'Composition (%)', 'Composition (%)'], ['Characteristic', 'Type I/II cement', 'MKa', 'MKb', 'FA'], ['SiO2', '20.66', '51.37', '52.10', '36.89'], ['Al2O3', '5.22', '44.60', '44.03', '18.11'], ['Fe2O3', '3.64', '0.46', '0.92', '6.08'], ['CaO', '62.80', '0.23', '0.47', '24.82'], ['MgO', '1.56', '0.03', '0.13', '5.85'], ['Na2O', '0.13', '0.39', '0.02', '1.88'], ['K2O', '0.45', '0.07', '0.14', '0.51'], ['TiO2', '0.26', '1.99', '1.42', '1.35'], ['MnO2', '0.02', '0.01', '0.01', '0.05'], ['P2O5', '0.25', '0.19', '0.17', '1.24'], ['SrO', '0.08', '0.01', '0.01', '0.38'], ['BaO', '0.04', '0.01', '0.02', '0.71'], ['SO3', '2.88', '0.014', '0.00', '1.69'], ['LOI', '2.01', '0.51', '0.56', '0.10'], ['Moisture', 'N/A', '0.19', '0.34', '0.43'], ['C3S', '50.12', '-', '-', '-'], ['C2S', '21.43', '-', '-', '-'], ['C3A', '7.66', '-', '-', '-'], ['C4AF', '11.09', '-', '-', '-']]",1,1,1,3,S0008884610001821_0,S0008884610001821,2010-09-01
221,Chemical and mineralogical phase composition of the cement and zeolite starting materials. The designation 'other' comprises mainly X-ray amorphous phases and possibly some crystalline phases present in minor or trace amounts.,"[['Portland cement (CEMI52.5R)', 'Portland cement (CEMI52.5R)', 'Portland cement (CEMI52.5R)', 'Portland cement (CEMI52.5R)', 'Clinoptilolite tuff', 'Clinoptilolite tuff', 'Clinoptilolite tuff', 'Clinoptilolite tuff', 'Clinoptilolite tuff', 'Clinoptilolite tuff', 'Ca-chabazite', 'Ca-chabazite', 'Ca-chabazite', 'Ca-chabazite'], ['Chemistry', 'wt.%', 'Mineralogy', 'wt.%', 'Chemistry', 'Ca-clinoptilolite', 'K-clinoptilolite', 'Na-clinoptilolite', 'Mineralogy', 'wt.%', 'Chemistry', 'wt.%', 'Mineralogy', 'wt.%'], ['Chemistry', 'wt.%', 'Mineralogy', 'wt.%', 'Chemistry', 'wt.%', 'wt.%', 'wt.%', 'Mineralogy', 'wt.%', 'Chemistry', 'wt.%', 'Mineralogy', 'wt.%'], ['SiO2', '20.58', 'C3S [34]', '65.7', 'SiO2', '63.74', '62.73', '63.29', 'Clinoptilolite [14]', '90', 'SiO2', '52.55', 'Chabazite [43]', '91.6'], ['Al2O3', '4.67', 'b-C2S [35]', '6.5', 'Al2O3', '12.03', '11.79', '11.94', 'Quartz [41]', '1', 'Al2O3', '15.7', 'Quartz [41]', '7.9'], ['Na2O', '0.44', ""a'L-C2S [36]"", '0.5', 'Na2O', '0.41', '0.34', '6.57', 'Plagioclase [42]', '1.6', 'Na2O', '0.81', '', ''], ['CaO', '63.01', 'C3A [37]', '5.7', 'CaO', '5.41', '0.1', '0.13', '', '', 'CaO', '7.47', '', ''], ['K2O', '0.62', 'C4AF [38]', '8.2', 'K2O', '0.91', '10.36', '0.86', '', '', 'K2O', '0.68', '', ''], ['MgO', '1.85', 'CS [39]', '2.7', 'MgO', '1.14', '0.59', '0.65', '', '', 'MgO', '0.08', '', ''], ['TiO2', '0.45', 'CSH2 [40]', '0.6', 'TiO2', '0.16', '0.16', '0.16', '', '', 'TiO2', '0.01', '', ''], ['Fe2O3', '3.79', 'Quartz [41]', '0.1', 'Fe2O3', '1.45', '1.42', '1.36', '', '', 'Fe2O3', '0.05', '', ''], ['P2O5', '0.76', '', '', 'P2O5', '0.17', '0.17', '0.03', '', '', 'P2O5', '0.16', '', ''], ['SO3', '2.12', '', '', '', '', '', '', '', '', '', '', '', ''], ['LOI', '1.31', 'SUM', '89.9', 'LOI', '14.96', '12.55', '13.65', 'SUM', '92.6', 'LOI', '20.85', 'SUM', '99.5'], ['SUM', '99.6', 'Other', '10.1', 'SUM', '100.37', '100.21', '98.63', 'Other', '7.4', 'SUM', '98.35', 'Other', '0.5']]",1,"Chemical and mineralogical phase composition of the cement and zeolite starting materials. The designation 'other' comprises mainly X-ray amorphous phases and possibly some crystalline phases present in minor or trace amounts.;[['Portland cement (CEMI52.5R)', 'Portland cement (CEMI52.5R)', 'Portland cement (CEMI52.5R)', 'Portland cement (CEMI52.5R)', 'Clinoptilolite tuff', 'Clinoptilolite tuff', 'Clinoptilolite tuff', 'Clinoptilolite tuff', 'Clinoptilolite tuff', 'Clinoptilolite tuff', 'Ca-chabazite', 'Ca-chabazite', 'Ca-chabazite', 'Ca-chabazite'], ['Chemistry', 'wt.%', 'Mineralogy', 'wt.%', 'Chemistry', 'Ca-clinoptilolite', 'K-clinoptilolite', 'Na-clinoptilolite', 'Mineralogy', 'wt.%', 'Chemistry', 'wt.%', 'Mineralogy', 'wt.%'], ['Chemistry', 'wt.%', 'Mineralogy', 'wt.%', 'Chemistry', 'wt.%', 'wt.%', 'wt.%', 'Mineralogy', 'wt.%', 'Chemistry', 'wt.%', 'Mineralogy', 'wt.%'], ['SiO2', '20.58', 'C3S [34]', '65.7', 'SiO2', '63.74', '62.73', '63.29', 'Clinoptilolite [14]', '90', 'SiO2', '52.55', 'Chabazite [43]', '91.6'], ['Al2O3', '4.67', 'b-C2S [35]', '6.5', 'Al2O3', '12.03', '11.79', '11.94', 'Quartz [41]', '1', 'Al2O3', '15.7', 'Quartz [41]', '7.9'], ['Na2O', '0.44', ""a'L-C2S [36]"", '0.5', 'Na2O', '0.41', '0.34', '6.57', 'Plagioclase [42]', '1.6', 'Na2O', '0.81', '', ''], ['CaO', '63.01', 'C3A [37]', '5.7', 'CaO', '5.41', '0.1', '0.13', '', '', 'CaO', '7.47', '', ''], ['K2O', '0.62', 'C4AF [38]', '8.2', 'K2O', '0.91', '10.36', '0.86', '', '', 'K2O', '0.68', '', ''], ['MgO', '1.85', 'CS [39]', '2.7', 'MgO', '1.14', '0.59', '0.65', '', '', 'MgO', '0.08', '', ''], ['TiO2', '0.45', 'CSH2 [40]', '0.6', 'TiO2', '0.16', '0.16', '0.16', '', '', 'TiO2', '0.01', '', ''], ['Fe2O3', '3.79', 'Quartz [41]', '0.1', 'Fe2O3', '1.45', '1.42', '1.36', '', '', 'Fe2O3', '0.05', '', ''], ['P2O5', '0.76', '', '', 'P2O5', '0.17', '0.17', '0.03', '', '', 'P2O5', '0.16', '', ''], ['SO3', '2.12', '', '', '', '', '', '', '', '', '', '', '', ''], ['LOI', '1.31', 'SUM', '89.9', 'LOI', '14.96', '12.55', '13.65', 'SUM', '92.6', 'LOI', '20.85', 'SUM', '99.5'], ['SUM', '99.6', 'Other', '10.1', 'SUM', '100.37', '100.21', '98.63', 'Other', '7.4', 'SUM', '98.35', 'Other', '0.5']]",1,1,1,3,S0008884610001882_0,S0008884610001882,2010-09-09
222,Oxide analysis (percent by mass) and Bogue potential composition for Type I/II portland cement.,"[['Oxide', 'Type I/II portland cement'], ['SiO2', '19.70'], ['Al2O3', '4.33'], ['Fe2O3', '3.66'], ['CaO', '63.41'], ['MgO', '3.30'], ['Na2O', '0.07'], ['K2O', '0.68'], ['TiO2', '0.23'], ['P2O5', '0.06'], ['SrO', '0.05'], ['Loss on ignition', '1.40'], ['C3S', '65.18'], ['C2S', '7.65'], ['C3A', '5.29'], ['C4AF', '11.12']]",1,"Oxide analysis (percent by mass) and Bogue potential composition for Type I/II portland cement.;[['Oxide', 'Type I/II portland cement'], ['SiO2', '19.70'], ['Al2O3', '4.33'], ['Fe2O3', '3.66'], ['CaO', '63.41'], ['MgO', '3.30'], ['Na2O', '0.07'], ['K2O', '0.68'], ['TiO2', '0.23'], ['P2O5', '0.06'], ['SrO', '0.05'], ['Loss on ignition', '1.40'], ['C3S', '65.18'], ['C2S', '7.65'], ['C3A', '5.29'], ['C4AF', '11.12']]",1,1,1,3,S000888460900297X_0,S000888460900297X,2009-11-05
223,"Nominal elemental composition of raw mixtures (expressed as oxides, wt.%) and theoretical mineralogical composition (wt.%) of BSA clinkers.","[['', 'CaO', 'SiO2', 'Al2O3', 'SO3', 'C2S', 'C4A3$', 'C12A7', 'CA'], ['BSA_60:20', '54.82', '20.93', '21.62', '2.62', '60', '20', '10', '10'], ['BSA_60:30', '54.30', '20.93', '20.84', '3.94', '60', '30', '5', '5'], ['BSA_50:30', '51.99', '17.44', '26.64', '3.94', '50', '30', '10', '10']]",1,"Nominal elemental composition of raw mixtures (expressed as oxides, wt.%) and theoretical mineralogical composition (wt.%) of BSA clinkers.;[['', 'CaO', 'SiO2', 'Al2O3', 'SO3', 'C2S', 'C4A3$', 'C12A7', 'CA'], ['BSA_60:20', '54.82', '20.93', '21.62', '2.62', '60', '20', '10', '10'], ['BSA_60:30', '54.30', '20.93', '20.84', '3.94', '60', '30', '5', '5'], ['BSA_50:30', '51.99', '17.44', '26.64', '3.94', '50', '30', '10', '10']]",1,1,1,3,S0008884609003342_0,S0008884609003342,2009-12-14
224,Mineralogical composition of the cement clinker for Ultrafin 16.,"[['Anhydrous compound *', 'Volume percentage'], ['C3S', '70.46'], ['C2S', '15.42'], ['C3A', '1.98'], ['C4AF', '12.14']]",1,"Mineralogical composition of the cement clinker for Ultrafin 16.;[['Anhydrous compound *', 'Volume percentage'], ['C3S', '70.46'], ['C2S', '15.42'], ['C3A', '1.98'], ['C4AF', '12.14']]",1,1,1,3,S0008884609003378_2,S0008884609003378,2009-12-16
225,Mineralogical composition of Golden Bay Type GP OPC and Imerys Premium grade halloysite.,"[['Mineral', 'Mineral', 'Formula', 'Formula', 'wt.%', 'wt.%'], ['OPC composition', 'OPC composition', 'OPC composition', 'OPC composition', 'OPC composition', 'OPC composition'], ['C3S', 'C3S', 'Ca3SiO5', 'Ca3SiO5', '68', '68'], ['C2S', 'C2S', 'Ca2SiO4', 'Ca2SiO4', '14', '14'], ['C3A', 'C3A', 'Ca3Al2O6', 'Ca3Al2O6', '7', '7'], ['C4AF', 'C4AF', 'Ca4Al2Fe2O10', 'Ca4Al2Fe2O10', '7', '7'], ['Gypsum', 'Gypsum', 'CaSO4.2H2O', 'CaSO4.2H2O', '4', '4'], ['', '', '', '', '', ''], ['Oxide', 'SiO2', 'Al2O3', 'Fe2O3', 'TiO2', 'LOI'], ['Halloysite clay composition', 'Halloysite clay composition', 'Halloysite clay composition', 'Halloysite clay composition', 'Halloysite clay composition', 'Halloysite clay composition'], ['wt.%', '50.4', '35.5', '0.25', '0.05', '13.8']]",1,"Mineralogical composition of Golden Bay Type GP OPC and Imerys Premium grade halloysite.;[['Mineral', 'Mineral', 'Formula', 'Formula', 'wt.%', 'wt.%'], ['OPC composition', 'OPC composition', 'OPC composition', 'OPC composition', 'OPC composition', 'OPC composition'], ['C3S', 'C3S', 'Ca3SiO5', 'Ca3SiO5', '68', '68'], ['C2S', 'C2S', 'Ca2SiO4', 'Ca2SiO4', '14', '14'], ['C3A', 'C3A', 'Ca3Al2O6', 'Ca3Al2O6', '7', '7'], ['C4AF', 'C4AF', 'Ca4Al2Fe2O10', 'Ca4Al2Fe2O10', '7', '7'], ['Gypsum', 'Gypsum', 'CaSO4.2H2O', 'CaSO4.2H2O', '4', '4'], ['', '', '', '', '', ''], ['Oxide', 'SiO2', 'Al2O3', 'Fe2O3', 'TiO2', 'LOI'], ['Halloysite clay composition', 'Halloysite clay composition', 'Halloysite clay composition', 'Halloysite clay composition', 'Halloysite clay composition', 'Halloysite clay composition'], ['wt.%', '50.4', '35.5', '0.25', '0.05', '13.8']]",1,1,1,3,S0008884609003494_0,S0008884609003494,2010-01-13
226,Phase composition of CEM I 52.5 R HS/NA sample as determined by XRD using Rietveld refinement.,"[['Phase', '[wt.%]'], ['C3S, monoclinic', '60.1'], ['C2S, monoclinic', '19.0'], ['C3A, cubic', '1.2'], ['C3A, orthorhombic', '0.4'], ['C4AF, orthorhombic', '14.5'], ['Calcite', '1.3'], ['CaSO4 *1/2 H2O', '2.2'], ['CaSO4 *2 H2O', '1.0'], ['CaSO4', '0.4']]",1,"Phase composition of CEM I 52.5 R HS/NA sample as determined by XRD using Rietveld refinement.;[['Phase', '[wt.%]'], ['C3S, monoclinic', '60.1'], ['C2S, monoclinic', '19.0'], ['C3A, cubic', '1.2'], ['C3A, orthorhombic', '0.4'], ['C4AF, orthorhombic', '14.5'], ['Calcite', '1.3'], ['CaSO4 *1/2 H2O', '2.2'], ['CaSO4 *2 H2O', '1.0'], ['CaSO4', '0.4']]",0,1,1,2,S0008884612000580_0,S0008884612000580,2012-04-03
227,Characteristics of binder constituents.,"[['', '', 'CEM I', 'Silica fume', 'Fly-ash'], ['Chemical composition (wt.%)', 'CaO', '66.90', '0.50', '5.10'], ['Chemical composition (wt.%)', 'SiO2', '22.00', '96.30', '51.50'], ['Chemical composition (wt.%)', 'Al2O3', '3.30', '<0.20', '25.20'], ['Chemical composition (wt.%)', 'Fe2O3', '2.74', '0.10', '5.80'], ['Chemical composition (wt.%)', 'MgO', '0.60', '<0.20', '1.80'], ['Chemical composition (wt.%)', 'MnO', '<0.02', '0.02', '0.06'], ['Chemical composition (wt.%)', 'Na2O', '<0.20', '<0.20', '0.40'], ['Chemical composition (wt.%)', 'K2O', '<0.05', '0.34', '1.33'], ['Chemical composition (wt.%)', 'Na2O+K2O', '<0.25', '0.34<<0.54', '1.73'], ['Chemical composition (wt.%)', 'TiO2', '0.18', '<0.05', '1.31'], ['Chemical composition (wt.%)', 'P2O5', '0.24', '0.09', '0.98'], ['Chemical composition (wt.%)', 'Sulfides', '<0.10', '<0.10', '<0.10'], ['Chemical composition (wt.%)', 'Sulfates', '2.40', '0.24', '0.66'], ['Chemical composition (wt.%)', 'Loss on ignition (1000degC)', '2.02', '2.21', '4.78'], ['Mean particle diameter (mm)', 'Mean particle diameter (mm)', 'd10 =3.2d50 =16.6d90 =49.5', 'd10 =5.0d50 =18.0d90 =46.1', 'd10 =3.0d50 =24.2d90 =136.1'], ['Specific surface area (m/g) b', 'Specific surface area (m/g) b', '1.3', '23.0', '2.2'], ['Phases observed by X-ray diffraction', 'Phases observed by X-ray diffraction', 'C3S (+++) C2S (+++)Brownmillerite (+)C3A (+)Gypsum (+)Anhydrite (+)Calcite (+)', 'Cristobalite (+++)Quartz (++)Maghemite (++)Silicon (+)Silicon oxide (+)', 'Quartz (+++) Mullite (++)CaO (+) Maghemite (+)']]",1,"Characteristics of binder constituents.;[['', '', 'CEM I', 'Silica fume', 'Fly-ash'], ['Chemical composition (wt.%)', 'CaO', '66.90', '0.50', '5.10'], ['Chemical composition (wt.%)', 'SiO2', '22.00', '96.30', '51.50'], ['Chemical composition (wt.%)', 'Al2O3', '3.30', '<0.20', '25.20'], ['Chemical composition (wt.%)', 'Fe2O3', '2.74', '0.10', '5.80'], ['Chemical composition (wt.%)', 'MgO', '0.60', '<0.20', '1.80'], ['Chemical composition (wt.%)', 'MnO', '<0.02', '0.02', '0.06'], ['Chemical composition (wt.%)', 'Na2O', '<0.20', '<0.20', '0.40'], ['Chemical composition (wt.%)', 'K2O', '<0.05', '0.34', '1.33'], ['Chemical composition (wt.%)', 'Na2O+K2O', '<0.25', '0.34<<0.54', '1.73'], ['Chemical composition (wt.%)', 'TiO2', '0.18', '<0.05', '1.31'], ['Chemical composition (wt.%)', 'P2O5', '0.24', '0.09', '0.98'], ['Chemical composition (wt.%)', 'Sulfides', '<0.10', '<0.10', '<0.10'], ['Chemical composition (wt.%)', 'Sulfates', '2.40', '0.24', '0.66'], ['Chemical composition (wt.%)', 'Loss on ignition (1000degC)', '2.02', '2.21', '4.78'], ['Mean particle diameter (mm)', 'Mean particle diameter (mm)', 'd10 =3.2d50 =16.6d90 =49.5', 'd10 =5.0d50 =18.0d90 =46.1', 'd10 =3.0d50 =24.2d90 =136.1'], ['Specific surface area (m/g) b', 'Specific surface area (m/g) b', '1.3', '23.0', '2.2'], ['Phases observed by X-ray diffraction', 'Phases observed by X-ray diffraction', 'C3S (+++) C2S (+++)Brownmillerite (+)C3A (+)Gypsum (+)Anhydrite (+)Calcite (+)', 'Cristobalite (+++)Quartz (++)Maghemite (++)Silicon (+)Silicon oxide (+)', 'Quartz (+++) Mullite (++)CaO (+) Maghemite (+)']]",1,1,1,3,S0008884612000622_1,S0008884612000622,2012-04-05
