Repository: zakidotai/cemcat

# CemCat Streamlit Hosting Bundle

This folder is ready to be pushed to GitHub and deployed on Streamlit Cloud.

## Files included

- `streamlit_app.py` (main app)
- `requirements.txt`
- `data/ner_cems_40k.csv`
- `data/pii_abs.json`
- `data/clinker_comps_with_dates.csv`
- `upload/composition_cls_slag_updated.csv`

## Local run

```bash
streamlit run streamlit_app.py
```

File: crystalline_composition_gpt4_with_pii_tid_dates.csv (part 10 of 101)
,caption,tables,Label,text,pred_0,pred_1,pred_2,all_pred,pii_tid,pii,date
228,"Components, Bogue composition and other cement characteristics. Percentages are with respect to mass; Vpot is the calculated chemical shrinkage at full hydration [26].","[['Cement', 'CEM I52.5R', 'CEM I42.5R', 'CEM II/A-L42.5R', 'CEM II/B-L32.5N', 'CEM II/B-L32.5R white'], ['Loss of ignition [%]', '1.6', '3', '5.3', '10.33', '12.45'], ['Insoluble residue [%]', '0.9', '1.1', '1', '2.5', '0.42'], ['Silicon Oxide [%]', '20.16', '19.82', '18.56', '18.02', '17.6'], ['Aluminate Oxide [%]', '4.35', '4.22', '4.16', '3.86', '2.38'], ['Iron Oxide [%]', '3.48', '3.4', '3.22', '2.52', '0.17'], ['Calcium Oxide [%]', '62.97', '62.66', '62.02', '59.7', '64.58'], ['Magnesium oxide [%]', '2.33', '2.21', '2.09', '1.79', '0.5'], ['Sulphates [%]', '3.4', '3.47', '3.35', '2.61', '2.48'], ['Potassium oxide [%]', '-', '-', '-', '-', '-'], ['Sodium oxide [%]', '-', '-', '-', '-', '-'], ['Chlorides [%]', '0.03', '0.03', '0.03', '0.0162', '0.0195'], ['Free lime [%]', '1.37', '1.28', '1.29', '0.88', '3.3'], ['N/D (no dosed) [%]', '1.75', '1.52', '1.45', '-', '-'], ['C3S [%]', '54', '50', '52', '35', '57'], ['C2S [%]', '17', '19', '14', '26', '8'], ['C3A [%]', '6', '5', '6', '6', '6'], ['C4AF [%]', '11', '10', '10', '8', '0.5'], ['Limestone filler [%]', '0.0', '4.5', '9.2', '22.7', '26.2'], ['Gypsum [%]', '6.7', '5.2', '5.6', '4.2', '4.1'], ['Blaine [cm2/g]', '4914', '4112', '4494', '4433', '5019'], ['Specific gravity [g/cm3]', '3.14', '3.12', '3.09', '3.06', '2.98'], ['Vpot [ml/g of cement]', '0.0626', '0.0609', '0.0585', '0.0534', '0.0506']]",1,"Components, Bogue composition and other cement characteristics. Percentages are with respect to mass; Vpot is the calculated chemical shrinkage at full hydration [26].;[['Cement', 'CEM I52.5R', 'CEM I42.5R', 'CEM II/A-L42.5R', 'CEM II/B-L32.5N', 'CEM II/B-L32.5R white'], ['Loss of ignition [%]', '1.6', '3', '5.3', '10.33', '12.45'], ['Insoluble residue [%]', '0.9', '1.1', '1', '2.5', '0.42'], ['Silicon Oxide [%]', '20.16', '19.82', '18.56', '18.02', '17.6'], ['Aluminate Oxide [%]', '4.35', '4.22', '4.16', '3.86', '2.38'], ['Iron Oxide [%]', '3.48', '3.4', '3.22', '2.52', '0.17'], ['Calcium Oxide [%]', '62.97', '62.66', '62.02', '59.7', '64.58'], ['Magnesium oxide [%]', '2.33', '2.21', '2.09', '1.79', '0.5'], ['Sulphates [%]', '3.4', '3.47', '3.35', '2.61', '2.48'], ['Potassium oxide [%]', '-', '-', '-', '-', '-'], ['Sodium oxide [%]', '-', '-', '-', '-', '-'], ['Chlorides [%]', '0.03', '0.03', '0.03', '0.0162', '0.0195'], ['Free lime [%]', '1.37', '1.28', '1.29', '0.88', '3.3'], ['N/D (no dosed) [%]', '1.75', '1.52', '1.45', '-', '-'], ['C3S [%]', '54', '50', '52', '35', '57'], ['C2S [%]', '17', '19', '14', '26', '8'], ['C3A [%]', '6', '5', '6', '6', '6'], ['C4AF [%]', '11', '10', '10', '8', '0.5'], ['Limestone filler [%]', '0.0', '4.5', '9.2', '22.7', '26.2'], ['Gypsum [%]', '6.7', '5.2', '5.6', '4.2', '4.1'], ['Blaine [cm2/g]', '4914', '4112', '4494', '4433', '5019'], ['Specific gravity [g/cm3]', '3.14', '3.12', '3.09', '3.06', '2.98'], ['Vpot [ml/g of cement]', '0.0626', '0.0609', '0.0585', '0.0534', '0.0506']]",1,1,1,3,S000888461200066X_0,S000888461200066X,2012-05-03
229,"Phase composition (Q-XRD, Rietveld), specific density, specific surface area (Blaine) and d 50 value of cement sample CEM I 52.5N.","[['C3S (wt.%)', 'C2S (wt.%)', 'C3Ac (wt.%)', 'C3Ao (wt.%)', 'C4AF (wt.%)', 'free CaO (wt.%)', 'CaSO4 *2H2O (wt.%)', 'CaSO4 *0.5H2O (wt.%)', 'CaSO4 (wt.%)', 'Specific density (kg/L)', 'Specific surface area Blaine (cm2/g)', 'd 50 value (mm)'], ['62.9', '20.4', '3.9', '3.3', '2.3', '0.1', '3.5', '2.0', '2.1', '3.16', '3316', '10+-1.0']]",1,"Phase composition (Q-XRD, Rietveld), specific density, specific surface area (Blaine) and d 50 value of cement sample CEM I 52.5N.;[['C3S (wt.%)', 'C2S (wt.%)', 'C3Ac (wt.%)', 'C3Ao (wt.%)', 'C4AF (wt.%)', 'free CaO (wt.%)', 'CaSO4 *2H2O (wt.%)', 'CaSO4 *0.5H2O (wt.%)', 'CaSO4 (wt.%)', 'Specific density (kg/L)', 'Specific surface area Blaine (cm2/g)', 'd 50 value (mm)'], ['62.9', '20.4', '3.9', '3.3', '2.3', '0.1', '3.5', '2.0', '2.1', '3.16', '3316', '10+-1.0']]",1,1,1,3,S0008884612000695_0,S0008884612000695,2012-04-21
230,Properties of materials used in the experiments.,"[['Chemical analysis (wt %)', 'Cement', 'Fly ash', 'Slag'], ['SiO2', '20.2', '49.0', '32.4'], ['Al2O3', '4.8', '16.1', '12.2'], ['Fe2O3', '3.4', '6.2', '0.9'], ['CaO', '64.0', '14.1', '43.4'], ['Na2Oeq', '0.5', '4.24', '0.88'], ['MgO', '0.8', '4.6', '4.9'], ['CaCO3', '3.2', '-', '-'], ['SO3', '2.7', '0.8', '4.9'], ['C3S', '62.22', '-', '-'], ['C2S', '10.98', '-', '-'], ['C3A', '6.96', '-', '-'], ['C4AF', '9.00', '-', '-'], ['Specific gravity (kg/m3)', '3.15', '2.58', '2.89'], ['Specific surface area (m2/g)', '1.05', '-', '0.515'], ['Average particle size (mm)', '19', '41', '17'], ['Color', 'Gray', 'Light brown', 'White']]",1,"Properties of materials used in the experiments.;[['Chemical analysis (wt %)', 'Cement', 'Fly ash', 'Slag'], ['SiO2', '20.2', '49.0', '32.4'], ['Al2O3', '4.8', '16.1', '12.2'], ['Fe2O3', '3.4', '6.2', '0.9'], ['CaO', '64.0', '14.1', '43.4'], ['Na2Oeq', '0.5', '4.24', '0.88'], ['MgO', '0.8', '4.6', '4.9'], ['CaCO3', '3.2', '-', '-'], ['SO3', '2.7', '0.8', '4.9'], ['C3S', '62.22', '-', '-'], ['C2S', '10.98', '-', '-'], ['C3A', '6.96', '-', '-'], ['C4AF', '9.00', '-', '-'], ['Specific gravity (kg/m3)', '3.15', '2.58', '2.89'], ['Specific surface area (m2/g)', '1.05', '-', '0.515'], ['Average particle size (mm)', '19', '41', '17'], ['Color', 'Gray', 'Light brown', 'White']]",1,1,1,3,S0008884613000100_1,S0008884613000100,2013-02-11
231,Composition of MBM Gartenau cement.,"[['Oxide', '%', 'Mineralogy', '%'], ['SiO2', '28.8', 'Amorphous', '35.2'], ['Al2O3', '6.7', ""a'Belite"", '11.7'], ['CaO', '56.7', 'b Belite', '18.7'], ['Fe2O3', '2.9', 'Spurrite', '8.4'], ['MgO', '2.0', 'Tilleyite', '2.4'], ['SO3', '0.43', 'C4AF', '4.0'], ['K2O', '1.3', 'Portlandite', '5.8'], ['Na2O', '0.56', 'Gehlenite', '2.4'], ['TiO2', '0.34', 'Quartz', '4.1'], ['LOI', '9.9', 'Calcite', '7.7']]",1,"Composition of MBM Gartenau cement.;[['Oxide', '%', 'Mineralogy', '%'], ['SiO2', '28.8', 'Amorphous', '35.2'], ['Al2O3', '6.7', ""a'Belite"", '11.7'], ['CaO', '56.7', 'b Belite', '18.7'], ['Fe2O3', '2.9', 'Spurrite', '8.4'], ['MgO', '2.0', 'Tilleyite', '2.4'], ['SO3', '0.43', 'C4AF', '4.0'], ['K2O', '1.3', 'Portlandite', '5.8'], ['Na2O', '0.56', 'Gehlenite', '2.4'], ['TiO2', '0.34', 'Quartz', '4.1'], ['LOI', '9.9', 'Calcite', '7.7']]",1,1,1,3,S0008884613000112_0,S0008884613000112,2013-02-11
232,Mineral composition of CEM I cement used for the preparation of the cement pastes (according to the Bogue formula).,"[['Clinker phases', 'Content (%)'], ['C3S (alite)', '57.63'], ['C2S (belite)', '17.84'], ['C4AF (ferrite)', '12.64'], ['C3A (celite)', '2.22'], ['Carbonates', '2.00'], ['CaOfree', '0.71'], ['Gypsum', '6.15'], ['Total', '99.19']]",1,"Mineral composition of CEM I cement used for the preparation of the cement pastes (according to the Bogue formula).;[['Clinker phases', 'Content (%)'], ['C3S (alite)', '57.63'], ['C2S (belite)', '17.84'], ['C4AF (ferrite)', '12.64'], ['C3A (celite)', '2.22'], ['Carbonates', '2.00'], ['CaOfree', '0.71'], ['Gypsum', '6.15'], ['Total', '99.19']]",1,1,1,3,S0008884613000124_1,S0008884613000124,2013-02-28
233,"Phase composition (Q-XRD, Rietveld), specific density, specific surface area (Blaine) and d 50 value of cement sample CEM I 52.5N.","[['C3S (wt.%)', 'C2S (wt.%)', 'C3Ac (wt.%)', 'C3Ao (wt.%)', 'C4AF (wt.%)', 'Free CaO (wt.%)', 'CaSO4*2H2O (wt.%)', 'CaSO4*0.5H2O (wt.%)', 'CaSO4 (wt.%)', 'Specific density (kg/L)', 'Specific surface area Blaine (cm2/g)', 'd 50 value (mm)'], ['62.9', '20.4', '3.9', '3.3', '2.3', '0.1', '3.5', '2.0', '2.1', '3.16', '3316', '10+-1.0']]",1,"Phase composition (Q-XRD, Rietveld), specific density, specific surface area (Blaine) and d 50 value of cement sample CEM I 52.5N.;[['C3S (wt.%)', 'C2S (wt.%)', 'C3Ac (wt.%)', 'C3Ao (wt.%)', 'C4AF (wt.%)', 'Free CaO (wt.%)', 'CaSO4*2H2O (wt.%)', 'CaSO4*0.5H2O (wt.%)', 'CaSO4 (wt.%)', 'Specific density (kg/L)', 'Specific surface area Blaine (cm2/g)', 'd 50 value (mm)'], ['62.9', '20.4', '3.9', '3.3', '2.3', '0.1', '3.5', '2.0', '2.1', '3.16', '3316', '10+-1.0']]",1,1,1,3,S0008884613000215_0,S0008884613000215,2013-02-28
234,"Cement oxide analysis, blaine fineness, and phase concentrations.","[['Oxide mass fractions (%)', 'Oxide mass fractions (%)', 'Oxide mass fractions (%)', 'Oxide mass fractions (%)', 'Oxide mass fractions (%)', 'Oxide mass fractions (%)'], ['SiO2', 'Al2O3', 'MgO', 'Fe2O3', 'CaO', 'SO3'], ['20.23', '4.77', '1.90', '3.23', '64.15', '2.52'], ['', '', '', '', '', ''], ['Phase mass concentrations (%)', 'Phase mass concentrations (%)', 'Phase mass concentrations (%)', 'Phase mass concentrations (%)', 'Blaine(cm2/g)', ''], ['C3S', 'C2S', 'C3A', 'C4AF', 'Blaine(cm2/g)', ''], ['63.56', '10.05', '7.18', '9.83', '3713', '']]",1,"Cement oxide analysis, blaine fineness, and phase concentrations.;[['Oxide mass fractions (%)', 'Oxide mass fractions (%)', 'Oxide mass fractions (%)', 'Oxide mass fractions (%)', 'Oxide mass fractions (%)', 'Oxide mass fractions (%)'], ['SiO2', 'Al2O3', 'MgO', 'Fe2O3', 'CaO', 'SO3'], ['20.23', '4.77', '1.90', '3.23', '64.15', '2.52'], ['', '', '', '', '', ''], ['Phase mass concentrations (%)', 'Phase mass concentrations (%)', 'Phase mass concentrations (%)', 'Phase mass concentrations (%)', 'Blaine(cm2/g)', ''], ['C3S', 'C2S', 'C3A', 'C4AF', 'Blaine(cm2/g)', ''], ['63.56', '10.05', '7.18', '9.83', '3713', '']]",1,1,1,3,S0008884615002446_0,S0008884615002446,2015-10-09
235,Result of the quantitative XRD phase analysis of the synthetic cement components.,"[['Sample', 'Phase content in wt%', 'Phase content in wt%', 'Phase content in wt%', 'Phase content in wt%', 'Phase content in wt%', 'Phase content in wt%', 'Phase content in wt%'], ['Sample', 'Alite', 'C3Acubic', 'Bassanite', 'Anhydrite', 'C12A7', 'CaO', 'Amorphous/un-determined'], ['Alite', '96.5+-0.9', '-', '-', '-', '-', '<0.2', '3.5+-0.9'], ['C3Acubic', '-', '98.2+-0.6', '-', '-', '0.9+-0.1', '<0.2', '1.1+-0.7'], ['a-bassanite', '-', '-', '101.2+-4.5', '-', '-', '-', '0+-4.5'], ['Anhydrite', '-', '-', '2.3+-0.2', '94.0+-3.0', '-', '-', '3.7+-2.8']]",1,"Result of the quantitative XRD phase analysis of the synthetic cement components.;[['Sample', 'Phase content in wt%', 'Phase content in wt%', 'Phase content in wt%', 'Phase content in wt%', 'Phase content in wt%', 'Phase content in wt%', 'Phase content in wt%'], ['Sample', 'Alite', 'C3Acubic', 'Bassanite', 'Anhydrite', 'C12A7', 'CaO', 'Amorphous/un-determined'], ['Alite', '96.5+-0.9', '-', '-', '-', '-', '<0.2', '3.5+-0.9'], ['C3Acubic', '-', '98.2+-0.6', '-', '-', '0.9+-0.1', '<0.2', '1.1+-0.7'], ['a-bassanite', '-', '-', '101.2+-4.5', '-', '-', '-', '0+-4.5'], ['Anhydrite', '-', '-', '2.3+-0.2', '94.0+-3.0', '-', '-', '3.7+-2.8']]",1,1,1,3,S0008884616300734_0,S0008884616300734,2017-01-13
236,Composition of the studied SynCem mixtures.,"[['Sample', 'Composition in wt%', 'Composition in wt%', 'Composition in wt%', 'Composition in wt%'], ['Sample', 'Alite', 'C3A', 'Anhydrite', 'Bassanite'], ['Pure alite', '100', '-', '-', '-'], ['SynCem+0.60wt%', '94.02', '4.95', '0.82', '0.21'], ['SynCem+0.65wt%', '93.94', '4.94', '0.89', '0.23'], ['SynCem+0.70wt%', '93.86', '4.94', '0.95', '0.25'], ['SynCem+0.75wt%', '93.78', '4.94', '1.02', '0.27'], ['SynCem+0.80wt%', '93.70', '4.93', '1.09', '0.28'], ['SynCem+1.10wt%', '93.21', '4.91', '1.50', '0.39']]",1,"Composition of the studied SynCem mixtures.;[['Sample', 'Composition in wt%', 'Composition in wt%', 'Composition in wt%', 'Composition in wt%'], ['Sample', 'Alite', 'C3A', 'Anhydrite', 'Bassanite'], ['Pure alite', '100', '-', '-', '-'], ['SynCem+0.60wt%', '94.02', '4.95', '0.82', '0.21'], ['SynCem+0.65wt%', '93.94', '4.94', '0.89', '0.23'], ['SynCem+0.70wt%', '93.86', '4.94', '0.95', '0.25'], ['SynCem+0.75wt%', '93.78', '4.94', '1.02', '0.27'], ['SynCem+0.80wt%', '93.70', '4.93', '1.09', '0.28'], ['SynCem+1.10wt%', '93.21', '4.91', '1.50', '0.39']]",1,1,1,3,S0008884616300734_1,S0008884616300734,2017-01-13
237,Mineralogical raw materials composition determined by Rietveld analysis.,"[['', 'Cc', 'FA', 'C  S -'], ['', 'g/100g', 'g/100g', 'g/100g'], ['Amorphous', '-', '88.0', '-'], ['Calcite', '100.0', '-', '3.2'], ['Dolomite', '-', '-', '7.1'], ['Quartz', '-', '1.3', '3.5'], ['Mullite', '-', '1.9', '-'], ['Free lime', '-', '2.8', '-'], ['Anhydrite', '-', '1.3', '84.1'], ['Gypsum', '-', '-', '2.1'], ['Gehlenite', '-', '1.0', '-'], ['bC2S', '-', '1.4', '-'], ['S Belite', '-', '1.4', '-'], ['Ferrite', '-', '0.7', '-']]",1,"Mineralogical raw materials composition determined by Rietveld analysis.;[['', 'Cc', 'FA', 'C  S -'], ['', 'g/100g', 'g/100g', 'g/100g'], ['Amorphous', '-', '88.0', '-'], ['Calcite', '100.0', '-', '3.2'], ['Dolomite', '-', '-', '7.1'], ['Quartz', '-', '1.3', '3.5'], ['Mullite', '-', '1.9', '-'], ['Free lime', '-', '2.8', '-'], ['Anhydrite', '-', '1.3', '84.1'], ['Gypsum', '-', '-', '2.1'], ['Gehlenite', '-', '1.0', '-'], ['bC2S', '-', '1.4', '-'], ['S Belite', '-', '1.4', '-'], ['Ferrite', '-', '0.7', '-']]",1,1,1,3,S0008884614000465_1,S0008884614000465,2014-03-18
238,Mineralogical clinker composition determined by Rietveld analysis.,"[['', 'Cli-Mix1', 'Cli-Mix1', 'Cli-Mix1a', 'Cli-Mix1a', 'Cli-Mix2', 'Cli-Mix2', 'Cli-Mix2a', 'Cli-Mix2a', 'Cli-Mix3', 'Cli-Mix3', 'Cli-Mix4', 'Cli-Mix4'], ['', 'calc.', 'det.', 'calc.', 'det.', 'calc.', 'det.', 'calc.', 'det.', 'calc.', 'det.', 'calc.', 'det.'], ['', 'g/100g', 'g/100g', 'g/100g', 'g/100g', 'g/100g', 'g/100g', 'g/100g', 'g/100g', 'g/100g', 'g/100g', 'g/100g', 'g/100g'], ['C 4   A 3   S -  - o', '', '12.8', '', '12.6', '', '10.3', '', '10.5', '', '9.2', '', '2.4'], ['C 4   A 3   S -  - c', '', '13.8', '', '13.8', '', '15.7', '', '16.5', '', '20.1', '', '21.4'], [""Ye'elimite"", '25', '26.5', '25', '26.4', '25', '26.0', '25', '27.0', '24.0', '29.3', '20', '23.8'], ['a-C2S', '', '0.8', '', '1.0', '', '1.6', '', '2.1', '', '1.9', '', '1.3'], ['b-C2S', '', '54.2', '', '51.5', '', '50.2', '', '50.6', '', '53.2', '', '15.8'], ['g-C2S', '', '3.8', '', '5.8', '', '5.1', '', '5.0', '', '-', '', '-'], ['S Belite', '60', '58.8', '60', '58.2', '60', '56.8', '60', '57.6', '57.0', '55.2', '20', '17.1'], ['Ternesite', '', '-', '', '-', '', '0.8', '', '0.8', '5.0', '5.2', '45', '49.7'], ['Ferrite', '10', '7.2', '10', '6.7', '10', '6.7', '10', '6.6', '9.5', '2.7', '8.0', '1.3'], ['Magnetite', '', '0.8', '', '0.8', '', '0.4', '', '0.3', '', '1.1', '', '1.0'], ['Periclase', '', '0,9', '', '1.0', '', '0.9', '', '0.8', '', '1.1', '', '1.0'], ['Anhydrite', '5', '-', '5', '-', '5', '-', '5', '0.1', '4.5', '0.2', '7', '0.7'], ['Arcanite', '', '1.6', '', '1.5', '', '1.6', '', '1.3', '', '0.8', '', '0.9'], ['Gehlenite', '', '3.9', '', '4.7', '', '6.3', '', '5.3', '', '3.6', '', '4.0'], ['Perovskite', '', '0.4', '', '0.6', '', '0.4', '', '0.2', '', '0.9', '', '0.6'], ['Al2O3/Fe2O3', '4.51', '4.51', '4.51', '4.51', '4.51', '4.51', '4.51', '4.51', '4.50', '4.50', '4.47', '4.47'], ['SO3/(Al2O3 +Fe2O3)=R$/(A+F)', '0.25', '0.25', '0.25', '0.25', '0.25', '0.25', '0.25', '0.25', '0.40', '0.40', '0.90', '0.90']]",1,"Mineralogical clinker composition determined by Rietveld analysis.;[['', 'Cli-Mix1', 'Cli-Mix1', 'Cli-Mix1a', 'Cli-Mix1a', 'Cli-Mix2', 'Cli-Mix2', 'Cli-Mix2a', 'Cli-Mix2a', 'Cli-Mix3', 'Cli-Mix3', 'Cli-Mix4', 'Cli-Mix4'], ['', 'calc.', 'det.', 'calc.', 'det.', 'calc.', 'det.', 'calc.', 'det.', 'calc.', 'det.', 'calc.', 'det.'], ['', 'g/100g', 'g/100g', 'g/100g', 'g/100g', 'g/100g', 'g/100g', 'g/100g', 'g/100g', 'g/100g', 'g/100g', 'g/100g', 'g/100g'], ['C 4   A 3   S -  - o', '', '12.8', '', '12.6', '', '10.3', '', '10.5', '', '9.2', '', '2.4'], ['C 4   A 3   S -  - c', '', '13.8', '', '13.8', '', '15.7', '', '16.5', '', '20.1', '', '21.4'], [""Ye'elimite"", '25', '26.5', '25', '26.4', '25', '26.0', '25', '27.0', '24.0', '29.3', '20', '23.8'], ['a-C2S', '', '0.8', '', '1.0', '', '1.6', '', '2.1', '', '1.9', '', '1.3'], ['b-C2S', '', '54.2', '', '51.5', '', '50.2', '', '50.6', '', '53.2', '', '15.8'], ['g-C2S', '', '3.8', '', '5.8', '', '5.1', '', '5.0', '', '-', '', '-'], ['S Belite', '60', '58.8', '60', '58.2', '60', '56.8', '60', '57.6', '57.0', '55.2', '20', '17.1'], ['Ternesite', '', '-', '', '-', '', '0.8', '', '0.8', '5.0', '5.2', '45', '49.7'], ['Ferrite', '10', '7.2', '10', '6.7', '10', '6.7', '10', '6.6', '9.5', '2.7', '8.0', '1.3'], ['Magnetite', '', '0.8', '', '0.8', '', '0.4', '', '0.3', '', '1.1', '', '1.0'], ['Periclase', '', '0,9', '', '1.0', '', '0.9', '', '0.8', '', '1.1', '', '1.0'], ['Anhydrite', '5', '-', '5', '-', '5', '-', '5', '0.1', '4.5', '0.2', '7', '0.7'], ['Arcanite', '', '1.6', '', '1.5', '', '1.6', '', '1.3', '', '0.8', '', '0.9'], ['Gehlenite', '', '3.9', '', '4.7', '', '6.3', '', '5.3', '', '3.6', '', '4.0'], ['Perovskite', '', '0.4', '', '0.6', '', '0.4', '', '0.2', '', '0.9', '', '0.6'], ['Al2O3/Fe2O3', '4.51', '4.51', '4.51', '4.51', '4.51', '4.51', '4.51', '4.51', '4.50', '4.50', '4.47', '4.47'], ['SO3/(Al2O3 +Fe2O3)=R$/(A+F)', '0.25', '0.25', '0.25', '0.25', '0.25', '0.25', '0.25', '0.25', '0.40', '0.40', '0.90', '0.90']]",1,0,1,2,S0008884614000465_5,S0008884614000465,2014-03-18
239,Phase compositions of the six commercial cement samples studied.,"[['Phase (M-%)', 'Cement sample', 'Cement sample', 'Cement sample', 'Cement sample', 'Cement sample', 'Cement sample'], ['Phase (M-%)', '#1', '#2', '#3', '#4', '#5', '#6'], ['Alite', '68.1', '60.4', '67.2', '45.1', '70.3', '58.0'], ['Belite', '14.6', '11.1', '14.0', '26.2', '12.0', '16.4'], ['C3A cubic', '7.3', '3.4', '8.4', '1.9', '0.6', '1.4'], ['C3A orthorhombic', '1.2', '5.9', '0.0', '0.0', '0.5', '0.0'], ['C4AF', '3.9', '7.3', '2.7', '17.1', '12.5', '15.3'], ['Calcite', '0.0', '2.6', '3.8', '1.6', '0.6', '0.0'], ['Periklase', '0.0', '2.0', '0.0', '0.0', '0.0', '0.0'], ['Gypsum', '0.0', '0.0', '0.0', '0.3', '0.2', '0.9'], ['Hemihydrate', '3.1', '1.3', '0.0', '1.5', '1.8', '0.4'], ['Anhydrite', '1.8', '3.1', '2.4', '3.6', '0.3', '3.1'], ['Dolomite', '0.0', '0.6', '0.0', '0.0', '0.0', '0.0'], ['Lime', '0.0', '1.2', '0.1', '0.0', '0.0', '0.4'], ['Quartz', '0.0', '0.3', '0.8', '0.1', '0.0', '0.0'], ['Total SO3', '2.60', '2.90', '2.35', '3.40', '1.93', '3.00'], ['Alkali SO3', '0.10', '0.70', '1.23', '0.72', '0.68', '0.85'], ['Total SO3/C3A [m. r.]', '1.05', '1.04', '0.94', '6.04', '5.90', '7.23'], ['Alkali SO3/C3A [m. r.]', '0.04', '0.25', '0.50', '1.29', '2.09', '2.05'], ['w/c ratio', '0.57', '0.56', '0.55', '0.44', '0.47', '0.53']]",1,"Phase compositions of the six commercial cement samples studied.;[['Phase (M-%)', 'Cement sample', 'Cement sample', 'Cement sample', 'Cement sample', 'Cement sample', 'Cement sample'], ['Phase (M-%)', '#1', '#2', '#3', '#4', '#5', '#6'], ['Alite', '68.1', '60.4', '67.2', '45.1', '70.3', '58.0'], ['Belite', '14.6', '11.1', '14.0', '26.2', '12.0', '16.4'], ['C3A cubic', '7.3', '3.4', '8.4', '1.9', '0.6', '1.4'], ['C3A orthorhombic', '1.2', '5.9', '0.0', '0.0', '0.5', '0.0'], ['C4AF', '3.9', '7.3', '2.7', '17.1', '12.5', '15.3'], ['Calcite', '0.0', '2.6', '3.8', '1.6', '0.6', '0.0'], ['Periklase', '0.0', '2.0', '0.0', '0.0', '0.0', '0.0'], ['Gypsum', '0.0', '0.0', '0.0', '0.3', '0.2', '0.9'], ['Hemihydrate', '3.1', '1.3', '0.0', '1.5', '1.8', '0.4'], ['Anhydrite', '1.8', '3.1', '2.4', '3.6', '0.3', '3.1'], ['Dolomite', '0.0', '0.6', '0.0', '0.0', '0.0', '0.0'], ['Lime', '0.0', '1.2', '0.1', '0.0', '0.0', '0.4'], ['Quartz', '0.0', '0.3', '0.8', '0.1', '0.0', '0.0'], ['Total SO3', '2.60', '2.90', '2.35', '3.40', '1.93', '3.00'], ['Alkali SO3', '0.10', '0.70', '1.23', '0.72', '0.68', '0.85'], ['Total SO3/C3A [m. r.]', '1.05', '1.04', '0.94', '6.04', '5.90', '7.23'], ['Alkali SO3/C3A [m. r.]', '0.04', '0.25', '0.50', '1.29', '2.09', '2.05'], ['w/c ratio', '0.57', '0.56', '0.55', '0.44', '0.47', '0.53']]",1,1,1,3,S000888461400057X_1,S000888461400057X,2014-03-22
240,Phase composition of the CEM I 52.5 N sample as determined by Q-XRD using Rietveld refinement.,"[['Phase', 'wt.%'], ['C3S, m', '54.14'], ['C2S, m', '26.63'], ['C3A, c', '3.28'], ['C3A, o', '4.26'], ['C4AF, o', '2.45'], ['Free lime (Franke)', '0.10'], ['Periclase (MgO)', '0.03'], ['Anhydrite', '2.64'], ['CaSO4 hemihydrate', '1.21'], ['CaSO4 dihydrate', '0.02'], ['Calcite', '3.61'], ['Quartz', '1.16'], ['Arcanite (K2SO4)', '0.46']]",1,"Phase composition of the CEM I 52.5 N sample as determined by Q-XRD using Rietveld refinement.;[['Phase', 'wt.%'], ['C3S, m', '54.14'], ['C2S, m', '26.63'], ['C3A, c', '3.28'], ['C3A, o', '4.26'], ['C4AF, o', '2.45'], ['Free lime (Franke)', '0.10'], ['Periclase (MgO)', '0.03'], ['Anhydrite', '2.64'], ['CaSO4 hemihydrate', '1.21'], ['CaSO4 dihydrate', '0.02'], ['Calcite', '3.61'], ['Quartz', '1.16'], ['Arcanite (K2SO4)', '0.46']]",1,1,1,3,S0008884614000593_0,S0008884614000593,2014-03-29
241,Adjusted basic chemical parameters.,"[['Raw materials', 'Raw material composition (wt.%)', 'Characteristics of cement raw meal', 'Characteristics of cement raw meal', 'Mineralogical composition (wt.%)', 'Mineralogical composition (wt.%)'], ['Marl', '28.50', 'LSF', '93.84', 'C3S', '62.69'], ['Limestone', '70.25', 'SM', '2.64', 'C2S', '18.58'], ['BFS', '1.25', 'AM', '1.62', 'C3A', '8.63'], ['Ash of BM', '-', 'HM', '2.16', 'C4AF', '10.11']]",1,"Adjusted basic chemical parameters.;[['Raw materials', 'Raw material composition (wt.%)', 'Characteristics of cement raw meal', 'Characteristics of cement raw meal', 'Mineralogical composition (wt.%)', 'Mineralogical composition (wt.%)'], ['Marl', '28.50', 'LSF', '93.84', 'C3S', '62.69'], ['Limestone', '70.25', 'SM', '2.64', 'C2S', '18.58'], ['BFS', '1.25', 'AM', '1.62', 'C3A', '8.63'], ['Ash of BM', '-', 'HM', '2.16', 'C4AF', '10.11']]",1,1,1,3,S000888461400060X_1,S000888461400060X,2014-04-06
242,"Phase composition of the CEM I 52.5 N sample, as determined by Q-XRD using Rietveld refinement.","[['Phase', 'wt.%'], ['C3S, m', '67.2'], ['C2S, m', '14.0'], ['C3A, c', '7.2'], ['C3A, o', '1.2'], ['C4AF, o', '2.7'], ['Free lime (Franke)', '0.1'], ['Periclas (MgO)', '0.0'], ['Anhydrite', '2.4'], ['CaSO4 hemihydrate', '0.0'], ['CaSO4 dihydrate', '0.0'], ['Calcite+quartz', '4.6']]",1,"Phase composition of the CEM I 52.5 N sample, as determined by Q-XRD using Rietveld refinement.;[['Phase', 'wt.%'], ['C3S, m', '67.2'], ['C2S, m', '14.0'], ['C3A, c', '7.2'], ['C3A, o', '1.2'], ['C4AF, o', '2.7'], ['Free lime (Franke)', '0.1'], ['Periclas (MgO)', '0.0'], ['Anhydrite', '2.4'], ['CaSO4 hemihydrate', '0.0'], ['CaSO4 dihydrate', '0.0'], ['Calcite+quartz', '4.6']]",1,1,1,3,S0008884614000611_0,S0008884614000611,2014-04-03
243,Mineral composition and properties of materials.,"[['', 'Density (g/cm3)', 'Blaine (cm2/g)', 'Mineral composition determined by Rietveld method (%)', 'Mineral composition determined by Rietveld method (%)', 'Mineral composition determined by Rietveld method (%)', 'Mineral composition determined by Rietveld method (%)', 'Mineral composition determined by Rietveld method (%)', 'Mineral composition determined by Rietveld method (%)', 'Mineral composition determined by Rietveld method (%)'], ['', 'Density (g/cm3)', 'Blaine (cm2/g)', 'C3S', 'C2S', 'C3A', 'C4AF', 'Gypsum', 'Hemihydrate', 'Anhydrite'], ['N', '3.16', '3180', '61.2', '16.7', '3.9', '13.6', '0.3', '3.2', ''], ['M', '3.23', '3100', '47.2', '28.9', '1.5', '16.9', '2.1', '2.0', ''], ['L', '3.26', '3390', '34.0', '46.0', '2.0', '13.0', '', '', '4.0'], ['', '', '', '', '', '', '', '', '', ''], ['', 'Density (g/cm3)', 'Blaine (cm2/g)', 'Chemical composition (%)', 'Chemical composition (%)', 'Chemical composition (%)', 'Chemical composition (%)', 'Chemical composition (%)', 'Chemical composition (%)', 'Chemical composition (%)'], ['', 'Density (g/cm3)', 'Blaine (cm2/g)', 'SiO2', 'Al2O3', 'Fe2O3', 'CaO', 'MgO', 'TiO2', 'SO3'], ['BFS', '2.91', '4370', '33.0', '14.44', '0.79', '42.03', '6.06', '0.41', '1.81']]",1,"Mineral composition and properties of materials.;[['', 'Density (g/cm3)', 'Blaine (cm2/g)', 'Mineral composition determined by Rietveld method (%)', 'Mineral composition determined by Rietveld method (%)', 'Mineral composition determined by Rietveld method (%)', 'Mineral composition determined by Rietveld method (%)', 'Mineral composition determined by Rietveld method (%)', 'Mineral composition determined by Rietveld method (%)', 'Mineral composition determined by Rietveld method (%)'], ['', 'Density (g/cm3)', 'Blaine (cm2/g)', 'C3S', 'C2S', 'C3A', 'C4AF', 'Gypsum', 'Hemihydrate', 'Anhydrite'], ['N', '3.16', '3180', '61.2', '16.7', '3.9', '13.6', '0.3', '3.2', ''], ['M', '3.23', '3100', '47.2', '28.9', '1.5', '16.9', '2.1', '2.0', ''], ['L', '3.26', '3390', '34.0', '46.0', '2.0', '13.0', '', '', '4.0'], ['', '', '', '', '', '', '', '', '', ''], ['', 'Density (g/cm3)', 'Blaine (cm2/g)', 'Chemical composition (%)', 'Chemical composition (%)', 'Chemical composition (%)', 'Chemical composition (%)', 'Chemical composition (%)', 'Chemical composition (%)', 'Chemical composition (%)'], ['', 'Density (g/cm3)', 'Blaine (cm2/g)', 'SiO2', 'Al2O3', 'Fe2O3', 'CaO', 'MgO', 'TiO2', 'SO3'], ['BFS', '2.91', '4370', '33.0', '14.44', '0.79', '42.03', '6.06', '0.41', '1.81']]",1,1,1,3,S0008884611001669_0,S0008884611001669,2011-07-01
244,XRF and XRD-Rietveld of the cement and alite used in this study (wt.%).,"[['XRF', 'CEMI 42.5', 'XRD', 'Normo 4', 'Alite'], ['LOI', '2.21', 'C3S', '65.9', '99.6'], ['CaO', '64', 'C2S', '8.6', '-'], ['SiO2', '19.6', 'C4AF', '8.4', '-'], ['Al2O3', '4.52', 'C3A', '6', '-'], ['MgO', '2', 'C', '0.7', '0.4'], ['Na2O', '0.15', 'M', '1.4', '-'], ['SO3', '3.02', 'CaSO4-2H2O', '0', '-'], ['P2O5', '0.2', 'CaSO4-0.5H2O', '1.2', '-'], ['K2O', '1.3', 'CaSO4', '1.8', '-'], ['TiO2', '0.27', 'S', '0', '-'], ['Fe2O3', '2.75', 'CH', '0', '-'], ['', '', 'CaCO3', '4.3', '-'], ['', '', 'K2SO4', '1.7', '-']]",1,"XRF and XRD-Rietveld of the cement and alite used in this study (wt.%).;[['XRF', 'CEMI 42.5', 'XRD', 'Normo 4', 'Alite'], ['LOI', '2.21', 'C3S', '65.9', '99.6'], ['CaO', '64', 'C2S', '8.6', '-'], ['SiO2', '19.6', 'C4AF', '8.4', '-'], ['Al2O3', '4.52', 'C3A', '6', '-'], ['MgO', '2', 'C', '0.7', '0.4'], ['Na2O', '0.15', 'M', '1.4', '-'], ['SO3', '3.02', 'CaSO4-2H2O', '0', '-'], ['P2O5', '0.2', 'CaSO4-0.5H2O', '1.2', '-'], ['K2O', '1.3', 'CaSO4', '1.8', '-'], ['TiO2', '0.27', 'S', '0', '-'], ['Fe2O3', '2.75', 'CH', '0', '-'], ['', '', 'CaCO3', '4.3', '-'], ['', '', 'K2SO4', '1.7', '-']]",1,1,1,3,S0008884611001852_0,S0008884611001852,2012-06-16
245,Phase composition of cement sample (CEM I 52.5 N) as determined by Q-XRD using Rietveld refinement.,"[['Phase', 'wt.%'], ['C3S, m', '67.2'], ['C2S, m', '14.0'], ['C3A, c', '7.2'], ['C3A, o', '1.2'], ['C4AF, o', '2.7'], ['Free Lime (Franke)', '0.1'], ['Periclas (MgO)', '0.0'], ['Anhydrite', '2.4'], ['Hemihydrate', '0.0'], ['Dihydrate', '0.0'], ['Calcite+quartz', '4.6']]",1,"Phase composition of cement sample (CEM I 52.5 N) as determined by Q-XRD using Rietveld refinement.;[['Phase', 'wt.%'], ['C3S, m', '67.2'], ['C2S, m', '14.0'], ['C3A, c', '7.2'], ['C3A, o', '1.2'], ['C4AF, o', '2.7'], ['Free Lime (Franke)', '0.1'], ['Periclas (MgO)', '0.0'], ['Anhydrite', '2.4'], ['Hemihydrate', '0.0'], ['Dihydrate', '0.0'], ['Calcite+quartz', '4.6']]",1,1,1,3,S0008884611003024_0,S0008884611003024,2011-12-20
246,Chemical composition and physical properties of the ordinary Portland cement used.,"[['', 'Portland cement CEMI 52.5', 'Limestone filler'], ['Chemical composition (%)', 'Chemical composition (%)', 'Chemical composition (%)'], ['CaCO3', '<0.10', '98.00'], ['CaO', '63.38', '<0.10'], ['SiO2', '20.17', '0.19'], ['Al2O3', '4.88', '<0.10'], ['Fe2O3', '3.47', '<0.10'], ['MgO', '1.20', '0.46'], ['SO3', '3.48', '<0.10'], ['C3S', '67.1', '-'], ['C2S', '8.7', '-'], ['C3A', '7.3', '-'], ['C4AF', '11.1', '-'], ['Physical properties', 'Physical properties', 'Physical properties'], ['Density (g/cm3)', '3.15', '2.71'], ['Blaine surface (cm2/g)', '4180', '3510'], ['Loss on ignition at 1100degC', '1.00%', '43.70%']]",1,"Chemical composition and physical properties of the ordinary Portland cement used.;[['', 'Portland cement CEMI 52.5', 'Limestone filler'], ['Chemical composition (%)', 'Chemical composition (%)', 'Chemical composition (%)'], ['CaCO3', '<0.10', '98.00'], ['CaO', '63.38', '<0.10'], ['SiO2', '20.17', '0.19'], ['Al2O3', '4.88', '<0.10'], ['Fe2O3', '3.47', '<0.10'], ['MgO', '1.20', '0.46'], ['SO3', '3.48', '<0.10'], ['C3S', '67.1', '-'], ['C2S', '8.7', '-'], ['C3A', '7.3', '-'], ['C4AF', '11.1', '-'], ['Physical properties', 'Physical properties', 'Physical properties'], ['Density (g/cm3)', '3.15', '2.71'], ['Blaine surface (cm2/g)', '4180', '3510'], ['Loss on ignition at 1100degC', '1.00%', '43.70%']]",1,1,1,3,S0008884611003048_0,S0008884611003048,2011-12-21
247,Physical compositions of cement and fly ash.,"[['OPC type I (ASTM C150-04)', 'OPC type I (ASTM C150-04)', 'Fly ash class C (ASTM C 618)', 'Fly ash class C (ASTM C 618)'], ['Chemical data', '%', 'Chemical data', '%'], ['Silicon dioxide (SiO2)', '20.1', 'Silicon dioxide (SiO2)', '31.35'], ['Aluminum oxide (Al2O3)', '4.9', 'Aluminum oxide (Al2O3)', '16.77'], ['Ferric oxide (Fe2O3)', '2.8', 'Ferric oxide (Fe2O3)', '5.57'], ['Calcium oxide (CaO)', '64.3', 'Calcium oxide (CaO)', '23.26'], ['Magnesium oxide (MgO)', '2.5', 'Magnesium oxide (MgO)', '5.45'], ['Sulfur trioxide (SO3)', '2.4', 'Sulfur trioxide (SO3)', '2.02'], ['Loss on ignition', '1.55', 'Loss on ignition', '0.13'], ['Insoluble residue', '0.25', 'Moisture content', '0.12'], ['Free lime', '1.52', 'Sodium oxide (Na2O)', '2.07'], ['Tricalcium silicate (C3S)', '66', 'Potassium oxide (K2O)', '0.31'], ['Tricalcium aluminate (C3A)', '8', '', ''], ['Available alkali (equivalent Na2O)', '0.51', 'Available alkali (equivalent Na2O)', '1'], ['Blaine specific surface, m2/kg', '352', '', ''], ['% passing at #325 mesh', '98.7', '% passing at #325 mesh', '87.2'], ['Density, kg/m3', '3150', 'Density, kg/m3', '2740']]",1,"Physical compositions of cement and fly ash.;[['OPC type I (ASTM C150-04)', 'OPC type I (ASTM C150-04)', 'Fly ash class C (ASTM C 618)', 'Fly ash class C (ASTM C 618)'], ['Chemical data', '%', 'Chemical data', '%'], ['Silicon dioxide (SiO2)', '20.1', 'Silicon dioxide (SiO2)', '31.35'], ['Aluminum oxide (Al2O3)', '4.9', 'Aluminum oxide (Al2O3)', '16.77'], ['Ferric oxide (Fe2O3)', '2.8', 'Ferric oxide (Fe2O3)', '5.57'], ['Calcium oxide (CaO)', '64.3', 'Calcium oxide (CaO)', '23.26'], ['Magnesium oxide (MgO)', '2.5', 'Magnesium oxide (MgO)', '5.45'], ['Sulfur trioxide (SO3)', '2.4', 'Sulfur trioxide (SO3)', '2.02'], ['Loss on ignition', '1.55', 'Loss on ignition', '0.13'], ['Insoluble residue', '0.25', 'Moisture content', '0.12'], ['Free lime', '1.52', 'Sodium oxide (Na2O)', '2.07'], ['Tricalcium silicate (C3S)', '66', 'Potassium oxide (K2O)', '0.31'], ['Tricalcium aluminate (C3A)', '8', '', ''], ['Available alkali (equivalent Na2O)', '0.51', 'Available alkali (equivalent Na2O)', '1'], ['Blaine specific surface, m2/kg', '352', '', ''], ['% passing at #325 mesh', '98.7', '% passing at #325 mesh', '87.2'], ['Density, kg/m3', '3150', 'Density, kg/m3', '2740']]",1,1,1,3,S000888461200124X_0,S000888461200124X,2012-06-05
248,"C3A and C4AF contents of the clinkers used (% by mass of clinker), along with mix-composition, average 28-day cylinder c.s., density and porosity of the tested concretes and microconcretes.","[['Concrete', 'CFA', 'BO', 'M25', 'M30FA', 'M50', 'M75SF', 'M120SF', 'B80SF', 'LR59-1-III', 'BO-III', 'LR59-2'], ['Cement', '1 (CEM I 42.5) R/SR', '2 (CEM I 52.5)', '3 (CEM I 52.5)', '3 (CEM I 52.5)', '3 (CEM I 52.5)', '3 (CEM I 52.5)', '3 (CEM I 52.5)', '3 (CEM I 52.5)', '4 (CEM III/A 42.5 S43)', '5 (CEM III/A 42.5 S62)', '6 (CEM I 52.5)'], ['C3A content (%)', '3.2', '4.3', '2.5', '2.5', '2.5', '2.5', '2.5', '2.5', '9.9', '7.4', '2.4'], ['C4AF content (%)', '13.4', '6.9', '14.0', '14.0', '14.0', '14.0', '14.0', '14.0', '10.5', '10.0', '16.0'], ['FA', '1', '', '', '2', '', '', '', '', '', '', ''], ['Gravel (G) content (kg.m-3) (min/max grain size in mm)', '949 (6/16)', '1192 (4/20)', '1007 (5/20)', '986 (4/20)', '937 (5/20)', '1044 (5/20)', '991 (5/20)', '980 (6/14)', '980 (4/20)', '1036 (6.3/20)', '1025 (4/20)'], ['Sand (S) content (kg.m-3) (min/max grain size in mm)', '911 (0/5)', '744 (0/5)', '899 (0/5)', '879 (0/5)', '806 (0/5)', '877 (0/5)', '820 (0/5)', '790 (0/4)', '890 (0/4)', '715 (0/4)', '815 (0/4)'], ['Cement (C) content (kg.m-3)', '260', '353', '230', '223', '410', '360', '470', '420', '385', '342', '400'], ['Fly ash (FA) content (kg.m-3)', '140', '', '', '95', '', '', '', '', '', '', ''], ['Silica fume (SF) content (kg.m-3)', '', '', '', '', '', '22', '57', '35', '', '', ''], ['Water (W) content (kg.m-3)', '193', '172', '193', '166', '197', '136', '124', '147', '159', '186', '150'], ['Plasticizer or superplasticizer content (kg.m-3)', '4.8', '', '', '1.1', '', '12.0', '15.6', '7.28', '1.14', '', '4.4'], ['Retarder content (kg.m-3)', '', '', '', '1.4', '', '2.5', '3.3', '', '', '', ''], ['Water-to-cement ratio (W/C)', '0.74', '0.49', '0.84', '0.74', '0.48', '0.38', '0.26', '0.35', '', '', '0.38'], ['Water-to-binder ratio (W/B)', '0.48', '0.49', '0.84', '0.52', '0.48', '0.36', '0.23', '0.32', '0.41', '0.54', '0.38'], ['SCM-to-binder ratio (SCM/B)', '0.35', '', '', '0.30', '', '0.06', '0.11', '0.08', '0.43', '0.62', '0'], ['Gravel-to-sand ratio (G/S)', '1.0', '1.6', '1.1', '1.1', '1.2', '1.2', '1.2', '1.2', '1.1', '1.4', '1.2'], ['Average 28-day cylinder compressive strength (MPa)', '28.9', '58.6', '22.2', '48.5', '56.3', '85.5', '127.5', '76.9', '75.5', '38.5', '85.8'], ['Average density of the dry hardened material (%) (age)', '2147 (4months)', '2292 (90days)', '2241 (9months)', '2280 (2years)', '2280 (4months)', '2410 (45days)', '2450 (45days)', '2270 (90days)', '2340 (4months)', '2190 (2years)', '2388 (4months)'], ['Average porosity accessible to water (-) (age)', '0.137 (4months)', '0.124 (90days)', '0.159 (9months)', '0.139 (2years)', '0.145 (4months)', '0.100 (45days)', '0.074 (45days)', '0.117 (90days)', '0.120 (4months)', '0.152 (2years)', '0.103 (4months)']]",1,"C3A and C4AF contents of the clinkers used (% by mass of clinker), along with mix-composition, average 28-day cylinder c.s., density and porosity of the tested concretes and microconcretes.;[['Concrete', 'CFA', 'BO', 'M25', 'M30FA', 'M50', 'M75SF', 'M120SF', 'B80SF', 'LR59-1-III', 'BO-III', 'LR59-2'], ['Cement', '1 (CEM I 42.5) R/SR', '2 (CEM I 52.5)', '3 (CEM I 52.5)', '3 (CEM I 52.5)', '3 (CEM I 52.5)', '3 (CEM I 52.5)', '3 (CEM I 52.5)', '3 (CEM I 52.5)', '4 (CEM III/A 42.5 S43)', '5 (CEM III/A 42.5 S62)', '6 (CEM I 52.5)'], ['C3A content (%)', '3.2', '4.3', '2.5', '2.5', '2.5', '2.5', '2.5', '2.5', '9.9', '7.4', '2.4'], ['C4AF content (%)', '13.4', '6.9', '14.0', '14.0', '14.0', '14.0', '14.0', '14.0', '10.5', '10.0', '16.0'], ['FA', '1', '', '', '2', '', '', '', '', '', '', ''], ['Gravel (G) content (kg.m-3) (min/max grain size in mm)', '949 (6/16)', '1192 (4/20)', '1007 (5/20)', '986 (4/20)', '937 (5/20)', '1044 (5/20)', '991 (5/20)', '980 (6/14)', '980 (4/20)', '1036 (6.3/20)', '1025 (4/20)'], ['Sand (S) content (kg.m-3) (min/max grain size in mm)', '911 (0/5)', '744 (0/5)', '899 (0/5)', '879 (0/5)', '806 (0/5)', '877 (0/5)', '820 (0/5)', '790 (0/4)', '890 (0/4)', '715 (0/4)', '815 (0/4)'], ['Cement (C) content (kg.m-3)', '260', '353', '230', '223', '410', '360', '470', '420', '385', '342', '400'], ['Fly ash (FA) content (kg.m-3)', '140', '', '', '95', '', '', '', '', '', '', ''], ['Silica fume (SF) content (kg.m-3)', '', '', '', '', '', '22', '57', '35', '', '', ''], ['Water (W) content (kg.m-3)', '193', '172', '193', '166', '197', '136', '124', '147', '159', '186', '150'], ['Plasticizer or superplasticizer content (kg.m-3)', '4.8', '', '', '1.1', '', '12.0', '15.6', '7.28', '1.14', '', '4.4'], ['Retarder content (kg.m-3)', '', '', '', '1.4', '', '2.5', '3.3', '', '', '', ''], ['Water-to-cement ratio (W/C)', '0.74', '0.49', '0.84', '0.74', '0.48', '0.38', '0.26', '0.35', '', '', '0.38'], ['Water-to-binder ratio (W/B)', '0.48', '0.49', '0.84', '0.52', '0.48', '0.36', '0.23', '0.32', '0.41', '0.54', '0.38'], ['SCM-to-binder ratio (SCM/B)', '0.35', '', '', '0.30', '', '0.06', '0.11', '0.08', '0.43', '0.62', '0'], ['Gravel-to-sand ratio (G/S)', '1.0', '1.6', '1.1', '1.1', '1.2', '1.2', '1.2', '1.2', '1.1', '1.4', '1.2'], ['Average 28-day cylinder compressive strength (MPa)', '28.9', '58.6', '22.2', '48.5', '56.3', '85.5', '127.5', '76.9', '75.5', '38.5', '85.8'], ['Average density of the dry hardened material (%) (age)', '2147 (4months)', '2292 (90days)', '2241 (9months)', '2280 (2years)', '2280 (4months)', '2410 (45days)', '2450 (45days)', '2270 (90days)', '2340 (4months)', '2190 (2years)', '2388 (4months)'], ['Average porosity accessible to water (-) (age)', '0.137 (4months)', '0.124 (90days)', '0.159 (9months)', '0.139 (2years)', '0.145 (4months)', '0.100 (45days)', '0.074 (45days)', '0.117 (90days)', '0.120 (4months)', '0.152 (2years)', '0.103 (4months)']]",1,1,1,3,S0008884612001251_1,S0008884612001251,2012-06-28
249,Effective (actual) and mix w/c ratios from calorimetry experiments.,"[['', '', '', '', 'Polyheed N', 'Polyheed N', 'Polyheed N'], ['', 'Low', 'Medium', 'High', 'Low', 'Medium', 'High'], ['Alite', '0.4', '0.8', '1.1 (1.2)', '0.4', '0.65 (0.8)', '0.78 (1.2)'], ['Cement', '0.3', '0.4', '0.8', '0.3', '0.4', '0.77 (0.8)'], ['C3S(t)', '0.4', '0.8', '0.97 (1.2)', 'N/A', 'N/A', 'N/A']]",1,"Effective (actual) and mix w/c ratios from calorimetry experiments.;[['', '', '', '', 'Polyheed N', 'Polyheed N', 'Polyheed N'], ['', 'Low', 'Medium', 'High', 'Low', 'Medium', 'High'], ['Alite', '0.4', '0.8', '1.1 (1.2)', '0.4', '0.65 (0.8)', '0.78 (1.2)'], ['Cement', '0.3', '0.4', '0.8', '0.3', '0.4', '0.77 (0.8)'], ['C3S(t)', '0.4', '0.8', '0.97 (1.2)', 'N/A', 'N/A', 'N/A']]",0,1,1,2,S0008884612001263_2,S0008884612001263,2012-06-14
250,Observed w/c ratios from SEM images.,"[['', '0.4', '0.4A', '0.8'], ['Alite', '0.52+-0.02', '0.60+-0.04', '0.82+-0.04'], ['Cement', '0.46+-0.02', '0.48+-0.03', '0.62+-0.04'], ['C3S(t)', '0.59+-0.03', 'NA', '0.87+-0.05']]",1,"Observed w/c ratios from SEM images.;[['', '0.4', '0.4A', '0.8'], ['Alite', '0.52+-0.02', '0.60+-0.04', '0.82+-0.04'], ['Cement', '0.46+-0.02', '0.48+-0.03', '0.62+-0.04'], ['C3S(t)', '0.59+-0.03', 'NA', '0.87+-0.05']]",0,1,1,2,S0008884612001263_4,S0008884612001263,2012-06-14
251,"Cement phase composition, as determined by Rietveld analysis.","[['Phase', '% wt.'], ['C3S', '69.5 (7)'], ['C2S', '24.6 (8)'], ['C3A', '3.3 (2)'], ['CaSO4 (anhydrite)', '2.6 (1)']]",1,"Cement phase composition, as determined by Rietveld analysis.;[['Phase', '% wt.'], ['C3S', '69.5 (7)'], ['C2S', '24.6 (8)'], ['C3A', '3.3 (2)'], ['CaSO4 (anhydrite)', '2.6 (1)']]",1,1,1,3,S0008884612001305_0,S0008884612001305,2012-06-12
252,Phase composition of the white cement.,"[['Phases', 'C3S', 'C2S', 'C3A', 'C4AF', 'Sulfates'], ['Phase composition (%)', '68.8+-0.3', '10.4+-0.7', '10.5+-0.1', '1.0+-0.1', '7.5+-0.1']]",1,"Phase composition of the white cement.;[['Phases', 'C3S', 'C2S', 'C3A', 'C4AF', 'Sulfates'], ['Phase composition (%)', '68.8+-0.3', '10.4+-0.7', '10.5+-0.1', '1.0+-0.1', '7.5+-0.1']]",1,1,1,3,S0008884610001018_0,S0008884610001018,2010-04-29
