Repository: zakidotai/cemcat

# CemCat Streamlit Hosting Bundle

This folder is ready to be pushed to GitHub and deployed on Streamlit Cloud.

## Files included

- `streamlit_app.py` (main app)
- `requirements.txt`
- `data/ner_cems_40k.csv`
- `data/pii_abs.json`
- `data/clinker_comps_with_dates.csv`
- `upload/composition_cls_slag_updated.csv`

## Local run

```bash
streamlit run streamlit_app.py
```

File: crystalline_composition_gpt4_with_pii_tid_dates.csv (part 11 of 101)
,caption,tables,Label,text,pred_0,pred_1,pred_2,all_pred,pii_tid,pii,date
253,Cements properties.,"[['', 'Ordinary Portland cement (OPC)', 'Sulphate resisting cement (SRC)'], ['Chemical analysis (%)', 'Chemical analysis (%)', 'Chemical analysis (%)'], ['CaO', '65.4', '65.9'], ['SiO2', '20.4', '21.3'], ['Al2O3', '4.9', '3.7'], ['Fe2O3', '1.8', '4.5'], ['SO3', '3.6', '2.6'], ['', '', ''], ['Compound composition of clinker (%)', 'Compound composition of clinker (%)', 'Compound composition of clinker (%)'], ['C3S', '66.4', '67.5'], ['C2S', '5.6', '6.7'], ['C3A', '11.4', '2.2'], ['C4AF', '5.4', '13.8'], ['', '', ''], ['Physical properties', 'Physical properties', 'Physical properties'], ['Blaine fineness (cm2/gr)', '3750', '3460'], ['Normal comp. strength (MPa)', '69.1', '64']]",1,"Cements properties.;[['', 'Ordinary Portland cement (OPC)', 'Sulphate resisting cement (SRC)'], ['Chemical analysis (%)', 'Chemical analysis (%)', 'Chemical analysis (%)'], ['CaO', '65.4', '65.9'], ['SiO2', '20.4', '21.3'], ['Al2O3', '4.9', '3.7'], ['Fe2O3', '1.8', '4.5'], ['SO3', '3.6', '2.6'], ['', '', ''], ['Compound composition of clinker (%)', 'Compound composition of clinker (%)', 'Compound composition of clinker (%)'], ['C3S', '66.4', '67.5'], ['C2S', '5.6', '6.7'], ['C3A', '11.4', '2.2'], ['C4AF', '5.4', '13.8'], ['', '', ''], ['Physical properties', 'Physical properties', 'Physical properties'], ['Blaine fineness (cm2/gr)', '3750', '3460'], ['Normal comp. strength (MPa)', '69.1', '64']]",1,1,1,3,S0008884612001548_0,S0008884612001548,2012-09-06
254,Chemical and mineralogical composition of the used materials and analysis of readily soluble compounds. The mean fly ash glass composition was estimated by subtracting the crystalline and the readily soluble phases from the total XRF composition.,"[['XRF-analysis   [wt%]', 'XRF-analysis   [wt%]', 'XRF-analysis   [wt%]', 'XRF-analysis   [wt%]', 'Mineralogical phase composition   [wt%]', 'Mineralogical phase composition   [wt%]', 'Mineralogical phase composition   [wt%]', 'Mineralogical phase composition   [wt%]', 'Mineralogical phase composition   [wt%]', 'Glass composition [wt%]', 'Glass composition [wt%]', 'Glass composition [wt%]'], ['', 'F1', 'F2', 'OPC', '', 'F1', 'F2', '', 'OPC', '', 'F1', 'F2'], ['SiO2', '50.9', '45.0', '19.4', 'Mullite', '8.2', '19.5', 'C3S', '57.1', 'SiO2', '54.4', '50.3'], ['Al2O3', '24.7', '26.5', '5.2', 'Quartz', '7.0', '7.6', 'b C2S', '7.9', 'Al2O3', '24.8', '22.9'], ['Fe2O3', '7.3', '8.5', '3.6', 'Hematite', '0.7', '1.2', ""a' C2S"", '9.3', 'Fe2O3', '5.7', '7.6'], ['CaO', '3.7', '5.6', '62.1', 'Magnetite', '0.8', '1.0', 'C4AF', '13', 'CaO', '4.6', '7.5'], ['MgO', '1.8', '2.8', '1.9', 'Anhydrite', '', '0.8', 'C3A cubic', '2.0', 'MgO', '2.1', '2.4'], ['K2O', '3.9', '2.0', '1.2', 'Periclase', '', '1.3', 'C3A othorh.', '2.0', 'K2O', '4.9', '2.9'], ['Na2O', '0.9', '1.3', '0.3', 'Lime', '', '0.9', 'Calcite', '0.4', 'Na2O', '1.1', '1.9'], ['TiO2', '1.1', '1.2', '0.2', 'Amorphous', '83.3', '67.7', 'Periclase', '1.0', 'TiO2', '1.4', '1.7'], ['Mn2O3', '0.1', '0.1', '0.1', '', '', '', 'Bassanite', '2.6', 'Mn2O3', '0.1', '0.1'], ['P2O5', '0.8', '1.1', '0.6', '', '', '', 'Anhydrite', '2.8', 'P2O5', '0.9', '1.6'], ['SO3', '0.4', '0.6', '3.7', '', '', '', 'Arcanite', '0.5', 'SO3', '0.0', '1.2'], ['SrO', '', '', '0.3', '', '', '', 'Dolomite', '0.5', '', '', ''], ['LOI', '3.5', '4.2', '1.1', '', '', '', 'Magnesite', '0.3', '', '', ''], ['C', '2.7', '2.9', '', '', '', '', 'Siderite', '0.2', '', '', ''], ['', '', '', '', '', '', '', 'Quartz', '0.2', '', '', ''], ['', '', '', '', '', '', '', 'Ankerite', '0.2', '', '', ''], ['Sum', '99.1', '98.9', '99.7', '', '100.0', '100.0', '', '100.0', '', '100.0', '100.0'], ['', '', '', '', '', '', '', '', '', '', '', ''], ['', '', '', '', '', '', '', '', '', '', '', ''], ['Readily soluble alkalis [wt%]', 'Readily soluble alkalis [wt%]', 'Readily soluble alkalis [wt%]', 'Readily soluble alkalis [wt%]', '', '', '', '', '', '', '', ''], ['', 'F1', 'F2', 'OPC', '', '', '', '', '', '', '', ''], ['CaO', '0.11', '0.41', '', '', '', '', '', '', '', '', ''], ['K2O', '0.10', '0.01', '0.89', '', '', '', '', '', '', '', ''], ['Na2O', '0.03', '0.01', '0.08', '', '', '', '', '', '', '', ''], ['SO3', '0.30', '0.27', '', '', '', '', '', '', '', '', '']]",1,"Chemical and mineralogical composition of the used materials and analysis of readily soluble compounds. The mean fly ash glass composition was estimated by subtracting the crystalline and the readily soluble phases from the total XRF composition.;[['XRF-analysis   [wt%]', 'XRF-analysis   [wt%]', 'XRF-analysis   [wt%]', 'XRF-analysis   [wt%]', 'Mineralogical phase composition   [wt%]', 'Mineralogical phase composition   [wt%]', 'Mineralogical phase composition   [wt%]', 'Mineralogical phase composition   [wt%]', 'Mineralogical phase composition   [wt%]', 'Glass composition [wt%]', 'Glass composition [wt%]', 'Glass composition [wt%]'], ['', 'F1', 'F2', 'OPC', '', 'F1', 'F2', '', 'OPC', '', 'F1', 'F2'], ['SiO2', '50.9', '45.0', '19.4', 'Mullite', '8.2', '19.5', 'C3S', '57.1', 'SiO2', '54.4', '50.3'], ['Al2O3', '24.7', '26.5', '5.2', 'Quartz', '7.0', '7.6', 'b C2S', '7.9', 'Al2O3', '24.8', '22.9'], ['Fe2O3', '7.3', '8.5', '3.6', 'Hematite', '0.7', '1.2', ""a' C2S"", '9.3', 'Fe2O3', '5.7', '7.6'], ['CaO', '3.7', '5.6', '62.1', 'Magnetite', '0.8', '1.0', 'C4AF', '13', 'CaO', '4.6', '7.5'], ['MgO', '1.8', '2.8', '1.9', 'Anhydrite', '', '0.8', 'C3A cubic', '2.0', 'MgO', '2.1', '2.4'], ['K2O', '3.9', '2.0', '1.2', 'Periclase', '', '1.3', 'C3A othorh.', '2.0', 'K2O', '4.9', '2.9'], ['Na2O', '0.9', '1.3', '0.3', 'Lime', '', '0.9', 'Calcite', '0.4', 'Na2O', '1.1', '1.9'], ['TiO2', '1.1', '1.2', '0.2', 'Amorphous', '83.3', '67.7', 'Periclase', '1.0', 'TiO2', '1.4', '1.7'], ['Mn2O3', '0.1', '0.1', '0.1', '', '', '', 'Bassanite', '2.6', 'Mn2O3', '0.1', '0.1'], ['P2O5', '0.8', '1.1', '0.6', '', '', '', 'Anhydrite', '2.8', 'P2O5', '0.9', '1.6'], ['SO3', '0.4', '0.6', '3.7', '', '', '', 'Arcanite', '0.5', 'SO3', '0.0', '1.2'], ['SrO', '', '', '0.3', '', '', '', 'Dolomite', '0.5', '', '', ''], ['LOI', '3.5', '4.2', '1.1', '', '', '', 'Magnesite', '0.3', '', '', ''], ['C', '2.7', '2.9', '', '', '', '', 'Siderite', '0.2', '', '', ''], ['', '', '', '', '', '', '', 'Quartz', '0.2', '', '', ''], ['', '', '', '', '', '', '', 'Ankerite', '0.2', '', '', ''], ['Sum', '99.1', '98.9', '99.7', '', '100.0', '100.0', '', '100.0', '', '100.0', '100.0'], ['', '', '', '', '', '', '', '', '', '', '', ''], ['', '', '', '', '', '', '', '', '', '', '', ''], ['Readily soluble alkalis [wt%]', 'Readily soluble alkalis [wt%]', 'Readily soluble alkalis [wt%]', 'Readily soluble alkalis [wt%]', '', '', '', '', '', '', '', ''], ['', 'F1', 'F2', 'OPC', '', '', '', '', '', '', '', ''], ['CaO', '0.11', '0.41', '', '', '', '', '', '', '', '', ''], ['K2O', '0.10', '0.01', '0.89', '', '', '', '', '', '', '', ''], ['Na2O', '0.03', '0.01', '0.08', '', '', '', '', '', '', '', ''], ['SO3', '0.30', '0.27', '', '', '', '', '', '', '', '', '']]",1,1,1,3,S0008884612001585_0,S0008884612001585,2012-07-31
255,Phase composition of the CEM I 52.5 N sample as determined by Q-XRD using Rietveld refinement.,"[['Phase', 'wt.%'], ['C3S, m', '52.0'], ['C2S, m', '27.6'], ['C3A, c', '4.4'], ['C3A, o', '3.6'], ['C4AF, o', '4.3'], ['Free lime (Franke)', '0.1'], ['Periclase (MgO)', '0.1'], ['Anhydrite', '2.1'], ['Hemihydrate', '0.7'], ['Dihydrate', '0.4'], ['Calcite', '3.3'], ['Quartz', '0.8']]",1,"Phase composition of the CEM I 52.5 N sample as determined by Q-XRD using Rietveld refinement.;[['Phase', 'wt.%'], ['C3S, m', '52.0'], ['C2S, m', '27.6'], ['C3A, c', '4.4'], ['C3A, o', '3.6'], ['C4AF, o', '4.3'], ['Free lime (Franke)', '0.1'], ['Periclase (MgO)', '0.1'], ['Anhydrite', '2.1'], ['Hemihydrate', '0.7'], ['Dihydrate', '0.4'], ['Calcite', '3.3'], ['Quartz', '0.8']]",0,1,1,2,S000888461200172X_0,S000888461200172X,2012-08-18
256,"Proportion of the main phases in the clinkers used in 2011 to prepare cement paste samples for microindentation testing, determined by Rietveld X-ray diffraction quantification. Data is provided by the manufacturer (Lafarge).","[['Cement', 'C3S', 'C2S', 'C3A', 'C4AF', 'Gypsum'], ['Saint Vigor (2011)', '60.0', '22.4', '1.20', '12.9', '1.30'], ['Saint-Pierre-la-Cour (2011)', '59.9', '17.6', '7.40', '9.40', '0.30']]",1,"Proportion of the main phases in the clinkers used in 2011 to prepare cement paste samples for microindentation testing, determined by Rietveld X-ray diffraction quantification. Data is provided by the manufacturer (Lafarge).;[['Cement', 'C3S', 'C2S', 'C3A', 'C4AF', 'Gypsum'], ['Saint Vigor (2011)', '60.0', '22.4', '1.20', '12.9', '1.30'], ['Saint-Pierre-la-Cour (2011)', '59.9', '17.6', '7.40', '9.40', '0.30']]",0,1,1,2,S0008884614000052_2,S0008884614000052,2014-02-04
257,Mineral composition of white cement determined by powder XRD and Rietveld analysis.,"[['C3S (%)', 'C2S (%)', 'C3A (%)', 'Periclase (%)', 'Bassanite (%)', 'Gypsum (%)', 'Calcite (%)'], ['53.1+-1.41', '33.2+-1.50', '5.46+-0.37', '0.5+-0.27', '2.01+-0.23', '1.84+-0.11', '3.96+-0.7']]",1,"Mineral composition of white cement determined by powder XRD and Rietveld analysis.;[['C3S (%)', 'C2S (%)', 'C3A (%)', 'Periclase (%)', 'Bassanite (%)', 'Gypsum (%)', 'Calcite (%)'], ['53.1+-1.41', '33.2+-1.50', '5.46+-0.37', '0.5+-0.27', '2.01+-0.23', '1.84+-0.11', '3.96+-0.7']]",1,1,1,3,S0008884614000088_1,S0008884614000088,2014-02-02
258,Basic characteristics of the cements used in the study.,"[['Cement label', 'Cement type', 'CC [%]', 'BS [cm2/g]', 'C3S [%]', 'C2S [%]', 'C3A [%]', 'C4AF [%]'], ['C1', 'CEM I 42,5 N', '>95', '2640', '60.2', '13.6', '7.2', '9.3'], ['C2', 'CEM I 52,5 R', '>95', '4310', '57.7', '13.0', '6.9', '8.9']]",1,"Basic characteristics of the cements used in the study.;[['Cement label', 'Cement type', 'CC [%]', 'BS [cm2/g]', 'C3S [%]', 'C2S [%]', 'C3A [%]', 'C4AF [%]'], ['C1', 'CEM I 42,5 N', '>95', '2640', '60.2', '13.6', '7.2', '9.3'], ['C2', 'CEM I 52,5 R', '>95', '4310', '57.7', '13.0', '6.9', '8.9']]",1,1,1,3,S0008884613000902_0,S0008884613000902,2013-05-07
259,Mineral composition of Portland cement (CEM I 42.5N) based on Bogue equation [13].,"[['Compound', 'C3S', 'C2S', 'C3A', 'C4AF', 'Total'], ['Weight (%)', '64', '13', '8', '9', '94']]",1,"Mineral composition of Portland cement (CEM I 42.5N) based on Bogue equation [13].;[['Compound', 'C3S', 'C2S', 'C3A', 'C4AF', 'Total'], ['Weight (%)', '64', '13', '8', '9', '94']]",1,1,1,3,S0008884613001166_1,S0008884613001166,2013-06-11
260,"X-ray fluorescence analysis for the three raw materials (clinker, gypsum and fly ash) and RQPA for cement and fly ash anhydrous powders.","[['XRF', 'XRF', 'XRF', 'XRF', 'RQPA', 'RQPA', 'RQPA'], ['', 'CS10(wt.%)', 'Gypsum(wt.%)', 'Fly Ash   (wt.%)', '', 'CS10-25(wt.%)', 'Fly Ash(wt.%)'], ['Al2O3', '33.80', '0.37', '26.40', 'C4A3 S', '40.3', '-'], ['CaO', '41.97', '31.20', '4.53', 'CSH2', '26.1', '-'], ['Fe2O3', '2.37', '0.12', '7.45', 'b-C2S', '9.4', '-'], ['K2O', '0.25', '0.054', '3.56', 'CaTiO3', '5.7', '-'], ['SiO2', '8.20', '0.73', '52.70', 'MgO', '1.2', '-'], ['MgO', '2.73', '0.098', '1.93', 'Akermanite', '1.2', '-'], ['P2O5', '0.13', '0.44', '0.28', 'C4AF', '0.7', '-'], ['TiO2', '1.50', '-', '0.96', 'Mullite', '-', '8.4'], ['SO3', '8.80', '42.40', '-', 'Quartz', '-', '5.3'], ['SrO', '0.15', '2.38', '-', 'Hematites', '-', '0.4'], ['B2O3', '-', '-', '-', 'Magnesium-Ferrite', '-', '0.5'], ['Cr2O3', '0.017', '-', '-', 'Lime', '-', '0.2'], ['MnO', '0.011', '-', '0.05', 'Periclase', '-', '0.2'], ['ZrO2', '0.070', '-', '-', 'ACn', '15.4', '85.0'], ['Na2O', '<0.08', '0.20', '0.53', '-', '-', '-'], ['LoI', '-', '22.00', '1.60', 'SUM', '100.0', '100.0']]",1,"X-ray fluorescence analysis for the three raw materials (clinker, gypsum and fly ash) and RQPA for cement and fly ash anhydrous powders.;[['XRF', 'XRF', 'XRF', 'XRF', 'RQPA', 'RQPA', 'RQPA'], ['', 'CS10(wt.%)', 'Gypsum(wt.%)', 'Fly Ash   (wt.%)', '', 'CS10-25(wt.%)', 'Fly Ash(wt.%)'], ['Al2O3', '33.80', '0.37', '26.40', 'C4A3 S', '40.3', '-'], ['CaO', '41.97', '31.20', '4.53', 'CSH2', '26.1', '-'], ['Fe2O3', '2.37', '0.12', '7.45', 'b-C2S', '9.4', '-'], ['K2O', '0.25', '0.054', '3.56', 'CaTiO3', '5.7', '-'], ['SiO2', '8.20', '0.73', '52.70', 'MgO', '1.2', '-'], ['MgO', '2.73', '0.098', '1.93', 'Akermanite', '1.2', '-'], ['P2O5', '0.13', '0.44', '0.28', 'C4AF', '0.7', '-'], ['TiO2', '1.50', '-', '0.96', 'Mullite', '-', '8.4'], ['SO3', '8.80', '42.40', '-', 'Quartz', '-', '5.3'], ['SrO', '0.15', '2.38', '-', 'Hematites', '-', '0.4'], ['B2O3', '-', '-', '-', 'Magnesium-Ferrite', '-', '0.5'], ['Cr2O3', '0.017', '-', '-', 'Lime', '-', '0.2'], ['MnO', '0.011', '-', '0.05', 'Periclase', '-', '0.2'], ['ZrO2', '0.070', '-', '-', 'ACn', '15.4', '85.0'], ['Na2O', '<0.08', '0.20', '0.53', '-', '-', '-'], ['LoI', '-', '22.00', '1.60', 'SUM', '100.0', '100.0']]",1,1,1,3,S0008884613001713_0,S0008884613001713,2013-09-06
261,Chemical analysis and phase composition of the cement used (CEM I 52.5N).,"[['Oxide composition by XRF (mass %)', 'Oxide composition by XRF (mass %)', 'Mineral composition by Rietveld refinement (mass %) [70]', 'Mineral composition by Rietveld refinement (mass %) [70]'], ['SiO2', '19.64', 'Alite (C3S)', '58.67'], ['Na2O', '0.35', 'Belite (C2S)', '17.05'], ['Al2O3', '4.80', 'Aluminate (C3A)', '3.24'], ['Fe2O3', '3.28', 'Ferrite (C4AF)', '10.26'], ['CaO', '63.34', 'Calcite', '3.01'], ['Cl', '0.06', 'Anhydrite', '2.99'], ['P2O5', '0.59', 'Bassanite', '1.16'], ['K2O', '0.06', 'Syngenite', '0.94'], ['MgO', '1.99', 'Ca-Langbeinite', '0.53'], ['TiO2', '0.34', 'Gypsum (C   S -   )', '0.06'], ['SO3', '2.07', 'Free lime (CaO)', '0.97'], ['Others', '0.62', 'Periclase (MgO)', '0.97'], ['LOI', '1.56', 'Others', '0.15']]",1,"Chemical analysis and phase composition of the cement used (CEM I 52.5N).;[['Oxide composition by XRF (mass %)', 'Oxide composition by XRF (mass %)', 'Mineral composition by Rietveld refinement (mass %) [70]', 'Mineral composition by Rietveld refinement (mass %) [70]'], ['SiO2', '19.64', 'Alite (C3S)', '58.67'], ['Na2O', '0.35', 'Belite (C2S)', '17.05'], ['Al2O3', '4.80', 'Aluminate (C3A)', '3.24'], ['Fe2O3', '3.28', 'Ferrite (C4AF)', '10.26'], ['CaO', '63.34', 'Calcite', '3.01'], ['Cl', '0.06', 'Anhydrite', '2.99'], ['P2O5', '0.59', 'Bassanite', '1.16'], ['K2O', '0.06', 'Syngenite', '0.94'], ['MgO', '1.99', 'Ca-Langbeinite', '0.53'], ['TiO2', '0.34', 'Gypsum (C   S -   )', '0.06'], ['SO3', '2.07', 'Free lime (CaO)', '0.97'], ['Others', '0.62', 'Periclase (MgO)', '0.97'], ['LOI', '1.56', 'Others', '0.15']]",1,1,1,3,S0008884613001828_0,S0008884613001828,2013-10-02
262,Estimated main compound compositions (by mass percentage) of the different cements.,"[['Cement', 'Method', 'C3S', 'C2S', 'C3A', 'C4AF', 'C2F', 'CaSO4', 'Free lime'], ['Lehigh-H', 'Bogue', '47.11', '27.18', '0', '17.67', '0.67', '4.63', '0.18'], ['Lehigh-H', 'Rietveld', '48.2', '29.4', '0', '17.2', '0', '5.1', '-'], ['Lafarge-H', 'Bogue', '59.32', '18.53', '0.33', '14.05', '0', '4.94', '0.18'], ['Lafarge-H', 'Rietveld', '55.8', '18.5', '0', '13.4', '0', '12.7', '-'], ['Dyckerhoff-G', 'Bogue', '48.02', '26.03', '2.29', '17.56', '0', '3.98', '0.28'], ['Dyckerhoff-G', 'Rietveld', '58.1', '19.8', '0', '18.2', '0', '3.9', '-']]",1,"Estimated main compound compositions (by mass percentage) of the different cements.;[['Cement', 'Method', 'C3S', 'C2S', 'C3A', 'C4AF', 'C2F', 'CaSO4', 'Free lime'], ['Lehigh-H', 'Bogue', '47.11', '27.18', '0', '17.67', '0.67', '4.63', '0.18'], ['Lehigh-H', 'Rietveld', '48.2', '29.4', '0', '17.2', '0', '5.1', '-'], ['Lafarge-H', 'Bogue', '59.32', '18.53', '0.33', '14.05', '0', '4.94', '0.18'], ['Lafarge-H', 'Rietveld', '55.8', '18.5', '0', '13.4', '0', '12.7', '-'], ['Dyckerhoff-G', 'Bogue', '48.02', '26.03', '2.29', '17.56', '0', '3.98', '0.28'], ['Dyckerhoff-G', 'Rietveld', '58.1', '19.8', '0', '18.2', '0', '3.9', '-']]",1,1,1,3,S0008884613001865_0,S0008884613001865,2013-09-21
263,Mineral compositions of clinkers.,"[['Sample', 'Alite (%)', 'Belite (%)', 'Rankinite (%)', 'Melilite (%)', 'C4AF (%)', 'C3A (%)', 'CA (%)', 'C12A7 (%)', 'CSA (%)', 'MF (%)'], ['K1', '48.7', '31.5', '0.0', '0.2', '8.2', '11.14', '0.0', '0.0', '0.0', '0.0'], ['K2', '23.8', '54.1', '0.0', '1.0', '18.3', '2.6', '0.1', '0.0', '0.0', '0.0'], ['K3', '0.0', '78.4', '0.0', '1.4', '17.5', '0.8', '1.5', '0.1', '0.3', '0.0'], ['K4', '0.0', '73.3', '0.0', '12.0', '11.6', '1.0', '0.0', '1.8', '0.2', '0.2'], ['K5', '0.0', '75.5', '0.0', '10.9', '6.1', '2.5', '0.2', '4.6', '0.1', '0.1'], ['K6', '0.0', '75.1', '0.0', '12.5', '5.5', '3.0', '0.6', '3.2', '0.1', '0.1'], ['K7', '0.0', '72.9', '0.0', '14.7', '10.0', '1.4', '0.0', '0.4', '0.3', '0.3'], ['K8', '0.0', '76.2', '0.0', '16.3', '4.1', '1.9', '0.8', '0.2', '0.3', '0.3'], ['K9', '0.0', '76.0', '0.0', '13.9', '3.0', '2.9', '0.9', '0.0', '3.2', '0.2'], ['K10', '0.0', '75.2', '0.0', '19.7', '2.3', '1.9', '0.3', '0.3', '0.0', '0.2'], ['K11', '0.0', '73.3', '0.0', '24.6', '0.0', '1.5', '0.0', '0.2', '0.1', '0.3'], ['K12', '0.0', '71.1', '0.0', '26.1', '0.1', '1.6', '0.0', '0.1', '0.0', '1.0'], ['K13', '0.0', '62.8', '0.2', '33.9', '0.0', '2.3', '0.0', '0.2', '0.1', '0.5'], ['K14', '0.0', '60.7', '2.1', '35.3', '0.2', '1.0', '0.0', '0.3', '0.3', '0.2'], ['K15', '0.0', '60.0', '0.0', '38.6', '0.0', '0.9', '0.0', '0.2', '0.0', '0.2'], ['K16', '0.0', '26.6', '29.4', '40.4', '0.4', '0.7', '0.0', '0.4', '0.0', '0.4']]",1,"Mineral compositions of clinkers.;[['Sample', 'Alite (%)', 'Belite (%)', 'Rankinite (%)', 'Melilite (%)', 'C4AF (%)', 'C3A (%)', 'CA (%)', 'C12A7 (%)', 'CSA (%)', 'MF (%)'], ['K1', '48.7', '31.5', '0.0', '0.2', '8.2', '11.14', '0.0', '0.0', '0.0', '0.0'], ['K2', '23.8', '54.1', '0.0', '1.0', '18.3', '2.6', '0.1', '0.0', '0.0', '0.0'], ['K3', '0.0', '78.4', '0.0', '1.4', '17.5', '0.8', '1.5', '0.1', '0.3', '0.0'], ['K4', '0.0', '73.3', '0.0', '12.0', '11.6', '1.0', '0.0', '1.8', '0.2', '0.2'], ['K5', '0.0', '75.5', '0.0', '10.9', '6.1', '2.5', '0.2', '4.6', '0.1', '0.1'], ['K6', '0.0', '75.1', '0.0', '12.5', '5.5', '3.0', '0.6', '3.2', '0.1', '0.1'], ['K7', '0.0', '72.9', '0.0', '14.7', '10.0', '1.4', '0.0', '0.4', '0.3', '0.3'], ['K8', '0.0', '76.2', '0.0', '16.3', '4.1', '1.9', '0.8', '0.2', '0.3', '0.3'], ['K9', '0.0', '76.0', '0.0', '13.9', '3.0', '2.9', '0.9', '0.0', '3.2', '0.2'], ['K10', '0.0', '75.2', '0.0', '19.7', '2.3', '1.9', '0.3', '0.3', '0.0', '0.2'], ['K11', '0.0', '73.3', '0.0', '24.6', '0.0', '1.5', '0.0', '0.2', '0.1', '0.3'], ['K12', '0.0', '71.1', '0.0', '26.1', '0.1', '1.6', '0.0', '0.1', '0.0', '1.0'], ['K13', '0.0', '62.8', '0.2', '33.9', '0.0', '2.3', '0.0', '0.2', '0.1', '0.5'], ['K14', '0.0', '60.7', '2.1', '35.3', '0.2', '1.0', '0.0', '0.3', '0.3', '0.2'], ['K15', '0.0', '60.0', '0.0', '38.6', '0.0', '0.9', '0.0', '0.2', '0.0', '0.2'], ['K16', '0.0', '26.6', '29.4', '40.4', '0.4', '0.7', '0.0', '0.4', '0.0', '0.4']]",1,0,1,2,S0008884613001907_1,S0008884613001907,2013-10-02
264,Mineral composition of the clinker determined by XRD-Rietveld analysis.,"[['Minerals', '[wt.%]'], ['C2S', '19'], ['C3S', '54'], ['C3A', '11'], ['C4AF', '8']]",1,"Mineral composition of the clinker determined by XRD-Rietveld analysis.;[['Minerals', '[wt.%]'], ['C2S', '19'], ['C3S', '54'], ['C3A', '11'], ['C4AF', '8']]",0,1,1,2,S0008884610002577_1,S0008884610002577,2010-12-17
265,Chemical and physical properties of cement.,"[['Chemical composition', 'Mass (%)'], ['CaO', '64.0'], ['SiO2', '20.3'], ['Al2O3', '5.2'], ['Fe2O3', '3.1'], ['MgO', '0.9'], ['K2O', '0.8'], ['Na2O', '0.21'], ['Na2O eq.', '0.74'], ['SO3', '3.1'], ['CO2', '0.8'], ['S2', '0.01'], ['Cl-', '0.02'], ['LOI', '1.7'], ['Free CaO', '0.7'], ['Insoluble', '0.4'], ['', ''], ['Main cement components', 'Mass (%)'], ['Portland clinker', '92'], ['Calcareous filler', '2'], ['Gypsum', '6'], ['', ''], ['Bogue composition of the clinker', 'Mass (%)'], ['C3S', '57'], ['C2S', '24'], ['C3A', '9'], ['C4AF', '10'], ['', ''], ['Physical properties of cement', 'Physical properties of cement'], ['Density', '3.11kg/m3'], ['Blaine specific surface area', '430m2/kg'], ['Main particle diameter', '20.5mm'], ['Water demand for standard paste', '29%'], ['Initial setting time', '150min'], ['Final setting time', '295min'], ['Compressive strength (28days)', '65.5MPa']]",1,"Chemical and physical properties of cement.;[['Chemical composition', 'Mass (%)'], ['CaO', '64.0'], ['SiO2', '20.3'], ['Al2O3', '5.2'], ['Fe2O3', '3.1'], ['MgO', '0.9'], ['K2O', '0.8'], ['Na2O', '0.21'], ['Na2O eq.', '0.74'], ['SO3', '3.1'], ['CO2', '0.8'], ['S2', '0.01'], ['Cl-', '0.02'], ['LOI', '1.7'], ['Free CaO', '0.7'], ['Insoluble', '0.4'], ['', ''], ['Main cement components', 'Mass (%)'], ['Portland clinker', '92'], ['Calcareous filler', '2'], ['Gypsum', '6'], ['', ''], ['Bogue composition of the clinker', 'Mass (%)'], ['C3S', '57'], ['C2S', '24'], ['C3A', '9'], ['C4AF', '10'], ['', ''], ['Physical properties of cement', 'Physical properties of cement'], ['Density', '3.11kg/m3'], ['Blaine specific surface area', '430m2/kg'], ['Main particle diameter', '20.5mm'], ['Water demand for standard paste', '29%'], ['Initial setting time', '150min'], ['Final setting time', '295min'], ['Compressive strength (28days)', '65.5MPa']]",1,1,1,3,S0008884610002589_0,S0008884610002589,2010-12-23
266,Minor and trace element concentrations in the samples determined by ICP-OES.,"[['Element', 'Sample (mg/kg)', 'Sample (mg/kg)', 'Sample (mg/kg)', 'Sample (mg/kg)', 'Sample (mg/kg)'], ['Element', 'A', 'B', 'C', 'D', 'E1'], ['Cu', '43', '35', '49', '12', '24'], ['Ni', '32', '34', '32', '14', '15'], ['Pb', '62', '42', '37', '31', '12'], ['Cd', '<0.7', '<0.7', '<0.7', '<0.7', '<0.6'], ['Mn', '590', '635', '610', '393', '272'], ['Zn', '553', '144', '171', '45', '53'], ['Cr', '116', '82', '93', '69', '49'], ['Mo', '8.7', '5.5', '4.4', '6.0', '< 3.7'], ['V', '84', '92', '80', '53', '35'], ['', '', '', '', '', ''], ['Bogue composition', 'Bogue composition', 'Bogue composition', 'Bogue composition', 'Bogue composition', 'Bogue composition'], ['C3S', '', '', '', '', '51'], ['C2S', '', '', '', '', '18'], ['C3A', '', '', '', '', '7.7'], ['C4AF', '', '', '', '', '10']]",1,"Minor and trace element concentrations in the samples determined by ICP-OES.;[['Element', 'Sample (mg/kg)', 'Sample (mg/kg)', 'Sample (mg/kg)', 'Sample (mg/kg)', 'Sample (mg/kg)'], ['Element', 'A', 'B', 'C', 'D', 'E1'], ['Cu', '43', '35', '49', '12', '24'], ['Ni', '32', '34', '32', '14', '15'], ['Pb', '62', '42', '37', '31', '12'], ['Cd', '<0.7', '<0.7', '<0.7', '<0.7', '<0.6'], ['Mn', '590', '635', '610', '393', '272'], ['Zn', '553', '144', '171', '45', '53'], ['Cr', '116', '82', '93', '69', '49'], ['Mo', '8.7', '5.5', '4.4', '6.0', '< 3.7'], ['V', '84', '92', '80', '53', '35'], ['', '', '', '', '', ''], ['Bogue composition', 'Bogue composition', 'Bogue composition', 'Bogue composition', 'Bogue composition', 'Bogue composition'], ['C3S', '', '', '', '', '51'], ['C2S', '', '', '', '', '18'], ['C3A', '', '', '', '', '7.7'], ['C4AF', '', '', '', '', '10']]",1,1,1,3,S0008884610001778_1,S0008884610001778,2010-09-17
267,"Properties of Portland cements, w/c ratio of the paste and curing temperature.","[['Num.', 'Bogue composition(m/m%)', 'Bogue composition(m/m%)', 'Bogue composition(m/m%)', 'Bogue composition(m/m%)', 'Alkalis(m/m%)', 'Alkalis(m/m%)', 'Blaine fineness(m2/kg)', 'w/c', 'Temperature(degC)'], ['Num.', 'C3S', 'C2S', 'C3A', 'C4AF', 'Na2O', 'K2O', 'Blaine fineness(m2/kg)', 'w/c', 'Temperature(degC)'], ['1', '56.8', '19.7', '6.9', '11.3', '0.43', '1.23', '380', '0.42', '23'], ['2', '70', '8.8', '7.4', '11.3', '0.2', '0.47', '380', '0.42', '23'], ['3', '54.5', '21.3', '10.9', '9.2', '0.21', '0.82', '321', '0.4', '22'], ['4', '54.5', '21.3', '10.9', '9.2', '0.21', '0.82', '321', '0.45', '22'], ['5', '54.5', '21.3', '10.9', '9.2', '0.21', '0.82', '321', '0.56', '22'], ['6', '55', '15', '7.9', '8.1', '0.08', '1.12', '300', '0.5', '20'], ['7', '58', '16', '7', '12', '0.16', '0.51', '312', '0.35', '22'], ['8', '63.8', '12.4', '11', '8.8', '0.14', '0.95', '370', '0.5', '20'], ['9', '69.8', '6.8', '9.6', '9.7', '0.19', '1.22', '369', '0.5', '20'], ['10', '65.8', '15.2', '8.7', '10.2', '0.64', '0.78', '380', '0.5', '20'], ['11', '64.3', '17.3', '8.5', '9.9', '0.32', '0.6', '310', '0.4', '23'], ['12     i', '55.1', '25', '9.7', '10.2', '0.25', '1.27', '380', '0.5', '20'], ['13     j', '55.1', '25', '9.7', '10.2', '0.25', '1.27', '380', '0.5', '20']]",1,"Properties of Portland cements, w/c ratio of the paste and curing temperature.;[['Num.', 'Bogue composition(m/m%)', 'Bogue composition(m/m%)', 'Bogue composition(m/m%)', 'Bogue composition(m/m%)', 'Alkalis(m/m%)', 'Alkalis(m/m%)', 'Blaine fineness(m2/kg)', 'w/c', 'Temperature(degC)'], ['Num.', 'C3S', 'C2S', 'C3A', 'C4AF', 'Na2O', 'K2O', 'Blaine fineness(m2/kg)', 'w/c', 'Temperature(degC)'], ['1', '56.8', '19.7', '6.9', '11.3', '0.43', '1.23', '380', '0.42', '23'], ['2', '70', '8.8', '7.4', '11.3', '0.2', '0.47', '380', '0.42', '23'], ['3', '54.5', '21.3', '10.9', '9.2', '0.21', '0.82', '321', '0.4', '22'], ['4', '54.5', '21.3', '10.9', '9.2', '0.21', '0.82', '321', '0.45', '22'], ['5', '54.5', '21.3', '10.9', '9.2', '0.21', '0.82', '321', '0.56', '22'], ['6', '55', '15', '7.9', '8.1', '0.08', '1.12', '300', '0.5', '20'], ['7', '58', '16', '7', '12', '0.16', '0.51', '312', '0.35', '22'], ['8', '63.8', '12.4', '11', '8.8', '0.14', '0.95', '370', '0.5', '20'], ['9', '69.8', '6.8', '9.6', '9.7', '0.19', '1.22', '369', '0.5', '20'], ['10', '65.8', '15.2', '8.7', '10.2', '0.64', '0.78', '380', '0.5', '20'], ['11', '64.3', '17.3', '8.5', '9.9', '0.32', '0.6', '310', '0.4', '23'], ['12     i', '55.1', '25', '9.7', '10.2', '0.25', '1.27', '380', '0.5', '20'], ['13     j', '55.1', '25', '9.7', '10.2', '0.25', '1.27', '380', '0.5', '20']]",1,1,1,3,S0008884610000025_0,S0008884610000025,2010-02-09
268,Mineralogical composition of cement (wt.%).,"[['Component', 'White cement (WPC)', 'Class H cement (OWC)'], ['C3S', '61.86', '63.98'], ['C2S', '28.08', '15.84'], ['C3A', '4.13', '0.57'], ['C4AF', '0.09', '11.33'], ['Gypsum', '0.06', '1.81'], ['Bassanite', '1.41', '0.76'], ['Anhydrite', '2.30', '3.24'], ['Syngenite', '0.00', '0.30'], ['Ca-langbeinite', '0.00', '0.06'], ['Gorgeyite', '0.07', '0.56'], ['Quartz', '0.22', '0.24'], ['Calcite', '0.08', '0.00'], ['Dolomite', '0.01', '0.00'], ['Periclase', '0.01', '1.32'], ['Free lime', '1.60', '0.13'], ['Barite', '0.08', '0.01'], ['Arcanite', '0.04', '0.21'], ['Total', '100.04', '100.31']]",1,"Mineralogical composition of cement (wt.%).;[['Component', 'White cement (WPC)', 'Class H cement (OWC)'], ['C3S', '61.86', '63.98'], ['C2S', '28.08', '15.84'], ['C3A', '4.13', '0.57'], ['C4AF', '0.09', '11.33'], ['Gypsum', '0.06', '1.81'], ['Bassanite', '1.41', '0.76'], ['Anhydrite', '2.30', '3.24'], ['Syngenite', '0.00', '0.30'], ['Ca-langbeinite', '0.00', '0.06'], ['Gorgeyite', '0.07', '0.56'], ['Quartz', '0.22', '0.24'], ['Calcite', '0.08', '0.00'], ['Dolomite', '0.01', '0.00'], ['Periclase', '0.01', '1.32'], ['Free lime', '1.60', '0.13'], ['Barite', '0.08', '0.01'], ['Arcanite', '0.04', '0.21'], ['Total', '100.04', '100.31']]",1,1,1,3,S0008884610000281_0,S0008884610000281,2010-02-18
269,Oxide and phase composition of CEM I.,"[['Mineral', 'g/100g OPC', 'mol/100g OPC', 'Molar mass (g/mol)'], ['CaO', '62.4', '1.1127', '56.0794'], ['SiO2', '18.9', '0.3146', '60.0843'], ['Al2O3', '4.4', '0.0432', '101.961'], ['Fe2O3', '2.5', '0.0157', '159.688'], ['CaO(free)', '0.6', '0.0107', '56.0774'], ['MgO', '1.4', '0.0347', '40.3044'], ['K2O', '0.95', '0.0101', '94.196'], ['Na2O', '0.10', '0.0016', '61.979'], ['CO2', '2.1', '0.0477', '44.01'], ['SO3', '3.0', '0.0375', '80.0652'], ['Alite (C3S)', '58', '', ''], ['Belite (C2S)', '10', '', ''], ['Aluminate (C3A)', '7.6', '', ''], ['Ferrite (C4AF)', '7.5', '', '']]",1,"Oxide and phase composition of CEM I.;[['Mineral', 'g/100g OPC', 'mol/100g OPC', 'Molar mass (g/mol)'], ['CaO', '62.4', '1.1127', '56.0794'], ['SiO2', '18.9', '0.3146', '60.0843'], ['Al2O3', '4.4', '0.0432', '101.961'], ['Fe2O3', '2.5', '0.0157', '159.688'], ['CaO(free)', '0.6', '0.0107', '56.0774'], ['MgO', '1.4', '0.0347', '40.3044'], ['K2O', '0.95', '0.0101', '94.196'], ['Na2O', '0.10', '0.0016', '61.979'], ['CO2', '2.1', '0.0477', '44.01'], ['SO3', '3.0', '0.0375', '80.0652'], ['Alite (C3S)', '58', '', ''], ['Belite (C2S)', '10', '', ''], ['Aluminate (C3A)', '7.6', '', ''], ['Ferrite (C4AF)', '7.5', '', '']]",1,1,1,3,S0008884610000451_0,S0008884610000451,2010-03-11
270,Chemical and phase composition of Portland cement.,"[['Chemical composition (%)', 'Chemical composition (%)', 'Phase composition (%)', 'Phase composition (%)'], ['SiO2', '21.01', 'C3S', '65.8'], ['Al2O3', '4.63', 'C2S', '16.5'], ['Fe2O3', '2.60', 'C3A', '6.6'], ['CaO', '64.18', 'C4AF', '7.2'], ['MgO', '1.82', 'CaO (free)', '0.5'], ['SO3', '2.78', 'MgO', '1.0'], ['K2O', '0.94', 'CaSO4.xH2O', '2.2'], ['Na2O', '0.20', '', ''], ['TiO2', '0.14', '', ''], ['Ignition loss', '1.26', '', '']]",1,"Chemical and phase composition of Portland cement.;[['Chemical composition (%)', 'Chemical composition (%)', 'Phase composition (%)', 'Phase composition (%)'], ['SiO2', '21.01', 'C3S', '65.8'], ['Al2O3', '4.63', 'C2S', '16.5'], ['Fe2O3', '2.60', 'C3A', '6.6'], ['CaO', '64.18', 'C4AF', '7.2'], ['MgO', '1.82', 'CaO (free)', '0.5'], ['SO3', '2.78', 'MgO', '1.0'], ['K2O', '0.94', 'CaSO4.xH2O', '2.2'], ['Na2O', '0.20', '', ''], ['TiO2', '0.14', '', ''], ['Ignition loss', '1.26', '', '']]",1,1,1,3,S0008884612002141_0,S0008884612002141,2012-11-09
271,Basic characteristics of the cements used in the study.,"[['Label', 'Cement type', 'CC [%]', 'BS [cm2/g]', 'C3S [%]', 'C2S [%]', 'C3A [%]', 'C4AF [%]'], ['C1', 'CEM I 42.5N', '>95', '2640', '60.2', '13.6', '7.2', '9.3'], ['C2', 'CEM I 52.5 R', '>95', '4310', '57.7', '13.0', '6.9', '8.9']]",1,"Basic characteristics of the cements used in the study.;[['Label', 'Cement type', 'CC [%]', 'BS [cm2/g]', 'C3S [%]', 'C2S [%]', 'C3A [%]', 'C4AF [%]'], ['C1', 'CEM I 42.5N', '>95', '2640', '60.2', '13.6', '7.2', '9.3'], ['C2', 'CEM I 52.5 R', '>95', '4310', '57.7', '13.0', '6.9', '8.9']]",1,1,1,3,S0008884612002153_1,S0008884612002153,2012-11-06
272,Physical and chemical properties of cementitious materials.,"[['', 'Cements', 'Cements', 'Cements', 'Mineral additions', 'Mineral additions'], ['', 'CEM I', 'CEM II/BV', 'CEM III/C', 'FA', 'BFS'], ['Physical properties', 'Physical properties', 'Physical properties', 'Physical properties', 'Physical properties', 'Physical properties'], ['Density [-]', '3.11', '2.89', '2.90', '2.21', '2.89'], ['Blaine surface [cm2/g]', '3400', '3247', '4280', '4050', '4500'], ['', '', '', '', '', ''], ['Composition [%]', 'Composition [%]', 'Composition [%]', 'Composition [%]', 'Composition [%]', 'Composition [%]'], ['Clinker', '95', '73', '15', '0', '0'], ['Gypsum', '5', '4', '3', '0', '0'], ['Fly ash', '0', '23', '0', '100', '0'], ['Blast-furnace slag', '0', '0', '82', '0', '100'], ['Limestone', '0', '4', '0', '0', '0'], ['', '', '', '', '', ''], ['Chemical composition [%]', 'Chemical composition [%]', 'Chemical composition [%]', 'Chemical composition [%]', 'Chemical composition [%]', 'Chemical composition [%]'], ['CaO', '64.8', '48.9', '45.7', '5.2', '41.5'], ['SiO2', '20.5', '27.4', '31.2', '55.3', '33.3'], ['Al2O3', '4.5', '9.0', '9.2', '25.2', '12.5'], ['Fe2O3', '2.7', '3.4', '1.0', '6.4', '0.4'], ['SO3', '3.5', '2.8', '3.0', '0.5', '0.2'], ['', '', '', '', '', ''], ['Clinker mineralogical composition [%]', 'Clinker mineralogical composition [%]', 'Clinker mineralogical composition [%]', 'Clinker mineralogical composition [%]', 'Clinker mineralogical composition [%]', 'Clinker mineralogical composition [%]'], ['C3S', '66.7', '69.2', '65.5', '-', '-'], ['C2S', '13.1', '9.5', '13.2', '-', '-'], ['C3A', '7.1', '8.5', '10.9', '-', '-'], ['C4AF', '7.9', '7.0', 'n.m.', '-', '-']]",1,"Physical and chemical properties of cementitious materials.;[['', 'Cements', 'Cements', 'Cements', 'Mineral additions', 'Mineral additions'], ['', 'CEM I', 'CEM II/BV', 'CEM III/C', 'FA', 'BFS'], ['Physical properties', 'Physical properties', 'Physical properties', 'Physical properties', 'Physical properties', 'Physical properties'], ['Density [-]', '3.11', '2.89', '2.90', '2.21', '2.89'], ['Blaine surface [cm2/g]', '3400', '3247', '4280', '4050', '4500'], ['', '', '', '', '', ''], ['Composition [%]', 'Composition [%]', 'Composition [%]', 'Composition [%]', 'Composition [%]', 'Composition [%]'], ['Clinker', '95', '73', '15', '0', '0'], ['Gypsum', '5', '4', '3', '0', '0'], ['Fly ash', '0', '23', '0', '100', '0'], ['Blast-furnace slag', '0', '0', '82', '0', '100'], ['Limestone', '0', '4', '0', '0', '0'], ['', '', '', '', '', ''], ['Chemical composition [%]', 'Chemical composition [%]', 'Chemical composition [%]', 'Chemical composition [%]', 'Chemical composition [%]', 'Chemical composition [%]'], ['CaO', '64.8', '48.9', '45.7', '5.2', '41.5'], ['SiO2', '20.5', '27.4', '31.2', '55.3', '33.3'], ['Al2O3', '4.5', '9.0', '9.2', '25.2', '12.5'], ['Fe2O3', '2.7', '3.4', '1.0', '6.4', '0.4'], ['SO3', '3.5', '2.8', '3.0', '0.5', '0.2'], ['', '', '', '', '', ''], ['Clinker mineralogical composition [%]', 'Clinker mineralogical composition [%]', 'Clinker mineralogical composition [%]', 'Clinker mineralogical composition [%]', 'Clinker mineralogical composition [%]', 'Clinker mineralogical composition [%]'], ['C3S', '66.7', '69.2', '65.5', '-', '-'], ['C2S', '13.1', '9.5', '13.2', '-', '-'], ['C3A', '7.1', '8.5', '10.9', '-', '-'], ['C4AF', '7.9', '7.0', 'n.m.', '-', '-']]",1,1,1,3,S0008884612002219_0,S0008884612002219,2012-11-09
273,Chemical and phase compositions of the investigated cement.,"[['Chemical composition (wt.%)', 'Chemical composition (wt.%)', 'Chemical composition (wt.%)', 'Chemical composition (wt.%)', 'Phase composition (wt.%)', 'Phase composition (wt.%)'], ['Oxides', 'XRF', 'Oxides', 'XRF', 'Phases', 'XRD (Rietveld)'], ['CaO', '66.1+-1.2', 'TiO2', '0.24+-0.01', 'C3S', '73.0+-0.53'], ['SiO2', '20.2+-0.4', 'P2O5', '0.05+-0.01', 'C2S', '12.7+-0.50'], ['Al2O3', '4.8+-0.1', 'MnO', '0.04+-0.00', 'C3A', '4.2+-0.18'], ['SO3', '3.5+-0.2', 'K2O', '0.01+-0.01', 'C4AF', '6.1+-0.22'], ['Fe2O3', '2.9+-0.1', 'LOI', '2.2+-0.2', 'Gypsum', '1.7+-0.15'], ['MgO', '1.11+-0.02', '', '', 'Anhydrite', '2.3+-0.28']]",1,"Chemical and phase compositions of the investigated cement.;[['Chemical composition (wt.%)', 'Chemical composition (wt.%)', 'Chemical composition (wt.%)', 'Chemical composition (wt.%)', 'Phase composition (wt.%)', 'Phase composition (wt.%)'], ['Oxides', 'XRF', 'Oxides', 'XRF', 'Phases', 'XRD (Rietveld)'], ['CaO', '66.1+-1.2', 'TiO2', '0.24+-0.01', 'C3S', '73.0+-0.53'], ['SiO2', '20.2+-0.4', 'P2O5', '0.05+-0.01', 'C2S', '12.7+-0.50'], ['Al2O3', '4.8+-0.1', 'MnO', '0.04+-0.00', 'C3A', '4.2+-0.18'], ['SO3', '3.5+-0.2', 'K2O', '0.01+-0.01', 'C4AF', '6.1+-0.22'], ['Fe2O3', '2.9+-0.1', 'LOI', '2.2+-0.2', 'Gypsum', '1.7+-0.15'], ['MgO', '1.11+-0.02', '', '', 'Anhydrite', '2.3+-0.28']]",1,1,1,3,S0008884612002232_0,S0008884612002232,2012-11-25
274,Composition and physical properties of cements used by Catharin [3].,"[['', 'C', 'D'], ['Clinker content [%]', '95.7', '94.4'], ['Gypsum content [%]', '4.3', '5.6'], ['', '', ''], ['Clinker composition', 'Clinker composition', 'Clinker composition'], ['C3S content [%]', '35.4', '57.0'], ['C2S content [%]', '39.4', '13.2'], ['C3A content [%]', '12.7', '12.5'], ['C4AF content [%]', '8.8', '8.4'], ['Free CaO content [%]', '2.7', '3.7'], ['Specific surface [cm2/g]', '4280', '5440'], ['Mass density [kg/dm3]', '3.13', '3.13']]",1,"Composition and physical properties of cements used by Catharin [3].;[['', 'C', 'D'], ['Clinker content [%]', '95.7', '94.4'], ['Gypsum content [%]', '4.3', '5.6'], ['', '', ''], ['Clinker composition', 'Clinker composition', 'Clinker composition'], ['C3S content [%]', '35.4', '57.0'], ['C2S content [%]', '39.4', '13.2'], ['C3A content [%]', '12.7', '12.5'], ['C4AF content [%]', '8.8', '8.4'], ['Free CaO content [%]', '2.7', '3.7'], ['Specific surface [cm2/g]', '4280', '5440'], ['Mass density [kg/dm3]', '3.13', '3.13']]",1,1,1,3,S0008884612002384_5,S0008884612002384,2013-02-07
275,Rietveld quantitative phase analysis results (wt.%). DM denotes the change in phase composition between Clinkers A and B.,"[['Sample', 'Alite', 'Belite', ""Ye'elimite"", 'C3A', 'Ferrite', 'Lime', 'Periclase', 'Anhydrite', 'Ca-langbeinite', 'Calcite', 'Unassigned'], ['PC clinker', '58.9', '9.3', '-', '4.8', '8.8', '0.2', '-', '-', '-', '-', '18.0'], ['Clinker A', '55.9', '9.7', '0.8', '8.0', '3.0', '0.7', '1.1', '0.8', '2.0', '-', '18.1'], ['Clinker B', '57.1', '9.6', '3.6', '2.6', '4.4', '0.8', '1.7', '-', '2.2', '1.4', '16.6'], ['M', '+1.6', '-0.1', '+2.8', '-5.4', '+1.4', '+0.1', '+0.6', '-0.8', '+0.2', '+1.4', '-1.5']]",1,"Rietveld quantitative phase analysis results (wt.%). DM denotes the change in phase composition between Clinkers A and B.;[['Sample', 'Alite', 'Belite', ""Ye'elimite"", 'C3A', 'Ferrite', 'Lime', 'Periclase', 'Anhydrite', 'Ca-langbeinite', 'Calcite', 'Unassigned'], ['PC clinker', '58.9', '9.3', '-', '4.8', '8.8', '0.2', '-', '-', '-', '-', '18.0'], ['Clinker A', '55.9', '9.7', '0.8', '8.0', '3.0', '0.7', '1.1', '0.8', '2.0', '-', '18.1'], ['Clinker B', '57.1', '9.6', '3.6', '2.6', '4.4', '0.8', '1.7', '-', '2.2', '1.4', '16.6'], ['M', '+1.6', '-0.1', '+2.8', '-5.4', '+1.4', '+0.1', '+0.6', '-0.8', '+0.2', '+1.4', '-1.5']]",1,1,1,3,S0008884612002396_3,S0008884612002396,2013-01-09
276,"Chemical and compound composition of cement, %, as provided by manufacturer.","[['', 'Type I', 'Type II'], ['CaO', '64.4', '63.6'], ['SiO2', '20.9', '21.7'], ['Al2O3', '5.2', '4.7'], ['MgO', '2.8', '2.9'], ['Fe2O3', '2.3', '3.6'], ['SO3', '2.9', '2.4'], ['C3S', '55', '41'], ['C2S', '19', '29'], ['C3A', '10', '7'], ['C4AF', '7', '15'], ['Insol residue', '0.2', '0.4'], ['Loss on ignition', '1', '0.8']]",1,"Chemical and compound composition of cement, %, as provided by manufacturer.;[['', 'Type I', 'Type II'], ['CaO', '64.4', '63.6'], ['SiO2', '20.9', '21.7'], ['Al2O3', '5.2', '4.7'], ['MgO', '2.8', '2.9'], ['Fe2O3', '2.3', '3.6'], ['SO3', '2.9', '2.4'], ['C3S', '55', '41'], ['C2S', '19', '29'], ['C3A', '10', '7'], ['C4AF', '7', '15'], ['Insol residue', '0.2', '0.4'], ['Loss on ignition', '1', '0.8']]",1,1,1,3,S0008884609002853_0,S0008884609002853,2009-11-06
277,Composition of the CEM V cement with the percentage in weight of different components and silicate phases using Bogue and Rietveld analysis.,"[['', 'Proportion by weight', 'Proportion by weight', 'Repartition of Si', 'Repartition of Si', 'Repartition of Al', 'Repartition of Al'], ['Clinker', '55%', '55%', '29.4%', '29.4%', '9.6%', '9.6%'], ['', 'Bogue', 'Rietveld', 'Bogue', 'Rietveld', 'Bogue', 'Rietveld'], ['C3S', '34.9%', '36.4%', '21.7%', '23.3%', '-', '-'], ['C2S', '9.3%', '7.1%', '7.7%', '6%', '-', '-'], ['C3A', '5.2%', '5.6%', '-', '-', '6.1%', '6.1%'], ['C4AF', '5.6%', '5.9%', '-', '-', '3.6%', '3.6%'], ['Blastfurnace slag', '22%', '22%', '28.7%', '28.7%', '19.3%', '19.3%'], ['Pulverised fly ash', '23%', '23%', '41.9%', '41.9%', '71%', '71%']]",1,"Composition of the CEM V cement with the percentage in weight of different components and silicate phases using Bogue and Rietveld analysis.;[['', 'Proportion by weight', 'Proportion by weight', 'Repartition of Si', 'Repartition of Si', 'Repartition of Al', 'Repartition of Al'], ['Clinker', '55%', '55%', '29.4%', '29.4%', '9.6%', '9.6%'], ['', 'Bogue', 'Rietveld', 'Bogue', 'Rietveld', 'Bogue', 'Rietveld'], ['C3S', '34.9%', '36.4%', '21.7%', '23.3%', '-', '-'], ['C2S', '9.3%', '7.1%', '7.7%', '6%', '-', '-'], ['C3A', '5.2%', '5.6%', '-', '-', '6.1%', '6.1%'], ['C4AF', '5.6%', '5.9%', '-', '-', '3.6%', '3.6%'], ['Blastfurnace slag', '22%', '22%', '28.7%', '28.7%', '19.3%', '19.3%'], ['Pulverised fly ash', '23%', '23%', '41.9%', '41.9%', '71%', '71%']]",1,1,1,3,S0008884609002889_1,S0008884609002889,2009-10-28
