Repository: zakidotai/cemcat

# CemCat Streamlit Hosting Bundle

This folder is ready to be pushed to GitHub and deployed on Streamlit Cloud.

## Files included

- `streamlit_app.py` (main app)
- `requirements.txt`
- `data/ner_cems_40k.csv`
- `data/pii_abs.json`
- `data/clinker_comps_with_dates.csv`
- `upload/composition_cls_slag_updated.csv`

## Local run

```bash
streamlit run streamlit_app.py
```

File: crystalline_composition_gpt4_with_pii_tid_dates.csv (part 12 of 101)
,caption,tables,Label,text,pred_0,pred_1,pred_2,all_pred,pii_tid,pii,date
278,Oxide composition of powders and cement phase composition.,"[['OPC', 'OPC', 'BFS', 'BFS', 'PFA', 'PFA'], ['Composition', 'Quantity', 'Composition', 'Quantity', 'Composition', 'Quantity'], ['', '(wt.%)', '', '(wt.%)', '', '(wt.%)'], ['CaO', '64.58', 'CaO', '42.1', 'CaO', '1.44'], ['SiO2', '20.96', 'SiO2', '34.5', 'SiO2', '48.64'], ['Al2O3', '5.24', 'Al2O3', '13.74', 'Al2O3', '25.88'], ['Fe2O3', '2.61', 'Fe2O3', '0.97', 'Fe2O3', '7.57'], ['MgO', '2.09', 'MgO', '7.29', 'MgO', '1.42'], ['SO3', '2.46', 'SO3', '-', 'SO3', '1.20'], ['K2O', '0.59', 'K2O', '0.49', 'K2O', '2.83'], ['Na2O', '0.28', 'Na2O', '0.22', 'Na2O', '1.91'], ['TiO2', '-', 'TiO2', '-', 'TiO2', '0.92'], ['Chloride', '0.05', 'Chloride', '0.02', 'LOI (H2O, C and CO2)', '4.16'], ['Insoluble residue', '0.27', 'Insoluble residue', '-', 'Total', '95.97'], ['Total', '99.13', 'Total', '99.33', '', ''], ['', '', '', '', '', ''], ['C3S', '51.0', '', '', '', ''], ['C2S', '20.8', '', '', '', ''], ['C3A', '9.8', '', '', '', ''], ['C4AF', '10.0', '', '', '', '']]",1,"Oxide composition of powders and cement phase composition.;[['OPC', 'OPC', 'BFS', 'BFS', 'PFA', 'PFA'], ['Composition', 'Quantity', 'Composition', 'Quantity', 'Composition', 'Quantity'], ['', '(wt.%)', '', '(wt.%)', '', '(wt.%)'], ['CaO', '64.58', 'CaO', '42.1', 'CaO', '1.44'], ['SiO2', '20.96', 'SiO2', '34.5', 'SiO2', '48.64'], ['Al2O3', '5.24', 'Al2O3', '13.74', 'Al2O3', '25.88'], ['Fe2O3', '2.61', 'Fe2O3', '0.97', 'Fe2O3', '7.57'], ['MgO', '2.09', 'MgO', '7.29', 'MgO', '1.42'], ['SO3', '2.46', 'SO3', '-', 'SO3', '1.20'], ['K2O', '0.59', 'K2O', '0.49', 'K2O', '2.83'], ['Na2O', '0.28', 'Na2O', '0.22', 'Na2O', '1.91'], ['TiO2', '-', 'TiO2', '-', 'TiO2', '0.92'], ['Chloride', '0.05', 'Chloride', '0.02', 'LOI (H2O, C and CO2)', '4.16'], ['Insoluble residue', '0.27', 'Insoluble residue', '-', 'Total', '95.97'], ['Total', '99.13', 'Total', '99.33', '', ''], ['', '', '', '', '', ''], ['C3S', '51.0', '', '', '', ''], ['C2S', '20.8', '', '', '', ''], ['C3A', '9.8', '', '', '', ''], ['C4AF', '10.0', '', '', '', '']]",1,1,1,3,S0008884609002907_0,S0008884609002907,2009-10-31
279,Chemical and phase compositions of the investigated mineral phases.,"[['BET surface area', 'BET surface area', 'Cement chemical composition (wt.%)', 'Cement chemical composition (wt.%)', 'Cement phase composition (wt.%)', 'Cement phase composition (wt.%)', 'Cement phase composition (wt.%)'], ['Mineral phases', 'Surface area (m2 g- 1)', 'Oxides', 'XRF analysis (%)', 'Phases', 'XRF analysis and Bogue (%)', 'XRD analysis and Rietveld (%)'], ['Cement', '1.53+-0.03', 'CaO', '67.1', 'C3S', '67.5', '69.4'], ['C3S', '0.92+-0.02', 'SiO2', '21.2', 'C2S', '9.8', '9.3'], ['C-S-H', '23.4+-0.35', 'Al2O3', '4.3', 'C3A', '8.3', '8.3'], ['CH', '15.2+-0.15', 'SO3', '4.6', 'C4AF', '5.5', '3.1'], ['', '', 'Fe2O3', '1.8', 'Gypsum', '4.6', '3.6'], ['', '', 'MgO', '0.6', 'CaCO3', '-', '4.9'], ['', '', 'TiO2', '0.2', 'Anhydrite', '-', '1.2'], ['', '', 'P2O5', '0.2', 'Quartz', '-', '0.2'], ['', '', 'Na2O', '0.2', '', '', ''], ['', '', 'K2O', '0.1', '', '', '']]",1,"Chemical and phase compositions of the investigated mineral phases.;[['BET surface area', 'BET surface area', 'Cement chemical composition (wt.%)', 'Cement chemical composition (wt.%)', 'Cement phase composition (wt.%)', 'Cement phase composition (wt.%)', 'Cement phase composition (wt.%)'], ['Mineral phases', 'Surface area (m2 g- 1)', 'Oxides', 'XRF analysis (%)', 'Phases', 'XRF analysis and Bogue (%)', 'XRD analysis and Rietveld (%)'], ['Cement', '1.53+-0.03', 'CaO', '67.1', 'C3S', '67.5', '69.4'], ['C3S', '0.92+-0.02', 'SiO2', '21.2', 'C2S', '9.8', '9.3'], ['C-S-H', '23.4+-0.35', 'Al2O3', '4.3', 'C3A', '8.3', '8.3'], ['CH', '15.2+-0.15', 'SO3', '4.6', 'C4AF', '5.5', '3.1'], ['', '', 'Fe2O3', '1.8', 'Gypsum', '4.6', '3.6'], ['', '', 'MgO', '0.6', 'CaCO3', '-', '4.9'], ['', '', 'TiO2', '0.2', 'Anhydrite', '-', '1.2'], ['', '', 'P2O5', '0.2', 'Quartz', '-', '0.2'], ['', '', 'Na2O', '0.2', '', '', ''], ['', '', 'K2O', '0.1', '', '', '']]",1,1,1,3,S0008884609002919_0,S0008884609002919,2009-10-30
280,Chemical and mineral composition (%w/w) of the reference cement.,"[['Chemical composition', 'Chemical composition'], ['CaO', '68.07'], ['SiO2', '22.98'], ['Al2O3', '4.73'], ['Fe2O3', '2.72'], ['MgO', '0.80'], ['K2O', '0.69'], ['', ''], ['Mineral composition (according to Bogue formula)', 'Mineral composition (according to Bogue formula)'], ['C3S', '65'], ['C2S', '18'], ['C3A', '8'], ['C4AF', '8']]",1,"Chemical and mineral composition (%w/w) of the reference cement.;[['Chemical composition', 'Chemical composition'], ['CaO', '68.07'], ['SiO2', '22.98'], ['Al2O3', '4.73'], ['Fe2O3', '2.72'], ['MgO', '0.80'], ['K2O', '0.69'], ['', ''], ['Mineral composition (according to Bogue formula)', 'Mineral composition (according to Bogue formula)'], ['C3S', '65'], ['C2S', '18'], ['C3A', '8'], ['C4AF', '8']]",1,1,1,3,S0008884611002067_1,S0008884611002067,2011-08-15
281,"Proportions, sintering temperature and periods used for the preparation of 100g of each clinker phase.","[['Clinker phase', 'Amounts in g of', 'Amounts in g of', 'Amounts in g of', 'Amounts in g of', 'Amounts in g of', 'Amounts in g of', 'Amounts in g of', 'T (degC)/time (h)'], ['Clinker phase', 'CaCO3', 'SiO2', 'Al2O3', 'Fe2O3', 'MgO', 'B2O3', 'NaNO3', 'T (degC)/time (h)'], ['Monoclinic C3S (alite)', '127.1', '25.8', '1.0', '-', '2.0', '-', '-', '1450/4h'], ['Monoclinic b-C2S (belite)', '116.2', '34.9', '-', '-', '-', '0.5', '-', '1300/3h'], ['Cubic C3A (pure aluminate)', '111.1', '-', '37.7', '-', '-', '-', '-', '1350/6h'], ['Orthorhombic C3A (doped aluminate)', '98.1', '-', '34.5', '-', '-', '-', '14.5', '1350/3h'], ['C4AF (brownmillerite)', '82.4', '-', '21.0', '32.9', '-', '-', '-', '1250/4h'], ['CaO (free lime)', '178.5', '-', '-', '-', '-', '-', '-', '1000/3h']]",1,"Proportions, sintering temperature and periods used for the preparation of 100g of each clinker phase.;[['Clinker phase', 'Amounts in g of', 'Amounts in g of', 'Amounts in g of', 'Amounts in g of', 'Amounts in g of', 'Amounts in g of', 'Amounts in g of', 'T (degC)/time (h)'], ['Clinker phase', 'CaCO3', 'SiO2', 'Al2O3', 'Fe2O3', 'MgO', 'B2O3', 'NaNO3', 'T (degC)/time (h)'], ['Monoclinic C3S (alite)', '127.1', '25.8', '1.0', '-', '2.0', '-', '-', '1450/4h'], ['Monoclinic b-C2S (belite)', '116.2', '34.9', '-', '-', '-', '0.5', '-', '1300/3h'], ['Cubic C3A (pure aluminate)', '111.1', '-', '37.7', '-', '-', '-', '-', '1350/6h'], ['Orthorhombic C3A (doped aluminate)', '98.1', '-', '34.5', '-', '-', '-', '14.5', '1350/3h'], ['C4AF (brownmillerite)', '82.4', '-', '21.0', '32.9', '-', '-', '-', '1250/4h'], ['CaO (free lime)', '178.5', '-', '-', '-', '-', '-', '-', '1000/3h']]",1,1,1,3,S0008884611002092_1,S0008884611002092,2011-08-17
282,Properties of synthesized pure clinker phases and cement constituents.,"[['Cement constituent', 'Source', 'Chemical notation', 'Average particle size d50 value (mm)', 'Specific surface area (BET) (cm2/g)'], ['C3S  , monoclinic', 'Self-prepared', 'Ca3SiO5', '8.1', '5700'], ['C2S  , monoclinic', 'Self-prepared', 'Ca2SiO4', '7.4', '5500'], ['C3A, cubic', 'Self-prepared', 'Ca3Al2O6', '6.2', '7800'], ['C3A, orthorhombic', 'Self-prepared', 'Ca8,5NaAl6O18', '9.0', '7100'], ['C4AF, orthorhombic', 'Self-prepared', 'Ca4Al2Fe2O10', '12.9', '2800'], ['CaO', 'Self-prepared', 'CaO', '4.7', '24000'], ['Gypsum', 'Sigma-Aldrich', 'CaSO4 *2H2O', '32.2', '7900'], ['Hemihydrate', 'Sigma-Aldrich', 'CaSO4 * 1/2 H2O', '10.4', '12000'], ['Anhydrite', 'Sigma-Aldrich', 'CaSO4', '5.9', '14000']]",1,"Properties of synthesized pure clinker phases and cement constituents.;[['Cement constituent', 'Source', 'Chemical notation', 'Average particle size d50 value (mm)', 'Specific surface area (BET) (cm2/g)'], ['C3S  , monoclinic', 'Self-prepared', 'Ca3SiO5', '8.1', '5700'], ['C2S  , monoclinic', 'Self-prepared', 'Ca2SiO4', '7.4', '5500'], ['C3A, cubic', 'Self-prepared', 'Ca3Al2O6', '6.2', '7800'], ['C3A, orthorhombic', 'Self-prepared', 'Ca8,5NaAl6O18', '9.0', '7100'], ['C4AF, orthorhombic', 'Self-prepared', 'Ca4Al2Fe2O10', '12.9', '2800'], ['CaO', 'Self-prepared', 'CaO', '4.7', '24000'], ['Gypsum', 'Sigma-Aldrich', 'CaSO4 *2H2O', '32.2', '7900'], ['Hemihydrate', 'Sigma-Aldrich', 'CaSO4 * 1/2 H2O', '10.4', '12000'], ['Anhydrite', 'Sigma-Aldrich', 'CaSO4', '5.9', '14000']]",0,1,1,2,S0008884611002092_2,S0008884611002092,2011-08-17
283,CSAB cement clinker phase composition and gypsum replacement requirement.,"[['Clinker', 'C4A3S', 'C4AF', 'CS', 'C2S', 'Gypsum required (stoichiometric)', 'Gypsum required (experimental)'], ['HS', '65.3%', '3.2%', '8.9%', '22.4%', '23.2%', '25%'], ['MS', '42.0%', '6.1%', '6.8%', '44.9%', '19.2%', '15%'], ['LS', '15.4%', '7.2%', '6.6%', '70.8%', '9.5%', '8%']]",1,"CSAB cement clinker phase composition and gypsum replacement requirement.;[['Clinker', 'C4A3S', 'C4AF', 'CS', 'C2S', 'Gypsum required (stoichiometric)', 'Gypsum required (experimental)'], ['HS', '65.3%', '3.2%', '8.9%', '22.4%', '23.2%', '25%'], ['MS', '42.0%', '6.1%', '6.8%', '44.9%', '19.2%', '15%'], ['LS', '15.4%', '7.2%', '6.6%', '70.8%', '9.5%', '8%']]",1,1,1,3,S0008884611002109_0,S0008884611002109,2011-08-19
284,Chemical and mineralogical composition of the cement used [31].,"[['Phase', 'wt.%', 'Oxide', 'wt.%'], ['Alite (C3S)', '57.7+-1.2', 'CaO', '66.2'], ['Belite (C2S)', '11.7+-0.6', 'SiO2', '22.6'], ['a`-C2S', '8.0+-0.5', 'Al2O3', '4.1'], ['C3A cubic', '5.6+-0.3', 'Fe2O3', '1.3'], ['C3A orthorhombic', '4.8+-0.3', 'MgO', '0.8'], ['C4AF', '1.9+-0.2', 'K2O', '0.7'], ['Gypsum', '0.8+-0.1', 'Na2O', '0.1'], ['Bassanite', '1.5+-0.1', 'SO3', '3.4'], ['Anhydrite', '3.0+-0.2', 'LOI', '0.8'], ['Calcite', '2.2+-0.2', '', ''], ['Quartz', '0.9+-0.1', '', ''], ['Arcanite', '0.9+-0.1', '', ''], ['Amorphous/misfitted', '1.0+-0.5', '', '']]",1,"Chemical and mineralogical composition of the cement used [31].;[['Phase', 'wt.%', 'Oxide', 'wt.%'], ['Alite (C3S)', '57.7+-1.2', 'CaO', '66.2'], ['Belite (C2S)', '11.7+-0.6', 'SiO2', '22.6'], ['a`-C2S', '8.0+-0.5', 'Al2O3', '4.1'], ['C3A cubic', '5.6+-0.3', 'Fe2O3', '1.3'], ['C3A orthorhombic', '4.8+-0.3', 'MgO', '0.8'], ['C4AF', '1.9+-0.2', 'K2O', '0.7'], ['Gypsum', '0.8+-0.1', 'Na2O', '0.1'], ['Bassanite', '1.5+-0.1', 'SO3', '3.4'], ['Anhydrite', '3.0+-0.2', 'LOI', '0.8'], ['Calcite', '2.2+-0.2', '', ''], ['Quartz', '0.9+-0.1', '', ''], ['Arcanite', '0.9+-0.1', '', ''], ['Amorphous/misfitted', '1.0+-0.5', '', '']]",1,1,1,3,S0008884611002328_0,S0008884611002328,2011-10-14
285,Phase composition of CEM I 42.5 R determined by QXRD using Rietveld refinement.,"[['Phase', 'wt.%'], ['C3S, m', '70.1'], ['C2S, m', '11.0'], ['C3A, c', '5.1'], ['C3A, o', '2.1'], ['C4AF, o', '2.5'], ['Free lime (Franke)', '0.9'], ['Periclase (MgO)', '0.0'], ['CaSO4', '2.5'], ['CaSO4*0.5H2O', '0.3'], ['CaSO4*2H2O', '0.4'], ['Calcite', '3.3'], ['Quartz', '0.7']]",1,"Phase composition of CEM I 42.5 R determined by QXRD using Rietveld refinement.;[['Phase', 'wt.%'], ['C3S, m', '70.1'], ['C2S, m', '11.0'], ['C3A, c', '5.1'], ['C3A, o', '2.1'], ['C4AF, o', '2.5'], ['Free lime (Franke)', '0.9'], ['Periclase (MgO)', '0.0'], ['CaSO4', '2.5'], ['CaSO4*0.5H2O', '0.3'], ['CaSO4*2H2O', '0.4'], ['Calcite', '3.3'], ['Quartz', '0.7']]",1,1,1,3,S0008884611002341_1,S0008884611002341,2011-10-17
286,"Chemical compositions of clinker, slag, and gypsum.","[['', 'SiO2, %', 'Al2O3, %', 'Fe2O3, %', 'CaO, %', 'MgO, %', 'SO3, %'], ['Clinker', '20.6', '6.35', '4.5', '64.1', '1.86', '0.22'], ['Clinker', 'C3S=54.6%; C2S=17.4%; C3A=9.2%; C4AF=13.7%; Loss on ignition=1.15%; Na2Oeq =0.39%; Free lime=0.26%; Specific gravity=3.14', 'C3S=54.6%; C2S=17.4%; C3A=9.2%; C4AF=13.7%; Loss on ignition=1.15%; Na2Oeq =0.39%; Free lime=0.26%; Specific gravity=3.14', 'C3S=54.6%; C2S=17.4%; C3A=9.2%; C4AF=13.7%; Loss on ignition=1.15%; Na2Oeq =0.39%; Free lime=0.26%; Specific gravity=3.14', 'C3S=54.6%; C2S=17.4%; C3A=9.2%; C4AF=13.7%; Loss on ignition=1.15%; Na2Oeq =0.39%; Free lime=0.26%; Specific gravity=3.14', 'C3S=54.6%; C2S=17.4%; C3A=9.2%; C4AF=13.7%; Loss on ignition=1.15%; Na2Oeq =0.39%; Free lime=0.26%; Specific gravity=3.14', 'C3S=54.6%; C2S=17.4%; C3A=9.2%; C4AF=13.7%; Loss on ignition=1.15%; Na2Oeq =0.39%; Free lime=0.26%; Specific gravity=3.14'], ['Slag', '34.5', '12.1', '0.75', '41.2', '9.05', '2.4'], ['Slag', 'Loss on ignition=0.21%; Moisture content=0.04%; Na2Oeq =0.66%; Slag activity index with cement at 28days=86.4%; Specific gravity=2.94', 'Loss on ignition=0.21%; Moisture content=0.04%; Na2Oeq =0.66%; Slag activity index with cement at 28days=86.4%; Specific gravity=2.94', 'Loss on ignition=0.21%; Moisture content=0.04%; Na2Oeq =0.66%; Slag activity index with cement at 28days=86.4%; Specific gravity=2.94', 'Loss on ignition=0.21%; Moisture content=0.04%; Na2Oeq =0.66%; Slag activity index with cement at 28days=86.4%; Specific gravity=2.94', 'Loss on ignition=0.21%; Moisture content=0.04%; Na2Oeq =0.66%; Slag activity index with cement at 28days=86.4%; Specific gravity=2.94', 'Loss on ignition=0.21%; Moisture content=0.04%; Na2Oeq =0.66%; Slag activity index with cement at 28days=86.4%; Specific gravity=2.94'], ['Gypsum', '2.7', '0.55', '0.4', '31.5', '1.5', '43.2'], ['Gypsum', 'Free water (T<45degC)=0.03%; Combined water (T<230degC)=15.6%; Carbon dioxide=3.7%', 'Free water (T<45degC)=0.03%; Combined water (T<230degC)=15.6%; Carbon dioxide=3.7%', 'Free water (T<45degC)=0.03%; Combined water (T<230degC)=15.6%; Carbon dioxide=3.7%', 'Free water (T<45degC)=0.03%; Combined water (T<230degC)=15.6%; Carbon dioxide=3.7%', 'Free water (T<45degC)=0.03%; Combined water (T<230degC)=15.6%; Carbon dioxide=3.7%', 'Free water (T<45degC)=0.03%; Combined water (T<230degC)=15.6%; Carbon dioxide=3.7%']]",1,"Chemical compositions of clinker, slag, and gypsum.;[['', 'SiO2, %', 'Al2O3, %', 'Fe2O3, %', 'CaO, %', 'MgO, %', 'SO3, %'], ['Clinker', '20.6', '6.35', '4.5', '64.1', '1.86', '0.22'], ['Clinker', 'C3S=54.6%; C2S=17.4%; C3A=9.2%; C4AF=13.7%; Loss on ignition=1.15%; Na2Oeq =0.39%; Free lime=0.26%; Specific gravity=3.14', 'C3S=54.6%; C2S=17.4%; C3A=9.2%; C4AF=13.7%; Loss on ignition=1.15%; Na2Oeq =0.39%; Free lime=0.26%; Specific gravity=3.14', 'C3S=54.6%; C2S=17.4%; C3A=9.2%; C4AF=13.7%; Loss on ignition=1.15%; Na2Oeq =0.39%; Free lime=0.26%; Specific gravity=3.14', 'C3S=54.6%; C2S=17.4%; C3A=9.2%; C4AF=13.7%; Loss on ignition=1.15%; Na2Oeq =0.39%; Free lime=0.26%; Specific gravity=3.14', 'C3S=54.6%; C2S=17.4%; C3A=9.2%; C4AF=13.7%; Loss on ignition=1.15%; Na2Oeq =0.39%; Free lime=0.26%; Specific gravity=3.14', 'C3S=54.6%; C2S=17.4%; C3A=9.2%; C4AF=13.7%; Loss on ignition=1.15%; Na2Oeq =0.39%; Free lime=0.26%; Specific gravity=3.14'], ['Slag', '34.5', '12.1', '0.75', '41.2', '9.05', '2.4'], ['Slag', 'Loss on ignition=0.21%; Moisture content=0.04%; Na2Oeq =0.66%; Slag activity index with cement at 28days=86.4%; Specific gravity=2.94', 'Loss on ignition=0.21%; Moisture content=0.04%; Na2Oeq =0.66%; Slag activity index with cement at 28days=86.4%; Specific gravity=2.94', 'Loss on ignition=0.21%; Moisture content=0.04%; Na2Oeq =0.66%; Slag activity index with cement at 28days=86.4%; Specific gravity=2.94', 'Loss on ignition=0.21%; Moisture content=0.04%; Na2Oeq =0.66%; Slag activity index with cement at 28days=86.4%; Specific gravity=2.94', 'Loss on ignition=0.21%; Moisture content=0.04%; Na2Oeq =0.66%; Slag activity index with cement at 28days=86.4%; Specific gravity=2.94', 'Loss on ignition=0.21%; Moisture content=0.04%; Na2Oeq =0.66%; Slag activity index with cement at 28days=86.4%; Specific gravity=2.94'], ['Gypsum', '2.7', '0.55', '0.4', '31.5', '1.5', '43.2'], ['Gypsum', 'Free water (T<45degC)=0.03%; Combined water (T<230degC)=15.6%; Carbon dioxide=3.7%', 'Free water (T<45degC)=0.03%; Combined water (T<230degC)=15.6%; Carbon dioxide=3.7%', 'Free water (T<45degC)=0.03%; Combined water (T<230degC)=15.6%; Carbon dioxide=3.7%', 'Free water (T<45degC)=0.03%; Combined water (T<230degC)=15.6%; Carbon dioxide=3.7%', 'Free water (T<45degC)=0.03%; Combined water (T<230degC)=15.6%; Carbon dioxide=3.7%', 'Free water (T<45degC)=0.03%; Combined water (T<230degC)=15.6%; Carbon dioxide=3.7%']]",1,1,1,3,S0008884614000957_0,S0008884614000957,2014-05-09
287,Estimated main compound compositions (by mass percentage) of the cement.,"[['Method', 'C3S', 'C2S', 'C3A', 'C4AF', 'CaSO4', 'Free lime'], ['Bogue', '61.0', '16.9', '0.43', '14.3', '4.9', '0.16'], ['Rietveld', '58.6', '17.5', '0', '13.2', '10.7', '-']]",1,"Estimated main compound compositions (by mass percentage) of the cement.;[['Method', 'C3S', 'C2S', 'C3A', 'C4AF', 'CaSO4', 'Free lime'], ['Bogue', '61.0', '16.9', '0.43', '14.3', '4.9', '0.16'], ['Rietveld', '58.6', '17.5', '0', '13.2', '10.7', '-']]",1,1,1,3,S0008884614000969_1,S0008884614000969,2014-05-14
288,Basic characteristics of the cements used in the study.,"[['Label', 'Cement type', 'CC [%]', 'BS [cm2/g]', 'C3S [%]', 'C2S [%]', 'C3A [%]', 'C4AF [%]'], ['C1', 'CEM I 42.5 N', '>95', '2640', '60.2', '13.6', '7.2', '9.3'], ['C2', 'CEM I 52.5 R', '>95', '4310', '57.7', '13.0', '6.9', '8.9']]",1,"Basic characteristics of the cements used in the study.;[['Label', 'Cement type', 'CC [%]', 'BS [cm2/g]', 'C3S [%]', 'C2S [%]', 'C3A [%]', 'C4AF [%]'], ['C1', 'CEM I 42.5 N', '>95', '2640', '60.2', '13.6', '7.2', '9.3'], ['C2', 'CEM I 52.5 R', '>95', '4310', '57.7', '13.0', '6.9', '8.9']]",1,1,1,3,S0008884613001282_0,S0008884613001282,2013-06-25
289,Composition and density of the raw materials.,"[['XRF-analysis   [wt.%]', 'XRF-analysis   [wt.%]', 'XRF-analysis   [wt.%]', 'Mineralogical phase composition   [wt.%]', 'Mineralogical phase composition   [wt.%]', 'Mineralogical phase composition   [wt.%]', 'Mineralogical phase composition   [wt.%]', 'Average composition of the fly ash glass [wt.%]', 'Average composition of the fly ash glass [wt.%]'], ['', 'FA', 'OPC', '', 'FA', '', 'OPC', '', 'FA'], ['SiO2', '50.9', '19.4', 'Mullite', '8.2', 'C3S', '57.1', 'SiO2', '54.1'], ['Al2O3', '24.7', '5.2', 'Quartz', '7.0', 'b C2S', '7.9', 'Al2O3', '23.4'], ['Fe2O3', '7.3', '3.6', 'Hematite', '0.7', ""a' C2S"", '9.3', 'Fe2O3', '7.1'], ['CaO', '3.7', '62.1', 'Magnetite', '0.8', 'C4AF', '13.0', 'CaO', '4.6'], ['MgO', '1.8', '1.8', 'Amorphous', '83.3', 'C3A cubic', '2.0', 'MgO', '2.2'], ['K2O', '3.9', '1.2', '', '', 'C3A orthorh.', '2.0', 'K2O', '5.0'], ['Na2O', '0.9', '0.3', '', '', 'Calcite', '0.4', 'Na2O', '1.1'], ['TiO2', '1.1', '0.2', '', '', 'Periclase', '1.0', 'TiO2', '1.4'], ['Mn2O3', '0.1', '0.1', '', '', 'Bassanite', '2.6', 'Mn2O3', '0.1'], ['P2O5', '0.8', '0.6', '', '', 'Anhydrite', '2.8', 'P2O5', '0.9'], ['SO3', '0.4', '3.7', '', '', 'Arcanite', '0.5', 'SO3', '<0.1'], ['SrO', '', '0.3', '', '', 'Dolomite', '0.5', '', ''], ['LOI', '3.5', '1.1', '', '', 'Magnesite', '0.3', '', ''], ['C', '2.7', '', '', '', 'Siderite', '0.2', '', ''], ['', '', '', '', '', 'Quartz', '0.2', '', ''], ['', '', '', '', '', 'Ankerite', '0.2', '', ''], ['Sum', '99.1', '99.5', '', '100', '', '100', '', '100']]",1,"Composition and density of the raw materials.;[['XRF-analysis   [wt.%]', 'XRF-analysis   [wt.%]', 'XRF-analysis   [wt.%]', 'Mineralogical phase composition   [wt.%]', 'Mineralogical phase composition   [wt.%]', 'Mineralogical phase composition   [wt.%]', 'Mineralogical phase composition   [wt.%]', 'Average composition of the fly ash glass [wt.%]', 'Average composition of the fly ash glass [wt.%]'], ['', 'FA', 'OPC', '', 'FA', '', 'OPC', '', 'FA'], ['SiO2', '50.9', '19.4', 'Mullite', '8.2', 'C3S', '57.1', 'SiO2', '54.1'], ['Al2O3', '24.7', '5.2', 'Quartz', '7.0', 'b C2S', '7.9', 'Al2O3', '23.4'], ['Fe2O3', '7.3', '3.6', 'Hematite', '0.7', ""a' C2S"", '9.3', 'Fe2O3', '7.1'], ['CaO', '3.7', '62.1', 'Magnetite', '0.8', 'C4AF', '13.0', 'CaO', '4.6'], ['MgO', '1.8', '1.8', 'Amorphous', '83.3', 'C3A cubic', '2.0', 'MgO', '2.2'], ['K2O', '3.9', '1.2', '', '', 'C3A orthorh.', '2.0', 'K2O', '5.0'], ['Na2O', '0.9', '0.3', '', '', 'Calcite', '0.4', 'Na2O', '1.1'], ['TiO2', '1.1', '0.2', '', '', 'Periclase', '1.0', 'TiO2', '1.4'], ['Mn2O3', '0.1', '0.1', '', '', 'Bassanite', '2.6', 'Mn2O3', '0.1'], ['P2O5', '0.8', '0.6', '', '', 'Anhydrite', '2.8', 'P2O5', '0.9'], ['SO3', '0.4', '3.7', '', '', 'Arcanite', '0.5', 'SO3', '<0.1'], ['SrO', '', '0.3', '', '', 'Dolomite', '0.5', '', ''], ['LOI', '3.5', '1.1', '', '', 'Magnesite', '0.3', '', ''], ['C', '2.7', '', '', '', 'Siderite', '0.2', '', ''], ['', '', '', '', '', 'Quartz', '0.2', '', ''], ['', '', '', '', '', 'Ankerite', '0.2', '', ''], ['Sum', '99.1', '99.5', '', '100', '', '100', '', '100']]",1,1,1,3,S0008884613001671_0,S0008884613001671,2013-08-06
290,Oxide and the phase composition of the cements used.,"[['Chemical analysis', 'OPC', 'HS', 'Phase composition', 'OPC', 'HS'], ['Chemical analysis', 'CEM I 32.5 R', 'CEM I 42.5 N', 'Phase composition', 'CEM I 32.5 R', 'CEM I 42.5 N'], ['Chemical analysis', '(g/100g)', '(g/100g)', 'Phase composition', '(g/100g)', '(g/100g)'], ['SiO2', '20.3', '17.6', 'C3S', '55.1', '52.4'], ['Al2O3', '5.2', '4.6', 'C2S', '16.7', '10.8'], ['Fe2O3', '3.1', '7.2', 'C3A', '8.5', '0'], ['CaO', '63.4', '60.3', 'C2(A,F)', '9.4', '21.9'], ['MgO', '2.5', '2.0', 'CaSO4', '2.6', '2.9'], ['K2O', '0.91', '1.02', 'K2SO4', '1.5', '1.7'], ['Na2O', '0.20', '0.33', 'Na2SO4', '0.2', '0.3'], ['SO3', '2.4', '2.7', 'K2O', '0.09', '0.1'], ['CO2', '<0.1', '2.4', 'Na2O', '0.1', '0.2'], ['TiO2', '0.32', '0.53', 'CaO(free)', '1.2', '0.36'], ['Mn2O3', '0.06', '0.07', 'CaCO3', '<0.2', '5.46'], ['P2O5', '0.25', '0.34', 'MgO', '2.5', '2.0'], ['Cl', '0.03', '0.073', 'SO3', '0.08', '0.2'], ['Loss of ignition', '1.0', '3.2', '', '', '']]",1,"Oxide and the phase composition of the cements used.;[['Chemical analysis', 'OPC', 'HS', 'Phase composition', 'OPC', 'HS'], ['Chemical analysis', 'CEM I 32.5 R', 'CEM I 42.5 N', 'Phase composition', 'CEM I 32.5 R', 'CEM I 42.5 N'], ['Chemical analysis', '(g/100g)', '(g/100g)', 'Phase composition', '(g/100g)', '(g/100g)'], ['SiO2', '20.3', '17.6', 'C3S', '55.1', '52.4'], ['Al2O3', '5.2', '4.6', 'C2S', '16.7', '10.8'], ['Fe2O3', '3.1', '7.2', 'C3A', '8.5', '0'], ['CaO', '63.4', '60.3', 'C2(A,F)', '9.4', '21.9'], ['MgO', '2.5', '2.0', 'CaSO4', '2.6', '2.9'], ['K2O', '0.91', '1.02', 'K2SO4', '1.5', '1.7'], ['Na2O', '0.20', '0.33', 'Na2SO4', '0.2', '0.3'], ['SO3', '2.4', '2.7', 'K2O', '0.09', '0.1'], ['CO2', '<0.1', '2.4', 'Na2O', '0.1', '0.2'], ['TiO2', '0.32', '0.53', 'CaO(free)', '1.2', '0.36'], ['Mn2O3', '0.06', '0.07', 'CaCO3', '<0.2', '5.46'], ['P2O5', '0.25', '0.34', 'MgO', '2.5', '2.0'], ['Cl', '0.03', '0.073', 'SO3', '0.08', '0.2'], ['Loss of ignition', '1.0', '3.2', '', '', '']]",1,1,1,3,S0008884614000118_0,S0008884614000118,2014-02-02
291,Clinker content of C1 (% weight).,"[['Phases', 'C1'], ['C3S M3 [%]', '61'], ['b-C2S [%]', '11.9'], ['C3A [%]', '7.5'], ['C4AF [%]', '8.3'], ['Calcite [%]', '3.7'], ['Anhydrite [%]', '2.9'], ['Hemihydrate [%]', '1.5'], ['Other [%]', '3.2']]",1,"Clinker content of C1 (% weight).;[['Phases', 'C1'], ['C3S M3 [%]', '61'], ['b-C2S [%]', '11.9'], ['C3A [%]', '7.5'], ['C4AF [%]', '8.3'], ['Calcite [%]', '3.7'], ['Anhydrite [%]', '2.9'], ['Hemihydrate [%]', '1.5'], ['Other [%]', '3.2']]",1,1,1,3,S0008884614001586_1,S0008884614001586,2014-08-16
292,"Chemical and mineralogical composition of the binder, given in (%) [11,65].","[['', 'CEM I 1', 'CEM I 2', 'Fly Ash', 'CEM III Gargenville'], ['SiO2', '21.14', '21.39', '50.00', ''], ['Al2O3', '2.86', '3.49', '29.00', ''], ['Fe2O3', '2.25', '4.16', '8.50', ''], ['CaO', '67.11', '65.12', '3.00', ''], ['MgO', '0.75', '0.82', '0.00', ''], ['SO3', '2.10', '2.86', '0.5', '3.3'], ['K2O', '0.14', '0.3', '4.5', ''], ['Na2O', '0.16', '0.12', '0.7', ''], ['S2-', '', '', '', '0.4'], ['C3A', '', '', '', '8.5'], ['C3S', '', '', '', '70.9'], ['C2S', '', '', '', '7.3']]",1,"Chemical and mineralogical composition of the binder, given in (%) [11,65].;[['', 'CEM I 1', 'CEM I 2', 'Fly Ash', 'CEM III Gargenville'], ['SiO2', '21.14', '21.39', '50.00', ''], ['Al2O3', '2.86', '3.49', '29.00', ''], ['Fe2O3', '2.25', '4.16', '8.50', ''], ['CaO', '67.11', '65.12', '3.00', ''], ['MgO', '0.75', '0.82', '0.00', ''], ['SO3', '2.10', '2.86', '0.5', '3.3'], ['K2O', '0.14', '0.3', '4.5', ''], ['Na2O', '0.16', '0.12', '0.7', ''], ['S2-', '', '', '', '0.4'], ['C3A', '', '', '', '8.5'], ['C3S', '', '', '', '70.9'], ['C2S', '', '', '', '7.3']]",1,1,1,3,S0008884617300194_3,S0008884617300194,2018-05-21
293,Calculated mineralogical composition of clinker (Bogue method).,"[['Clinker mineral', 'Content (wt.%)'], ['C3S', '60.5'], ['C2S', '16.8'], ['C3A', '7.9'], ['C4AF', '9.1']]",1,"Calculated mineralogical composition of clinker (Bogue method).;[['Clinker mineral', 'Content (wt.%)'], ['C3S', '60.5'], ['C2S', '16.8'], ['C3A', '7.9'], ['C4AF', '9.1']]",1,1,1,3,S0008884613000483_0,S0008884613000483,2013-04-03
294,"Physical, chemical, and mechanical properties of cements.","[['', 'Cement', 'Cement'], ['Oxide analysis', 'A', 'B'], ['CaO (%)', '62.0', '63.7'], ['SiO2 (%)', '18.7', '20.4'], ['Al2O3 (%)', '5.7', '4.1'], ['Fe2O3 (%)', '2.5', '2.4'], ['SO3 (%)', '4.3', '2.3'], ['MgO (%)', '2.4', '3.9'], ['MgO (%)', '0.85', '0.26'], ['Equivalent alkali (%)', '', '1.3'], ['Free lime (f-CaO) (%)', '1.94', '1.5'], ['Specific surface (m2/kg)', '388', '365'], ['', '', ''], ['Compound', '', ''], ['C3S (%)', '56', '67'], ['C2S (%)', '11', '14 *'], ['C3A (%)', '11', '7'], ['C4AF (%)', '8', '7 *'], ['Initial set', '120', '101'], ['Fineness, 45mm (% pass)', '91.6', '93'], ['Blaine specific surface (m2/kg)', '388', '365'], [""3day f'c (psi/MPa)"", '3440/23.7', '3272/22.6'], [""28day f'c (psi/MPa)"", '5920/40.8', '6729/46.4'], ['Air content (mortar) (%)', '8', '6']]",1,"Physical, chemical, and mechanical properties of cements.;[['', 'Cement', 'Cement'], ['Oxide analysis', 'A', 'B'], ['CaO (%)', '62.0', '63.7'], ['SiO2 (%)', '18.7', '20.4'], ['Al2O3 (%)', '5.7', '4.1'], ['Fe2O3 (%)', '2.5', '2.4'], ['SO3 (%)', '4.3', '2.3'], ['MgO (%)', '2.4', '3.9'], ['MgO (%)', '0.85', '0.26'], ['Equivalent alkali (%)', '', '1.3'], ['Free lime (f-CaO) (%)', '1.94', '1.5'], ['Specific surface (m2/kg)', '388', '365'], ['', '', ''], ['Compound', '', ''], ['C3S (%)', '56', '67'], ['C2S (%)', '11', '14 *'], ['C3A (%)', '11', '7'], ['C4AF (%)', '8', '7 *'], ['Initial set', '120', '101'], ['Fineness, 45mm (% pass)', '91.6', '93'], ['Blaine specific surface (m2/kg)', '388', '365'], [""3day f'c (psi/MPa)"", '3440/23.7', '3272/22.6'], [""28day f'c (psi/MPa)"", '5920/40.8', '6729/46.4'], ['Air content (mortar) (%)', '8', '6']]",1,1,1,3,S0008884613000562_0,S0008884613000562,2013-04-20
295,Mineralogical composition (wt.%) of clinker.,"[['Component', 'C3S', 'C2S', 'C3A', 'C4AF', 'Free lime', 'LFS (-)'], ['Clinker', '63.4', '9.2', '8.4', '12.0', '1.4', '1.02']]",1,"Mineralogical composition (wt.%) of clinker.;[['Component', 'C3S', 'C2S', 'C3A', 'C4AF', 'Free lime', 'LFS (-)'], ['Clinker', '63.4', '9.2', '8.4', '12.0', '1.4', '1.02']]",1,1,1,3,S0008884610002784_1,S0008884610002784,2011-01-19
296,Bogue cement composition.,"[['', 'OPC type MS'], ['C3S', '57.6'], ['C2S', '17.6'], ['C3A', '5.9'], ['C4AF', '8.8'], ['Blaine (m2/kg)', '326']]",1,"Bogue cement composition.;[['', 'OPC type MS'], ['C3S', '57.6'], ['C2S', '17.6'], ['C3A', '5.9'], ['C4AF', '8.8'], ['Blaine (m2/kg)', '326']]",1,1,1,3,S0008884611000020_1,S0008884611000020,2011-03-08
297,Compositions of different class G oil-well cements.,"[['Cement', 'C3S', 'C2S', 'C3A', 'C4AF', 'Reference'], ['G1', '0.629', '0.140', '0.018', '0.126', '[3]'], ['G2', '0.512', '0.270', '0.023', '0.144', '[10]'], ['G3', '0.612', '0.152', '0.005', '0.160', '[11]'], ['G4', '0.589', '0.152', '0.023', '0.192', '[12]'], ['G5', '0.604', '0.172', '0.037', '0.156', '[13]']]",1,"Compositions of different class G oil-well cements.;[['Cement', 'C3S', 'C2S', 'C3A', 'C4AF', 'Reference'], ['G1', '0.629', '0.140', '0.018', '0.126', '[3]'], ['G2', '0.512', '0.270', '0.023', '0.144', '[10]'], ['G3', '0.612', '0.152', '0.005', '0.160', '[11]'], ['G4', '0.589', '0.152', '0.023', '0.192', '[12]'], ['G5', '0.604', '0.172', '0.037', '0.156', '[13]']]",1,1,1,3,S0008884611000986_1,S0008884611000986,2011-04-17
298,Rietveld analysis of white Portland cement.,"[['Phase', 'Mass fraction m  x  [m-%]'], ['C3S', '66.2'], ['C2S', '17.2'], ['C3A', '6.4'], ['C4AF', '2.0'], ['Gypsum', '1.0'], ['Halfhydrate', '3.2'], ['Anhydrite', '0.3'], ['Dolomite CaMg(CO3)2', '3.9'], ['Calcite CaCO3', '0.3']]",1,"Rietveld analysis of white Portland cement.;[['Phase', 'Mass fraction m  x  [m-%]'], ['C3S', '66.2'], ['C2S', '17.2'], ['C3A', '6.4'], ['C4AF', '2.0'], ['Gypsum', '1.0'], ['Halfhydrate', '3.2'], ['Anhydrite', '0.3'], ['Dolomite CaMg(CO3)2', '3.9'], ['Calcite CaCO3', '0.3']]",0,1,1,2,S0008884612000300_1,S0008884612000300,2012-03-10
299,Rietveld analysis of ordinary Portland cement.,"[['Phase', 'Mass fraction m  x  [m-%]'], ['Alite C3S monoclinic', '64.7'], ['Belite C2S', '10.65'], ['C3A cubic', '2.0'], ['C4AF Brownmillerite', '11.8'], ['Bassanite 2CaSO4H2O', '1.4'], ['Anhydrite', '3.8'], ['Free lime CaO', '1.5'], ['CaCO3', '0.3'], ['Periclase MgO', '0.9'], ['Portlandite', '2.8'], ['Quartz', '0.1']]",1,"Rietveld analysis of ordinary Portland cement.;[['Phase', 'Mass fraction m  x  [m-%]'], ['Alite C3S monoclinic', '64.7'], ['Belite C2S', '10.65'], ['C3A cubic', '2.0'], ['C4AF Brownmillerite', '11.8'], ['Bassanite 2CaSO4H2O', '1.4'], ['Anhydrite', '3.8'], ['Free lime CaO', '1.5'], ['CaCO3', '0.3'], ['Periclase MgO', '0.9'], ['Portlandite', '2.8'], ['Quartz', '0.1']]",1,1,1,3,S0008884612000300_2,S0008884612000300,2012-03-10
300,"Phase composition (Q-XRD, Rietveld), specific density, specific surface area (Blaine) and d50 value of API Class G oil well cement sample.","[['C3S (wt.%)', 'C2S (wt.%)', 'C3Ac (wt.%)', 'C4AF (wt.%)', 'Free CaO (wt.%)', 'CaSO4*2H2O (wt.%)', 'CaSO4*0.5 H2O (wt.%)', 'CaSO4 (wt.%)', 'Specific density (kg/L)', 'Specific surface area (cm2/g)', 'd50 Value (mm)'], ['59.6', '22.8', '1.2', '13.0', '<0.3', '2.7', '0.0', '0.7', '3.18', '3058', '11+-1.1']]",1,"Phase composition (Q-XRD, Rietveld), specific density, specific surface area (Blaine) and d50 value of API Class G oil well cement sample.;[['C3S (wt.%)', 'C2S (wt.%)', 'C3Ac (wt.%)', 'C4AF (wt.%)', 'Free CaO (wt.%)', 'CaSO4*2H2O (wt.%)', 'CaSO4*0.5 H2O (wt.%)', 'CaSO4 (wt.%)', 'Specific density (kg/L)', 'Specific surface area (cm2/g)', 'd50 Value (mm)'], ['59.6', '22.8', '1.2', '13.0', '<0.3', '2.7', '0.0', '0.7', '3.18', '3058', '11+-1.1']]",0,1,1,2,S0008884612000373_0,S0008884612000373,2012-03-08
301,Chemical and mineral compositions of cement.,"[['', 'Composition', '%'], ['Chemical composition', 'Calcium oxide, CaO', '64.3'], ['Chemical composition', 'Silicon dioxide, SiO2', '20.0'], ['Chemical composition', 'Aluminum oxide, Al2O3', '4.7'], ['Chemical composition', 'Iron oxide, Fe2O3', '2.9'], ['Chemical composition', 'Magnesium oxide, MgO', '2.1'], ['Chemical composition', 'Sodium oxide, Na2O', '0.17'], ['Chemical composition', 'Potassium oxide, K2O', '0.47'], ['Chemical composition', 'Total alkalinity as Na2O+0.658K2O', '0.48'], ['Chemical composition', 'Sulfur oxide, SO3', '1.9'], ['Chemical composition', 'Insoluble residue', '0.3'], ['Chemical composition', 'Loss on ignition (LOI)', '2.2'], ['Mineral composition', 'Tricalcium silicate, C3S', '54.1'], ['Mineral composition', 'Dicalcium silicate, C2S', '24.8'], ['Mineral composition', 'Tricalcium aluminate, C3A', '7.5'], ['Mineral composition', 'Tetracalcium aluminoferrite, C4AF', '7.5']]",1,"Chemical and mineral compositions of cement.;[['', 'Composition', '%'], ['Chemical composition', 'Calcium oxide, CaO', '64.3'], ['Chemical composition', 'Silicon dioxide, SiO2', '20.0'], ['Chemical composition', 'Aluminum oxide, Al2O3', '4.7'], ['Chemical composition', 'Iron oxide, Fe2O3', '2.9'], ['Chemical composition', 'Magnesium oxide, MgO', '2.1'], ['Chemical composition', 'Sodium oxide, Na2O', '0.17'], ['Chemical composition', 'Potassium oxide, K2O', '0.47'], ['Chemical composition', 'Total alkalinity as Na2O+0.658K2O', '0.48'], ['Chemical composition', 'Sulfur oxide, SO3', '1.9'], ['Chemical composition', 'Insoluble residue', '0.3'], ['Chemical composition', 'Loss on ignition (LOI)', '2.2'], ['Mineral composition', 'Tricalcium silicate, C3S', '54.1'], ['Mineral composition', 'Dicalcium silicate, C2S', '24.8'], ['Mineral composition', 'Tricalcium aluminate, C3A', '7.5'], ['Mineral composition', 'Tetracalcium aluminoferrite, C4AF', '7.5']]",1,1,1,3,S0008884612000385_1,S0008884612000385,2012-03-05
302,Chemical and phase compositions of the investigated cement.,"[['Chemical composition (wt.%)', 'Chemical composition (wt.%)'], ['Oxides', 'XRF'], ['CaO', '66.3+-0.2'], ['SiO2', '22.3+-0.1'], ['Al2O3', '3.40+-0.01'], ['SO3', '3.04+-0.03'], ['Fe2O3', '2.87+-0.03'], ['MgO', '0.99+-0.01'], ['P2O5', '0.24+-0.01'], ['TiO2', '0.18+-0.18'], ['K2O', '0.04+-0.04'], ['MnO', '0.016+-0.001'], ['', ''], ['Phase composition (wt.%)', 'Phase composition (wt.%)'], ['Phases', 'XRF (Bogue)'], ['C3S', '64.3+-0.8'], ['C2S', '15.5+-0.3'], ['C3A', '4.2+-0.1'], ['C4AF', '8.7+-0.1'], ['Sulfates', '3.04+-0.03']]",1,"Chemical and phase compositions of the investigated cement.;[['Chemical composition (wt.%)', 'Chemical composition (wt.%)'], ['Oxides', 'XRF'], ['CaO', '66.3+-0.2'], ['SiO2', '22.3+-0.1'], ['Al2O3', '3.40+-0.01'], ['SO3', '3.04+-0.03'], ['Fe2O3', '2.87+-0.03'], ['MgO', '0.99+-0.01'], ['P2O5', '0.24+-0.01'], ['TiO2', '0.18+-0.18'], ['K2O', '0.04+-0.04'], ['MnO', '0.016+-0.001'], ['', ''], ['Phase composition (wt.%)', 'Phase composition (wt.%)'], ['Phases', 'XRF (Bogue)'], ['C3S', '64.3+-0.8'], ['C2S', '15.5+-0.3'], ['C3A', '4.2+-0.1'], ['C4AF', '8.7+-0.1'], ['Sulfates', '3.04+-0.03']]",1,1,1,3,S0008884610002085_1,S0008884610002085,2010-10-18
303,Phase composition of the SyCem. Values are given in ma.-%.,"[['C3S', 'Cubic C3A', 'Anhydrite II', 'Bassanite'], ['90.3', '4.8', '2.6', '2.8']]",1,"Phase composition of the SyCem. Values are given in ma.-%.;[['C3S', 'Cubic C3A', 'Anhydrite II', 'Bassanite'], ['90.3', '4.8', '2.6', '2.8']]",1,1,1,3,S0008884610002292_0,S0008884610002292,2010-11-04
304,Mineralogical composition of the investigated CSA clinker (KTS 100 provided by Belitex).,"[['Oxide', 'SiO2', 'Al2O3', 'Fe2O3', 'CaO', 'MgO', 'TiO2', 'MnO', 'P2O5', 'Cr2O3', 'SrO', 'Na2O', 'K2O', 'SO3', 'ZnO', 'Cl-', 'LOI'], ['wt.%', '5.54', '39.23', '1.21', '42.75', '1.5', '1.67', '0.01', '0.17', '0.03', '0.09', '0.03', '0.14', '8.99', '0.01', '0.03', '0.42'], ['', '', '', '', '', '', '', '', '', '', '', '', '', '', '', '', ''], ['Minerals', 'C4A3   S -', 'C2S', 'C12A7', 'CT', 'Periclase', 'C  S -', 'Quartz', 'Others', '', '', '', '', '', '', '', ''], ['wt.%', '68.5', '15.9', '9.5', '2.9', '1.5', '0.5', '0.5', '2.4', '', '', '', '', '', '', '', '']]",1,"Mineralogical composition of the investigated CSA clinker (KTS 100 provided by Belitex).;[['Oxide', 'SiO2', 'Al2O3', 'Fe2O3', 'CaO', 'MgO', 'TiO2', 'MnO', 'P2O5', 'Cr2O3', 'SrO', 'Na2O', 'K2O', 'SO3', 'ZnO', 'Cl-', 'LOI'], ['wt.%', '5.54', '39.23', '1.21', '42.75', '1.5', '1.67', '0.01', '0.17', '0.03', '0.09', '0.03', '0.14', '8.99', '0.01', '0.03', '0.42'], ['', '', '', '', '', '', '', '', '', '', '', '', '', '', '', '', ''], ['Minerals', 'C4A3   S -', 'C2S', 'C12A7', 'CT', 'Periclase', 'C  S -', 'Quartz', 'Others', '', '', '', '', '', '', '', ''], ['wt.%', '68.5', '15.9', '9.5', '2.9', '1.5', '0.5', '0.5', '2.4', '', '', '', '', '', '', '', '']]",1,1,1,3,S0008884610002309_0,S0008884610002309,2010-11-23
305,Chemical and physical properties of cements and silica fume.,"[['', 'Portland cement (PC)', 'Low heat cement (LHC)', 'Silica fume (SF)'], ['SiO2', '20.9', '25.4', '93.6'], ['Al2O3', '4.5', '3.5', '0.3'], ['Fe2O3', '2.9', '3.5', '0.5'], ['CaO', '64.9', '62.5', '0.3'], ['MgO', '1.5', '1.1', '0.5'], ['SO3', '2.0', '2.2', '-'], ['Na2O eq.', '0.62', '0.24', '1.4'], ['Free CaO', '1.1', '-', '-'], ['C', '-', '-', '1.9'], ['LOI', '2.5', '2.2', '2.8'], ['Specific gravity', '3.16', '3.15', '2.22'], ['Blaine fineness, m2/kg', '331', '347', '20000'], ['B.E.T. surface area, m2/kg', '-', '-', '17300'], ['Mean apparent diameter (mm)', '16', '18', '0.065'], ['% passing 45mm', '90', '92', '100'], ['C3S (%)', '60.5', '24.0', '-'], ['C2S (%)', '14.1', '56.0', '-'], ['C3A (%)', '7.0', '3.0', '-'], ['C4AF (%)', '8.8', '10.0', '-']]",1,"Chemical and physical properties of cements and silica fume.;[['', 'Portland cement (PC)', 'Low heat cement (LHC)', 'Silica fume (SF)'], ['SiO2', '20.9', '25.4', '93.6'], ['Al2O3', '4.5', '3.5', '0.3'], ['Fe2O3', '2.9', '3.5', '0.5'], ['CaO', '64.9', '62.5', '0.3'], ['MgO', '1.5', '1.1', '0.5'], ['SO3', '2.0', '2.2', '-'], ['Na2O eq.', '0.62', '0.24', '1.4'], ['Free CaO', '1.1', '-', '-'], ['C', '-', '-', '1.9'], ['LOI', '2.5', '2.2', '2.8'], ['Specific gravity', '3.16', '3.15', '2.22'], ['Blaine fineness, m2/kg', '331', '347', '20000'], ['B.E.T. surface area, m2/kg', '-', '-', '17300'], ['Mean apparent diameter (mm)', '16', '18', '0.065'], ['% passing 45mm', '90', '92', '100'], ['C3S (%)', '60.5', '24.0', '-'], ['C2S (%)', '14.1', '56.0', '-'], ['C3A (%)', '7.0', '3.0', '-'], ['C4AF (%)', '8.8', '10.0', '-']]",1,1,1,3,S0008884610002474_0,S0008884610002474,2010-12-18
306,Mineralogical composition of Class H cement (weight %).,"[['Component', 'Class H cement (OWC)'], ['C3S', '64'], ['C2S', '16'], ['C3A', '0.6'], ['C4AF', '11'], ['MgO', '1.08'], ['SO3', '2.74'], ['K2O', '0.44'], ['Na2O', '0.09'], ['LoI', '1.31']]",1,"Mineralogical composition of Class H cement (weight %).;[['Component', 'Class H cement (OWC)'], ['C3S', '64'], ['C2S', '16'], ['C3A', '0.6'], ['C4AF', '11'], ['MgO', '1.08'], ['SO3', '2.74'], ['K2O', '0.44'], ['Na2O', '0.09'], ['LoI', '1.31']]",1,1,1,3,S0008884612000725_1,S0008884612000725,2012-04-21
307,"Phase compositions for the two Class H cements that were studied, as determined by Rietveld analysis. There was no readily detectable C3A in either cement.","[['', 'Joppa Class H', 'Lehigh Class H'], ['C3S', '58.4(9)%', '59(2)%'], ['C2S', '25(2)%', '28(2)%'], ['C4AF', '13.4(7)%', '10.5(7)%'], ['Gypsum', '1.9(2)%', '2.7(3)%'], ['CaSO4 (anhydrite)', '1.7(2)%', '-']]",1,"Phase compositions for the two Class H cements that were studied, as determined by Rietveld analysis. There was no readily detectable C3A in either cement.;[['', 'Joppa Class H', 'Lehigh Class H'], ['C3S', '58.4(9)%', '59(2)%'], ['C2S', '25(2)%', '28(2)%'], ['C4AF', '13.4(7)%', '10.5(7)%'], ['Gypsum', '1.9(2)%', '2.7(3)%'], ['CaSO4 (anhydrite)', '1.7(2)%', '-']]",1,1,1,3,S0008884612000956_0,S0008884612000956,2012-05-25
308,"Mineral composition (%w/w) of the different compositions of clinker tested (R=reference clinker, T1, T2 and T3=new clinker compositions) determined according to Bogue formula and Rietveld analysis.","[['', 'R [1]', 'R [1]', 'T1', 'T1', 'T2', 'T2', 'T3', 'T3'], ['', 'Bogue', 'Rietveld', 'Bogue', 'Rietveld', 'Bogue', 'Rietveld', 'Bogue', 'Rietveld'], ['C3S', '65', '67.1', '57.8', '60', '49.7', '52.8', '65', '65.8'], ['C2S', '18', '17.9', '25.2', '24', '33.4', '31.4', '26.6', '27.0'], ['C3A', '8', '8.2', '8', '9.8', '8', '9.6', '4', '4.9'], ['C4AF', '8', '6.2', '8', '5.8', '8', '5.7', '4', '2']]",1,"Mineral composition (%w/w) of the different compositions of clinker tested (R=reference clinker, T1, T2 and T3=new clinker compositions) determined according to Bogue formula and Rietveld analysis.;[['', 'R [1]', 'R [1]', 'T1', 'T1', 'T2', 'T2', 'T3', 'T3'], ['', 'Bogue', 'Rietveld', 'Bogue', 'Rietveld', 'Bogue', 'Rietveld', 'Bogue', 'Rietveld'], ['C3S', '65', '67.1', '57.8', '60', '49.7', '52.8', '65', '65.8'], ['C2S', '18', '17.9', '25.2', '24', '33.4', '31.4', '26.6', '27.0'], ['C3A', '8', '8.2', '8', '9.8', '8', '9.6', '4', '4.9'], ['C4AF', '8', '6.2', '8', '5.8', '8', '5.7', '4', '2']]",1,1,1,3,S000888461200097X_0,S000888461200097X,2012-05-24
