Repository: zakidotai/cemcat

# CemCat Streamlit Hosting Bundle

This folder is ready to be pushed to GitHub and deployed on Streamlit Cloud.

## Files included

- `streamlit_app.py` (main app)
- `requirements.txt`
- `data/ner_cems_40k.csv`
- `data/pii_abs.json`
- `data/clinker_comps_with_dates.csv`
- `upload/composition_cls_slag_updated.csv`

## Local run

```bash
streamlit run streamlit_app.py
```

File: crystalline_composition_gpt4_with_pii_tid_dates.csv (part 13 of 101)
,caption,tables,Label,text,pred_0,pred_1,pred_2,all_pred,pii_tid,pii,date
309,Average mineral composition (%w/w) for a clinker of Portland cement [2-4].,"[['Clinker phase', 'C3S', 'C2S', 'C3A', 'C4AF'], ['wt.%', '50-70', '15-35', '5-12', '5-12']]",1,"Average mineral composition (%w/w) for a clinker of Portland cement [2-4].;[['Clinker phase', 'C3S', 'C2S', 'C3A', 'C4AF'], ['wt.%', '50-70', '15-35', '5-12', '5-12']]",1,1,1,3,S000888461200097X_1,S000888461200097X,2012-05-24
310,Mineral composition (%w/w) of the phases of the reference clinker (R) measured by EDS.,"[['', 'O', 'Mg', 'Al', 'Si', 'K', 'Ca', 'Fe'], ['C3S', '28.55', '0.44', '0.72', '11.84', '0.1', '57.35', '0.93'], ['C2S', '30.70', '0.20', '0.64', '15.06', '0.48', '51.94', '0.82'], ['C3A', '30.55', '0.29', '8.53', '6.50', '0.45', '50.66', '2.84'], ['C4AF', '27.66', '0.59', '8.71', '4.43', '0.08', '43.68', '14.66']]",1,"Mineral composition (%w/w) of the phases of the reference clinker (R) measured by EDS.;[['', 'O', 'Mg', 'Al', 'Si', 'K', 'Ca', 'Fe'], ['C3S', '28.55', '0.44', '0.72', '11.84', '0.1', '57.35', '0.93'], ['C2S', '30.70', '0.20', '0.64', '15.06', '0.48', '51.94', '0.82'], ['C3A', '30.55', '0.29', '8.53', '6.50', '0.45', '50.66', '2.84'], ['C4AF', '27.66', '0.59', '8.71', '4.43', '0.08', '43.68', '14.66']]",1,1,1,3,S000888461200097X_2,S000888461200097X,2012-05-24
311,Average chemical composition (wt.%) of the phases of clinker doped with trace elements as measured by EDS.,"[['Trace element', 'Clinker', 'C3S', 'C2S', 'C3A', 'C4AF'], ['Cu', '0.35', '0.77', '0.17', '0.18', '0.74'], ['Zn', '0.7', '1.40', '0.11', '0.43', '1.94'], ['Sn', '1', '1.83', '1.72', '2.95', '7.92']]",1,"Average chemical composition (wt.%) of the phases of clinker doped with trace elements as measured by EDS.;[['Trace element', 'Clinker', 'C3S', 'C2S', 'C3A', 'C4AF'], ['Cu', '0.35', '0.77', '0.17', '0.18', '0.74'], ['Zn', '0.7', '1.40', '0.11', '0.43', '1.94'], ['Sn', '1', '1.83', '1.72', '2.95', '7.92']]",1,1,1,3,S000888461200097X_4,S000888461200097X,2012-05-24
312,"Total amount (wt.%) in Cu of the clinkers doped with 0.35%Cu measured by EDS, and its respective coefficient of relative distribution and partition coefficient (average on the different compositions).","[['', 'mi (wt.%)', 'D', 'Kf'], ['C3S', '0.47', '0.84', '3.4'], ['C2S', '0.04', '0.07', '0.3'], ['C3A', '0.01', '0.02', '0.3'], ['C4AF', '0.03', '0.06', '1.3'], ['S', '0.56', '', '']]",1,"Total amount (wt.%) in Cu of the clinkers doped with 0.35%Cu measured by EDS, and its respective coefficient of relative distribution and partition coefficient (average on the different compositions).;[['', 'mi (wt.%)', 'D', 'Kf'], ['C3S', '0.47', '0.84', '3.4'], ['C2S', '0.04', '0.07', '0.3'], ['C3A', '0.01', '0.02', '0.3'], ['C4AF', '0.03', '0.06', '1.3'], ['S', '0.56', '', '']]",1,1,1,3,S000888461200097X_5,S000888461200097X,2012-05-24
313,"Total amount (wt.%) in Zn of the clinkers doped with 0.7%Zn measured by EDS, and its respective coefficient of relative distribution and partition coefficient (average on the different compositions).","[['', 'mi (wt.%)', 'D', 'Kf'], ['C3S', '0.93', '0.88', '4.0'], ['C2S', '0.02', '0.02', '0.1'], ['C3A', '0.02', '0.02', '0.4'], ['C4AF', '0.07', '0.07', '1.9'], ['S', '1.05', '', '']]",1,"Total amount (wt.%) in Zn of the clinkers doped with 0.7%Zn measured by EDS, and its respective coefficient of relative distribution and partition coefficient (average on the different compositions).;[['', 'mi (wt.%)', 'D', 'Kf'], ['C3S', '0.93', '0.88', '4.0'], ['C2S', '0.02', '0.02', '0.1'], ['C3A', '0.02', '0.02', '0.4'], ['C4AF', '0.07', '0.07', '1.9'], ['S', '1.05', '', '']]",1,1,1,3,S000888461200097X_6,S000888461200097X,2012-05-24
314,"Total amount (wt.%) in Sn of the clinkers doped with 1%Sn measured by EDS, and their respective coefficient of relative distribution and partition coefficient (average on the different compositions).","[['', 'mi (wt.%)', 'D', 'Kf'], ['C3S', '1.11', '0.48', '0.6'], ['C2S', '0.42', '0.19', '0.7'], ['C3A', '0.27', '0.12', '1.5'], ['C4AF', '0.48', '0.21', '4.1'], ['S', '2.28', '', '']]",1,"Total amount (wt.%) in Sn of the clinkers doped with 1%Sn measured by EDS, and their respective coefficient of relative distribution and partition coefficient (average on the different compositions).;[['', 'mi (wt.%)', 'D', 'Kf'], ['C3S', '1.11', '0.48', '0.6'], ['C2S', '0.42', '0.19', '0.7'], ['C3A', '0.27', '0.12', '1.5'], ['C4AF', '0.48', '0.21', '4.1'], ['S', '2.28', '', '']]",0,1,1,2,S000888461200097X_7,S000888461200097X,2012-05-24
315,Mineralogical and chemical composition of the used binders. The CO2 content was calculated from the calcite and dolomite contents as quantified by XRD.,"[['XRF (wt.-%)', '', '', '', 'QXRD (wt.-%)', '', '', ''], ['', 'CSA', 'OPC', 'Anhydrite', '', 'CSA', 'OPC', 'Anhydrite'], ['SiO2', '9.4', '22.2', '0.2', 'Alite (C3S)', '-', '63.3', '-'], ['Al2O3', '29.3', '3.8', '0.2', 'Belite (C2S)', '8.6', '16.6', '-'], ['CaO', '40.5', '65.7', '41.1', 'Brownmillerite (C4AF)', '-', '1.8', '-'], ['Fe2O3', '1.5', '1.3', '0.2', 'C3A', '-', '9.7', '-'], ['SO3', '11.7', '3.8', '53.7', 'Anhydrite (C$)', '-', '4.0', '90.8'], ['MgO', '4.0', '0.8', '1.3', 'Bassanite (C$H0.5)', '-', '0.5', '-'], ['TiO2', '0.4', '0.2', '0.1', 'Gypsum (C$H2)', '-', '0.5', '0.7'], ['Mn2O3', '0.2', '0', '0', ""Ye'elimite (C4A3$)"", '56.0', '-', '-'], ['Na2O', '0.9', '0.2', '0.2', 'Mayenite (C12A7)', '2.2', '-', '-'], ['K2O', '0.6', '0.6', '0.2', 'Dolomite (CMc2)', '-', '-', '5.8'], ['P2O5', '0.1', '0.2', '0', 'Quartz (S)', '-', '0.2', '0.4'], ['', '', '', '', 'Gehlenite (C2AS)', '1.3', '-', '-'], ['LOI', '1.4', '0.9', '2.8', 'Perovskite (CT)', '1.5', '-', '-'], ['CO2', '0', '0.5', '2.8', 'Calcite (Cc)', '-', '1.2', '-'], ['', '', '', '', 'Periclase (M)', '3.2', '', ''], ['', '', '', '', 'F-Ellestadite (C9S3$3*CaF2)', '3.7', '', ''], ['', '', '', '', 'Bredigite (Ca1.7Mg0.3SiO4)', '13.1', '', ''], ['SH', '99.6', '100.3', '100.0', '', '89.6', '97.8', '97.7']]",1,"Mineralogical and chemical composition of the used binders. The CO2 content was calculated from the calcite and dolomite contents as quantified by XRD.;[['XRF (wt.-%)', '', '', '', 'QXRD (wt.-%)', '', '', ''], ['', 'CSA', 'OPC', 'Anhydrite', '', 'CSA', 'OPC', 'Anhydrite'], ['SiO2', '9.4', '22.2', '0.2', 'Alite (C3S)', '-', '63.3', '-'], ['Al2O3', '29.3', '3.8', '0.2', 'Belite (C2S)', '8.6', '16.6', '-'], ['CaO', '40.5', '65.7', '41.1', 'Brownmillerite (C4AF)', '-', '1.8', '-'], ['Fe2O3', '1.5', '1.3', '0.2', 'C3A', '-', '9.7', '-'], ['SO3', '11.7', '3.8', '53.7', 'Anhydrite (C$)', '-', '4.0', '90.8'], ['MgO', '4.0', '0.8', '1.3', 'Bassanite (C$H0.5)', '-', '0.5', '-'], ['TiO2', '0.4', '0.2', '0.1', 'Gypsum (C$H2)', '-', '0.5', '0.7'], ['Mn2O3', '0.2', '0', '0', ""Ye'elimite (C4A3$)"", '56.0', '-', '-'], ['Na2O', '0.9', '0.2', '0.2', 'Mayenite (C12A7)', '2.2', '-', '-'], ['K2O', '0.6', '0.6', '0.2', 'Dolomite (CMc2)', '-', '-', '5.8'], ['P2O5', '0.1', '0.2', '0', 'Quartz (S)', '-', '0.2', '0.4'], ['', '', '', '', 'Gehlenite (C2AS)', '1.3', '-', '-'], ['LOI', '1.4', '0.9', '2.8', 'Perovskite (CT)', '1.5', '-', '-'], ['CO2', '0', '0.5', '2.8', 'Calcite (Cc)', '-', '1.2', '-'], ['', '', '', '', 'Periclase (M)', '3.2', '', ''], ['', '', '', '', 'F-Ellestadite (C9S3$3*CaF2)', '3.7', '', ''], ['', '', '', '', 'Bredigite (Ca1.7Mg0.3SiO4)', '13.1', '', ''], ['SH', '99.6', '100.3', '100.0', '', '89.6', '97.8', '97.7']]",1,1,1,3,S0008884619308981_0,S0008884619308981,2019-12-23
316,Chemical composition of cementing materials.,"[['Oxides/compounds', 'Composition [wt%]', 'Composition [wt%]', 'Composition [wt%]', 'Composition [wt%]', 'Composition [wt%]'], ['Oxides/compounds', 'GUL', 'HE', 'GGBFS', 'SF', 'GP'], ['CaO', '61.3', '62.3', '36.9', '', '11.0'], ['SiO2', '18.0', '19.7', '36.2', '>85', '69.0'], ['Al2O3', '4.4', '4.8', '10.4', '', '2.5'], ['Fe2O3', '2.8', '3.1', '0.6', '', '<1.0'], ['MgO', '2.9', '3.1', '11.9', '', '2.0'], ['K2O', '0.5', '0.5', '0.5', '', '1.0'], ['Na2O', '0.2', '0.3', '0.4', '', ''], ['Na2Oeq', '0.6', '0.6', '0.8', '', '12.0'], ['SO3', '3.6', '3.8', '2.7', '', ''], ['TiO2', '0.3', '0.3', '1.1', '', ''], ['MnO', '2.9', '0.0', '0.5', '', ''], ['Free CaO', '1.1', '0.8', '', '', ''], ['Limestone', '11.5', '', '', '', ''], ['Loss on ignition', '5.5', '1.7', '0.8', '<3.0', '<1.0'], ['Total', '96.8', '97.8', '101.2', '', ''], ['C3S', '47', '56', '', '', ''], ['C2S', '16', '14', '', '', ''], ['C3A', '7', '8', '', '', ''], ['C4AF', '8', '9', '', '', ''], ['Blaine [m2/kg]', '468', '601', '475', '', '700'], ['Specific gravity', '3.15', '3.15', '2.92', '2.20', '2.50']]",1,"Chemical composition of cementing materials.;[['Oxides/compounds', 'Composition [wt%]', 'Composition [wt%]', 'Composition [wt%]', 'Composition [wt%]', 'Composition [wt%]'], ['Oxides/compounds', 'GUL', 'HE', 'GGBFS', 'SF', 'GP'], ['CaO', '61.3', '62.3', '36.9', '', '11.0'], ['SiO2', '18.0', '19.7', '36.2', '>85', '69.0'], ['Al2O3', '4.4', '4.8', '10.4', '', '2.5'], ['Fe2O3', '2.8', '3.1', '0.6', '', '<1.0'], ['MgO', '2.9', '3.1', '11.9', '', '2.0'], ['K2O', '0.5', '0.5', '0.5', '', '1.0'], ['Na2O', '0.2', '0.3', '0.4', '', ''], ['Na2Oeq', '0.6', '0.6', '0.8', '', '12.0'], ['SO3', '3.6', '3.8', '2.7', '', ''], ['TiO2', '0.3', '0.3', '1.1', '', ''], ['MnO', '2.9', '0.0', '0.5', '', ''], ['Free CaO', '1.1', '0.8', '', '', ''], ['Limestone', '11.5', '', '', '', ''], ['Loss on ignition', '5.5', '1.7', '0.8', '<3.0', '<1.0'], ['Total', '96.8', '97.8', '101.2', '', ''], ['C3S', '47', '56', '', '', ''], ['C2S', '16', '14', '', '', ''], ['C3A', '7', '8', '', '', ''], ['C4AF', '8', '9', '', '', ''], ['Blaine [m2/kg]', '468', '601', '475', '', '700'], ['Specific gravity', '3.15', '3.15', '2.92', '2.20', '2.50']]",1,1,1,3,S0008884619309470_1,S0008884619309470,2020-04-12
317,Phase composition of clinker determined by XRD-Rietveld [wt.-%].,"[['', 'Clinker'], ['C3S', '71.1'], ['C2S', '6.2'], ['C3A', '6.6'], ['C4AF', '12.9']]",1,"Phase composition of clinker determined by XRD-Rietveld [wt.-%].;[['', 'Clinker'], ['C3S', '71.1'], ['C2S', '6.2'], ['C3A', '6.6'], ['C4AF', '12.9']]",1,1,1,3,S0008884621002532_1,S0008884621002532,2021-09-20
318,"Mineralogical composition of Op, OPC and SCMs in %(w/w).","[['', 'Op', 'OPC', 'LL', 'BOS', 'FA', 'SL'], ['Alite', '49.1', '67.6', '-', '-', '-', '-'], ['Belite', '5.6', '6.4', '-', '-', '-', '-'], ['C3A', '4.4', '4.6', '-', '-', '-', '-'], ['C4AF', '7.9', '8.7', '-', '-', '-', '-'], ['Gypsum', '2.7', '4.6', '-', '-', '-', '-'], ['Hemihydrate', '0.4', '-', '-', '-', '-', '-'], ['Anhydrite', '2.0', '-', '-', '14.8', '-', '-'], ['Quartz', '3.0', '-', '-', '16.2', '1.1', '-'], ['Calcite', '16.6', '-', '100', '8.5', '-', '-'], ['Dolomite', '0.3', '-', '-', '-', '-', '-'], ['Hematite', '0.6', '-', '-', '3.5', '1.1', '-'], ['Illite', '0.7', '-', '-', '15.4', '-', '-'], ['Portlandite', '0.6', '-', '-', '0.7', '-', '-'], ['Free lime', '0.2', '0.4', '-', '4.2', '-', '-'], ['Periclase', '0.6', '-', '-', '-', '-', '-'], ['Arcanite', '1.1', '-', '-', '-', '-', '-'], ['Feldspar', '0.2', '-', '-', '-', '-', '-'], ['Gehlenite/Akermanite', '0.4', '-', '-', '-', '-', '-'], ['Ca-Langbeinite', '0.4', '-', '-', '-', '-', '-'], ['Mullite', '-', '-', '-', '-', '3.6', '-'], ['Lorenzite', '-', '-', '-', '-', '0.1', '-'], ['Amorphous', '3.2', '7.7', '-', '36.7', '94.1', '100']]",1,"Mineralogical composition of Op, OPC and SCMs in %(w/w).;[['', 'Op', 'OPC', 'LL', 'BOS', 'FA', 'SL'], ['Alite', '49.1', '67.6', '-', '-', '-', '-'], ['Belite', '5.6', '6.4', '-', '-', '-', '-'], ['C3A', '4.4', '4.6', '-', '-', '-', '-'], ['C4AF', '7.9', '8.7', '-', '-', '-', '-'], ['Gypsum', '2.7', '4.6', '-', '-', '-', '-'], ['Hemihydrate', '0.4', '-', '-', '-', '-', '-'], ['Anhydrite', '2.0', '-', '-', '14.8', '-', '-'], ['Quartz', '3.0', '-', '-', '16.2', '1.1', '-'], ['Calcite', '16.6', '-', '100', '8.5', '-', '-'], ['Dolomite', '0.3', '-', '-', '-', '-', '-'], ['Hematite', '0.6', '-', '-', '3.5', '1.1', '-'], ['Illite', '0.7', '-', '-', '15.4', '-', '-'], ['Portlandite', '0.6', '-', '-', '0.7', '-', '-'], ['Free lime', '0.2', '0.4', '-', '4.2', '-', '-'], ['Periclase', '0.6', '-', '-', '-', '-', '-'], ['Arcanite', '1.1', '-', '-', '-', '-', '-'], ['Feldspar', '0.2', '-', '-', '-', '-', '-'], ['Gehlenite/Akermanite', '0.4', '-', '-', '-', '-', '-'], ['Ca-Langbeinite', '0.4', '-', '-', '-', '-', '-'], ['Mullite', '-', '-', '-', '-', '3.6', '-'], ['Lorenzite', '-', '-', '-', '-', '0.1', '-'], ['Amorphous', '3.2', '7.7', '-', '36.7', '94.1', '100']]",1,1,1,3,S0008884621002544_0,S0008884621002544,2021-09-23
319,Composition and physical properties of used materials [wt%].,"[['', 'Al2O3', 'CaO', 'SiO2', 'Fe2O3', 'MgO', 'K2O', 'Na2O', 'SO3', 'TiO2', 'LOI', 'SSA[m2/g]', 'Density[g/cm3]'], ['PC', '4.7', '63.8', '19.8', '3.0', '1.5', '0.64', '0.16', '3.4', '0.17', '2.83', '0.33', '3.2'], ['RA', '97.5', '0.04', '0.36', '0.02', '-', '-', '0.03', '0.02', '-', '2.04', '0.41', '3.9'], ['MK', '46.5', '0.2', '50.4', '0.5', '-', '0.12', '0.17', '-', '0.7', '0.69', '15.00', '-'], ['', '', '', '', '', '', '', '', '', '', '', '', ''], ['', 'C3S', 'C2S', 'C3A', 'C4AF', 'Periclase', 'Lime', 'Gypsum', 'K2SO4', 'Na2SO4', '', '', ''], ['PC', '59.3', '22.3', '4.3', '8.2', '0.7', '0.8', '4.8', '0.6', '0.1', '', '', '']]",1,"Composition and physical properties of used materials [wt%].;[['', 'Al2O3', 'CaO', 'SiO2', 'Fe2O3', 'MgO', 'K2O', 'Na2O', 'SO3', 'TiO2', 'LOI', 'SSA[m2/g]', 'Density[g/cm3]'], ['PC', '4.7', '63.8', '19.8', '3.0', '1.5', '0.64', '0.16', '3.4', '0.17', '2.83', '0.33', '3.2'], ['RA', '97.5', '0.04', '0.36', '0.02', '-', '-', '0.03', '0.02', '-', '2.04', '0.41', '3.9'], ['MK', '46.5', '0.2', '50.4', '0.5', '-', '0.12', '0.17', '-', '0.7', '0.69', '15.00', '-'], ['', '', '', '', '', '', '', '', '', '', '', '', ''], ['', 'C3S', 'C2S', 'C3A', 'C4AF', 'Periclase', 'Lime', 'Gypsum', 'K2SO4', 'Na2SO4', '', '', ''], ['PC', '59.3', '22.3', '4.3', '8.2', '0.7', '0.8', '4.8', '0.6', '0.1', '', '', '']]",1,1,1,3,S0008884621002714_0,S0008884621002714,2021-10-09
320,Phase assemblage of PC and NFM slag by QXRD.,"[['Phases', 'Formula', 'PC (wt%)', 'NFM slag (wt%)'], ['C3S', 'Ca3SiO5', '57', '-'], ['C2S', 'Ca2SiO4', '12.0', '-'], ['C4AF', 'Ca2(Al,Fe)2O5', '11.5', '-'], ['C3A', 'Ca3Al2O4', '4.5', '-'], ['Periclase', 'MgO', '0.5', '-'], ['Quartz', 'SiO2', '0.3', '-'], ['Syngenite', 'K2Ca(SO4)2*H2O', '0.8', '-'], ['Aphtithalite', '(K,Na)3Na(SO4)2', '0.7', '-'], ['Anhydrite', 'CaSO4', '4.3', '-'], ['Bassanite', 'CaSO4*0.5H2O', '1.4', '-'], ['Gypsum', 'CaSO4*2H2O', '0.9', '-'], ['Calcite', 'CaCO3', '2.0  /2.0', '-'], ['Dolomite', 'CaMg(CO3)2', '0.2  /0.1', '-'], ['CaO', 'CaO', '0.3', '-'], ['Ca(OH)2', 'Ca(OH)2', '0.9  /0.5', '-'], ['Wustite', 'Fe1-xO', '-', '5.2'], ['Spinel', '(Fe, Mg)(Fe,Al,Cr)2O4', '-', '10'], ['Other/amorphous', '-', '3.1', '84.8']]",1,"Phase assemblage of PC and NFM slag by QXRD.;[['Phases', 'Formula', 'PC (wt%)', 'NFM slag (wt%)'], ['C3S', 'Ca3SiO5', '57', '-'], ['C2S', 'Ca2SiO4', '12.0', '-'], ['C4AF', 'Ca2(Al,Fe)2O5', '11.5', '-'], ['C3A', 'Ca3Al2O4', '4.5', '-'], ['Periclase', 'MgO', '0.5', '-'], ['Quartz', 'SiO2', '0.3', '-'], ['Syngenite', 'K2Ca(SO4)2*H2O', '0.8', '-'], ['Aphtithalite', '(K,Na)3Na(SO4)2', '0.7', '-'], ['Anhydrite', 'CaSO4', '4.3', '-'], ['Bassanite', 'CaSO4*0.5H2O', '1.4', '-'], ['Gypsum', 'CaSO4*2H2O', '0.9', '-'], ['Calcite', 'CaCO3', '2.0  /2.0', '-'], ['Dolomite', 'CaMg(CO3)2', '0.2  /0.1', '-'], ['CaO', 'CaO', '0.3', '-'], ['Ca(OH)2', 'Ca(OH)2', '0.9  /0.5', '-'], ['Wustite', 'Fe1-xO', '-', '5.2'], ['Spinel', '(Fe, Mg)(Fe,Al,Cr)2O4', '-', '10'], ['Other/amorphous', '-', '3.1', '84.8']]",0,1,1,2,S0008884621002738_1,S0008884621002738,2021-10-21
321,Summary of synthesis conditions described in previous works for solid-state synthesis of ye'elimite. (*) x represents the number of moles of substitution of Al2O3 by Fe2O3.,"[[""Solid-solution ye'elimite formula"", 'Studied samples', 'Synthesis conditions', 'Synthesis conditions', 'Synthesis conditions', 'Synthesis conditions', 'Synthesis conditions', 'The maximum substitution level', 'Secondary phases', ""Ye'elimite polymorph"", 'References'], [""Solid-solution ye'elimite formula"", 'Studied samples', 'Raw materials', 'Amount of raw material mixture (g)', 'Synthesis temperature (degC)', 'Sintering duration (hours)', 'heating rate (degC/min)', 'The maximum substitution level', 'Secondary phases', ""Ye'elimite polymorph"", 'References'], ['C4A3-xFx   S', '0 <= x(*) <= 3', 'CaCO3, Al2O3, Fe2O3 and CaSO4.2H2O', '20', '1250', '-', '-', '21.5 wt% Fe in C4A3   S    phase (x(*) ~ 1.5)', 'C  S   , CA, C2F', 'Orthorhombic', 'M. Idrissi et al. [3]'], ['C4A3-xFx   S', 'x = 0.00, 0.05, 0.08, 0.20, 0.40 and 0.80', 'CaCO3, Al2O3, Fe2O3 and CaSO4.2H2O', '-', '1250-1300', '1', '-', 'x ~ 0.27', 'C12A7, CA, CA2, C4AF, F, C  S   , M and MA', 'Orthorhombic and cubic', 'F. Bullerjanh et al. [9]'], ['C4A3-xFx   S', '0 <= x <= 2', 'CaCO3, Al2O3, Fe2O3 and CaSO4.2H2O', '-', '1000 then 1325', '1', '-', 'x ~ 0.34', 'Ferrite, liquid phase', 'Cubic', 'B. Touzo et al. [16]'], ['C4A2.8F0.2   S', 'x ~ 0.2', '-', '-', '1250', '2', '-', '-', 'C12A7, CA, F and C  S', 'Cubic with traces of orthorhombic', 'F. Bullerjanh et al. [10]'], ['3CaCO3 - (3-x)Al2O3 - xFe2O3 - CaSO4 - 2H2O', 'x = 0, 0.2, 0.4, 0.6, 0.8, 1.0, 1.2 and 1.4', 'CaCO3, Al2O3, Fe2O3 and CaSO4.2H2O', '-', '1350', '3', '-', '22.61 wt% Fe2O3 (x ~ 1.2)', 'C2(A,F), CA and C3A', 'Cubic', 'D. Chen et al. [11]'], ['Ca3.8Na0.2Al5.6Fe0.2Si0.2O12SO 4', '-', 'CaCO3, Al2O3, Fe2O3, SiO2, Na2CO3 and CaSO4.2H2O', '8', '1250', '4', '5', '-', '', 'Cubic', 'A. Cuesta et al. [12]'], ['Ca4.25Si0.02Al5.96Fe 0.16S0.85O16', 'The six clinkers', 'CaCO3, Al2O3, Fe2O3, CaSO4.2H2O and silica gel', '-', '1000 then 1000 then 1450', '10.50.25', '-', 'x ~ 0.08', 'Clinker phases: small amount of free lime, b-C2S, C4A3   S   , C4AF and C  S', '-', 'J. Strigac et al. [13]'], ['C4A3-xFx   S', 'x = 0.16, 0.21, 0.25, 0.32', 'CaCO3, Al2O3, Fe2O3, CaSO4', '-', '1300', '22', '-', 'x ~ 0.32', 'Ferritic phase', '-', 'N. Zupancic et al. [14]'], ['Ca4(Al1-xFex)6SO16', 'x = 0.00, 0.02, 0.05, 0.07, 0.1, 0.12, 0.15 and 0.25', 'CaCO3, Al(OH)3, CaSO4.2H2O and Fe2O3', '5', '50-800 then 800-1000 then 1000-1250', '--5', '532', '10 wt% Fe2O3 in basic materials (x ~ 0.3)', 'CA, C12A7 and C2F', 'Orthorhombic and cubic', 'J.S. Ndzila et al. [15]']]",1,"Summary of synthesis conditions described in previous works for solid-state synthesis of ye'elimite. (*) x represents the number of moles of substitution of Al2O3 by Fe2O3.;[[""Solid-solution ye'elimite formula"", 'Studied samples', 'Synthesis conditions', 'Synthesis conditions', 'Synthesis conditions', 'Synthesis conditions', 'Synthesis conditions', 'The maximum substitution level', 'Secondary phases', ""Ye'elimite polymorph"", 'References'], [""Solid-solution ye'elimite formula"", 'Studied samples', 'Raw materials', 'Amount of raw material mixture (g)', 'Synthesis temperature (degC)', 'Sintering duration (hours)', 'heating rate (degC/min)', 'The maximum substitution level', 'Secondary phases', ""Ye'elimite polymorph"", 'References'], ['C4A3-xFx   S', '0 <= x(*) <= 3', 'CaCO3, Al2O3, Fe2O3 and CaSO4.2H2O', '20', '1250', '-', '-', '21.5 wt% Fe in C4A3   S    phase (x(*) ~ 1.5)', 'C  S   , CA, C2F', 'Orthorhombic', 'M. Idrissi et al. [3]'], ['C4A3-xFx   S', 'x = 0.00, 0.05, 0.08, 0.20, 0.40 and 0.80', 'CaCO3, Al2O3, Fe2O3 and CaSO4.2H2O', '-', '1250-1300', '1', '-', 'x ~ 0.27', 'C12A7, CA, CA2, C4AF, F, C  S   , M and MA', 'Orthorhombic and cubic', 'F. Bullerjanh et al. [9]'], ['C4A3-xFx   S', '0 <= x <= 2', 'CaCO3, Al2O3, Fe2O3 and CaSO4.2H2O', '-', '1000 then 1325', '1', '-', 'x ~ 0.34', 'Ferrite, liquid phase', 'Cubic', 'B. Touzo et al. [16]'], ['C4A2.8F0.2   S', 'x ~ 0.2', '-', '-', '1250', '2', '-', '-', 'C12A7, CA, F and C  S', 'Cubic with traces of orthorhombic', 'F. Bullerjanh et al. [10]'], ['3CaCO3 - (3-x)Al2O3 - xFe2O3 - CaSO4 - 2H2O', 'x = 0, 0.2, 0.4, 0.6, 0.8, 1.0, 1.2 and 1.4', 'CaCO3, Al2O3, Fe2O3 and CaSO4.2H2O', '-', '1350', '3', '-', '22.61 wt% Fe2O3 (x ~ 1.2)', 'C2(A,F), CA and C3A', 'Cubic', 'D. Chen et al. [11]'], ['Ca3.8Na0.2Al5.6Fe0.2Si0.2O12SO 4', '-', 'CaCO3, Al2O3, Fe2O3, SiO2, Na2CO3 and CaSO4.2H2O', '8', '1250', '4', '5', '-', '', 'Cubic', 'A. Cuesta et al. [12]'], ['Ca4.25Si0.02Al5.96Fe 0.16S0.85O16', 'The six clinkers', 'CaCO3, Al2O3, Fe2O3, CaSO4.2H2O and silica gel', '-', '1000 then 1000 then 1450', '10.50.25', '-', 'x ~ 0.08', 'Clinker phases: small amount of free lime, b-C2S, C4A3   S   , C4AF and C  S', '-', 'J. Strigac et al. [13]'], ['C4A3-xFx   S', 'x = 0.16, 0.21, 0.25, 0.32', 'CaCO3, Al2O3, Fe2O3, CaSO4', '-', '1300', '22', '-', 'x ~ 0.32', 'Ferritic phase', '-', 'N. Zupancic et al. [14]'], ['Ca4(Al1-xFex)6SO16', 'x = 0.00, 0.02, 0.05, 0.07, 0.1, 0.12, 0.15 and 0.25', 'CaCO3, Al(OH)3, CaSO4.2H2O and Fe2O3', '5', '50-800 then 800-1000 then 1000-1250', '--5', '532', '10 wt% Fe2O3 in basic materials (x ~ 0.3)', 'CA, C12A7 and C2F', 'Orthorhombic and cubic', 'J.S. Ndzila et al. [15]']]",1,0,1,2,S000888462100274X_0,S000888462100274X,2021-10-14
322,"Mineralogical composition expressed as % in weight of the investigated binders (minor phases: quartz, periclase, dolomite and lime).","[['Mineral phase', 'ICDD ref. numb.', 'CSA', 'CEM II/A-LL 42.5R'], ['C3S', '31-0331', '-', '58.1'], ['C2S', '33-0302', '25.6', '6.9'], ['C3A', '38-1429', '8.0', '5.2'], ['C4AF', '30-0256', '1.1', '9.7'], [""Ye'elimite"", '30-0256', '56.7', '-'], ['Anhydrite', '37-1496', '3.9', '2.9'], ['Gypsum', '33-0331', '-', '3.8'], ['Calcite', '05-0586', '-', '9.4'], ['Dolomite', '11-0078', '-', '1.0'], ['Minor phases', '-', '4.7', '3.0']]",1,"Mineralogical composition expressed as % in weight of the investigated binders (minor phases: quartz, periclase, dolomite and lime).;[['Mineral phase', 'ICDD ref. numb.', 'CSA', 'CEM II/A-LL 42.5R'], ['C3S', '31-0331', '-', '58.1'], ['C2S', '33-0302', '25.6', '6.9'], ['C3A', '38-1429', '8.0', '5.2'], ['C4AF', '30-0256', '1.1', '9.7'], [""Ye'elimite"", '30-0256', '56.7', '-'], ['Anhydrite', '37-1496', '3.9', '2.9'], ['Gypsum', '33-0331', '-', '3.8'], ['Calcite', '05-0586', '-', '9.4'], ['Dolomite', '11-0078', '-', '1.0'], ['Minor phases', '-', '4.7', '3.0']]",1,1,1,3,S0008884621002830_2,S0008884621002830,2021-10-15
323,"Chemical composition, obtained by XRF, of the raw materials, expressed as the weight percentage of oxides. Loss on ignition (LOI) is also included.","[['Constituent', 'cb-C3A', 'ort-C3A', 'Gypsum'], ['CaO', '60.89', '56.58', '34.04'], ['Al2O3', '35.52', '36.70', '0.09'], ['Na2O', '0.03', '3.98', '-'], ['SiO2', '0.43', '0.18', '0.95'], ['Fe2O3', '0.08', '0.06', '0.16'], ['MgO', '0.11', '0.09', '0.81'], ['SO3', '0.02', '0.03', '46.05'], ['LOI', '2.76', '2.20', '17.53']]",1,"Chemical composition, obtained by XRF, of the raw materials, expressed as the weight percentage of oxides. Loss on ignition (LOI) is also included.;[['Constituent', 'cb-C3A', 'ort-C3A', 'Gypsum'], ['CaO', '60.89', '56.58', '34.04'], ['Al2O3', '35.52', '36.70', '0.09'], ['Na2O', '0.03', '3.98', '-'], ['SiO2', '0.43', '0.18', '0.95'], ['Fe2O3', '0.08', '0.06', '0.16'], ['MgO', '0.11', '0.09', '0.81'], ['SO3', '0.02', '0.03', '46.05'], ['LOI', '2.76', '2.20', '17.53']]",1,1,1,3,S000888462100288X_2,S000888462100288X,2021-10-27
324,Oxide and mineralogical compositions of cement and clay.,"[['Oxide (wt%)', 'Cement', 'Clay', 'Phase(wt%)', 'Cement', 'Clay'], ['SiO2', '20.58', '74.00', 'C3S', '56.80', ''], ['Al2O3', '5.03', '12.38', 'C2S', '16.24', ''], ['Fe2O3', '3.38', '1.00', 'C3A', '7.62', ''], ['CaO', '63.32', '1.16', 'C4AF', '10.28', ''], ['MgO', '2.01', '2.16', 'MMT-Ca', '', '90.50'], ['SO3', '2.06', '-', 'Cristobalite-Ca', '', '5.90'], ['Na2Oeq', '0.55', '1.44', 'Zeolite', '', '2.20'], ['FeO', '-', '0.03', 'Anorthite', '', '1.39'], ['f-CaO', '0.68', '-', '', '', ''], ['Cl-', '0.018', '-', '', '', ''], ['Loss on ignition', '1.76', '7.40', '', '', '-']]",1,"Oxide and mineralogical compositions of cement and clay.;[['Oxide (wt%)', 'Cement', 'Clay', 'Phase(wt%)', 'Cement', 'Clay'], ['SiO2', '20.58', '74.00', 'C3S', '56.80', ''], ['Al2O3', '5.03', '12.38', 'C2S', '16.24', ''], ['Fe2O3', '3.38', '1.00', 'C3A', '7.62', ''], ['CaO', '63.32', '1.16', 'C4AF', '10.28', ''], ['MgO', '2.01', '2.16', 'MMT-Ca', '', '90.50'], ['SO3', '2.06', '-', 'Cristobalite-Ca', '', '5.90'], ['Na2Oeq', '0.55', '1.44', 'Zeolite', '', '2.20'], ['FeO', '-', '0.03', 'Anorthite', '', '1.39'], ['f-CaO', '0.68', '-', '', '', ''], ['Cl-', '0.018', '-', '', '', ''], ['Loss on ignition', '1.76', '7.40', '', '', '-']]",1,1,1,3,S0008884622002897_0,S0008884622002897,2022-10-01
325,The chemical and mineral compositions of Portland cement (wt%).,"[['Chemical composition', 'CaO', 'SiO2', 'Fe2O3', 'Al2O3', 'SO3', 'MgO', 'Na2Oeq', 'f-CaO', 'LOI'], ['wt/%', '63.32', '20.58', '3.38', '5.03', '2.06', '2.01', '0.55', '0.68', '1.76'], ['Mineral composition', 'C3S', 'C2S', 'C3A', 'C4AF', 'Gypsum', 'Bassanite', 'Calcite', 'Syngenite', '-'], ['wt/%', '56.3', '18.0', '7.5', '11.6', '2.9', '0.9', '2.6', '0.3', '-']]",1,"The chemical and mineral compositions of Portland cement (wt%).;[['Chemical composition', 'CaO', 'SiO2', 'Fe2O3', 'Al2O3', 'SO3', 'MgO', 'Na2Oeq', 'f-CaO', 'LOI'], ['wt/%', '63.32', '20.58', '3.38', '5.03', '2.06', '2.01', '0.55', '0.68', '1.76'], ['Mineral composition', 'C3S', 'C2S', 'C3A', 'C4AF', 'Gypsum', 'Bassanite', 'Calcite', 'Syngenite', '-'], ['wt/%', '56.3', '18.0', '7.5', '11.6', '2.9', '0.9', '2.6', '0.3', '-']]",1,1,1,3,S0008884622002915_0,S0008884622002915,2022-10-07
326,Assumed mix proportioning and composition of systems for pore solution prediction with ML models and thermodynamic modeling.,"[['Material', 'Chemical / Mineralogical Composition', 'Chemical / Mineralogical Composition', 'Chemical / Mineralogical Composition', 'Chemical / Mineralogical Composition', 'Chemical / Mineralogical Composition', 'Chemical / Mineralogical Composition', 'Chemical / Mineralogical Composition', 'Chemical / Mineralogical Composition', 'Chemical / Mineralogical Composition', 'Fineness', 'Reactivity Values DOR* (%)', 'Replacement level (wt%)', 'Ages (days)'], ['Material', 'SiO2', 'Al2O3', 'Fe2O3', 'CaO', 'Na2O', 'K2O', 'MgO', 'SO3', 'CaCO3', 'A (m2/kg)', 'Reactivity Values DOR* (%)', 'Replacement level (wt%)', 'Ages (days)'], ['Fly Ash Class-C', '37.75', '18.73', '6.11', '23.54', '1.98', '0.58', '4.94', '1.80', '0.00', '410', '20 %, 40 %, 60 %', '20 %, 40 %', '28d, 56d'], ['Fly Ash Class-F', '51.97', '21.47', '7.01', '9.94', '1.88', '1.34', '2.27', '1.05', '0.00', '410', '20 %, 40 %, 60 %', '20 %, 40 %', '28d, 56d'], ['Metakaolin', '53.32', '31.32', '3.55', '0.56', '0.81', '0.84', '2.67', '0.09', '0.00', '410', '50 %, 70 %, 90 %', '10 %, 20 %', '28d, 56d'], ['Silica Fume', '91.84', '0.52', '0.81', '2.99', '0.41', '0.34', '0.90', '0.08', '0.00', '20,000', '50 %, 70 %, 90 %', '4 %, 8 %', '28d, 56d'], ['-', 'C3S', 'C2S', 'C3A', 'C4AF', 'Na2O', 'K2O', 'MgO', 'SO3', 'CaCO3', 'A (m2/kg)', '-', '-', '-'], ['PC', '57.45', '16.47', '4.25', '9.62', '0.17', '0.53', '3.80', '2.80', '3.67', '410', '-', '-', '-']]",1,"Assumed mix proportioning and composition of systems for pore solution prediction with ML models and thermodynamic modeling.;[['Material', 'Chemical / Mineralogical Composition', 'Chemical / Mineralogical Composition', 'Chemical / Mineralogical Composition', 'Chemical / Mineralogical Composition', 'Chemical / Mineralogical Composition', 'Chemical / Mineralogical Composition', 'Chemical / Mineralogical Composition', 'Chemical / Mineralogical Composition', 'Chemical / Mineralogical Composition', 'Fineness', 'Reactivity Values DOR* (%)', 'Replacement level (wt%)', 'Ages (days)'], ['Material', 'SiO2', 'Al2O3', 'Fe2O3', 'CaO', 'Na2O', 'K2O', 'MgO', 'SO3', 'CaCO3', 'A (m2/kg)', 'Reactivity Values DOR* (%)', 'Replacement level (wt%)', 'Ages (days)'], ['Fly Ash Class-C', '37.75', '18.73', '6.11', '23.54', '1.98', '0.58', '4.94', '1.80', '0.00', '410', '20 %, 40 %, 60 %', '20 %, 40 %', '28d, 56d'], ['Fly Ash Class-F', '51.97', '21.47', '7.01', '9.94', '1.88', '1.34', '2.27', '1.05', '0.00', '410', '20 %, 40 %, 60 %', '20 %, 40 %', '28d, 56d'], ['Metakaolin', '53.32', '31.32', '3.55', '0.56', '0.81', '0.84', '2.67', '0.09', '0.00', '410', '50 %, 70 %, 90 %', '10 %, 20 %', '28d, 56d'], ['Silica Fume', '91.84', '0.52', '0.81', '2.99', '0.41', '0.34', '0.90', '0.08', '0.00', '20,000', '50 %, 70 %, 90 %', '4 %, 8 %', '28d, 56d'], ['-', 'C3S', 'C2S', 'C3A', 'C4AF', 'Na2O', 'K2O', 'MgO', 'SO3', 'CaCO3', 'A (m2/kg)', '-', '-', '-'], ['PC', '57.45', '16.47', '4.25', '9.62', '0.17', '0.53', '3.80', '2.80', '3.67', '410', '-', '-', '-']]",1,1,1,3,S0008884622002939_4,S0008884622002939,2022-10-12
327,Mineralogical phase compositions for the three clinkers from Rietveld quantitative phase analysis. a,"[['', 'b-C2S', 'C3S-M3', 'o-C3A', 'C12A7', 'C4A3   S -', 'Fluorellesteadite', 'MgO', 'Dolomite'], ['Low-Al', '58.2(3)', '26.9(4)', '-', '-', '0.4(1)', '9.3(4)', '2.4(1)', '2.1(1)'], ['Med-Al', '55.6(3)', '25.5(3)', '0.8(1)', '1.5(1)', '5.6(1)', '7.1(2)', '2.5(1)', '1.4(1)'], ['High-Al', '52.8(3)', '22.3(3)', '1.3(1)', '4.1(2)', '11.3(1)', '4.7(1)', '2.1(1)', '1.2(1)']]",1,"Mineralogical phase compositions for the three clinkers from Rietveld quantitative phase analysis. a;[['', 'b-C2S', 'C3S-M3', 'o-C3A', 'C12A7', 'C4A3   S -', 'Fluorellesteadite', 'MgO', 'Dolomite'], ['Low-Al', '58.2(3)', '26.9(4)', '-', '-', '0.4(1)', '9.3(4)', '2.4(1)', '2.1(1)'], ['Med-Al', '55.6(3)', '25.5(3)', '0.8(1)', '1.5(1)', '5.6(1)', '7.1(2)', '2.5(1)', '1.4(1)'], ['High-Al', '52.8(3)', '22.3(3)', '1.3(1)', '4.1(2)', '11.3(1)', '4.7(1)', '2.1(1)', '1.2(1)']]",1,1,1,3,S0008884622003076_4,S0008884622003076,2022-11-01
328,The raw meal composition for the preparation of the C3S M1 polymorph [wt%].,"[['The raw meal composition', 'The raw meal composition', 'The raw meal composition', 'The raw meal composition', 'The raw meal composition', 'The raw meal composition', 'The raw meal composition'], ['Label', 'CaCO3', 'SiO2', 'Fe2O3', 'Al2O3', 'CaSO42H2O', 'SH'], ['C3S_M1', '80.34', '15.90', '0.63', '0.63', '2.50', '100.00'], ['', '', '', '', '', '', ''], ['Theoretical chemical composition of the clinker', 'Theoretical chemical composition of the clinker', 'Theoretical chemical composition of the clinker', 'Theoretical chemical composition of the clinker', 'Theoretical chemical composition of the clinker', 'Theoretical chemical composition of the clinker', 'Theoretical chemical composition of the clinker'], ['Label', 'CaO', 'SiO2', 'Fe2O3', 'Al2O3', 'SO3', 'SH'], ['C3S_M1', '72.75', '25.26', '1.00', '1.00', '1.85', '100.00']]",1,"The raw meal composition for the preparation of the C3S M1 polymorph [wt%].;[['The raw meal composition', 'The raw meal composition', 'The raw meal composition', 'The raw meal composition', 'The raw meal composition', 'The raw meal composition', 'The raw meal composition'], ['Label', 'CaCO3', 'SiO2', 'Fe2O3', 'Al2O3', 'CaSO42H2O', 'SH'], ['C3S_M1', '80.34', '15.90', '0.63', '0.63', '2.50', '100.00'], ['', '', '', '', '', '', ''], ['Theoretical chemical composition of the clinker', 'Theoretical chemical composition of the clinker', 'Theoretical chemical composition of the clinker', 'Theoretical chemical composition of the clinker', 'Theoretical chemical composition of the clinker', 'Theoretical chemical composition of the clinker', 'Theoretical chemical composition of the clinker'], ['Label', 'CaO', 'SiO2', 'Fe2O3', 'Al2O3', 'SO3', 'SH'], ['C3S_M1', '72.75', '25.26', '1.00', '1.00', '1.85', '100.00']]",1,1,1,3,S0008884622003088_0,S0008884622003088,2022-11-07
329,The raw mix composition for the preparation of the C3S M3 polymorph.,"[['The raw meal composition [%]', 'The raw meal composition [%]', 'The raw meal composition [%]', 'The raw meal composition [%]', 'The raw meal composition [%]', 'The raw meal composition [%]'], ['Label', 'CaCO3', 'SiO2', 'Al2O3', 'MgO', 'SH'], ['C3S_M3', '82.15', '16.35', '0.64', '0.86', '100.00'], ['', '', '', '', '', ''], ['Theoretical chemical composition of the clinker [%]', 'Theoretical chemical composition of the clinker [%]', 'Theoretical chemical composition of the clinker [%]', 'Theoretical chemical composition of the clinker [%]', 'Theoretical chemical composition of the clinker [%]', 'Theoretical chemical composition of the clinker [%]'], ['Label', 'CaO', 'SiO2', 'Al2O3', 'MgO', 'SH'], ['C3S_M3', '72.04', '25.61', '1.00', '1.35', '100.00']]",1,"The raw mix composition for the preparation of the C3S M3 polymorph.;[['The raw meal composition [%]', 'The raw meal composition [%]', 'The raw meal composition [%]', 'The raw meal composition [%]', 'The raw meal composition [%]', 'The raw meal composition [%]'], ['Label', 'CaCO3', 'SiO2', 'Al2O3', 'MgO', 'SH'], ['C3S_M3', '82.15', '16.35', '0.64', '0.86', '100.00'], ['', '', '', '', '', ''], ['Theoretical chemical composition of the clinker [%]', 'Theoretical chemical composition of the clinker [%]', 'Theoretical chemical composition of the clinker [%]', 'Theoretical chemical composition of the clinker [%]', 'Theoretical chemical composition of the clinker [%]', 'Theoretical chemical composition of the clinker [%]'], ['Label', 'CaO', 'SiO2', 'Al2O3', 'MgO', 'SH'], ['C3S_M3', '72.04', '25.61', '1.00', '1.35', '100.00']]",1,1,1,3,S0008884622003088_2,S0008884622003088,2022-11-07
330,XRF analysis results [wt%].,"[['', 'C3S_M1', 'C3S_M1', 'C3S_M3', 'C3S_M3'], ['', 'Assumption', 'XRF', 'Assumption', 'XRF'], ['Fe2O3', '1.00', '1.78', '-', '0.35'], ['SO3', '1.84', '0.74', '-', '-']]",1,"XRF analysis results [wt%].;[['', 'C3S_M1', 'C3S_M1', 'C3S_M3', 'C3S_M3'], ['', 'Assumption', 'XRF', 'Assumption', 'XRF'], ['Fe2O3', '1.00', '1.78', '-', '0.35'], ['SO3', '1.84', '0.74', '-', '-']]",1,1,0,2,S0008884622003088_6,S0008884622003088,2022-11-07
331,Content of C3S polymorph in resulting clinkers [wt%].,"[['C3S_M1', 'C3S_M1', 'C3S_M3', 'C3S_M3'], ['Assumption', 'XRD', 'Assumption', 'XRD'], ['96.0', '98.0', '97.3', '99.1']]",1,"Content of C3S polymorph in resulting clinkers [wt%].;[['C3S_M1', 'C3S_M1', 'C3S_M3', 'C3S_M3'], ['Assumption', 'XRD', 'Assumption', 'XRD'], ['96.0', '98.0', '97.3', '99.1']]",0,1,1,2,S0008884622003088_7,S0008884622003088,2022-11-07
332,Phase composition of Industrial clinker [wt%].,"[['Designation', 'M3-C3S', 'M1-C3S', 'C2S', 'C4AF', 'C3A-cub', 'C3A-ort', 'C', 'CH', 'Arcanite', 'Total'], ['IC', '68.0', '0.0', '13.0', '9.2', '4.9', '2.6', '1.4', '0.2', '0.7', '100.0']]",1,"Phase composition of Industrial clinker [wt%].;[['Designation', 'M3-C3S', 'M1-C3S', 'C2S', 'C4AF', 'C3A-cub', 'C3A-ort', 'C', 'CH', 'Arcanite', 'Total'], ['IC', '68.0', '0.0', '13.0', '9.2', '4.9', '2.6', '1.4', '0.2', '0.7', '100.0']]",1,1,1,3,S0008884622003088_11,S0008884622003088,2022-11-07
333,"Textural, chemical and mineralogical data for the employed activated belite cement.","[['Textural properties', 'Textural properties', 'Textural properties', 'Textural properties'], ['Dv,10 (mm)', '1.5', 'Density (g/cm3)', '3.17'], ['Dv,50 (mm)', '12.8', 'BET (m2/g)', '1.4'], ['Dv,90 (mm)', '55.2', 'Blaine (m2/kg)', '502'], ['', '', '', ''], ['Chemical composition from XRF (wt%)', 'Chemical composition from XRF (wt%)', 'Mineralogical composition from LXRPD (wt%)', 'Mineralogical composition from LXRPD (wt%)'], ['CaO', '59.3', 'C3S-M3', '28.4'], ['SiO2', '21.4', 'b-C2S', '50.6'], ['SO3', '4.8', 'C4AF', '11.6'], ['Al2O3', '4.3', 'C3A', '2.3'], ['Fe2O3', '2.8', 'C4A3   S -', '2.2'], ['MgO', '2.7', 'MgO', '1.6'], ['K2O', '0.9', 'C  C -', '1.5'], ['Na2O', '0.2', 'C  S -', '1.8'], ['Others', '0.9', '', ''], ['LoI', '2.9', '', '']]",1,"Textural, chemical and mineralogical data for the employed activated belite cement.;[['Textural properties', 'Textural properties', 'Textural properties', 'Textural properties'], ['Dv,10 (mm)', '1.5', 'Density (g/cm3)', '3.17'], ['Dv,50 (mm)', '12.8', 'BET (m2/g)', '1.4'], ['Dv,90 (mm)', '55.2', 'Blaine (m2/kg)', '502'], ['', '', '', ''], ['Chemical composition from XRF (wt%)', 'Chemical composition from XRF (wt%)', 'Mineralogical composition from LXRPD (wt%)', 'Mineralogical composition from LXRPD (wt%)'], ['CaO', '59.3', 'C3S-M3', '28.4'], ['SiO2', '21.4', 'b-C2S', '50.6'], ['SO3', '4.8', 'C4AF', '11.6'], ['Al2O3', '4.3', 'C3A', '2.3'], ['Fe2O3', '2.8', 'C4A3   S -', '2.2'], ['MgO', '2.7', 'MgO', '1.6'], ['K2O', '0.9', 'C  C -', '1.5'], ['Na2O', '0.2', 'C  S -', '1.8'], ['Others', '0.9', '', ''], ['LoI', '2.9', '', '']]",1,1,1,3,S0008884622003106_0,S0008884622003106,2022-11-12
334,Chemical and mineralogical analysis of KCSA clinker.,"[['Chemical composition', 'Mineralogical composition', 'ICDD   no.'], ['CaO = 40.82%', ""Ye'elimite = 68.4+-0.99%"", 'C4A3   S -   = 33-0256'], ['SiO2 = 9.51%', 'Bredigite = 7.40+-0.37%', 'Ba0.293Ca13.467Mg1.81Mn0.43O32Si8 = 36-399'], ['Al2O3 = 29.37%', 'Belite = 16.90+-1.03%', 'C2S = 86-0398'], ['Fe2O3 = 1.32%', 'Periclase = 3.67+-0.21%', 'MgO = 4-829'], ['MgO = 4.13%', 'Gehlenite = 1.90+-0.44%', 'Al2Ca2O7Si = 35-755'], ['Na2O = 1.06%', 'C3A = 1.75+-0.39%', 'C3A = 38-1429'], ['K2O = 0.47%', '', ''], ['TiO2 = 0.39%', '', ''], ['SO3 = 9.92%Other = 1.70%LoI   = 1.31%', '', '']]",1,"Chemical and mineralogical analysis of KCSA clinker.;[['Chemical composition', 'Mineralogical composition', 'ICDD   no.'], ['CaO = 40.82%', ""Ye'elimite = 68.4+-0.99%"", 'C4A3   S -   = 33-0256'], ['SiO2 = 9.51%', 'Bredigite = 7.40+-0.37%', 'Ba0.293Ca13.467Mg1.81Mn0.43O32Si8 = 36-399'], ['Al2O3 = 29.37%', 'Belite = 16.90+-1.03%', 'C2S = 86-0398'], ['Fe2O3 = 1.32%', 'Periclase = 3.67+-0.21%', 'MgO = 4-829'], ['MgO = 4.13%', 'Gehlenite = 1.90+-0.44%', 'Al2Ca2O7Si = 35-755'], ['Na2O = 1.06%', 'C3A = 1.75+-0.39%', 'C3A = 38-1429'], ['K2O = 0.47%', '', ''], ['TiO2 = 0.39%', '', ''], ['SO3 = 9.92%Other = 1.70%LoI   = 1.31%', '', '']]",1,1,1,3,S000888462030483X_0,S000888462030483X,2020-10-09
335,The reported major phase composition of different cements/clinker used for LC3 production in different countries. The maximum amount of metakaolin and limestone estimated to react in LC3-55 systems produced with respective clinkers are shown.,"[['', 'C3S (%)', 'C2S(%)', 'C3A(%)', 'C4AF(%)', 'Metakaolin(%)', 'Limestone(%)'], ['India (this study)', '48.1', '29.4', '4.34', '17.6', '7.74', '2'], ['Switzerland [49]', '64.6', '5.2', '7.2', '13.8', '8.51', '1.99'], ['Cuba [50]', '60.3', '11.1', '3.5', '10.1', '8.29', '1.81'], ['Thailand [51]', '67.72', '7.95', '6.57', '9.21', '9.06', '1.91']]",1,"The reported major phase composition of different cements/clinker used for LC3 production in different countries. The maximum amount of metakaolin and limestone estimated to react in LC3-55 systems produced with respective clinkers are shown.;[['', 'C3S (%)', 'C2S(%)', 'C3A(%)', 'C4AF(%)', 'Metakaolin(%)', 'Limestone(%)'], ['India (this study)', '48.1', '29.4', '4.34', '17.6', '7.74', '2'], ['Switzerland [49]', '64.6', '5.2', '7.2', '13.8', '8.51', '1.99'], ['Cuba [50]', '60.3', '11.1', '3.5', '10.1', '8.29', '1.81'], ['Thailand [51]', '67.72', '7.95', '6.57', '9.21', '9.06', '1.91']]",1,1,1,3,S0008884620306608_1,S0008884620306608,2020-10-06
336,"Chemical composition of CEM I cement from Lafarge, Lagerdorf.","[['C3S', 'C2S', 'C3A', 'C4AF', 'CaO/SiO2', 'MgO', 'Na2O + 0.658 K2O', 'SO3', 'Gypsum'], ['60%', '13%', '2%', '13%', '3', '0.8%', '0.5 %', '2.5%', '4%']]",1,"Chemical composition of CEM I cement from Lafarge, Lagerdorf.;[['C3S', 'C2S', 'C3A', 'C4AF', 'CaO/SiO2', 'MgO', 'Na2O + 0.658 K2O', 'SO3', 'Gypsum'], ['60%', '13%', '2%', '13%', '3', '0.8%', '0.5 %', '2.5%', '4%']]",1,1,1,3,S0008884618312869_0,S0008884618312869,2019-03-26
337,Mineral composition of P II 42.5 a  ordinary Portland cement used in this study (wt%).,"[['C3S', 'C2S', 'C3A', 'C4AF', 'CaSO4*2H2O'], ['56.20', '19.61', '6.54', '8.97', '3.50']]",1,"Mineral composition of P II 42.5 a  ordinary Portland cement used in this study (wt%).;[['C3S', 'C2S', 'C3A', 'C4AF', 'CaSO4*2H2O'], ['56.20', '19.61', '6.54', '8.97', '3.50']]",1,1,1,3,S0008884618313371_1,S0008884618313371,2020-02-05
