Repository: zakidotai/cemcat

# CemCat Streamlit Hosting Bundle

This folder is ready to be pushed to GitHub and deployed on Streamlit Cloud.

## Files included

- `streamlit_app.py` (main app)
- `requirements.txt`
- `data/ner_cems_40k.csv`
- `data/pii_abs.json`
- `data/clinker_comps_with_dates.csv`
- `upload/composition_cls_slag_updated.csv`

## Local run

```bash
streamlit run streamlit_app.py
```

File: crystalline_composition_gpt4_with_pii_tid_dates.csv (part 14 of 101)
,caption,tables,Label,text,pred_0,pred_1,pred_2,all_pred,pii_tid,pii,date
338,Mineral compositions of each cement determined by XRD and Rietveld analysis.,"[['Composition (%)', 'Nomenclature', 'Nomenclature', 'Nomenclature'], ['Composition (%)', 'L', 'H', 'W'], ['C3S', '20.58 +- 1.57', '63.75 +- 0.72', '51.16 +- 1.34'], ['C2S', '62.17 +- 3.2', '16.48 +- 0.71', '34.0 +- 0.24'], ['C3A', '2.13 +- 0.22', '9.1 +- 0.12', '4.45 +- 0.14'], ['C4AF', '10.71 +- 0.58', '7.15 +- 0.29', '-'], ['Periclase', '0.50 +- 0.17', '0.51 +- 0.33', '0.60 +- 0.08'], ['Gypsum', '1.47 +- 0.14', '2.39 +- 0.28', '3.34 +- 0.38'], ['Bassanite', '2.45 +- 0.57', '0.63 +- 0.08', '1.01 +- 0.24'], ['Calcite', '-', '-', '5.48 +- 0.11']]",1,"Mineral compositions of each cement determined by XRD and Rietveld analysis.;[['Composition (%)', 'Nomenclature', 'Nomenclature', 'Nomenclature'], ['Composition (%)', 'L', 'H', 'W'], ['C3S', '20.58 +- 1.57', '63.75 +- 0.72', '51.16 +- 1.34'], ['C2S', '62.17 +- 3.2', '16.48 +- 0.71', '34.0 +- 0.24'], ['C3A', '2.13 +- 0.22', '9.1 +- 0.12', '4.45 +- 0.14'], ['C4AF', '10.71 +- 0.58', '7.15 +- 0.29', '-'], ['Periclase', '0.50 +- 0.17', '0.51 +- 0.33', '0.60 +- 0.08'], ['Gypsum', '1.47 +- 0.14', '2.39 +- 0.28', '3.34 +- 0.38'], ['Bassanite', '2.45 +- 0.57', '0.63 +- 0.08', '1.01 +- 0.24'], ['Calcite', '-', '-', '5.48 +- 0.11']]",1,1,1,3,S0008884622000965_1,S0008884622000965,2022-04-26
339,Mineralogical composition of CEM I and CEM SR0.,"[['Phase (wt%)', 'CEM I', 'CEM SR0'], ['Alite (C3S)', '59.0', '68.7'], ['Belite (C2S)', '11.0', '4.1'], ['Aluminate (C3A, cubic)', '2.2', '0.4'], ['Aluminate (C3A, orthorhombic)', '8.6', '0.2'], ['Ferrite (C4AF)', '6.3', '14.7'], ['Anhydrite', '1.7', '1.9'], ['Arcanite', '0.9', '0.1'], ['Bassanite', '2.4', '2.1'], ['Gypsum', '0.4', '1.4'], ['Dolomite', '1.8', '1.6'], ['Calcite', '0.2', '0.5'], ['Periclase', '3.3', '2.7'], ['Portlandite', '1.2', '0.5'], ['Lime', '0.3', '0.5'], ['Residual', '0.7', '1.0']]",1,"Mineralogical composition of CEM I and CEM SR0.;[['Phase (wt%)', 'CEM I', 'CEM SR0'], ['Alite (C3S)', '59.0', '68.7'], ['Belite (C2S)', '11.0', '4.1'], ['Aluminate (C3A, cubic)', '2.2', '0.4'], ['Aluminate (C3A, orthorhombic)', '8.6', '0.2'], ['Ferrite (C4AF)', '6.3', '14.7'], ['Anhydrite', '1.7', '1.9'], ['Arcanite', '0.9', '0.1'], ['Bassanite', '2.4', '2.1'], ['Gypsum', '0.4', '1.4'], ['Dolomite', '1.8', '1.6'], ['Calcite', '0.2', '0.5'], ['Periclase', '3.3', '2.7'], ['Portlandite', '1.2', '0.5'], ['Lime', '0.3', '0.5'], ['Residual', '0.7', '1.0']]",1,1,1,3,S0008884622000990_0,S0008884622000990,2022-04-19
340,XRD Rietveld quantitative analysis (wt%) of the cements and SCMs used.,"[['Phases', 'Cement', 'SCM', 'SCM', 'SCM', 'SCM'], ['Phases', 'CEM I42.5 N', 'Calcined clay', 'GGBFS', 'Fly ash', 'Microsilica'], ['Labels', 'OPC', 'CC', 'SL', 'FA', 'SF'], ['C3S', '54.6', '', '', '', ''], ['C2S', '16.2', '', '', '', ''], ['C3A', '8.9', '', '', '', ''], ['C4AF', '6.7', '', '', '', ''], ['Calcite', '4.1', '', '0.1', '', ''], ['Anhydrite', '3.5', '', '', '0.7', ''], ['Dolomite', '2.5', '', '', '', ''], ['Bassanite', '1.2', '', '', '', ''], ['Gypsum', '0.8', '', '', '', ''], ['Periclase', '0.7', '', '', '', ''], ['Quartz', '0.5', '0.9', '', '12.0', ''], ['Portlandite', '0.2', '', '', '', ''], ['Lime', '0.1', '', '', '0.3', ''], ['Hematite', '', '1.4', '', '1.6', ''], ['Magnetite', '', '', '', '3.1', ''], ['Mullite', '', '9.6', '', '7.6', ''], ['Anatase', '', '2.0', '', '', ''], ['Illite', '', '4.4', '', '', ''], ['Kaolinite', '', '9.5', '', '', ''], ['Quartz', '', '0.6', '', '', ''], ['Rutile', '', '0.5', '', '', ''], ['Amorphous', '', '71.1', '99.9', '74.8', '100']]",1,"XRD Rietveld quantitative analysis (wt%) of the cements and SCMs used.;[['Phases', 'Cement', 'SCM', 'SCM', 'SCM', 'SCM'], ['Phases', 'CEM I42.5 N', 'Calcined clay', 'GGBFS', 'Fly ash', 'Microsilica'], ['Labels', 'OPC', 'CC', 'SL', 'FA', 'SF'], ['C3S', '54.6', '', '', '', ''], ['C2S', '16.2', '', '', '', ''], ['C3A', '8.9', '', '', '', ''], ['C4AF', '6.7', '', '', '', ''], ['Calcite', '4.1', '', '0.1', '', ''], ['Anhydrite', '3.5', '', '', '0.7', ''], ['Dolomite', '2.5', '', '', '', ''], ['Bassanite', '1.2', '', '', '', ''], ['Gypsum', '0.8', '', '', '', ''], ['Periclase', '0.7', '', '', '', ''], ['Quartz', '0.5', '0.9', '', '12.0', ''], ['Portlandite', '0.2', '', '', '', ''], ['Lime', '0.1', '', '', '0.3', ''], ['Hematite', '', '1.4', '', '1.6', ''], ['Magnetite', '', '', '', '3.1', ''], ['Mullite', '', '9.6', '', '7.6', ''], ['Anatase', '', '2.0', '', '', ''], ['Illite', '', '4.4', '', '', ''], ['Kaolinite', '', '9.5', '', '', ''], ['Quartz', '', '0.6', '', '', ''], ['Rutile', '', '0.5', '', '', ''], ['Amorphous', '', '71.1', '99.9', '74.8', '100']]",1,1,1,3,S0008884623000637_0,S0008884623000637,2023-03-28
341,"Chemical and mineral composition range of ordinary CSA and SSCM clinker (wt%) [15,35].","[['wt. (%)', 'Chemical composition of clinker', 'Chemical composition of clinker', 'Mineralogical composition of clinker', 'Mineralogical composition of clinker', 'Mineralogical composition of clinker'], ['wt. (%)', 'SSCM', 'CSA', 'Minerals', 'SSCM', 'CSA'], ['CaO', '38.81', '36-43', 'C4A3   S -', '45.22', '55-75'], ['SiO2', '6.47', '8-10', 'C2S', '18.53', '15-30'], ['Al2O3', '27.49', '28-40', 'C4AF', '8.67', '3-6'], ['Fe2O3', '9.59', '1-3', 'C  S -', '9.91', '<5'], ['SO3', '12.19', '8-15', 'CT', '3.63', '-'], ['TiO2', '1.01', '<1', 'MFA', '14.04', '-'], ['MgO', '3.58', '<5', '', '', ''], ['SUM', '99.14', '100', '', '', '']]",1,"Chemical and mineral composition range of ordinary CSA and SSCM clinker (wt%) [15,35].;[['wt. (%)', 'Chemical composition of clinker', 'Chemical composition of clinker', 'Mineralogical composition of clinker', 'Mineralogical composition of clinker', 'Mineralogical composition of clinker'], ['wt. (%)', 'SSCM', 'CSA', 'Minerals', 'SSCM', 'CSA'], ['CaO', '38.81', '36-43', 'C4A3   S -', '45.22', '55-75'], ['SiO2', '6.47', '8-10', 'C2S', '18.53', '15-30'], ['Al2O3', '27.49', '28-40', 'C4AF', '8.67', '3-6'], ['Fe2O3', '9.59', '1-3', 'C  S -', '9.91', '<5'], ['SO3', '12.19', '8-15', 'CT', '3.63', '-'], ['TiO2', '1.01', '<1', 'MFA', '14.04', '-'], ['MgO', '3.58', '<5', '', '', ''], ['SUM', '99.14', '100', '', '', '']]",1,1,1,3,S0008884623000649_3,S0008884623000649,2023-03-20
342,Mixture proportions of CC coating (unit: g).,"[['C2S cement', 'Distilled water', 'SP'], ['1', '0.29', '0.06']]",1,"Mixture proportions of CC coating (unit: g).;[['C2S cement', 'Distilled water', 'SP'], ['1', '0.29', '0.06']]",0,1,1,2,S0008884623000662_0,S0008884623000662,2023-03-22
343,Chemical composition and phase composition of Portland cement.,"[['Chemical compositions wt%', 'Chemical compositions wt%', 'Phase composition wt%', 'Phase composition wt%'], ['SiO2', '20.4', 'C3S', '63.8'], ['Al2O3', '5.1', 'C2S', '13.9'], ['Fe2O3', '1.9', 'C3A', '10.6'], ['CaO', '64.2', 'C4AF', '1.9'], ['MgO', '1.0', 'Anhydrite', '4'], ['SO3', '2.9', 'Calcite', '5.2'], ['Na2O', '0.4', 'Gypsum', '0.6'], ['K2O', '0.7', '', ''], ['TiO2', '0.2', '', ''], ['P2O5', '0.2', '', ''], ['LOI', '1.67', '', '']]",1,"Chemical composition and phase composition of Portland cement.;[['Chemical compositions wt%', 'Chemical compositions wt%', 'Phase composition wt%', 'Phase composition wt%'], ['SiO2', '20.4', 'C3S', '63.8'], ['Al2O3', '5.1', 'C2S', '13.9'], ['Fe2O3', '1.9', 'C3A', '10.6'], ['CaO', '64.2', 'C4AF', '1.9'], ['MgO', '1.0', 'Anhydrite', '4'], ['SO3', '2.9', 'Calcite', '5.2'], ['Na2O', '0.4', 'Gypsum', '0.6'], ['K2O', '0.7', '', ''], ['TiO2', '0.2', '', ''], ['P2O5', '0.2', '', ''], ['LOI', '1.67', '', '']]",1,1,1,3,S0008884623000807_0,S0008884623000807,2023-04-14
344,Phase composition by XRD and chemical composition by XRF of the OPC.,"[['Phase composition', 'wt.-%', 'Chemical analysis', 'wt.-%'], ['Alite', '60.5', 'CaO', '64.6'], [""C2Sa'+b"", '16.9', 'SiO2', '22.6'], ['C3Acub+orth', '8.2', 'Al2O3', '3.9'], ['C4AF', '1.8', 'Fe2O3', '1.4'], ['Anhydrite', '2.7', 'MgO', '0.8'], ['Hemihydrate', '1.7', 'K2O', '0.8'], ['Gypsum', '0.8', 'SO3', '3.8'], ['Calcite', '1.4', 'TiO2', '0.2'], ['Arcanite', '0.3', 'LOI', '1.3'], ['Langbeinite', '0.5', '', ''], ['Quartz', '0.5', '', ''], ['Sum', '95.8', '', '99.4']]",1,"Phase composition by XRD and chemical composition by XRF of the OPC.;[['Phase composition', 'wt.-%', 'Chemical analysis', 'wt.-%'], ['Alite', '60.5', 'CaO', '64.6'], [""C2Sa'+b"", '16.9', 'SiO2', '22.6'], ['C3Acub+orth', '8.2', 'Al2O3', '3.9'], ['C4AF', '1.8', 'Fe2O3', '1.4'], ['Anhydrite', '2.7', 'MgO', '0.8'], ['Hemihydrate', '1.7', 'K2O', '0.8'], ['Gypsum', '0.8', 'SO3', '3.8'], ['Calcite', '1.4', 'TiO2', '0.2'], ['Arcanite', '0.3', 'LOI', '1.3'], ['Langbeinite', '0.5', '', ''], ['Quartz', '0.5', '', ''], ['Sum', '95.8', '', '99.4']]",1,1,1,3,S0008884623001023_1,S0008884623001023,2023-05-04
345,Chemical and mineralogical composition of the binder materials used in this study.,"[['Chemical composition (mass-%)', 'Chemical composition (mass-%)', 'Chemical composition (mass-%)', 'Mineralogical phase composition (mass-%)', 'Mineralogical phase composition (mass-%)'], ['', 'Cement', 'BFS', '', 'Cement'], ['CaO', '64.03', '43.61', 'C3S', '57.7'], ['SiO2', '17.73', '36.18', 'C2S', '16.4'], ['Al2O3', '3.49', '14.15', 'C3A', '2.6'], ['Fe2O3', '0.26', '0.31', 'Calcite', '16.5'], ['MgO', '1.84', '3.46', 'Gypsum', '1.2'], ['Na2O', '0.06', '0.22', 'Basanite', '4.7'], ['K2O', '0.10', '0.53', 'Thenardite', '0.4'], ['SO3', '3.57', '0.37', 'Arcanite', '0.6'], ['TiO2', '0.06', '0.67', '', ''], ['P2O5', '0.05', '0.02', '', ''], ['Mn2O3', '0.02', '0.37', '', ''], ['SrO', '0.07', '0.07', '', ''], ['LOI', '8.72', '0.03', '', '']]",1,"Chemical and mineralogical composition of the binder materials used in this study.;[['Chemical composition (mass-%)', 'Chemical composition (mass-%)', 'Chemical composition (mass-%)', 'Mineralogical phase composition (mass-%)', 'Mineralogical phase composition (mass-%)'], ['', 'Cement', 'BFS', '', 'Cement'], ['CaO', '64.03', '43.61', 'C3S', '57.7'], ['SiO2', '17.73', '36.18', 'C2S', '16.4'], ['Al2O3', '3.49', '14.15', 'C3A', '2.6'], ['Fe2O3', '0.26', '0.31', 'Calcite', '16.5'], ['MgO', '1.84', '3.46', 'Gypsum', '1.2'], ['Na2O', '0.06', '0.22', 'Basanite', '4.7'], ['K2O', '0.10', '0.53', 'Thenardite', '0.4'], ['SO3', '3.57', '0.37', 'Arcanite', '0.6'], ['TiO2', '0.06', '0.67', '', ''], ['P2O5', '0.05', '0.02', '', ''], ['Mn2O3', '0.02', '0.37', '', ''], ['SrO', '0.07', '0.07', '', ''], ['LOI', '8.72', '0.03', '', '']]",1,1,1,3,S0008884619312736_0,S0008884619312736,2020-05-24
346,Silicate and aluminate compositions of cements.,"[['', '', 'M1-055M10SF-043', 'B1-15L-049', 'B3-041B3-15L-051'], ['Cement type', 'Cement type', 'CEMI 52.5R', 'CEM I 52,5 NCECP2 NF', 'CEM III A 52.5 L CEPM-ES-CP1 NF'], ['Slag percentage', 'Slag percentage', '0%', '0%', '64%'], ['Clinker percentage', 'Clinker percentage', '95%', '97%', '36%'], ['Clinker composition', 'C3S (%)', '67', '61', '68'], ['Clinker composition', 'C2S (%)', '10', '16', '11'], ['Clinker composition', 'C3A (%)', '9', '9', '10'], ['Clinker composition', 'C4AF (%)', '8', '11', '8']]",1,"Silicate and aluminate compositions of cements.;[['', '', 'M1-055M10SF-043', 'B1-15L-049', 'B3-041B3-15L-051'], ['Cement type', 'Cement type', 'CEMI 52.5R', 'CEM I 52,5 NCECP2 NF', 'CEM III A 52.5 L CEPM-ES-CP1 NF'], ['Slag percentage', 'Slag percentage', '0%', '0%', '64%'], ['Clinker percentage', 'Clinker percentage', '95%', '97%', '36%'], ['Clinker composition', 'C3S (%)', '67', '61', '68'], ['Clinker composition', 'C2S (%)', '10', '16', '11'], ['Clinker composition', 'C3A (%)', '9', '9', '10'], ['Clinker composition', 'C4AF (%)', '8', '11', '8']]",1,1,1,3,S0008884619313845_2,S0008884619313845,2020-05-13
347,Chemical and mineral composition of synthesized C3S and metakaolin [wt%].,"[['', 'Al2O3', 'SiO2', 'CaO', 'SO3', 'Na2O', 'K2O', 'Fe2O3', 'MgO'], ['C3S', '0.37', '24.10', '69.97', '-', '-', '-', '-', '1.70'], ['Matekaolin', '47.69', '51.13', '-', '-', '-', '-', '-', '-'], ['', 'Alite', 'Lime', '', '', '', '', '', ''], ['C3S', '98.90', '0.50', '', '', '', '', '', '']]",1,"Chemical and mineral composition of synthesized C3S and metakaolin [wt%].;[['', 'Al2O3', 'SiO2', 'CaO', 'SO3', 'Na2O', 'K2O', 'Fe2O3', 'MgO'], ['C3S', '0.37', '24.10', '69.97', '-', '-', '-', '-', '1.70'], ['Matekaolin', '47.69', '51.13', '-', '-', '-', '-', '-', '-'], ['', 'Alite', 'Lime', '', '', '', '', '', ''], ['C3S', '98.90', '0.50', '', '', '', '', '', '']]",1,1,1,3,S0008884623001631_0,S0008884623001631,2023-06-29
348,"Chemical composition, obtained by XRF, of the raw materials expressed as a weight percentage of oxides.","[['Constituent', 'C3S', 'Al-C3S', 'Gypsum'], ['CaO', '72.8', '72.9', '32.7'], ['SiO2', '25.3', '25.5', '0.9'], ['Al2O3', '-', '0.8', '0.1'], ['MgO', '1.0', '0.5', '0.8'], ['SO3', '-', '-', '44.3'], ['LOI', '0.9', '0.3', '21.2']]",1,"Chemical composition, obtained by XRF, of the raw materials expressed as a weight percentage of oxides.;[['Constituent', 'C3S', 'Al-C3S', 'Gypsum'], ['CaO', '72.8', '72.9', '32.7'], ['SiO2', '25.3', '25.5', '0.9'], ['Al2O3', '-', '0.8', '0.1'], ['MgO', '1.0', '0.5', '0.8'], ['SO3', '-', '-', '44.3'], ['LOI', '0.9', '0.3', '21.2']]",1,1,1,3,S0008884621003355_1,S0008884621003355,2021-12-08
349,Phase composition of the cement clinker used (QXRD data).,"[['Phase', 'Alite', 'Belite', 'C3A', 'C4AF', 'Anhydrite', 'Dolomite', 'Quartz', 'Other'], ['Content', '64.5', '17.9', '12.4', '2.7', '0.0', '0.0', '0.0', '2.4'], ['Anhydrite', '0.0', '0.0', '0.0', '0.0', '89.0', '5.6', '3.2', '2.2']]",1,"Phase composition of the cement clinker used (QXRD data).;[['Phase', 'Alite', 'Belite', 'C3A', 'C4AF', 'Anhydrite', 'Dolomite', 'Quartz', 'Other'], ['Content', '64.5', '17.9', '12.4', '2.7', '0.0', '0.0', '0.0', '2.4'], ['Anhydrite', '0.0', '0.0', '0.0', '0.0', '89.0', '5.6', '3.2', '2.2']]",1,1,1,3,S0008884621003367_0,S0008884621003367,2021-12-15
350,"Chemical (from XRF) and phase composition (from XRD) of OPC, metakaolin and LS.","[['', 'OPC', 'Metakaolin (MK)', 'LS'], ['SiO2', '19.511', '52.00', '0.11'], ['Al2O3', '4.42', '43.80', '0.00'], ['Fe2O3', '3.12', '0.33', '0.04'], ['CaO', '63.85', '0.03', '54.96'], ['Na2O', '0.19', '0.14', '0.06'], ['K2O', '0.83', '0.29', '0.00'], ['MnO', '0.05', '0.01', '0.00'], ['TiO2', '0.31', '1.53', '0.00'], ['MgO', '2.10', '0.01', '0.15'], ['P2O5', '0.33', '0.16', '0.00'], ['SO3', '3.25', '0.10', '0.03'], ['LOI', '1.54', '1.47', '42.5'], ['C3S', '66.5', '-', '-'], ['C2S', '4.0', '-', '-'], ['C3A', '4.9', '-', '-'], ['C4AF', '9.6', '-', '-'], ['Gyp', '6.3', '', ''], ['SSA (m2/g)', '1.41', '13.56', '3.60']]",1,"Chemical (from XRF) and phase composition (from XRD) of OPC, metakaolin and LS.;[['', 'OPC', 'Metakaolin (MK)', 'LS'], ['SiO2', '19.511', '52.00', '0.11'], ['Al2O3', '4.42', '43.80', '0.00'], ['Fe2O3', '3.12', '0.33', '0.04'], ['CaO', '63.85', '0.03', '54.96'], ['Na2O', '0.19', '0.14', '0.06'], ['K2O', '0.83', '0.29', '0.00'], ['MnO', '0.05', '0.01', '0.00'], ['TiO2', '0.31', '1.53', '0.00'], ['MgO', '2.10', '0.01', '0.15'], ['P2O5', '0.33', '0.16', '0.00'], ['SO3', '3.25', '0.10', '0.03'], ['LOI', '1.54', '1.47', '42.5'], ['C3S', '66.5', '-', '-'], ['C2S', '4.0', '-', '-'], ['C3A', '4.9', '-', '-'], ['C4AF', '9.6', '-', '-'], ['Gyp', '6.3', '', ''], ['SSA (m2/g)', '1.41', '13.56', '3.60']]",1,1,1,3,S0008884621003422_0,S0008884621003422,2021-12-24
351,"Chemical (from XRF) and phase composition (from XRD) of OPC, metakaolin, LS and C3S.","[['', 'OPC', 'Metakaolin (MK)', 'LS', 'C3S'], ['SiO2', '19.511', '52.00', '0.11', '24.11'], ['Al2O3', '4.42', '43.80', '0.00', '0.00'], ['Fe2O3', '3.12', '0.33', '0.04', '0.07'], ['CaO', '63.85', '0.03', '54.96', '74.57'], ['Na2O', '0.19', '0.14', '0.06', '0.00'], ['K2O', '0.83', '0.29', '0.00', '0.00'], ['MnO', '0.05', '0.01', '0.00', '0.00'], ['TiO2', '0.31', '1.53', '0.00', '0.00'], ['MgO', '2.10', '0.01', '0.15', '0.15'], ['P2O5', '0.33', '0.16', '0.00', '0.00'], ['SO3', '3.25', '0.10', '0.03', '0.00'], ['LOI', '1.54', '1.47', '42.5', '1.05'], ['C3S', '66.5', '-', '-', '>99.5'], ['C2S', '4.0', '-', '-', '-'], ['C3A', '4.9', '-', '-', '-'], ['C4AF', '9.6', '-', '-', '-'], ['Gyp', '6.3', '', '', '']]",1,"Chemical (from XRF) and phase composition (from XRD) of OPC, metakaolin, LS and C3S.;[['', 'OPC', 'Metakaolin (MK)', 'LS', 'C3S'], ['SiO2', '19.511', '52.00', '0.11', '24.11'], ['Al2O3', '4.42', '43.80', '0.00', '0.00'], ['Fe2O3', '3.12', '0.33', '0.04', '0.07'], ['CaO', '63.85', '0.03', '54.96', '74.57'], ['Na2O', '0.19', '0.14', '0.06', '0.00'], ['K2O', '0.83', '0.29', '0.00', '0.00'], ['MnO', '0.05', '0.01', '0.00', '0.00'], ['TiO2', '0.31', '1.53', '0.00', '0.00'], ['MgO', '2.10', '0.01', '0.15', '0.15'], ['P2O5', '0.33', '0.16', '0.00', '0.00'], ['SO3', '3.25', '0.10', '0.03', '0.00'], ['LOI', '1.54', '1.47', '42.5', '1.05'], ['C3S', '66.5', '-', '-', '>99.5'], ['C2S', '4.0', '-', '-', '-'], ['C3A', '4.9', '-', '-', '-'], ['C4AF', '9.6', '-', '-', '-'], ['Gyp', '6.3', '', '', '']]",1,1,1,3,S0008884620315878_0,S0008884620315878,2020-11-18
352,Chemical and mineralogical composition of the cement used in this study [wt%].,"[['Chemical composition', 'Chemical composition', 'Chemical composition', 'Chemical composition', 'Mineralogical composition', 'Mineralogical composition'], ['Oxides', 'XRF', 'Oxides', 'XRF', 'Phases', 'XRD'], ['CaO', '63.59', 'Na2O', '0.16', 'C3S', '74.15'], ['SiO2', '20.08', 'K2O', '0.95', 'C2S', '5.79'], ['Al2O3', '4.56', 'TiO2', '0.35', 'C3A', '6.18'], ['Fe2O3', '3.18', 'P2O5', '0.18', 'C4AF', '8.10'], ['MgO', '1.85', 'MnO', '0.04', 'Gypsum', '4.03'], ['SO3', '3.27', 'LOI', '1.65', 'Quartz', '0.80']]",1,"Chemical and mineralogical composition of the cement used in this study [wt%].;[['Chemical composition', 'Chemical composition', 'Chemical composition', 'Chemical composition', 'Mineralogical composition', 'Mineralogical composition'], ['Oxides', 'XRF', 'Oxides', 'XRF', 'Phases', 'XRD'], ['CaO', '63.59', 'Na2O', '0.16', 'C3S', '74.15'], ['SiO2', '20.08', 'K2O', '0.95', 'C2S', '5.79'], ['Al2O3', '4.56', 'TiO2', '0.35', 'C3A', '6.18'], ['Fe2O3', '3.18', 'P2O5', '0.18', 'C4AF', '8.10'], ['MgO', '1.85', 'MnO', '0.04', 'Gypsum', '4.03'], ['SO3', '3.27', 'LOI', '1.65', 'Quartz', '0.80']]",1,1,1,3,S0008884620316057_1,S0008884620316057,2020-12-13
353,Chemical and mineralogical compositions of the cementing materials (wt%).,"[['', 'MK', 'Cement', 'Cement'], ['CaO', '0.071', '62.7', '62.7'], ['SiO2', '51.8', '20.1', '20.1'], ['Al2O3', '42.2', '4.8', '4.8'], ['SO3', '0.11', '3.5', '3.5'], ['Fe2O3', '4.15', '3.2', '3.2'], ['MgO', '-', '3.4', '3.4'], ['K2O', '0.218', 'Na2O + 0.658K2O', '0.60'], ['TiO2', '1.1', 'C3S', '54'], ['ZrO2', '0.088', 'C2S', '17'], ['SrO', '0.04', 'C3A', '7'], ['Cl', '0.046', 'C4AF', '10']]",1,"Chemical and mineralogical compositions of the cementing materials (wt%).;[['', 'MK', 'Cement', 'Cement'], ['CaO', '0.071', '62.7', '62.7'], ['SiO2', '51.8', '20.1', '20.1'], ['Al2O3', '42.2', '4.8', '4.8'], ['SO3', '0.11', '3.5', '3.5'], ['Fe2O3', '4.15', '3.2', '3.2'], ['MgO', '-', '3.4', '3.4'], ['K2O', '0.218', 'Na2O + 0.658K2O', '0.60'], ['TiO2', '1.1', 'C3S', '54'], ['ZrO2', '0.088', 'C2S', '17'], ['SrO', '0.04', 'C3A', '7'], ['Cl', '0.046', 'C4AF', '10']]",1,1,1,3,S0008884622001806_0,S0008884622001806,2022-06-28
354,Mixtures composition (% w/w) of the model systems investigated.,"[['Phase', 'Mixture', 'Mixture', 'Mixture', 'Mixture'], ['Phase', 'M218', 'M218C', 'M1010', 'M1010C'], ['C3S', '76.15', '76.15', '60.88', '60.88'], ['C3A', '2.00', '2.00', '10.00', '10.00'], ['C4AF', '18.00', '18.00', '10.00', '10.00'], ['CaSO4*2H2O', '3.85', '3.85', '19.12', '19.12'], ['Total mass', '100.00', '100.00', '100.00', '100.00'], ['CaSO4*2H2O', '3.00', '3.00', '3.00', '3.00'], ['CaCO3', '-', '10.00', '-', '10.00']]",1,"Mixtures composition (% w/w) of the model systems investigated.;[['Phase', 'Mixture', 'Mixture', 'Mixture', 'Mixture'], ['Phase', 'M218', 'M218C', 'M1010', 'M1010C'], ['C3S', '76.15', '76.15', '60.88', '60.88'], ['C3A', '2.00', '2.00', '10.00', '10.00'], ['C4AF', '18.00', '18.00', '10.00', '10.00'], ['CaSO4*2H2O', '3.85', '3.85', '19.12', '19.12'], ['Total mass', '100.00', '100.00', '100.00', '100.00'], ['CaSO4*2H2O', '3.00', '3.00', '3.00', '3.00'], ['CaCO3', '-', '10.00', '-', '10.00']]",0,1,1,2,S0008884622001946_0,S0008884622001946,2022-07-19
355,Phase and chemical composition of binders.,"[['', 'CEM I 52.5R', 'LF', 'ICCR', 'ICCO'], ['Chemical composition, %', 'Chemical composition, %', 'Chemical composition, %', 'Chemical composition, %', 'Chemical composition, %'], ['CaO', '60.92', '59.53', '0.33', '1.13'], ['SiO2', '19.50', '<0.01', '66.30', '63.43'], ['Al2O3', '5.90', '1.10', '16.28', '13.82'], ['Fe2O3', '1.70', '0.52', '9.23', '7.89'], ['MgO', '2.10', '0.48', '1.46', '2.71'], ['SO3', '3.50', '0.06', '<0.01', '0.04'], ['K2O', '0.78', '0.06', '5.60', '4.29'], ['Na2O', '0.35', '<0.01', '0.08', '1.52'], ['LOI', '3.00', '39.98', '0.58', '0.20'], ['', '', '', '', ''], ['Mineralogical composition, %', 'Mineralogical composition, %', 'Mineralogical composition, %', 'Mineralogical composition, %', 'Mineralogical composition, %'], ['C3S', '65.4', '-', '-', '-'], ['C2S', '10.6', '-', '-', '-'], ['C3A', '12.3', '-', '-', '-'], ['C4AF', '5.6', '-', '-', '-'], ['Gypsum', '5.8', '-', '-', '-'], ['Calcite', '-', '98.5', '-', '-'], ['Quartz', '-', '-', '35.0', '31.0'], ['Feldspar', '-', '-', '-', '17.0'], ['Hematite', '-', '-', '5.0', '2.0'], ['Hercynite,', '-', '-', '-', '1.0'], ['Anhydrous illite', '-', '-', '4.0', '3.0'], ['Amorphous phase', '-', '-', '56.0', '46.0']]",1,"Phase and chemical composition of binders.;[['', 'CEM I 52.5R', 'LF', 'ICCR', 'ICCO'], ['Chemical composition, %', 'Chemical composition, %', 'Chemical composition, %', 'Chemical composition, %', 'Chemical composition, %'], ['CaO', '60.92', '59.53', '0.33', '1.13'], ['SiO2', '19.50', '<0.01', '66.30', '63.43'], ['Al2O3', '5.90', '1.10', '16.28', '13.82'], ['Fe2O3', '1.70', '0.52', '9.23', '7.89'], ['MgO', '2.10', '0.48', '1.46', '2.71'], ['SO3', '3.50', '0.06', '<0.01', '0.04'], ['K2O', '0.78', '0.06', '5.60', '4.29'], ['Na2O', '0.35', '<0.01', '0.08', '1.52'], ['LOI', '3.00', '39.98', '0.58', '0.20'], ['', '', '', '', ''], ['Mineralogical composition, %', 'Mineralogical composition, %', 'Mineralogical composition, %', 'Mineralogical composition, %', 'Mineralogical composition, %'], ['C3S', '65.4', '-', '-', '-'], ['C2S', '10.6', '-', '-', '-'], ['C3A', '12.3', '-', '-', '-'], ['C4AF', '5.6', '-', '-', '-'], ['Gypsum', '5.8', '-', '-', '-'], ['Calcite', '-', '98.5', '-', '-'], ['Quartz', '-', '-', '35.0', '31.0'], ['Feldspar', '-', '-', '-', '17.0'], ['Hematite', '-', '-', '5.0', '2.0'], ['Hercynite,', '-', '-', '-', '1.0'], ['Anhydrous illite', '-', '-', '4.0', '3.0'], ['Amorphous phase', '-', '-', '56.0', '46.0']]",1,1,1,3,S0008884621001447_0,S0008884621001447,2021-06-10
356,Composition of raw materials (in wt%) based upon a single measurement.,"[['Items', 'wt%'], ['SiO2', '19.2'], ['Al2O3', '5.4'], ['Fe2O3', '2.2'], ['CaO', '62.6'], ['SO3', '4.0'], ['MgO', '3.4'], ['Na2O(eq)', '1.02'], ['Insoluble residue', '0.24'], ['LOI', '1.4'], ['Bogue potential composition', ''], ['Tricalcium silicate (C3S)', '58.0'], ['Dicalcium silicate (C2S)', '11.0'], ['Tricalcium aluminate (C3A)', '10.5'], ['Tetracalcium aluminoferrite (C4AF)', '7.0'], ['Physical properties', ''], ['Blaine fineness (m2/kg)', '410'], ['Specific gravity', '3.15']]",1,"Composition of raw materials (in wt%) based upon a single measurement.;[['Items', 'wt%'], ['SiO2', '19.2'], ['Al2O3', '5.4'], ['Fe2O3', '2.2'], ['CaO', '62.6'], ['SO3', '4.0'], ['MgO', '3.4'], ['Na2O(eq)', '1.02'], ['Insoluble residue', '0.24'], ['LOI', '1.4'], ['Bogue potential composition', ''], ['Tricalcium silicate (C3S)', '58.0'], ['Dicalcium silicate (C2S)', '11.0'], ['Tricalcium aluminate (C3A)', '10.5'], ['Tetracalcium aluminoferrite (C4AF)', '7.0'], ['Physical properties', ''], ['Blaine fineness (m2/kg)', '410'], ['Specific gravity', '3.15']]",1,1,1,3,S0008884621001460_1,S0008884621001460,2021-06-01
357,Phase composition of the OPC sample CEM I 42.5 R by Q-XRD using Rietveld refinement.,"[['Phase', 'wt%'], ['C3S, monoclinic', '54.52'], ['C2S, monoclinic', '18.41'], ['C4AF, orthorhombic', '10.85'], ['C3A, cubic', '5.23'], ['C3A, orthorhombic', '0.88'], ['Anhydrite (CaSO4)', '0.94'], ['Dihydrate (CaSO4*2H2O)', '3.61'], ['Hemihydrate (CaSO4*0.5H2O)', '0.33'], ['Calcite (CaCO3)', '3.04'], ['Dolomite (CaMg(CO3)2)', '1.13'], ['Quartz (SiO2)', '0.91'], ['Free lime (Franke)', '0.14'], ['Total', '100.00']]",1,"Phase composition of the OPC sample CEM I 42.5 R by Q-XRD using Rietveld refinement.;[['Phase', 'wt%'], ['C3S, monoclinic', '54.52'], ['C2S, monoclinic', '18.41'], ['C4AF, orthorhombic', '10.85'], ['C3A, cubic', '5.23'], ['C3A, orthorhombic', '0.88'], ['Anhydrite (CaSO4)', '0.94'], ['Dihydrate (CaSO4*2H2O)', '3.61'], ['Hemihydrate (CaSO4*0.5H2O)', '0.33'], ['Calcite (CaCO3)', '3.04'], ['Dolomite (CaMg(CO3)2)', '1.13'], ['Quartz (SiO2)', '0.91'], ['Free lime (Franke)', '0.14'], ['Total', '100.00']]",1,1,1,3,S0008884621001538_0,S0008884621001538,2021-06-22
358,Quantification of the clinker phases by QXRD (wt.%).,"[['C3S', 'C2S', 'C3A', 'C4AF'], ['71.1', '6.2', '6.6', '12.9']]",1,"Quantification of the clinker phases by QXRD (wt.%).;[['C3S', 'C2S', 'C3A', 'C4AF'], ['71.1', '6.2', '6.6', '12.9']]",1,1,1,3,S0008884621001642_1,S0008884621001642,2021-06-15
359,"Normalized chemical composition in wt% by WD-XRF analyses (relative error of semi quantitative analysis: 10 %). *Includes small amounts of K, Zn, Ti, ... that is <1 wt%. **Values from technical sheet. Compaction density in g/cm3 at start of MW experiment.","[['Oxide', 'C3S (wt%)', 'C2S (wt%)', 'C3A (wt%)', 'C4AF (wt%)', 'CH (wt%)', 'CSH (wt%)', 'ettr (wt%)', 'OPC** (wt%)', 'HOPC (wt%)'], ['CaO', '78.4', '68.5', '65.7', '46.1', '98.2', '50.0', '56.3', '62.8', '68.3'], ['SiO2', '21.0', '29.7', '1.0', '0.4', '1.2', '43.9', '0.3', '18.7', '18.0'], ['Al2O3', '0.3', '1.7', '32.7', '16.6', '0.1', '0.1', '10.7', '5.7', '4.7'], ['Fe2O3', '0.1', '0.0', '0.1', '36.4', '0.1', '0.0', '0.0', '4.2', '3.7'], ['SO3', '0.0', '0.0', '0.1', '0.0', '0.0', '0.0', '32.6', '3.7', '2.5'], ['MgO', '0.3', '0.1', '0.1', '0.3', '0.4', '0.2', '0.1', '1.0', '1.5'], ['Na2O', '-', '-', '0.2', '-', '-', '6.9', '0.2', '0.4', '-'], ['Others*', '0.1', '0.1', '0.3', '0.3', '0.1', '0.1', '0.2', '2.1', '1.4'], ['', '', '', '', '', '', '', '', '', ''], ['Compaction density', 'Compaction density', 'Compaction density', 'Compaction density', 'Compaction density', 'Compaction density', 'Compaction density', 'Compaction density', 'Compaction density', 'Compaction density'], ['g/cm3', '1.15', '1.30', '1.49', '2.24', '0.78', '0.37', '0.75', '1.46', '1.21']]",1,"Normalized chemical composition in wt% by WD-XRF analyses (relative error of semi quantitative analysis: 10 %). *Includes small amounts of K, Zn, Ti, ... that is <1 wt%. **Values from technical sheet. Compaction density in g/cm3 at start of MW experiment.;[['Oxide', 'C3S (wt%)', 'C2S (wt%)', 'C3A (wt%)', 'C4AF (wt%)', 'CH (wt%)', 'CSH (wt%)', 'ettr (wt%)', 'OPC** (wt%)', 'HOPC (wt%)'], ['CaO', '78.4', '68.5', '65.7', '46.1', '98.2', '50.0', '56.3', '62.8', '68.3'], ['SiO2', '21.0', '29.7', '1.0', '0.4', '1.2', '43.9', '0.3', '18.7', '18.0'], ['Al2O3', '0.3', '1.7', '32.7', '16.6', '0.1', '0.1', '10.7', '5.7', '4.7'], ['Fe2O3', '0.1', '0.0', '0.1', '36.4', '0.1', '0.0', '0.0', '4.2', '3.7'], ['SO3', '0.0', '0.0', '0.1', '0.0', '0.0', '0.0', '32.6', '3.7', '2.5'], ['MgO', '0.3', '0.1', '0.1', '0.3', '0.4', '0.2', '0.1', '1.0', '1.5'], ['Na2O', '-', '-', '0.2', '-', '-', '6.9', '0.2', '0.4', '-'], ['Others*', '0.1', '0.1', '0.3', '0.3', '0.1', '0.1', '0.2', '2.1', '1.4'], ['', '', '', '', '', '', '', '', '', ''], ['Compaction density', 'Compaction density', 'Compaction density', 'Compaction density', 'Compaction density', 'Compaction density', 'Compaction density', 'Compaction density', 'Compaction density', 'Compaction density'], ['g/cm3', '1.15', '1.30', '1.49', '2.24', '0.78', '0.37', '0.75', '1.46', '1.21']]",0,1,1,2,S0008884622003593_0,S0008884622003593,2022-12-22
360,Chemical and mineralogical compositions of the Ordinary Portland cement (wt%).,"[['Chemical compositions', 'Chemical compositions', 'Chemical compositions', 'Chemical compositions', 'Chemical compositions', 'Chemical compositions', 'Chemical compositions', 'Chemical compositions', 'Chemical compositions', 'Chemical compositions', 'Mineralogical compositions', 'Mineralogical compositions', 'Mineralogical compositions', 'Mineralogical compositions'], ['SiO2', 'Al2O3', 'CaO', 'Fe2O3', 'MgO', 'SO3', 'K2O', 'Na2O', 'TiO2', 'LOI', 'C3S', 'C2S', 'C3A', 'C4AF'], ['21.35', '4.94', '61.16', '2.71', '2.46', '2.96', '0.48', '1', '0.15', '2.21', '41.22', '30.11', '8.51', '8.25']]",1,"Chemical and mineralogical compositions of the Ordinary Portland cement (wt%).;[['Chemical compositions', 'Chemical compositions', 'Chemical compositions', 'Chemical compositions', 'Chemical compositions', 'Chemical compositions', 'Chemical compositions', 'Chemical compositions', 'Chemical compositions', 'Chemical compositions', 'Mineralogical compositions', 'Mineralogical compositions', 'Mineralogical compositions', 'Mineralogical compositions'], ['SiO2', 'Al2O3', 'CaO', 'Fe2O3', 'MgO', 'SO3', 'K2O', 'Na2O', 'TiO2', 'LOI', 'C3S', 'C2S', 'C3A', 'C4AF'], ['21.35', '4.94', '61.16', '2.71', '2.46', '2.96', '0.48', '1', '0.15', '2.21', '41.22', '30.11', '8.51', '8.25']]",1,1,1,3,S0008884622003659_0,S0008884622003659,2023-01-03
361,The chemical composition and mineralogical composition of the reference cement.,"[['Chemical composition', 'wt/%', 'Mineralogical composition', 'wt/%'], ['CaO', '64.45', 'C3S', '57'], ['SiO2', '21.98', 'C2S', '21'], ['Al2O3', '4.47', 'C3A', '6'], ['Fe2O3', '3.55', 'C4AF', '10'], ['MgO', '2.40', 'CaSO4*nH2O', '5'], ['Na2O', '0.50', '', ''], ['SO3', '2.45', '', ''], ['LOI', '1.22', '', '']]",1,"The chemical composition and mineralogical composition of the reference cement.;[['Chemical composition', 'wt/%', 'Mineralogical composition', 'wt/%'], ['CaO', '64.45', 'C3S', '57'], ['SiO2', '21.98', 'C2S', '21'], ['Al2O3', '4.47', 'C3A', '6'], ['Fe2O3', '3.55', 'C4AF', '10'], ['MgO', '2.40', 'CaSO4*nH2O', '5'], ['Na2O', '0.50', '', ''], ['SO3', '2.45', '', ''], ['LOI', '1.22', '', '']]",1,1,1,3,S0008884622003799_0,S0008884622003799,2023-01-06
362,Phase content (QXRD) and chemical composition (XRF) of CEM I.,"[['Phase', 'wt.-%', 'Oxide', 'wt.-%'], ['Alite', '55.8', 'CaO', '63.0'], ['Belite', '14.6', 'SiO2', '20.5'], ['C3Acub', '7.3', 'Al2O3', '5.7'], ['C3Aorth', '3.6', 'Fe2O3', '2.5'], ['Anhydrite', '2.5', 'MgO', '1.6'], ['Bassanite', '2.5', 'Na2O', '0.2'], ['Gypsum', '< 0.1', 'K2O', '0.8'], ['Arcanite', '0.7', 'SO3', '3.3'], ['Calcite', '3.7', 'TiO2', '0.3'], ['Brownmillerite', '7.4', 'LOI', '1.9'], ['Free lime (Franke)', '0.5', '', ''], ['Sum', '98.6', 'Sum', '99.8']]",1,"Phase content (QXRD) and chemical composition (XRF) of CEM I.;[['Phase', 'wt.-%', 'Oxide', 'wt.-%'], ['Alite', '55.8', 'CaO', '63.0'], ['Belite', '14.6', 'SiO2', '20.5'], ['C3Acub', '7.3', 'Al2O3', '5.7'], ['C3Aorth', '3.6', 'Fe2O3', '2.5'], ['Anhydrite', '2.5', 'MgO', '1.6'], ['Bassanite', '2.5', 'Na2O', '0.2'], ['Gypsum', '< 0.1', 'K2O', '0.8'], ['Arcanite', '0.7', 'SO3', '3.3'], ['Calcite', '3.7', 'TiO2', '0.3'], ['Brownmillerite', '7.4', 'LOI', '1.9'], ['Free lime (Franke)', '0.5', '', ''], ['Sum', '98.6', 'Sum', '99.8']]",1,1,1,3,S0008884623000078_0,S0008884623000078,2023-01-18
363,Phase composition of the cement sample CEM I 42.5 R.,"[['Phase', 'wt%'], ['C3S, monoclinic', '54.52'], ['C2S, monoclinic', '18.41'], ['C4AF, orthorhombic', '10.85'], ['C3A, cubic', '5.23'], ['C3A, orthorhombic', '0.88'], ['Anhydrite (CaSO4)', '0.94'], ['Dihydrate (CaSO4* 2H2O)', '3.61'], ['Hemihydrate (CaSO4* 0.5H2O)', '0.33'], ['Calcite (CaCO3)', '3.04'], ['Dolomite (CaMg(CO3)2)', '1.13'], ['Quartz (SiO2)', '0.91'], ['Free lime (Franke)', '0.14'], ['Total', '100.00']]",1,"Phase composition of the cement sample CEM I 42.5 R.;[['Phase', 'wt%'], ['C3S, monoclinic', '54.52'], ['C2S, monoclinic', '18.41'], ['C4AF, orthorhombic', '10.85'], ['C3A, cubic', '5.23'], ['C3A, orthorhombic', '0.88'], ['Anhydrite (CaSO4)', '0.94'], ['Dihydrate (CaSO4* 2H2O)', '3.61'], ['Hemihydrate (CaSO4* 0.5H2O)', '0.33'], ['Calcite (CaCO3)', '3.04'], ['Dolomite (CaMg(CO3)2)', '1.13'], ['Quartz (SiO2)', '0.91'], ['Free lime (Franke)', '0.14'], ['Total', '100.00']]",1,1,1,3,S0008884620316148_0,S0008884620316148,2020-12-24
364,Rietveld quantitative analysis of the clinkers with ZnO content (%).,"[['Number', 'R C3S', 'M3 C3S', 'C2S', 'ACn', 'C3A', 'ZnO', 'C4AF'], ['L0', '-', '75.05', '15.24', '2.60', '5.52', '-', '1.59'], ['L1', '6.6', '65.62', '11.99', '11.93', '3.86', '-', '-'], ['L3', '12.21', '61.14', '11.15', '14.81', '0.69', '-', '-'], ['L5', '13.81', '68.42', '10.25', '4.68', '1.7', '0.47', '0.67']]",1,"Rietveld quantitative analysis of the clinkers with ZnO content (%).;[['Number', 'R C3S', 'M3 C3S', 'C2S', 'ACn', 'C3A', 'ZnO', 'C4AF'], ['L0', '-', '75.05', '15.24', '2.60', '5.52', '-', '1.59'], ['L1', '6.6', '65.62', '11.99', '11.93', '3.86', '-', '-'], ['L3', '12.21', '61.14', '11.15', '14.81', '0.69', '-', '-'], ['L5', '13.81', '68.42', '10.25', '4.68', '1.7', '0.47', '0.67']]",1,1,1,3,S0008884621000211_5,S0008884621000211,2021-02-05
365,Compound compositions of cement estimated by two different methods.,"[['Compound composition', 'Bogue method', 'Bogue method', 'Rietveld refinement', 'Rietveld refinement'], ['Compound composition', 'Raw', 'Extracted', 'Raw', 'Extracted'], ['C3S', '76.8', '59.0', '46.0', '60.3'], ['C2S', '-5.0', '30.8', '28.0', '36.5'], ['C3S/C2S', 'N/A', '1.92', '1.64', '1.65'], ['(C4AF + C2F) or C4AF', '17.6', '5.5', '19.7', '3.2'], ['Gypsum', '6.8', '0.2', '6.4', '0']]",1,"Compound compositions of cement estimated by two different methods.;[['Compound composition', 'Bogue method', 'Bogue method', 'Rietveld refinement', 'Rietveld refinement'], ['Compound composition', 'Raw', 'Extracted', 'Raw', 'Extracted'], ['C3S', '76.8', '59.0', '46.0', '60.3'], ['C2S', '-5.0', '30.8', '28.0', '36.5'], ['C3S/C2S', 'N/A', '1.92', '1.64', '1.65'], ['(C4AF + C2F) or C4AF', '17.6', '5.5', '19.7', '3.2'], ['Gypsum', '6.8', '0.2', '6.4', '0']]",1,1,1,3,S0008884621000739_2,S0008884621000739,2021-03-09
366,"Mineral composition of cements [weight %], obtained with X-ray diffraction.","[['Cement', 'C3S', 'C2S', 'C3A', 'C4AF', 'CaCO3', 'CaSO4 2H2O', 'SiO2', 'Amorphous phase', 'Other'], ['CEM I', '56.8', '19.7', '7.5', '10.4', '0.9', '1.8', '-', '0.8', '2.1'], ['CEM II', '44.8', '12.1', '1.7', '4.6', '20.5', '1.7', '-', '14.6', '-'], ['CEM III', '13.6', '3.5', '-', '1.2', '4.6', '1.1', '-', '75.1', '0.9'], ['CEM IV', '43.1', '10.8', '3.8', '6.3', '-', '1.5', '3.1', '26.7', '4.8']]",1,"Mineral composition of cements [weight %], obtained with X-ray diffraction.;[['Cement', 'C3S', 'C2S', 'C3A', 'C4AF', 'CaCO3', 'CaSO4 2H2O', 'SiO2', 'Amorphous phase', 'Other'], ['CEM I', '56.8', '19.7', '7.5', '10.4', '0.9', '1.8', '-', '0.8', '2.1'], ['CEM II', '44.8', '12.1', '1.7', '4.6', '20.5', '1.7', '-', '14.6', '-'], ['CEM III', '13.6', '3.5', '-', '1.2', '4.6', '1.1', '-', '75.1', '0.9'], ['CEM IV', '43.1', '10.8', '3.8', '6.3', '-', '1.5', '3.1', '26.7', '4.8']]",1,1,1,3,S0008884621001071_1,S0008884621001071,2021-04-21
367,Chemical and mineralogical composition [% w/w] of the cements used.,"[['Chemical composition', 'Chemical composition', '', '', 'Mineralogical composition', 'Mineralogical composition', 'Mineralogical composition'], ['Oxide', 'LA cement', 'LB cement', '', 'Phase', 'LA cement', 'LB cement'], ['SiO2', '17.48', '16.29', '', 'C3S', '63.5', '54.8'], ['Al2O3', '4.74', '4.63', '', 'C2S', '10.3', '10.1'], ['Fe2O3', '3.34', '3.21', '', 'C3A', '4.9', '4.2'], ['CaO', '68.49', '69.22', '', 'C4AF', '7.6', '6.6'], ['MgO', '1.16', '1.20', '', 'C  C -', '12.7', '22.7'], ['K2O', '0.97', '0.96', '', 'C  S -   H 2', '1.1', '3.2'], ['Na2O', '', '', '', '', '', ''], ['SO3', '2.67', '3.45', '', '', '', ''], ['Other', '0.59', '0.63', '', '', '', ''], ['LOI', '8.70', '12.25', '', '', '', '']]",1,"Chemical and mineralogical composition [% w/w] of the cements used.;[['Chemical composition', 'Chemical composition', '', '', 'Mineralogical composition', 'Mineralogical composition', 'Mineralogical composition'], ['Oxide', 'LA cement', 'LB cement', '', 'Phase', 'LA cement', 'LB cement'], ['SiO2', '17.48', '16.29', '', 'C3S', '63.5', '54.8'], ['Al2O3', '4.74', '4.63', '', 'C2S', '10.3', '10.1'], ['Fe2O3', '3.34', '3.21', '', 'C3A', '4.9', '4.2'], ['CaO', '68.49', '69.22', '', 'C4AF', '7.6', '6.6'], ['MgO', '1.16', '1.20', '', 'C  C -', '12.7', '22.7'], ['K2O', '0.97', '0.96', '', 'C  S -   H 2', '1.1', '3.2'], ['Na2O', '', '', '', '', '', ''], ['SO3', '2.67', '3.45', '', '', '', ''], ['Other', '0.59', '0.63', '', '', '', ''], ['LOI', '8.70', '12.25', '', '', '', '']]",1,1,1,3,S0008884621002155_0,S0008884621002155,2021-08-13
368,Properties of Type I portland cement.,"[['Element', 'Composition (%)', 'Phase', 'Composition (%)'], ['SiO2', '20.77', 'C3S', '52.13'], ['Al2O3', '4.57', 'C3S', '52.13'], ['Fe2O3', '2.62', 'C3S', '52.13'], ['CaO', '62.67', 'C2S', '20.22'], ['MgO', '2.37', 'C2S', '20.22'], ['SO3', '3.18', 'C2S', '20.22'], ['Na2O', '0.19', 'C3A', '7.68'], ['K2O', '0.32', 'C3A', '7.68'], ['TiO2', '0.34', 'C3A', '7.68'], ['P2O5', '0.14', 'C4AF', '7.97'], ['SrO', '0.22', 'C4AF', '7.97'], ['BaO', '0.07', 'C4AF', '7.97']]",1,"Properties of Type I portland cement.;[['Element', 'Composition (%)', 'Phase', 'Composition (%)'], ['SiO2', '20.77', 'C3S', '52.13'], ['Al2O3', '4.57', 'C3S', '52.13'], ['Fe2O3', '2.62', 'C3S', '52.13'], ['CaO', '62.67', 'C2S', '20.22'], ['MgO', '2.37', 'C2S', '20.22'], ['SO3', '3.18', 'C2S', '20.22'], ['Na2O', '0.19', 'C3A', '7.68'], ['K2O', '0.32', 'C3A', '7.68'], ['TiO2', '0.34', 'C3A', '7.68'], ['P2O5', '0.14', 'C4AF', '7.97'], ['SrO', '0.22', 'C4AF', '7.97'], ['BaO', '0.07', 'C4AF', '7.97']]",1,1,1,3,S0008884619316199_0,S0008884619316199,2020-09-15
