Repository: zakidotai/cemcat

# CemCat Streamlit Hosting Bundle

This folder is ready to be pushed to GitHub and deployed on Streamlit Cloud.

## Files included

- `streamlit_app.py` (main app)
- `requirements.txt`
- `data/ner_cems_40k.csv`
- `data/pii_abs.json`
- `data/clinker_comps_with_dates.csv`
- `upload/composition_cls_slag_updated.csv`

## Local run

```bash
streamlit run streamlit_app.py
```

File: crystalline_composition_gpt4_with_pii_tid_dates.csv (part 15 of 101)
,caption,tables,Label,text,pred_0,pred_1,pred_2,all_pred,pii_tid,pii,date
369,Percentages (wt%) of chemical and mineralogical compositions of cements used.,"[['', 'OPC', 'p-CAC', 'BCSAF', '', 'OPC', 'p-CAC', 'BCSAF'], ['SiO2', '20.25', '1.87', '12.42', 'C3S', '70.7', '-', '-'], ['Al2O3', '5.44', '23.43', '16.87', 'C2S', '7.3', '-', '30.9'], ['Fe2O3', '2.48', '0.47', '6.25', 'C4AF', '7.4', '-', '16.4'], ['CaO', '64.25', '43.17', '47.33', 'C3A', '8.5', '-', '-'], ['MgO', '1.17', '0.26', '1.44', 'C  S -  H0.5', '3.2', '-', '3.7'], ['K2O', '0.22', '0.14', '0.67', 'C  S -  H2', '2.6', '-', '1.2'], ['Na2O', '0.18', '0.05', '0.09', 'C  S -', '-', '52.5', '10.7'], ['SO3', '3.33', '28.78', '9.94', 'C12A7', '-', '3.5', '-'], ['TiO2', '0.15', '1.12', '0.88', 'C4A3   S -', '-', '-', '31.1'], ['Mn2O3', '0.10', '<0.05', '0.06', 'MgO', '-', '-', '0.5'], ['P2O5', '0.26', '0.05', '0.06', 'Ferro-perovskite', '-', '-', '3.6'], ['Cr2O3', '<0.05', '<0.05', '<0.05', 'Ettringite', '-', '-', '1.5'], ['ZrO2', '<0.05', '<0.05', '<0.05', 'Monosulfate', '-', '-', '0.3'], ['SrO', '0.06', '<0.05', '0.13', 'Amorphous phase', '-', '44.0', '-'], ['Total', '97.99', '99.54', '96.24', '', '99.7', '100.0', '99.9']]",1,"Percentages (wt%) of chemical and mineralogical compositions of cements used.;[['', 'OPC', 'p-CAC', 'BCSAF', '', 'OPC', 'p-CAC', 'BCSAF'], ['SiO2', '20.25', '1.87', '12.42', 'C3S', '70.7', '-', '-'], ['Al2O3', '5.44', '23.43', '16.87', 'C2S', '7.3', '-', '30.9'], ['Fe2O3', '2.48', '0.47', '6.25', 'C4AF', '7.4', '-', '16.4'], ['CaO', '64.25', '43.17', '47.33', 'C3A', '8.5', '-', '-'], ['MgO', '1.17', '0.26', '1.44', 'C  S -  H0.5', '3.2', '-', '3.7'], ['K2O', '0.22', '0.14', '0.67', 'C  S -  H2', '2.6', '-', '1.2'], ['Na2O', '0.18', '0.05', '0.09', 'C  S -', '-', '52.5', '10.7'], ['SO3', '3.33', '28.78', '9.94', 'C12A7', '-', '3.5', '-'], ['TiO2', '0.15', '1.12', '0.88', 'C4A3   S -', '-', '-', '31.1'], ['Mn2O3', '0.10', '<0.05', '0.06', 'MgO', '-', '-', '0.5'], ['P2O5', '0.26', '0.05', '0.06', 'Ferro-perovskite', '-', '-', '3.6'], ['Cr2O3', '<0.05', '<0.05', '<0.05', 'Ettringite', '-', '-', '1.5'], ['ZrO2', '<0.05', '<0.05', '<0.05', 'Monosulfate', '-', '-', '0.3'], ['SrO', '0.06', '<0.05', '0.13', 'Amorphous phase', '-', '44.0', '-'], ['Total', '97.99', '99.54', '96.24', '', '99.7', '100.0', '99.9']]",1,1,1,3,S0008884619316291_1,S0008884619316291,2020-09-09
370,Chemical and mineralogical composition of cement. (wt%).,"[['Chemical composition', 'CaO', 'SiO2', 'Fe2O3', 'Al2O3', 'SO3', 'MgO', 'Na2Oeq', 'f-CaO', 'LOI'], ['wt/%', '64.90', '21.70', '3.70', '4.80', '2.24', '2.80', '0.60', '0.90', '0.40'], ['', '', '', '', '', '', '', '', '', ''], ['Mineralogical composition', 'C3S', 'C2S', 'C3A', 'C4AF', 'Gypsum', 'Anhydrite', 'Bassanite', 'Calcite', 'Magnesite'], ['wt/%', '61.78', '11.58', '6.44', '9.58', '3.05', '0.26', '1.21', '4.84', '0.91']]",1,"Chemical and mineralogical composition of cement. (wt%).;[['Chemical composition', 'CaO', 'SiO2', 'Fe2O3', 'Al2O3', 'SO3', 'MgO', 'Na2Oeq', 'f-CaO', 'LOI'], ['wt/%', '64.90', '21.70', '3.70', '4.80', '2.24', '2.80', '0.60', '0.90', '0.40'], ['', '', '', '', '', '', '', '', '', ''], ['Mineralogical composition', 'C3S', 'C2S', 'C3A', 'C4AF', 'Gypsum', 'Anhydrite', 'Bassanite', 'Calcite', 'Magnesite'], ['wt/%', '61.78', '11.58', '6.44', '9.58', '3.05', '0.26', '1.21', '4.84', '0.91']]",1,1,1,3,S0008884619317144_0,S0008884619317144,2020-03-19
371,"A comparison of clinker equilibrium calculations between results from this work, literature, and Bogue calculations (all in wt%). (C-AF) represents the sum of all calcium aluminate ferrite solid solutions reported by Hokfors et al. [57].","[['Phase', 'Equilibrium [57]', 'Scheil cooled [57]', 'Bogue calculations *', 'Title study'], ['C3S', '72.3', '72.3', '75.2 (80.3)', '76'], ['C2S (stoichiometric)', '-', '-', '2.9 (3.1)', '3.4'], ['C2S (solid solution)', '3.5', '6.2', '-', '-'], ['(C-A-F)', '0', '14.5', '-', '-'], ['C3A', '-', '-', '7 (7.5)', '7.2'], ['C4AF', '-', '-', '8.5 (9.1)', '8.6'], ['M', '2.3', '3', '-', '2.8'], ['CT', '-', '-', '-', '0.4'], ['Na2SO4 (L)', '-', '-', '-', '0.1'], ['K2SO4 (L)', '-', '-', '-', '1.4'], ['CaO', '1.3', '2', '-', '0'], ['Salt melt', '0.8', '1.3', '-', '-'], ['Oxide melt', '19.7', '0', '-', '-']]",1,"A comparison of clinker equilibrium calculations between results from this work, literature, and Bogue calculations (all in wt%). (C-AF) represents the sum of all calcium aluminate ferrite solid solutions reported by Hokfors et al. [57].;[['Phase', 'Equilibrium [57]', 'Scheil cooled [57]', 'Bogue calculations *', 'Title study'], ['C3S', '72.3', '72.3', '75.2 (80.3)', '76'], ['C2S (stoichiometric)', '-', '-', '2.9 (3.1)', '3.4'], ['C2S (solid solution)', '3.5', '6.2', '-', '-'], ['(C-A-F)', '0', '14.5', '-', '-'], ['C3A', '-', '-', '7 (7.5)', '7.2'], ['C4AF', '-', '-', '8.5 (9.1)', '8.6'], ['M', '2.3', '3', '-', '2.8'], ['CT', '-', '-', '-', '0.4'], ['Na2SO4 (L)', '-', '-', '-', '0.1'], ['K2SO4 (L)', '-', '-', '-', '1.4'], ['CaO', '1.3', '2', '-', '0'], ['Salt melt', '0.8', '1.3', '-', '-'], ['Oxide melt', '19.7', '0', '-', '-']]",1,1,1,3,S0008884620300831_4,S0008884620300831,2020-04-07
372,Chemical composition of Type I ordinary Portland cement.,"[['Chemical composition (wt%)', 'Chemical composition (wt%)', 'Chemical composition (wt%)', 'Chemical composition (wt%)', 'Chemical composition (wt%)', 'Chemical composition (wt%)', 'Chemical composition (wt%)', 'Mineralogical composition', 'Mineralogical composition', 'Mineralogical composition', 'Mineralogical composition'], ['SiO2', 'Al2O3', 'Fe2O3', 'CaO', 'MgO', 'SO3', 'Loss on ignition', 'C3S', 'C2S', 'C3A', 'C4AF'], ['20.1', '4.8', '3.3', '63.9', '0.9', '3.0', '2.7', '52.0', '18.0', '7.0', '10.0']]",1,"Chemical composition of Type I ordinary Portland cement.;[['Chemical composition (wt%)', 'Chemical composition (wt%)', 'Chemical composition (wt%)', 'Chemical composition (wt%)', 'Chemical composition (wt%)', 'Chemical composition (wt%)', 'Chemical composition (wt%)', 'Mineralogical composition', 'Mineralogical composition', 'Mineralogical composition', 'Mineralogical composition'], ['SiO2', 'Al2O3', 'Fe2O3', 'CaO', 'MgO', 'SO3', 'Loss on ignition', 'C3S', 'C2S', 'C3A', 'C4AF'], ['20.1', '4.8', '3.3', '63.9', '0.9', '3.0', '2.7', '52.0', '18.0', '7.0', '10.0']]",1,1,1,3,S0008884621000272_1,S0008884621000272,2021-02-12
373,Chemical and Bogue compositions of the cement studied here.,"[['C3S', 'C2S', 'C3A', 'C4AF', 'SiO2', 'Al2O3', 'Fe2O3', 'CaO', 'MgO', 'Na2O', 'K2O', 'SO3', 'Cl', 'CaO free', 'Loss on ignition'], ['65.47%', '5.31%', '2.56%', '12.70%', '19.08%', '3.63%', '4.18%', '61.89%', '0.72%', '0.27%', '2.73%', '2.44%', '0.07%', '0.78%', '2.25%']]",1,"Chemical and Bogue compositions of the cement studied here.;[['C3S', 'C2S', 'C3A', 'C4AF', 'SiO2', 'Al2O3', 'Fe2O3', 'CaO', 'MgO', 'Na2O', 'K2O', 'SO3', 'Cl', 'CaO free', 'Loss on ignition'], ['65.47%', '5.31%', '2.56%', '12.70%', '19.08%', '3.63%', '4.18%', '61.89%', '0.72%', '0.27%', '2.73%', '2.44%', '0.07%', '0.78%', '2.25%']]",1,1,1,3,S0008884621000284_0,S0008884621000284,2021-02-08
374,Mineralogical composition of cement (information provided by the supplier).,"[['Mineralogical composition of PLC [wt%]', 'Mineralogical composition of PLC [wt%]', 'Mineralogical composition of PLC [wt%]', 'Mineralogical composition of PLC [wt%]', 'Mineralogical composition of PLC [wt%]', 'Mineralogical composition of PLC [wt%]', 'Mineralogical composition of PLC [wt%]', 'Mineralogical composition of PLC [wt%]', 'Mineralogical composition of PLC [wt%]', 'Mineralogical composition of PLC [wt%]'], ['C3S', 'C2S', 'C3A', 'C4AF', 'CaCO3', 'Sulfate carrier', 'CaMg(CO3)2', 'MgO', 'Ca(OH)2', 'CaOfree'], ['48.7', '14.4', '5.4', '6.9', '15.6', '2.9', '2.3', '0.9', '1.2', '0.2']]",1,"Mineralogical composition of cement (information provided by the supplier).;[['Mineralogical composition of PLC [wt%]', 'Mineralogical composition of PLC [wt%]', 'Mineralogical composition of PLC [wt%]', 'Mineralogical composition of PLC [wt%]', 'Mineralogical composition of PLC [wt%]', 'Mineralogical composition of PLC [wt%]', 'Mineralogical composition of PLC [wt%]', 'Mineralogical composition of PLC [wt%]', 'Mineralogical composition of PLC [wt%]', 'Mineralogical composition of PLC [wt%]'], ['C3S', 'C2S', 'C3A', 'C4AF', 'CaCO3', 'Sulfate carrier', 'CaMg(CO3)2', 'MgO', 'Ca(OH)2', 'CaOfree'], ['48.7', '14.4', '5.4', '6.9', '15.6', '2.9', '2.3', '0.9', '1.2', '0.2']]",1,1,1,3,S0008884622000345_0,S0008884622000345,2022-02-11
375,"Calculated chemical composition, raw materials proportions, and clinker mineral phases.","[['', 'Proportions (wt%)', 'Proportions (wt%)', 'Proportions (wt%)', 'Proportions (wt%)', 'Proportions (wt%)', 'Proportions (wt%)', 'Proportions (wt%)'], ['', 'B1.0', 'B1.5', 'B1.6', 'B1.7', 'B1.8', 'B1.9', 'B2.0'], ['Oxides', 'Oxides', 'Oxides', 'Oxides', 'Oxides', 'Oxides', 'Oxides', 'Oxides'], ['CaO', '52.82', '51.80', '51.59', '51.40', '51.20', '51.01', '50.81'], ['SiO2', '17.44', '17.10', '17.03', '16.97', '16.91', '16.84', '16.78'], ['Al2O3', '19.23', '18.86', '18.79', '18.71', '18.65', '18.57', '18.50'], ['Fe2O3', '6.57', '6.44', '6.42', '6.39', '6.37', '6.35', '6.32'], ['SO3', '3.94', '5.79', '6.16', '6.52', '6.88', '7.23', '7.58'], ['', '', '', '', '', '', '', ''], ['Raw materials', 'Raw materials', 'Raw materials', 'Raw materials', 'Raw materials', 'Raw materials', 'Raw materials', 'Raw materials'], ['Limestone', '64.33', '61.78', '61.44', '60.78', '60.28', '59.79', '59.29'], ['Sand', '12.02', '11.89', '11.64', '11.84', '11.82', '11.79', '11.77'], ['Alumina', '13.17', '13.01', '13.02', '12.95', '12.92', '12.89', '12.86'], ['Mill scale', '4.59', '4.53', '4.54', '4.51', '4.50', '4.49', '4.48'], ['Gypsum', '5.88', '8.78', '9.37', '9.91', '10.48', '11.04', '11.59'], ['', '', '', '', '', '', '', ''], ['Calculated mineral phases', 'Calculated mineral phases', 'Calculated mineral phases', 'Calculated mineral phases', 'Calculated mineral phases', 'Calculated mineral phases', 'Calculated mineral phases', 'Calculated mineral phases'], ['C2S', '50', '49.03', '48.84', '48.65', '48.47', '48.28', '48.10'], ['C4A3$', '30', '29.42', '29.31', '29.19', '29.08', '28.97', '28.86'], ['C4AF', '20', '19.61', '19.54', '19.46', '19.39', '19.31', '19.24'], ['C$', '0', '3.29', '3.93', '4.57', '5.20', '5.83', '6.45']]",1,"Calculated chemical composition, raw materials proportions, and clinker mineral phases.;[['', 'Proportions (wt%)', 'Proportions (wt%)', 'Proportions (wt%)', 'Proportions (wt%)', 'Proportions (wt%)', 'Proportions (wt%)', 'Proportions (wt%)'], ['', 'B1.0', 'B1.5', 'B1.6', 'B1.7', 'B1.8', 'B1.9', 'B2.0'], ['Oxides', 'Oxides', 'Oxides', 'Oxides', 'Oxides', 'Oxides', 'Oxides', 'Oxides'], ['CaO', '52.82', '51.80', '51.59', '51.40', '51.20', '51.01', '50.81'], ['SiO2', '17.44', '17.10', '17.03', '16.97', '16.91', '16.84', '16.78'], ['Al2O3', '19.23', '18.86', '18.79', '18.71', '18.65', '18.57', '18.50'], ['Fe2O3', '6.57', '6.44', '6.42', '6.39', '6.37', '6.35', '6.32'], ['SO3', '3.94', '5.79', '6.16', '6.52', '6.88', '7.23', '7.58'], ['', '', '', '', '', '', '', ''], ['Raw materials', 'Raw materials', 'Raw materials', 'Raw materials', 'Raw materials', 'Raw materials', 'Raw materials', 'Raw materials'], ['Limestone', '64.33', '61.78', '61.44', '60.78', '60.28', '59.79', '59.29'], ['Sand', '12.02', '11.89', '11.64', '11.84', '11.82', '11.79', '11.77'], ['Alumina', '13.17', '13.01', '13.02', '12.95', '12.92', '12.89', '12.86'], ['Mill scale', '4.59', '4.53', '4.54', '4.51', '4.50', '4.49', '4.48'], ['Gypsum', '5.88', '8.78', '9.37', '9.91', '10.48', '11.04', '11.59'], ['', '', '', '', '', '', '', ''], ['Calculated mineral phases', 'Calculated mineral phases', 'Calculated mineral phases', 'Calculated mineral phases', 'Calculated mineral phases', 'Calculated mineral phases', 'Calculated mineral phases', 'Calculated mineral phases'], ['C2S', '50', '49.03', '48.84', '48.65', '48.47', '48.28', '48.10'], ['C4A3$', '30', '29.42', '29.31', '29.19', '29.08', '28.97', '28.86'], ['C4AF', '20', '19.61', '19.54', '19.46', '19.39', '19.31', '19.24'], ['C$', '0', '3.29', '3.93', '4.57', '5.20', '5.83', '6.45']]",1,1,1,3,S0008884622000369_1,S0008884622000369,2022-02-15
376,Mineralogical composition (%w/w) of Portland cement determined by Rietveld analysis of the XRD patterns.,"[['Cement phases', 'C3S', 'C2S', 'C3A', 'C4AF', 'Gypsum', 'Hemihydrate', 'Quartz', 'Calcite'], ['% (w/w)', '67.3', '6.7', '6.6', '12.4', '3.0', '2.5', '0.6', '0.9']]",1,"Mineralogical composition (%w/w) of Portland cement determined by Rietveld analysis of the XRD patterns.;[['Cement phases', 'C3S', 'C2S', 'C3A', 'C4AF', 'Gypsum', 'Hemihydrate', 'Quartz', 'Calcite'], ['% (w/w)', '67.3', '6.7', '6.6', '12.4', '3.0', '2.5', '0.6', '0.9']]",1,1,1,3,S0008884622000564_0,S0008884622000564,2022-03-09
377,Mineralogical analyses of the calcination products of the DBG powders.,"[['Mineralogical composition (wt%)', 'T1200', 'T1250', 'T1300'], [""Ye'elimite ortho (C4A3S-)"", '35.42', '35.13', '32.28'], [""Ye'elimite cubic (C4A3S-)"", '15.60', '16.12', '18.56'], ['Periclase (MgO)', '25.79', '24.69', '23.16'], ['Larnite (b-C2S)', '11.43', '5.25', '6.76'], [""Dicalcium silicate - a' (a'-C2S)"", '5.84', '14.11', '15.10'], ['Perovskite (CaTiO3)', '2.08', '2.14', '2.23'], ['Anhydrite (CaS-O4)', '1.78', '1.49', '1.07'], ['Gehlenite (Ca2Al2SiO7)', '1.49', '0.42', '0.25'], ['Mayenite (Ca12Al14O33)', '0.56', '0.32', '0.04'], ['Akermanite (Ca2MgSi2O7)', '-', '0.33', '0.55']]",1,"Mineralogical analyses of the calcination products of the DBG powders.;[['Mineralogical composition (wt%)', 'T1200', 'T1250', 'T1300'], [""Ye'elimite ortho (C4A3S-)"", '35.42', '35.13', '32.28'], [""Ye'elimite cubic (C4A3S-)"", '15.60', '16.12', '18.56'], ['Periclase (MgO)', '25.79', '24.69', '23.16'], ['Larnite (b-C2S)', '11.43', '5.25', '6.76'], [""Dicalcium silicate - a' (a'-C2S)"", '5.84', '14.11', '15.10'], ['Perovskite (CaTiO3)', '2.08', '2.14', '2.23'], ['Anhydrite (CaS-O4)', '1.78', '1.49', '1.07'], ['Gehlenite (Ca2Al2SiO7)', '1.49', '0.42', '0.25'], ['Mayenite (Ca12Al14O33)', '0.56', '0.32', '0.04'], ['Akermanite (Ca2MgSi2O7)', '-', '0.33', '0.55']]",1,1,1,3,S0008884620310863_3,S0008884620310863,2020-10-01
378,Chemical and mineralogical composition of the cement (wt%).,"[['Chemical composition', 'Chemical composition', 'Chemical composition', 'Chemical composition', 'Mineralogical composition', 'Mineralogical composition'], ['Oxides', 'XRF', 'Oxides', 'XRF', 'Phases', 'XRD (Rietveld)'], ['CaO', '63.59', 'Na2O', '0.16', 'C3S', '74.15'], ['SiO2', '20.08', 'K2O', '0.95', 'C2S', '5.79'], ['Al2O3', '4.56', 'TiO2', '0.35', 'C3A', '6.18'], ['Fe2O3', '3.18', 'P2O5', '0.18', 'C4AF', '8.10'], ['MgO', '1.85', 'MnO', '0.04', 'Gypsum', '4.03'], ['SO3', '3.27', 'LOI', '1.65', 'Quartz', '0.80']]",1,"Chemical and mineralogical composition of the cement (wt%).;[['Chemical composition', 'Chemical composition', 'Chemical composition', 'Chemical composition', 'Mineralogical composition', 'Mineralogical composition'], ['Oxides', 'XRF', 'Oxides', 'XRF', 'Phases', 'XRD (Rietveld)'], ['CaO', '63.59', 'Na2O', '0.16', 'C3S', '74.15'], ['SiO2', '20.08', 'K2O', '0.95', 'C2S', '5.79'], ['Al2O3', '4.56', 'TiO2', '0.35', 'C3A', '6.18'], ['Fe2O3', '3.18', 'P2O5', '0.18', 'C4AF', '8.10'], ['MgO', '1.85', 'MnO', '0.04', 'Gypsum', '4.03'], ['SO3', '3.27', 'LOI', '1.65', 'Quartz', '0.80']]",1,1,1,3,S0008884620315660_0,S0008884620315660,2020-11-14
379,Mineralogical and chemical composition of BOF slag.,"[['Mineral compound', 'Content [wt%]', 'Oxide', 'Content [wt%]'], ['Brownmillerite', '17.4', 'MgO', '8.04'], ['Magnetite', '10.9', 'SiO2', '13.8'], ['C2S', '31.6', 'Al2O3', '2.44'], ['Wuestite', '21.1', 'CaO', '39.5'], ['Lime', '0.5', 'P2O5', '1.67'], ['Calcite', '0.6', 'TiO2', '1.45'], ['Portlandite', '1.2', 'V2O5', '1.05'], ['C3S', '0.2', 'Cr2O3', '0.3'], ['Amorphous', '16.5', 'MnO', '4.4'], ['', '', 'Fe2O3', '29.0'], ['', '', 'SrO', '0.02'], ['', '', 'Na2O', '<0.2'], ['', '', 'K2O', '<0.01'], ['', '', 'GOI 1000', '1.41']]",1,"Mineralogical and chemical composition of BOF slag.;[['Mineral compound', 'Content [wt%]', 'Oxide', 'Content [wt%]'], ['Brownmillerite', '17.4', 'MgO', '8.04'], ['Magnetite', '10.9', 'SiO2', '13.8'], ['C2S', '31.6', 'Al2O3', '2.44'], ['Wuestite', '21.1', 'CaO', '39.5'], ['Lime', '0.5', 'P2O5', '1.67'], ['Calcite', '0.6', 'TiO2', '1.45'], ['Portlandite', '1.2', 'V2O5', '1.05'], ['C3S', '0.2', 'Cr2O3', '0.3'], ['Amorphous', '16.5', 'MnO', '4.4'], ['', '', 'Fe2O3', '29.0'], ['', '', 'SrO', '0.02'], ['', '', 'Na2O', '<0.2'], ['', '', 'K2O', '<0.01'], ['', '', 'GOI 1000', '1.41']]",1,1,1,3,S0008884620315714_0,S0008884620315714,2020-11-13
380,The comparison between the mineralogical composition of BOF slag acquired with Rietveld refinement and PARC analysis.,"[['Mineral compound', 'PARC', 'St dev', 'Rietveld', 'St dev'], ['Wuestite/magnetite*', '30.6', '4.4', '32.0', '1.1'], ['C2S', '45.7', '5.2', '31.8', '1.9'], ['Srebrodolskite', '14.8', '2.4', '17.4', '0.9'], ['Lime/portlandite/calcite*', '1.1', '0.6', '2.3', '0.2'], ['Mix phases', '5.8', '0.8', '', ''], ['Amorphous', '', '', '16.5', '4.5']]",1,"The comparison between the mineralogical composition of BOF slag acquired with Rietveld refinement and PARC analysis.;[['Mineral compound', 'PARC', 'St dev', 'Rietveld', 'St dev'], ['Wuestite/magnetite*', '30.6', '4.4', '32.0', '1.1'], ['C2S', '45.7', '5.2', '31.8', '1.9'], ['Srebrodolskite', '14.8', '2.4', '17.4', '0.9'], ['Lime/portlandite/calcite*', '1.1', '0.6', '2.3', '0.2'], ['Mix phases', '5.8', '0.8', '', ''], ['Amorphous', '', '', '16.5', '4.5']]",1,1,1,3,S0008884620315714_2,S0008884620315714,2020-11-13
381,Chemical composition of the main BOF slag phases.,"[['Oxide', 'Na2O', 'MgO', 'Al2O3', 'SiO2', 'P2O5', 'SO3', 'K2O', 'CaO', 'TiO2', 'V2O5', 'Cr2O3', 'MnO', 'Fe2O3'], ['Phase', 'Na2O', 'MgO', 'Al2O3', 'SiO2', 'P2O5', 'SO3', 'K2O', 'CaO', 'TiO2', 'V2O5', 'Cr2O3', 'MnO', 'Fe2O3'], ['Wuestite/magnetite', '0.00', '23.66', '0.20', '0.75', '0.02', '0.00', '0.04', '2.54', '0.03', '0.12', '0.47', '11.71', '60.43'], ['Brownmillerite', '0.04', '0.65', '11.22', '1.81', '0.07', '0.01', '0.08', '42.31', '5.14', '1.51', '0.38', '1.26', '35.01'], ['C2S', '0.15', '0.28', '0.54', '28.19', '3.38', '0.15', '0.11', '61.41', '1.19', '1.11', '1.22  *', '0.09', '2.17']]",1,"Chemical composition of the main BOF slag phases.;[['Oxide', 'Na2O', 'MgO', 'Al2O3', 'SiO2', 'P2O5', 'SO3', 'K2O', 'CaO', 'TiO2', 'V2O5', 'Cr2O3', 'MnO', 'Fe2O3'], ['Phase', 'Na2O', 'MgO', 'Al2O3', 'SiO2', 'P2O5', 'SO3', 'K2O', 'CaO', 'TiO2', 'V2O5', 'Cr2O3', 'MnO', 'Fe2O3'], ['Wuestite/magnetite', '0.00', '23.66', '0.20', '0.75', '0.02', '0.00', '0.04', '2.54', '0.03', '0.12', '0.47', '11.71', '60.43'], ['Brownmillerite', '0.04', '0.65', '11.22', '1.81', '0.07', '0.01', '0.08', '42.31', '5.14', '1.51', '0.38', '1.26', '35.01'], ['C2S', '0.15', '0.28', '0.54', '28.19', '3.38', '0.15', '0.11', '61.41', '1.19', '1.11', '1.22  *', '0.09', '2.17']]",1,1,1,3,S0008884620315714_3,S0008884620315714,2020-11-13
382,Mineralogical (XRD) and chemical composition (XRF) of the CEM I 42.5 R.,"[['Phase', 'wt%', 'Oxide', 'wt%'], ['Alite', '65.4', 'CaO', '62.9'], ['Belite', '11.3', 'SiO2', '20.3'], ['C3Acubic', '3.3', 'Al2O3', '5.0'], ['C3Aorth.', '1.7', 'Fe2O3', '2.9'], ['C4AF', '10.1', 'MgO', '1.3'], ['Anhydrite', '3.1', 'Na2O', '0.2'], ['Bassanite', '2.0', 'K2O', '0.7'], ['Gypsum', '0.5', 'SO3', '3.5'], ['Calcite', '1.4', 'TiO2', '0.2'], ['Quartz', '0.3', '', ''], ['Periclase', '0.3', '', ''], ['Arcanite', '0.2', '', '']]",1,"Mineralogical (XRD) and chemical composition (XRF) of the CEM I 42.5 R.;[['Phase', 'wt%', 'Oxide', 'wt%'], ['Alite', '65.4', 'CaO', '62.9'], ['Belite', '11.3', 'SiO2', '20.3'], ['C3Acubic', '3.3', 'Al2O3', '5.0'], ['C3Aorth.', '1.7', 'Fe2O3', '2.9'], ['C4AF', '10.1', 'MgO', '1.3'], ['Anhydrite', '3.1', 'Na2O', '0.2'], ['Bassanite', '2.0', 'K2O', '0.7'], ['Gypsum', '0.5', 'SO3', '3.5'], ['Calcite', '1.4', 'TiO2', '0.2'], ['Quartz', '0.3', '', ''], ['Periclase', '0.3', '', ''], ['Arcanite', '0.2', '', '']]",1,1,1,3,S000888462300203X_2,S000888462300203X,2023-08-04
383,Chemical composition of Portland cement (wt%).,"[['Oxides', 'PC', 'Clinkers', 'PC'], ['SiO2', '22.4', 'C3S', '62.3'], ['CaO', '61.1', 'C2S', '18.3'], ['Fe2O3', '3.4', 'C3A', '4.1'], ['Al2O3', '4.4', 'C4AF', '11.5'], ['MgO', '2.4', 'Gypsum', '2.9'], ['SO3', '2.5', '', ''], ['Other oxides', '3.8', '', '']]",1,"Chemical composition of Portland cement (wt%).;[['Oxides', 'PC', 'Clinkers', 'PC'], ['SiO2', '22.4', 'C3S', '62.3'], ['CaO', '61.1', 'C2S', '18.3'], ['Fe2O3', '3.4', 'C3A', '4.1'], ['Al2O3', '4.4', 'C4AF', '11.5'], ['MgO', '2.4', 'Gypsum', '2.9'], ['SO3', '2.5', '', ''], ['Other oxides', '3.8', '', '']]",1,1,1,3,S0008884623002247_0,S0008884623002247,2023-08-30
384,Chemical and mineral compositions of the reference cement (wt%).,"[['Oxide', 'XRF results', 'Phase', 'XRD Rietveld results'], ['CaO', '62.48', 'C3S', '59.8'], ['SiO2', '21.18', 'C2S', '19.2'], ['Al2O3', '4.73', 'C3A', '6.4'], ['Fe2O3', '3.41', 'C4AF', '9.6'], ['MgO', '2.53', 'CaSO4', '3.0'], ['SO3', '2.83', 'CaCO3', '2.0'], ['Na2Oeq', '0.56', '', ''], ['LOI', '0.72', '', '']]",1,"Chemical and mineral compositions of the reference cement (wt%).;[['Oxide', 'XRF results', 'Phase', 'XRD Rietveld results'], ['CaO', '62.48', 'C3S', '59.8'], ['SiO2', '21.18', 'C2S', '19.2'], ['Al2O3', '4.73', 'C3A', '6.4'], ['Fe2O3', '3.41', 'C4AF', '9.6'], ['MgO', '2.53', 'CaSO4', '3.0'], ['SO3', '2.83', 'CaCO3', '2.0'], ['Na2Oeq', '0.56', '', ''], ['LOI', '0.72', '', '']]",1,1,1,3,S000888462200237X_0,S000888462200237X,2022-08-17
385,Chemical and mineral composition of Class G cement (%).,"[['Sample', 'Chemical composition', 'Chemical composition', 'Chemical composition', 'Chemical composition', 'Chemical composition', 'Chemical composition', 'Chemical composition', 'Chemical composition', 'Chemical composition', 'Chemical composition', 'Mineral composition', 'Mineral composition', 'Mineral composition', 'Mineral composition'], ['Sample', 'Loss', 'SiO2', 'Al2O3', 'Fe2O3', 'CaO', 'MgO', 'SO3', 'K2O', 'Na2O', 'S', 'C3S', 'C2S', 'C3A', 'C4AF'], ['Class-G', '1.72', '21.64', '4.01', '4.65', '62.72', '2.06', '2.28', '0.46', '0.12', '99.66', '50.79', '23.65', '2.74', '14.14']]",1,"Chemical and mineral composition of Class G cement (%).;[['Sample', 'Chemical composition', 'Chemical composition', 'Chemical composition', 'Chemical composition', 'Chemical composition', 'Chemical composition', 'Chemical composition', 'Chemical composition', 'Chemical composition', 'Chemical composition', 'Mineral composition', 'Mineral composition', 'Mineral composition', 'Mineral composition'], ['Sample', 'Loss', 'SiO2', 'Al2O3', 'Fe2O3', 'CaO', 'MgO', 'SO3', 'K2O', 'Na2O', 'S', 'C3S', 'C2S', 'C3A', 'C4AF'], ['Class-G', '1.72', '21.64', '4.01', '4.65', '62.72', '2.06', '2.28', '0.46', '0.12', '99.66', '50.79', '23.65', '2.74', '14.14']]",1,1,1,3,S0008884622002423_0,S0008884622002423,2022-08-18
386,Mineralogical composition of the SAM residue and the Class G cement used in this study.,"[['Mineralogical composition (wt/%)', 'Mineralogical composition (wt/%)', 'Mineralogical composition (wt/%)'], ['Phases', 'SAM residue', 'Class G cement'], ['C3S-total', '0.6', '48.9 (0.1)'], ['M3 C3S [42]', '0.6', '27.4 (0.4)'], ['M1 C3S [43]', '0.0', '21.5 (0.4)'], ['b-C2S [44]', '0.0', '28.7 (0.1)'], ['C3A-Ortho [45]', '6.8', '2.4 (0.02)'], ['C4AF [46]', '57.2', '13.0 (0.1)'], ['Gypsum [47]', '15.1', '2.7 (0.1)'], ['Hemihydrate [48]', '11.3', '1.7 (0.02)'], ['Anhydrite [49]', '1.4', '0.5 (0.2)'], ['Periclase [50]', '5.2', '1.1 (0.1)'], ['Calcite [51]', '1.7', '0.9 (0.1)'], ['Quartz [52]', '0.5', 'Trace'], ['Free lime', '', '0.47']]",1,"Mineralogical composition of the SAM residue and the Class G cement used in this study.;[['Mineralogical composition (wt/%)', 'Mineralogical composition (wt/%)', 'Mineralogical composition (wt/%)'], ['Phases', 'SAM residue', 'Class G cement'], ['C3S-total', '0.6', '48.9 (0.1)'], ['M3 C3S [42]', '0.6', '27.4 (0.4)'], ['M1 C3S [43]', '0.0', '21.5 (0.4)'], ['b-C2S [44]', '0.0', '28.7 (0.1)'], ['C3A-Ortho [45]', '6.8', '2.4 (0.02)'], ['C4AF [46]', '57.2', '13.0 (0.1)'], ['Gypsum [47]', '15.1', '2.7 (0.1)'], ['Hemihydrate [48]', '11.3', '1.7 (0.02)'], ['Anhydrite [49]', '1.4', '0.5 (0.2)'], ['Periclase [50]', '5.2', '1.1 (0.1)'], ['Calcite [51]', '1.7', '0.9 (0.1)'], ['Quartz [52]', '0.5', 'Trace'], ['Free lime', '', '0.47']]",1,1,1,3,S0008884622002447_1,S0008884622002447,2022-08-22
387,Compositions (wt%) of the blends.,"[['', 'C3S', 'Gypsum', 'Slag', 'SO3/(C3S + gypsum)', 'Slag/(C3S + gypsum)'], ['G0', '30', '0', '70', '0', '7/3'], ['G1', '29.355', '0.645', '70', '1 %', '7/3'], ['G3', '28.065', '1.935', '70', '3 %', '7/3'], ['G5', '26.775', '3.225', '70', '5 %', '7/3'], ['G10', '23.550', '6.450', '70', '10 %', '7/3']]",1,"Compositions (wt%) of the blends.;[['', 'C3S', 'Gypsum', 'Slag', 'SO3/(C3S + gypsum)', 'Slag/(C3S + gypsum)'], ['G0', '30', '0', '70', '0', '7/3'], ['G1', '29.355', '0.645', '70', '1 %', '7/3'], ['G3', '28.065', '1.935', '70', '3 %', '7/3'], ['G5', '26.775', '3.225', '70', '5 %', '7/3'], ['G10', '23.550', '6.450', '70', '10 %', '7/3']]",0,1,1,2,S0008884622002460_1,S0008884622002460,2022-08-22
388,Chemical composition of cement (%).,"[['SiO2', 'Al2O3', 'Fe2O3', 'CaO', 'MgO', 'SO3', 'K2O', 'Na2O', 'Cl', 'C3S', 'C2S', 'C3A', 'C4AF', 'Insoluble residue'], ['19.78', '4.80', '2.84', '64.75', '1.18', '3.14', '0.57', '0.24', '0.05', '63.8', '11.9', '8.6', '6.5', '0.63']]",1,"Chemical composition of cement (%).;[['SiO2', 'Al2O3', 'Fe2O3', 'CaO', 'MgO', 'SO3', 'K2O', 'Na2O', 'Cl', 'C3S', 'C2S', 'C3A', 'C4AF', 'Insoluble residue'], ['19.78', '4.80', '2.84', '64.75', '1.18', '3.14', '0.57', '0.24', '0.05', '63.8', '11.9', '8.6', '6.5', '0.63']]",1,1,1,3,S0008884622002472_0,S0008884622002472,2022-08-27
389,"Chemical (from XRF) and phase composition (from XRD) of OPC, metakaolin and LS.","[['', 'OPC', 'Metakaolin', 'LS'], ['SiO2', '19.511', '52.00', '0.11'], ['Al2O3', '4.42', '43.80', '0.00'], ['Fe2O3', '3.12', '0.33', '0.04'], ['CaO', '63.85', '0.03', '54.96'], ['Na2O', '0.19', '0.14', '0.06'], ['K2O', '0.83', '0.29', '0.00'], ['MnO', '0.05', '0.01', '0.00'], ['TiO2', '0.31', '1.53', '0.00'], ['MgO', '2.10', '0.01', '0.15'], ['P2O5', '0.33', '0.16', '0.00'], ['SO3', '3.25', '0.10', '0.03'], ['LOI', '1.54', '1.47', '42.5'], ['C3S', '66.5', '-', '-'], ['C2S', '4.0', '-', '-'], ['C3A', '4.9', '-', '-'], ['C4AF', '9.6', '-', '-']]",1,"Chemical (from XRF) and phase composition (from XRD) of OPC, metakaolin and LS.;[['', 'OPC', 'Metakaolin', 'LS'], ['SiO2', '19.511', '52.00', '0.11'], ['Al2O3', '4.42', '43.80', '0.00'], ['Fe2O3', '3.12', '0.33', '0.04'], ['CaO', '63.85', '0.03', '54.96'], ['Na2O', '0.19', '0.14', '0.06'], ['K2O', '0.83', '0.29', '0.00'], ['MnO', '0.05', '0.01', '0.00'], ['TiO2', '0.31', '1.53', '0.00'], ['MgO', '2.10', '0.01', '0.15'], ['P2O5', '0.33', '0.16', '0.00'], ['SO3', '3.25', '0.10', '0.03'], ['LOI', '1.54', '1.47', '42.5'], ['C3S', '66.5', '-', '-'], ['C2S', '4.0', '-', '-'], ['C3A', '4.9', '-', '-'], ['C4AF', '9.6', '-', '-']]",1,1,1,3,S0008884619310312_0,S0008884619310312,2019-11-03
390,Chemical and mineralogical composition of the CSA cement.,"[['Oxide', 'Content(wt%)', 'Phase', 'Content, wt% (R-Bragg)', 'ICDD   No.', 'COD   Codes'], ['CaO', '41.50', ""Ye'elimite (C3A3S)"", '52.6(4)', '33-0256', '4,001,772'], ['Al2O3', '23.20', 'Anhydrite (CS)', '22.1(4)', '72-0916', '5,000,040'], ['SO3', '18.36', 'C2S', '14.9(4)', '86-0398', '9,012,794'], ['SiO2', '8.14', 'C3A', '1.0(2)', '38-1429', '9,014,359'], ['MgO', '3.22', 'Bredigite [Ca7Mg(SiO4)4]', '5.0(5)', '36-399', '9,000,483'], ['Fe2O3', '1.05', 'Periclase (MgO)', '2.8(3)', '4-829', '9,006,807'], ['Na2O', '0.86', 'Gehlenite [Ca2Al(AlSiO7]', '1.6(5)', '35-755', '1,000,048'], ['SrO', '0.45', '', '', '', ''], ['K2O', '0.44', '', '', '', ''], ['Other', '1.33', '', '', '', ''], ['LoI', '1.45', '', '', '', '']]",1,"Chemical and mineralogical composition of the CSA cement.;[['Oxide', 'Content(wt%)', 'Phase', 'Content, wt% (R-Bragg)', 'ICDD   No.', 'COD   Codes'], ['CaO', '41.50', ""Ye'elimite (C3A3S)"", '52.6(4)', '33-0256', '4,001,772'], ['Al2O3', '23.20', 'Anhydrite (CS)', '22.1(4)', '72-0916', '5,000,040'], ['SO3', '18.36', 'C2S', '14.9(4)', '86-0398', '9,012,794'], ['SiO2', '8.14', 'C3A', '1.0(2)', '38-1429', '9,014,359'], ['MgO', '3.22', 'Bredigite [Ca7Mg(SiO4)4]', '5.0(5)', '36-399', '9,000,483'], ['Fe2O3', '1.05', 'Periclase (MgO)', '2.8(3)', '4-829', '9,006,807'], ['Na2O', '0.86', 'Gehlenite [Ca2Al(AlSiO7]', '1.6(5)', '35-755', '1,000,048'], ['SrO', '0.45', '', '', '', ''], ['K2O', '0.44', '', '', '', ''], ['Other', '1.33', '', '', '', ''], ['LoI', '1.45', '', '', '', '']]",1,1,1,3,S0008884619310385_0,S0008884619310385,2019-11-30
391,Composition (% w/w) of clinker and minerals.,"[['Compound', 'Clinker (K)', 'Limestone (L)', 'Natural pozzolana (P)', 'Blastfurnace slag (S)', 'Metakaolin (M)'], ['SiO2', '21.92', '0.57', '65.30', '39.49', '54.41'], ['Al2O3', '5.68', '0.33', '13.94', '10.14', '43.94'], ['Fe2O3', '3.29', '0.19', '3.72', '0.89', '0.35'], ['CaO', '63.35', '54.60', '4.01', '39.97', '0.37'], ['MgO', '1.44', '1.64', '1.40', '6.75', '-'], ['K2O', '1.32', '0.04', '2.29', '0.30', '0.31'], ['Na2O', '0.84', '-', '2.46', '-', '-'], ['SO3', '1.25', '0.02', '0.84', '0.49', '-'], ['LOI', '0.91', '42.76', '5.32', '0.16', '-'], ['Free CaO', '1.15', '-', '-', '-', '-'], ['C3S', '48.4', '-', '-', '-', '-'], ['C2S', '26.3', '-', '-', '-', '-'], ['C3A', '9.5', '-', '-', '-', '-'], ['C4AF', '10.0', '-', '-', '-', '-']]",1,"Composition (% w/w) of clinker and minerals.;[['Compound', 'Clinker (K)', 'Limestone (L)', 'Natural pozzolana (P)', 'Blastfurnace slag (S)', 'Metakaolin (M)'], ['SiO2', '21.92', '0.57', '65.30', '39.49', '54.41'], ['Al2O3', '5.68', '0.33', '13.94', '10.14', '43.94'], ['Fe2O3', '3.29', '0.19', '3.72', '0.89', '0.35'], ['CaO', '63.35', '54.60', '4.01', '39.97', '0.37'], ['MgO', '1.44', '1.64', '1.40', '6.75', '-'], ['K2O', '1.32', '0.04', '2.29', '0.30', '0.31'], ['Na2O', '0.84', '-', '2.46', '-', '-'], ['SO3', '1.25', '0.02', '0.84', '0.49', '-'], ['LOI', '0.91', '42.76', '5.32', '0.16', '-'], ['Free CaO', '1.15', '-', '-', '-', '-'], ['C3S', '48.4', '-', '-', '-', '-'], ['C2S', '26.3', '-', '-', '-', '-'], ['C3A', '9.5', '-', '-', '-', '-'], ['C4AF', '10.0', '-', '-', '-', '-']]",1,1,1,3,S000888461931124X_0,S000888461931124X,2020-01-30
392,"Chemical composition (expressed as wt% of oxides) and mineralogical phase assemblage (determined by Rietveld method including amorphous and crystalline non-quantified, ACn, by internal standard method), in weight percentage (wt%) of the materials used in this study.","[['', 'CSA clinker', 'Anhydrite', '', 'CSA-cement', 'Anhydrite'], ['CaO', '41.97', '40.61', 'C2S', '14.4', '-'], ['SiO2', '8.2', '0.89', 'C4A3   S -', '36.6', '-'], ['Al2O3', '33.8', '', 'C  S -', '23.6', '99.1(1)'], ['Fe2O3', '2.37', '0.06', 'CT', '2.3', '-'], ['MgO', '2.73', '0.33', 'Akermanite', '0.6', '-'], ['SO3', '8.8', '56.71', 'Mayenite', '1.8', '-'], ['K2O', '', '0.01', 'SiO2 (Quartz)', '', '0.4(1)'], ['Na2O', '<0.08', '0.15', 'CaCO3', '', '0.5(1)'], ['Eq.Na2O', '', '', '', '', ''], ['Cl', '', '0.006', '', '', ''], ['', '', '', '', '', ''], ['LoI', '', '0.75', 'ACn', '20.7', '']]",1,"Chemical composition (expressed as wt% of oxides) and mineralogical phase assemblage (determined by Rietveld method including amorphous and crystalline non-quantified, ACn, by internal standard method), in weight percentage (wt%) of the materials used in this study.;[['', 'CSA clinker', 'Anhydrite', '', 'CSA-cement', 'Anhydrite'], ['CaO', '41.97', '40.61', 'C2S', '14.4', '-'], ['SiO2', '8.2', '0.89', 'C4A3   S -', '36.6', '-'], ['Al2O3', '33.8', '', 'C  S -', '23.6', '99.1(1)'], ['Fe2O3', '2.37', '0.06', 'CT', '2.3', '-'], ['MgO', '2.73', '0.33', 'Akermanite', '0.6', '-'], ['SO3', '8.8', '56.71', 'Mayenite', '1.8', '-'], ['K2O', '', '0.01', 'SiO2 (Quartz)', '', '0.4(1)'], ['Na2O', '<0.08', '0.15', 'CaCO3', '', '0.5(1)'], ['Eq.Na2O', '', '', '', '', ''], ['Cl', '', '0.006', '', '', ''], ['', '', '', '', '', ''], ['LoI', '', '0.75', 'ACn', '20.7', '']]",1,1,1,3,S0008884619311457_1,S0008884619311457,2020-03-18
393,XRD-Rietveld phase composition of the grey cement and white cement.,"[['Phase content (wt%)', 'Grey cement', 'White cement'], ['C3S', '64.6', '65.7'], ['C2S', '5.2', '23.6'], ['C3A', '7.2', '5.3'], ['C4AF', '13.8', '-'], ['Periclase', '0.8', '0.7'], ['Arcanite', '1.7', '-'], ['Anhydrite / Gypse', '5.9', '4.7'], ['Lime', '0.3', '0.1'], ['Aphthitalite', '0.5', '-']]",1,"XRD-Rietveld phase composition of the grey cement and white cement.;[['Phase content (wt%)', 'Grey cement', 'White cement'], ['C3S', '64.6', '65.7'], ['C2S', '5.2', '23.6'], ['C3A', '7.2', '5.3'], ['C4AF', '13.8', '-'], ['Periclase', '0.8', '0.7'], ['Arcanite', '1.7', '-'], ['Anhydrite / Gypse', '5.9', '4.7'], ['Lime', '0.3', '0.1'], ['Aphthitalite', '0.5', '-']]",1,1,1,3,S0008884619311640_1,S0008884619311640,2020-06-16
394,Chemical composition and mineralogical composition of binder.,"[['', 'GP cement (wt%)', 'Calcined clay (wt%)', 'Limestone (wt%)'], ['Chemical composition by XRF', 'Chemical composition by XRF', 'Chemical composition by XRF', 'Chemical composition by XRF'], ['SiO2', '19.74', '70.42', '0.36'], ['Al2O3', '4.70', '22.34', '0.11'], ['Fe2O3', '2.98', '2.34', '0.1'], ['CaO', '64.62', '0.49', '57.51'], ['MgO', '1.48', '0.16', '0.29'], ['Na2O', '0.21', '0.1', '-'], ['K2O', '0.64', '0.19', '-'], ['TiO2', '0.31', '1.1', '-'], ['SO3', '2.24', '0.02', '-'], ['Loss on ignition (LOI)', '3.18', '1.76', '42.61'], ['', '', '', ''], ['Mineralogical composition by XRD-Rietveld', 'Mineralogical composition by XRD-Rietveld', 'Mineralogical composition by XRD-Rietveld', 'Mineralogical composition by XRD-Rietveld'], ['C3S', '51.2', '-', '-'], ['C2S', '16.5', '-', '-'], ['C3A', '6.5', '-', '-'], ['C4AF', '7.3', '-', '-'], ['Quartz', '-', '49.1', '-'], ['Amorphous', '-', '50.9', '-']]",1,"Chemical composition and mineralogical composition of binder.;[['', 'GP cement (wt%)', 'Calcined clay (wt%)', 'Limestone (wt%)'], ['Chemical composition by XRF', 'Chemical composition by XRF', 'Chemical composition by XRF', 'Chemical composition by XRF'], ['SiO2', '19.74', '70.42', '0.36'], ['Al2O3', '4.70', '22.34', '0.11'], ['Fe2O3', '2.98', '2.34', '0.1'], ['CaO', '64.62', '0.49', '57.51'], ['MgO', '1.48', '0.16', '0.29'], ['Na2O', '0.21', '0.1', '-'], ['K2O', '0.64', '0.19', '-'], ['TiO2', '0.31', '1.1', '-'], ['SO3', '2.24', '0.02', '-'], ['Loss on ignition (LOI)', '3.18', '1.76', '42.61'], ['', '', '', ''], ['Mineralogical composition by XRD-Rietveld', 'Mineralogical composition by XRD-Rietveld', 'Mineralogical composition by XRD-Rietveld', 'Mineralogical composition by XRD-Rietveld'], ['C3S', '51.2', '-', '-'], ['C2S', '16.5', '-', '-'], ['C3A', '6.5', '-', '-'], ['C4AF', '7.3', '-', '-'], ['Quartz', '-', '49.1', '-'], ['Amorphous', '-', '50.9', '-']]",1,1,1,3,S0008884619311718_0,S0008884619311718,2020-03-31
395,Chemical and mineralogical composition of the cement (wt%).,"[['Chemical composition', 'Chemical composition', 'Chemical composition', 'Chemical composition', 'Mineralogical composition', 'Mineralogical composition'], ['Oxides', 'XRF', 'Oxides', 'XRF', 'Phases', 'XRD (Rietveld)'], ['CaO', '63.59', 'Na2O', '0.1573', 'C3S', '74.15'], ['SiO2', '20.08', 'K2O', '0.9513', 'C2S', '5.79'], ['Al2O3', '4.561', 'TiO2', '0.3463', 'C3A', '6.18'], ['Fe2O3', '3.177', 'P2O5', '0.1782', 'C4AF', '8.10'], ['MgO', '1.853', 'MnO', '0.0372', 'Gypsum', '4.03'], ['SO3', '3.266', 'LOI', '1.65', 'Quartz', '0.80']]",1,"Chemical and mineralogical composition of the cement (wt%).;[['Chemical composition', 'Chemical composition', 'Chemical composition', 'Chemical composition', 'Mineralogical composition', 'Mineralogical composition'], ['Oxides', 'XRF', 'Oxides', 'XRF', 'Phases', 'XRD (Rietveld)'], ['CaO', '63.59', 'Na2O', '0.1573', 'C3S', '74.15'], ['SiO2', '20.08', 'K2O', '0.9513', 'C2S', '5.79'], ['Al2O3', '4.561', 'TiO2', '0.3463', 'C3A', '6.18'], ['Fe2O3', '3.177', 'P2O5', '0.1782', 'C4AF', '8.10'], ['MgO', '1.853', 'MnO', '0.0372', 'Gypsum', '4.03'], ['SO3', '3.266', 'LOI', '1.65', 'Quartz', '0.80']]",1,1,1,3,S0008884619311974_1,S0008884619311974,2019-12-31
396,Mineral composition of cement H and L as determined by Rietveld X-ray diffraction quantification (mass %).,"[['Cement', 'C3S', 'C2S', 'C3A', 'C4AF', 'Periclase', 'Bassanite', 'Gypsum', 'Total'], ['H', '65.56 +- 2.20', '15.14 +- 0.93', '6.75 +- 0.29', '7.96 +- 0.47', '0.81 +- 0.28', '2.39 +- 0.20', '0.51 +- 0.66', '99.12'], ['L', '20.11 +- 1.60', '62.95 +- 1.14', '1.95 +- 0.43', '10.71 +- 0.60', '0.52 +- 0.22', '2.43 +- 0.36', '1.11 +- 0.63', '99.78']]",1,"Mineral composition of cement H and L as determined by Rietveld X-ray diffraction quantification (mass %).;[['Cement', 'C3S', 'C2S', 'C3A', 'C4AF', 'Periclase', 'Bassanite', 'Gypsum', 'Total'], ['H', '65.56 +- 2.20', '15.14 +- 0.93', '6.75 +- 0.29', '7.96 +- 0.47', '0.81 +- 0.28', '2.39 +- 0.20', '0.51 +- 0.66', '99.12'], ['L', '20.11 +- 1.60', '62.95 +- 1.14', '1.95 +- 0.43', '10.71 +- 0.60', '0.52 +- 0.22', '2.43 +- 0.36', '1.11 +- 0.63', '99.78']]",1,1,1,3,S000888461931230X_1,S000888461931230X,2020-03-24
397,Chemical and mineral compositions of used materials.,"[['', 'SiO2', 'CaO', 'Al2O3', 'Fe2O3', 'Na2O', 'K2O', 'P2O5', 'SO3', 'MgO', 'TiO2', 'LOI', 'MAC'], ['CH', '-', '73.98', '', '', '-', '', '', '0.07', '0.11', '', '25.79', '93.55'], ['GP', '71.11', '10.04', '1.81', '0.36', '13.06', '0.56', '0.02', '0.14', '1.21', '0.06', '1.79', '44.89'], ['OPC', '19.52', '60.57', '4.41', '2.63', '0.31', '0.90', '0.89', '4.01', '2.84', '0.21', '2.74', '93.91'], ['', '', '', '', '', '', '', '', '', '', '', '', ''], ['', 'C3S', 'C2S', 'C3A', 'C4AF', 'CH', 'Calcite', 'Quartz', 'Gypsum', 'Bassanite', 'Periclase', 'Amorphous', ''], ['CH', '', '', '', '', '95.1', '0.8', '-', '', '', '', '4.1', ''], ['GP', '', '', '', '', '-', '0.5', '0.7', '', '', '', '98.9', ''], ['OPC', '52.1', '11.5', '4.3', '8.6', '-', '3.3', '0.3', '3.4', '2.6', '0.6', '12.8', '']]",1,"Chemical and mineral compositions of used materials.;[['', 'SiO2', 'CaO', 'Al2O3', 'Fe2O3', 'Na2O', 'K2O', 'P2O5', 'SO3', 'MgO', 'TiO2', 'LOI', 'MAC'], ['CH', '-', '73.98', '', '', '-', '', '', '0.07', '0.11', '', '25.79', '93.55'], ['GP', '71.11', '10.04', '1.81', '0.36', '13.06', '0.56', '0.02', '0.14', '1.21', '0.06', '1.79', '44.89'], ['OPC', '19.52', '60.57', '4.41', '2.63', '0.31', '0.90', '0.89', '4.01', '2.84', '0.21', '2.74', '93.91'], ['', '', '', '', '', '', '', '', '', '', '', '', ''], ['', 'C3S', 'C2S', 'C3A', 'C4AF', 'CH', 'Calcite', 'Quartz', 'Gypsum', 'Bassanite', 'Periclase', 'Amorphous', ''], ['CH', '', '', '', '', '95.1', '0.8', '-', '', '', '', '4.1', ''], ['GP', '', '', '', '', '-', '0.5', '0.7', '', '', '', '98.9', ''], ['OPC', '52.1', '11.5', '4.3', '8.6', '-', '3.3', '0.3', '3.4', '2.6', '0.6', '12.8', '']]",1,1,1,3,S0008884619312335_0,S0008884619312335,2020-02-18
398,Phase assemblages (in wt%) of the starting materials Pc and FA [13].,"[['Phase', 'Pc', 'FA'], ['Alite', '65.0', '-'], ['Belite', '16.3', '-'], ['C3A', '10.1', '-'], ['C4AF', '5.5', '-'], ['Calcite', '2.4', '-'], ['Gypsum', '0.4', '-'], ['Mullite', '-', '26.9'], ['Quartz', '-', '9.1'], ['Hematite', '-', '5.5'], ['Anhydrite', '-', '1.4'], ['Amorphous', '-', '56.2']]",1,"Phase assemblages (in wt%) of the starting materials Pc and FA [13].;[['Phase', 'Pc', 'FA'], ['Alite', '65.0', '-'], ['Belite', '16.3', '-'], ['C3A', '10.1', '-'], ['C4AF', '5.5', '-'], ['Calcite', '2.4', '-'], ['Gypsum', '0.4', '-'], ['Mullite', '-', '26.9'], ['Quartz', '-', '9.1'], ['Hematite', '-', '5.5'], ['Anhydrite', '-', '1.4'], ['Amorphous', '-', '56.2']]",1,1,1,3,S0008884623001291_1,S0008884623001291,2023-06-09
