Repository: zakidotai/cemcat

# CemCat Streamlit Hosting Bundle

This folder is ready to be pushed to GitHub and deployed on Streamlit Cloud.

## Files included

- `streamlit_app.py` (main app)
- `requirements.txt`
- `data/ner_cems_40k.csv`
- `data/pii_abs.json`
- `data/clinker_comps_with_dates.csv`
- `upload/composition_cls_slag_updated.csv`

## Local run

```bash
streamlit run streamlit_app.py
```

File: crystalline_composition_gpt4_with_pii_tid_dates.csv (part 16 of 101)
,caption,tables,Label,text,pred_0,pred_1,pred_2,all_pred,pii_tid,pii,date
399,Chemical properties of the Binder materials.,"[['', 'PC', 'FA', 'SF', 'MK', 'MS'], ['SiO2 (%)', '20.10', '56.31', '92.86', '52.48', '0.12'], ['Al2O3 (%)', '5.03', '23.27', '0.05', '44.35', '0.19'], ['CaO (%)', '61.93', '10.29', '0.62', '0.12', '1.92'], ['Fe2O3 (%)', '3.80', '3.57', '0.12', '0.61', '0.09'], ['SO3 (%)', '3.38', '0.19', '0.07', '0.04', '64.46'], ['MgO (%)', '2.42', '1.07', '0.19', '0.08', '32.51'], ['Na2Oeq (%)', '0.91', '2.92', '0.52', '0.38', '0.21'], ['C3S (%)', '43.24', '-', '-', '-', '-'], ['C2S (%)', '25.02', '-', '-', '-', '-'], ['C3A (%)', '6.90', '-', '-', '-', '-'], ['C4AF (%)', '11.56', '-', '-', '-', '-'], ['Specific gravity', '3.12', '2.01', '2.20', '2.29', '2.61'], ['Lost on ignition (%)', '2.91', '0.98', '5.05', '0.69', '1.02']]",1,"Chemical properties of the Binder materials.;[['', 'PC', 'FA', 'SF', 'MK', 'MS'], ['SiO2 (%)', '20.10', '56.31', '92.86', '52.48', '0.12'], ['Al2O3 (%)', '5.03', '23.27', '0.05', '44.35', '0.19'], ['CaO (%)', '61.93', '10.29', '0.62', '0.12', '1.92'], ['Fe2O3 (%)', '3.80', '3.57', '0.12', '0.61', '0.09'], ['SO3 (%)', '3.38', '0.19', '0.07', '0.04', '64.46'], ['MgO (%)', '2.42', '1.07', '0.19', '0.08', '32.51'], ['Na2Oeq (%)', '0.91', '2.92', '0.52', '0.38', '0.21'], ['C3S (%)', '43.24', '-', '-', '-', '-'], ['C2S (%)', '25.02', '-', '-', '-', '-'], ['C3A (%)', '6.90', '-', '-', '-', '-'], ['C4AF (%)', '11.56', '-', '-', '-', '-'], ['Specific gravity', '3.12', '2.01', '2.20', '2.29', '2.61'], ['Lost on ignition (%)', '2.91', '0.98', '5.05', '0.69', '1.02']]",1,1,1,3,S0008884623001333_0,S0008884623001333,2023-06-15
400,Chemical composition (in wt%) of type-I/II OPC a  used in the Monte-Carlo simulations.,"[['Component', 'Mean', 'St. Dev.', 'Max', 'Min'], ['C3S', '58.86', '5.35', '68.00', '49.00'], ['C2S', '12.75', '3.87', '20.00', '7.00'], ['C3A', '6.84', '1.92', '11.00', '0.00'], ['C4AF', '9.89', '2.53', '13.00', '4.00'], ['Na2O', '0.17', '0.11', '0.34', '0.04'], ['K2O', '0.59', '0.40', '1.20', '0.07'], ['MgO', '2.01', '1.27', '4.40', '0.70'], ['SO3', '3.09', '0.67', '4.07', '2.48'], ['CaCO3', '3.10', '1.13', '4.50', '1.20'], ['A (fineness, in m2/kg)', '394', '31.65', '471', '305']]",1,"Chemical composition (in wt%) of type-I/II OPC a  used in the Monte-Carlo simulations.;[['Component', 'Mean', 'St. Dev.', 'Max', 'Min'], ['C3S', '58.86', '5.35', '68.00', '49.00'], ['C2S', '12.75', '3.87', '20.00', '7.00'], ['C3A', '6.84', '1.92', '11.00', '0.00'], ['C4AF', '9.89', '2.53', '13.00', '4.00'], ['Na2O', '0.17', '0.11', '0.34', '0.04'], ['K2O', '0.59', '0.40', '1.20', '0.07'], ['MgO', '2.01', '1.27', '4.40', '0.70'], ['SO3', '3.09', '0.67', '4.07', '2.48'], ['CaCO3', '3.10', '1.13', '4.50', '1.20'], ['A (fineness, in m2/kg)', '394', '31.65', '471', '305']]",1,1,1,3,S0008884623001448_0,S0008884623001448,2023-06-15
401,Oxide and phase composition of the CEM1.,"[['CEM I 52.5   [wt%]', 'CaO', 'MgO', 'Al2O3', 'SiO2', 'SO3', 'Fe2O3'], ['CEM I 52.5   [wt%]', '69', '0.7', '2.1', '24', '2.3', '0.3'], ['CEM I 52.5   [wt%]', 'C3S', 'C2S', 'C3A', 'Cs*2H', 'Cs*0.5H', 'CH'], ['CEM I 52.5   [wt%]', '69.8', '21.2', '1.6', '4.4', '1.8', '0.6']]",1,"Oxide and phase composition of the CEM1.;[['CEM I 52.5   [wt%]', 'CaO', 'MgO', 'Al2O3', 'SiO2', 'SO3', 'Fe2O3'], ['CEM I 52.5   [wt%]', '69', '0.7', '2.1', '24', '2.3', '0.3'], ['CEM I 52.5   [wt%]', 'C3S', 'C2S', 'C3A', 'Cs*2H', 'Cs*0.5H', 'CH'], ['CEM I 52.5   [wt%]', '69.8', '21.2', '1.6', '4.4', '1.8', '0.6']]",1,1,1,3,S000888462300145X_0,S000888462300145X,2023-06-16
402,Composition and selected properties of OPC and JSC-1A lunar simulant.,"[['Oxide composition (wt%)', 'CaO', 'SiO2', 'Al2O3', 'Fe2O3', 'MgO', 'SO3', 'P2O5', 'Na2O', 'K2O', 'Na2Oeq', 'TiO2', 'MnO', 'LOI'], ['OPC', '60.78', '19.42', '4.61', '3.82', '2.91', '4.00', '-', '', '', '0.90', '-', '-', '2.69'], ['JSC-1A', '9.7', '44.6', '15.14', '11.52', '8.21', '', '0.59', '3.06', '0.78', '3.57', '1.7', '0.19', '0'], ['', '', '', '', '', '', '', '', '', '', '', '', '', ''], ['OPC Blaine fineness (m2/kg)', '400', '', '', '', '', '', '', '', '', '', '', '', ''], ['', '', '', '', '', '', '', '', '', '', '', '', '', ''], ['', 'C3S', 'C2S', 'C3A', 'C4AF', 'Limestone    C  C -', '', '', '', '', '', '', '', ''], ['OPC phase composition (wt%)', '49.56', '18.31', '5.76', '11.62', '4.87', '', '', '', '', '', '', '', '']]",1,"Composition and selected properties of OPC and JSC-1A lunar simulant.;[['Oxide composition (wt%)', 'CaO', 'SiO2', 'Al2O3', 'Fe2O3', 'MgO', 'SO3', 'P2O5', 'Na2O', 'K2O', 'Na2Oeq', 'TiO2', 'MnO', 'LOI'], ['OPC', '60.78', '19.42', '4.61', '3.82', '2.91', '4.00', '-', '', '', '0.90', '-', '-', '2.69'], ['JSC-1A', '9.7', '44.6', '15.14', '11.52', '8.21', '', '0.59', '3.06', '0.78', '3.57', '1.7', '0.19', '0'], ['', '', '', '', '', '', '', '', '', '', '', '', '', ''], ['OPC Blaine fineness (m2/kg)', '400', '', '', '', '', '', '', '', '', '', '', '', ''], ['', '', '', '', '', '', '', '', '', '', '', '', '', ''], ['', 'C3S', 'C2S', 'C3A', 'C4AF', 'Limestone    C  C -', '', '', '', '', '', '', '', ''], ['OPC phase composition (wt%)', '49.56', '18.31', '5.76', '11.62', '4.87', '', '', '', '', '', '', '', '']]",1,1,1,3,S0008884623001461_0,S0008884623001461,2023-06-20
403,Quantitative results of QXRD and particle size distribution of SS used in the experiment.,"[['Index', 'Steel slags', 'AnSS-1', 'AnSS-2', 'HSS', 'MSS', 'TSS'], ['Mineral composition- QXRD (wt%)', 'C2S', '15.12', '25.16', '23.93', '12.43', '15.74'], ['Mineral composition- QXRD (wt%)', 'C3S', '8.94', '2.49', '1.87', '9.54', '2.47'], ['Mineral composition- QXRD (wt%)', 'Ca(OH)2', '1.24', '1.28', '0', '1.66', '2.7'], ['Mineral composition- QXRD (wt%)', 'Ca2FeO3', '3.81', '1.25', '2.8', '2.49', '0.22'], ['Mineral composition- QXRD (wt%)', 'C4AF', '4.2', '9.01', '1.89', '5.5', '5.68'], ['Mineral composition- QXRD (wt%)', 'f-CaO', '1.55', '1.64', '1.24', '1.84', '0.99'], ['Mineral composition- QXRD (wt%)', 'f-MgO', '4.12', '9.41', '2.34', '8.95', '2.99'], ['Mineral composition- QXRD (wt%)', 'CaCO3', '1.8', '5.01', '1.03', '3.51', '13.41'], ['Mineral composition- QXRD (wt%)', 'RO phase', '10.99', '10.08', '10.93', '15.06', '8.47'], ['Mineral composition- QXRD (wt%)', 'Others', '11.16', '6.36', '10.75', '10.58', '18.31'], ['Mineral composition- QXRD (wt%)', 'ACn', '37.07', '28.31', '43.22', '28.37', '29.02'], ['Particle size distribution (mm)', 'Average particle size', '22.48', '89.57', '36.13', '63.59', '37.14'], ['Particle size distribution (mm)', 'D 50', '16.54', '60.40', '15.45', '31.75', '5.64'], ['Particle size distribution (mm)', 'D 90', '52.06', '221.50', '102.9', '163.7', '126.5']]",1,"Quantitative results of QXRD and particle size distribution of SS used in the experiment.;[['Index', 'Steel slags', 'AnSS-1', 'AnSS-2', 'HSS', 'MSS', 'TSS'], ['Mineral composition- QXRD (wt%)', 'C2S', '15.12', '25.16', '23.93', '12.43', '15.74'], ['Mineral composition- QXRD (wt%)', 'C3S', '8.94', '2.49', '1.87', '9.54', '2.47'], ['Mineral composition- QXRD (wt%)', 'Ca(OH)2', '1.24', '1.28', '0', '1.66', '2.7'], ['Mineral composition- QXRD (wt%)', 'Ca2FeO3', '3.81', '1.25', '2.8', '2.49', '0.22'], ['Mineral composition- QXRD (wt%)', 'C4AF', '4.2', '9.01', '1.89', '5.5', '5.68'], ['Mineral composition- QXRD (wt%)', 'f-CaO', '1.55', '1.64', '1.24', '1.84', '0.99'], ['Mineral composition- QXRD (wt%)', 'f-MgO', '4.12', '9.41', '2.34', '8.95', '2.99'], ['Mineral composition- QXRD (wt%)', 'CaCO3', '1.8', '5.01', '1.03', '3.51', '13.41'], ['Mineral composition- QXRD (wt%)', 'RO phase', '10.99', '10.08', '10.93', '15.06', '8.47'], ['Mineral composition- QXRD (wt%)', 'Others', '11.16', '6.36', '10.75', '10.58', '18.31'], ['Mineral composition- QXRD (wt%)', 'ACn', '37.07', '28.31', '43.22', '28.37', '29.02'], ['Particle size distribution (mm)', 'Average particle size', '22.48', '89.57', '36.13', '63.59', '37.14'], ['Particle size distribution (mm)', 'D 50', '16.54', '60.40', '15.45', '31.75', '5.64'], ['Particle size distribution (mm)', 'D 90', '52.06', '221.50', '102.9', '163.7', '126.5']]",1,1,1,3,S0008884623001503_2,S0008884623001503,2023-06-28
404,Estimated main compound compositions by XRD Rietveld refinement (mass percentage).,"[['Cement', 'C3S', 'C2S', 'C3A', 'C4AF', 'Gypsum', 'Hemihydrate'], ['Akesu', '66.95', '11.17', '1.84', '14.21', '2.05', '1.20'], ['White', '73.96', '9.05', '1.19', '0.49', '1.02', '2.51'], ['OPC', '64.32', '19.47', '1.78', '6.06', '2.03', '1.94'], ['Tianshan', '42.6', '32.4', '-', '18.9', '-', '6.1']]",1,"Estimated main compound compositions by XRD Rietveld refinement (mass percentage).;[['Cement', 'C3S', 'C2S', 'C3A', 'C4AF', 'Gypsum', 'Hemihydrate'], ['Akesu', '66.95', '11.17', '1.84', '14.21', '2.05', '1.20'], ['White', '73.96', '9.05', '1.19', '0.49', '1.02', '2.51'], ['OPC', '64.32', '19.47', '1.78', '6.06', '2.03', '1.94'], ['Tianshan', '42.6', '32.4', '-', '18.9', '-', '6.1']]",1,1,1,3,S0008884621002015_1,S0008884621002015,2021-07-24
405,"The main compositions of starting raw materials and reference samples PC, SAC (wt%).","[['Raw materials', 'CaO', 'SO3', 'SiO2', 'Al2O3', 'Fe2O3', 'MgO', 'TiO2', 'Others', 'LOI'], ['PCDR', '52.93', '30.12', '4.56', '0.96', '2.13', '2.03', '0.00', '0.79', '6.48'], ['FA', '7.86', '1.26', '52.56', '27.45', '4.24', '1.12', '0.99', '1.79', '2.73'], ['CS', '66.02', '1.97', '4.61', '1.47', '1.68', '0.25', '0.00', '0.38', '23.62'], ['BX', '0.51', '0.00', '14.53', '64.07', '0.88', '6.18', '2.56', '1.04', '10.23'], ['Anh', '43.10', '55.21', '0.06', '0.04', '0.03', '0.17', '0.00', '1.29', '0.10'], ['PC', '59.33', '0.14', '20.64', '5.31', '5.78', '1.56', '3.24', '3.58', '0.42'], ['SAC', '47.52', '10.18', '8.65', '29.35', '1.24', '0.22', '1.36', '1.17', '0.31'], ['Mineral phase', 'C4A3S: 58.57, C2S: 24.80, C4AF: 3.76, CaSO4: 4.37%, f-CaO: 0.34%, Others: 8.16%', 'C4A3S: 58.57, C2S: 24.80, C4AF: 3.76, CaSO4: 4.37%, f-CaO: 0.34%, Others: 8.16%', 'C4A3S: 58.57, C2S: 24.80, C4AF: 3.76, CaSO4: 4.37%, f-CaO: 0.34%, Others: 8.16%', 'C4A3S: 58.57, C2S: 24.80, C4AF: 3.76, CaSO4: 4.37%, f-CaO: 0.34%, Others: 8.16%', 'C4A3S: 58.57, C2S: 24.80, C4AF: 3.76, CaSO4: 4.37%, f-CaO: 0.34%, Others: 8.16%', 'C4A3S: 58.57, C2S: 24.80, C4AF: 3.76, CaSO4: 4.37%, f-CaO: 0.34%, Others: 8.16%', 'C4A3S: 58.57, C2S: 24.80, C4AF: 3.76, CaSO4: 4.37%, f-CaO: 0.34%, Others: 8.16%', 'C4A3S: 58.57, C2S: 24.80, C4AF: 3.76, CaSO4: 4.37%, f-CaO: 0.34%, Others: 8.16%', 'C4A3S: 58.57, C2S: 24.80, C4AF: 3.76, CaSO4: 4.37%, f-CaO: 0.34%, Others: 8.16%']]",1,"The main compositions of starting raw materials and reference samples PC, SAC (wt%).;[['Raw materials', 'CaO', 'SO3', 'SiO2', 'Al2O3', 'Fe2O3', 'MgO', 'TiO2', 'Others', 'LOI'], ['PCDR', '52.93', '30.12', '4.56', '0.96', '2.13', '2.03', '0.00', '0.79', '6.48'], ['FA', '7.86', '1.26', '52.56', '27.45', '4.24', '1.12', '0.99', '1.79', '2.73'], ['CS', '66.02', '1.97', '4.61', '1.47', '1.68', '0.25', '0.00', '0.38', '23.62'], ['BX', '0.51', '0.00', '14.53', '64.07', '0.88', '6.18', '2.56', '1.04', '10.23'], ['Anh', '43.10', '55.21', '0.06', '0.04', '0.03', '0.17', '0.00', '1.29', '0.10'], ['PC', '59.33', '0.14', '20.64', '5.31', '5.78', '1.56', '3.24', '3.58', '0.42'], ['SAC', '47.52', '10.18', '8.65', '29.35', '1.24', '0.22', '1.36', '1.17', '0.31'], ['Mineral phase', 'C4A3S: 58.57, C2S: 24.80, C4AF: 3.76, CaSO4: 4.37%, f-CaO: 0.34%, Others: 8.16%', 'C4A3S: 58.57, C2S: 24.80, C4AF: 3.76, CaSO4: 4.37%, f-CaO: 0.34%, Others: 8.16%', 'C4A3S: 58.57, C2S: 24.80, C4AF: 3.76, CaSO4: 4.37%, f-CaO: 0.34%, Others: 8.16%', 'C4A3S: 58.57, C2S: 24.80, C4AF: 3.76, CaSO4: 4.37%, f-CaO: 0.34%, Others: 8.16%', 'C4A3S: 58.57, C2S: 24.80, C4AF: 3.76, CaSO4: 4.37%, f-CaO: 0.34%, Others: 8.16%', 'C4A3S: 58.57, C2S: 24.80, C4AF: 3.76, CaSO4: 4.37%, f-CaO: 0.34%, Others: 8.16%', 'C4A3S: 58.57, C2S: 24.80, C4AF: 3.76, CaSO4: 4.37%, f-CaO: 0.34%, Others: 8.16%', 'C4A3S: 58.57, C2S: 24.80, C4AF: 3.76, CaSO4: 4.37%, f-CaO: 0.34%, Others: 8.16%', 'C4A3S: 58.57, C2S: 24.80, C4AF: 3.76, CaSO4: 4.37%, f-CaO: 0.34%, Others: 8.16%']]",1,1,1,3,S0008884622001375_0,S0008884622001375,2022-05-28
406,The clinker mineral design and raw materials batching scheme.,"[['Mineral composition (%)', 'Mineral composition (%)', 'Mineral composition (%)', 'Corresponding chemical composition (%)', 'Corresponding chemical composition (%)', 'Corresponding chemical composition (%)', 'Corresponding chemical composition (%)', 'Corresponding chemical composition (%)', 'Proportion of raw materials (%)', 'Proportion of raw materials (%)', 'Proportion of raw materials (%)', 'Proportion of raw materials (%)', 'Moduli', 'Moduli', 'Moduli'], ['C2S', 'C4A3S', 'C4AF', 'CaO', 'SiO2', 'Al2O3', 'Fe2O3', 'SO3', 'PCDR', 'FA', 'CS', 'BX', 'Cm', 'P', 'N'], ['55', '40', '5', '52.81', '19.16', '21.15', '1.64', '5.77', '11.13', '18.96', '52.91', '17.00', '1.00', '3.48', '0.89']]",1,"The clinker mineral design and raw materials batching scheme.;[['Mineral composition (%)', 'Mineral composition (%)', 'Mineral composition (%)', 'Corresponding chemical composition (%)', 'Corresponding chemical composition (%)', 'Corresponding chemical composition (%)', 'Corresponding chemical composition (%)', 'Corresponding chemical composition (%)', 'Proportion of raw materials (%)', 'Proportion of raw materials (%)', 'Proportion of raw materials (%)', 'Proportion of raw materials (%)', 'Moduli', 'Moduli', 'Moduli'], ['C2S', 'C4A3S', 'C4AF', 'CaO', 'SiO2', 'Al2O3', 'Fe2O3', 'SO3', 'PCDR', 'FA', 'CS', 'BX', 'Cm', 'P', 'N'], ['55', '40', '5', '52.81', '19.16', '21.15', '1.64', '5.77', '11.13', '18.96', '52.91', '17.00', '1.00', '3.48', '0.89']]",1,1,1,3,S0008884622001375_1,S0008884622001375,2022-05-28
407,The actual mineral compositions of clinker calcined at 1300 degC for 45 min at a heating rate of 10 degC/min.,"[['', 'Chemical composition (%)', 'Chemical composition (%)', 'Chemical composition (%)', 'Chemical composition (%)', 'Chemical composition (%)', 'Mineral composition (%)', 'Mineral composition (%)', 'Mineral composition (%)', 'Mineral composition (%)', 'Mineral composition (%)', 'Mineral composition (%)', 'C  m'], ['', 'CaO', 'SO3', 'Al2O3', 'SiO2', 'Fe2O3', 'C2S', 'C4A3S', 'Iron', 'CaSO4', 'f-CaO', 'Others', 'C  m'], ['Actual value', '50.21', '4.17', '16.11', '17.53', '2.91', '50.31', '31.35', '7.85', '0.82', '0.42', '9.25', '1.06'], ['Design value', '53.28', '6.06', '19.69', '19.16', '1.64', '55', '40', '5', '-', '-', '-', '1.00']]",1,"The actual mineral compositions of clinker calcined at 1300 degC for 45 min at a heating rate of 10 degC/min.;[['', 'Chemical composition (%)', 'Chemical composition (%)', 'Chemical composition (%)', 'Chemical composition (%)', 'Chemical composition (%)', 'Mineral composition (%)', 'Mineral composition (%)', 'Mineral composition (%)', 'Mineral composition (%)', 'Mineral composition (%)', 'Mineral composition (%)', 'C  m'], ['', 'CaO', 'SO3', 'Al2O3', 'SiO2', 'Fe2O3', 'C2S', 'C4A3S', 'Iron', 'CaSO4', 'f-CaO', 'Others', 'C  m'], ['Actual value', '50.21', '4.17', '16.11', '17.53', '2.91', '50.31', '31.35', '7.85', '0.82', '0.42', '9.25', '1.06'], ['Design value', '53.28', '6.06', '19.69', '19.16', '1.64', '55', '40', '5', '-', '-', '-', '1.00']]",1,1,1,3,S0008884622001375_7,S0008884622001375,2022-05-28
408,Phase composition of the cement sample CEM I 42.5 R used in the study.,"[['Phase', 'wt%'], ['C3S, monoclinic', '54.52'], ['C2S, monoclinic', '18.41'], ['C4AF, orthorhombic', '10.85'], ['C3A, cubic', '5.23'], ['C3A, orthorhombic', '0.88'], ['Anhydrite (CaSO4)', '0.94'], ['Dihydrate (CaSO4*2H2O)', '3.61'], ['Hemihydrate (CaSO4*0.5H2O)', '0.33'], ['Calcite (CaCO3)', '3.04'], ['Dolomite (CaMg(CO3)2)', '1.13'], ['Quartz (SiO2)', '0.91'], ['Free lime (Franke)', '0.14'], ['Total', '100.00']]",1,"Phase composition of the cement sample CEM I 42.5 R used in the study.;[['Phase', 'wt%'], ['C3S, monoclinic', '54.52'], ['C2S, monoclinic', '18.41'], ['C4AF, orthorhombic', '10.85'], ['C3A, cubic', '5.23'], ['C3A, orthorhombic', '0.88'], ['Anhydrite (CaSO4)', '0.94'], ['Dihydrate (CaSO4*2H2O)', '3.61'], ['Hemihydrate (CaSO4*0.5H2O)', '0.33'], ['Calcite (CaCO3)', '3.04'], ['Dolomite (CaMg(CO3)2)', '1.13'], ['Quartz (SiO2)', '0.91'], ['Free lime (Franke)', '0.14'], ['Total', '100.00']]",1,1,1,3,S0008884621001538_0,S0008884621001538,2021-06-22
409,Composition of powder for investigated pastes.,"[['Samples', 'Alite (wt%)', 'Gypsum (wt%)'], ['C3S-Ref', '100', '-'], ['C3S-2G', '98', '2'], ['C3S-5G', '95', '5']]",1,"Composition of powder for investigated pastes.;[['Samples', 'Alite (wt%)', 'Gypsum (wt%)'], ['C3S-Ref', '100', '-'], ['C3S-2G', '98', '2'], ['C3S-5G', '95', '5']]",0,1,1,2,S0008884622001521_1,S0008884622001521,2022-06-07
410,Clinker composition of the ordinary Portland cement (OPC) [wt%].,"[['Phase composition [wt%]', 'Phase composition [wt%]', 'Present as a solid solution in the clinker phases [wt%]', 'Present as a solid solution in the clinker phases [wt%]'], ['Alite   (C3S)', '55.7', 'CaO', '2.5'], ['Belite   (C2S)', '15.4', 'MgO', '2.4'], ['Aluminate   (C3A)', '5.7', 'K2O', '0.1'], ['Ferrite   (C4AF)', '10.9', 'Na2O', '0.2'], ['Calcite', '5.5', 'SO3', '1.2'], ['Gypsum', '2.3', '', ''], ['K2SO4  K2SO4', '1.7', '', ''], ['Na2SO4', '0.7', '', '']]",1,"Clinker composition of the ordinary Portland cement (OPC) [wt%].;[['Phase composition [wt%]', 'Phase composition [wt%]', 'Present as a solid solution in the clinker phases [wt%]', 'Present as a solid solution in the clinker phases [wt%]'], ['Alite   (C3S)', '55.7', 'CaO', '2.5'], ['Belite   (C2S)', '15.4', 'MgO', '2.4'], ['Aluminate   (C3A)', '5.7', 'K2O', '0.1'], ['Ferrite   (C4AF)', '10.9', 'Na2O', '0.2'], ['Calcite', '5.5', 'SO3', '1.2'], ['Gypsum', '2.3', '', ''], ['K2SO4  K2SO4', '1.7', '', ''], ['Na2SO4', '0.7', '', '']]",1,1,1,3,S0008884622001533_3,S0008884622001533,2022-06-10
411,Oxide composition of GGBS and OPC.,"[['Components', 'Mass (%)', 'Mass (%)'], ['Components', 'GGBS', 'OPC'], ['CaO', '40.73', '64.06'], ['SiO2', '32.53', '19.44'], ['Al2O3', '13.82', '3.86'], ['MgO', '6.33', '0.82'], ['Fe2O3', '0.31', '2.67'], ['SO3', '3.16', '4.94'], ['K2O', '1.13', '0.56'], ['TiO2', '1.28', '-'], ['MnO2', '0.17', '-'], ['LOI', '0.54', '3.64'], ['C3S', '-', '69.2'], ['C2S', '-', '3.5'], ['C3A', '-', '5.7'], ['C4AF', '-', '8.1']]",1,"Oxide composition of GGBS and OPC.;[['Components', 'Mass (%)', 'Mass (%)'], ['Components', 'GGBS', 'OPC'], ['CaO', '40.73', '64.06'], ['SiO2', '32.53', '19.44'], ['Al2O3', '13.82', '3.86'], ['MgO', '6.33', '0.82'], ['Fe2O3', '0.31', '2.67'], ['SO3', '3.16', '4.94'], ['K2O', '1.13', '0.56'], ['TiO2', '1.28', '-'], ['MnO2', '0.17', '-'], ['LOI', '0.54', '3.64'], ['C3S', '-', '69.2'], ['C2S', '-', '3.5'], ['C3A', '-', '5.7'], ['C4AF', '-', '8.1']]",1,1,1,3,S0008884622001594_1,S0008884622001594,2022-06-16
412,"Phase composition of the clinker used, measured by QXRD.","[['Phase', 'Content in wt.-%'], ['Alite', '68.6'], ['Belite', '12.8'], ['Aluminate, cubic', '2.4'], ['Aluminate, orthorhombic', '6.1'], ['Aluminate, total (C3A)', '8.5'], ['Ferrite (C4AF)', '7.0'], ['Free lime', '2.0'], ['Periclase', '<1.0'], ['Arcanite', '<1.0'], ['Total', '100.2']]",1,"Phase composition of the clinker used, measured by QXRD.;[['Phase', 'Content in wt.-%'], ['Alite', '68.6'], ['Belite', '12.8'], ['Aluminate, cubic', '2.4'], ['Aluminate, orthorhombic', '6.1'], ['Aluminate, total (C3A)', '8.5'], ['Ferrite (C4AF)', '7.0'], ['Free lime', '2.0'], ['Periclase', '<1.0'], ['Arcanite', '<1.0'], ['Total', '100.2']]",1,1,1,3,S0008884622001673_1,S0008884622001673,2022-06-18
413,Phase composition of CSAB (% by mass).,"[['Mate.', 'Phase', 'Phase', 'Phase', 'Phase', 'Phase', 'Phase', 'Phase', 'Phase', 'Phase', 'Phase'], ['Mate.', 'Anhydrite (C  S -  )', 'Belite (C2S)', 'Ferrite (C4AF)', 'Aluminate (C3A)', 'Grossite (CA2)', 'Calcite (CaCO3)', 'MgCalcite (MgCa(CO3)2', 'Quartz (SiO2)', 'Ternesite     C 5   S 2   S -', ""Ye'elimite     C 4   A 3   S -""], ['CSAB', '14.8', '14.97', '2.65', '7.27', '3.46', '1.92', '1.57', '0.03', '3.68', '37.72']]",1,"Phase composition of CSAB (% by mass).;[['Mate.', 'Phase', 'Phase', 'Phase', 'Phase', 'Phase', 'Phase', 'Phase', 'Phase', 'Phase', 'Phase'], ['Mate.', 'Anhydrite (C  S -  )', 'Belite (C2S)', 'Ferrite (C4AF)', 'Aluminate (C3A)', 'Grossite (CA2)', 'Calcite (CaCO3)', 'MgCalcite (MgCa(CO3)2', 'Quartz (SiO2)', 'Ternesite     C 5   S 2   S -', ""Ye'elimite     C 4   A 3   S -""], ['CSAB', '14.8', '14.97', '2.65', '7.27', '3.46', '1.92', '1.57', '0.03', '3.68', '37.72']]",1,1,1,3,S0008884622001788_1,S0008884622001788,2022-06-21
414,Phase composition of OPC (% by mass).,"[['Mate.', 'Phase', 'Phase', 'Phase', 'Phase', 'Phase', 'Phase'], ['Mate.', 'C3S', 'C2S', 'C4AF', 'C3A', 'CaCO3', 'CaSO4'], ['OPC', '65.7', '4.9', '11.4', '6.2', '6.7', '2.2']]",1,"Phase composition of OPC (% by mass).;[['Mate.', 'Phase', 'Phase', 'Phase', 'Phase', 'Phase', 'Phase'], ['Mate.', 'C3S', 'C2S', 'C4AF', 'C3A', 'CaCO3', 'CaSO4'], ['OPC', '65.7', '4.9', '11.4', '6.2', '6.7', '2.2']]",1,1,1,3,S0008884622001788_2,S0008884622001788,2022-06-21
415,Phase content of CEM I 52.5R.,"[['', '', 'C3S', 'C2S', 'C3A', 'C4AF', 'Gypsum', 'Bassanite', 'Other'], ['CEM I 52.5R', '%', '59', '21', '2.5', '11', '2.5', '1', '3']]",1,"Phase content of CEM I 52.5R.;[['', '', 'C3S', 'C2S', 'C3A', 'C4AF', 'Gypsum', 'Bassanite', 'Other'], ['CEM I 52.5R', '%', '59', '21', '2.5', '11', '2.5', '1', '3']]",1,1,1,3,S0008884621002921_1,S0008884621002921,2021-11-19
416,Physical and chemical properties of the ternary cement constituents.,"[['Oxide (wt%)', 'PC', 'GGBFS', 'Limestone'], ['Chemical composition', 'Chemical composition', 'Chemical composition', 'Chemical composition'], ['SiO2', '20.35', '35.21', '0.85'], ['Al2O3', '5.46', '11.27', '0.15'], ['TiO2', '0.28', '1.07', '0.01'], ['MnO', '0.04', '0.21', '0.06'], ['Fe2O3', '2.40', '0.26', '0.16'], ['CaO', '62.33', '41.64', '54.54'], ['MgO', '1.49', '5.96', '0.91'], ['K2O', '0.89', '0.64', '0.04'], ['Na2O', '0.20', '0.22', '0.01'], ['SO3', '3.68', '-', '0.01'], ['P2O5', '0.12', '0.01', '0.01'], ['LOI', '1.87', '(+0.16)', '43.32'], ['Total', '99.11', '96.49', '100.07'], ['', '', '', ''], ['Physical properties', 'Physical properties', 'Physical properties', 'Physical properties'], ['BET (m2/g)', '1.90', '2.61', '1.10'], ['Specific gravity (g/cm3)', '3.12', '2.89', '2.72'], ['Blaine (cm2/g)', '5400', '5010', '3430'], ['', '', '', ''], ['Phase composition', 'Phase composition', 'Phase composition', 'Phase composition'], ['Alite', '62.2', '-', '-'], ['Belite', '11.2', '-', '-'], ['C3A ortho', '4.2', '-', '-'], ['C3A cubic', '6.5', '-', '-'], ['C4AF', '5.6', '-', '-'], ['Free Lime', '-', '-', '-'], ['Periclase', '0.4', '-', '-'], ['Gypsum', '0.3', '-', '-'], ['Bassanite', '3.6', '-', '-'], ['Anhydrite', '1.8', '-', '-'], ['Arcanite', '1.4', '-', '-'], ['Aphtitalite', '0.2', '-', '-'], ['Calcite', '1.6', '3.6', '96.9'], ['Quartz', '1.2', '0.9', '0.7'], ['Portlandite', '0.7', '-', '-'], ['Dolomite', '-', '-', '2.4'], ['Amorphous', '-', '95.5', '-']]",1,"Physical and chemical properties of the ternary cement constituents.;[['Oxide (wt%)', 'PC', 'GGBFS', 'Limestone'], ['Chemical composition', 'Chemical composition', 'Chemical composition', 'Chemical composition'], ['SiO2', '20.35', '35.21', '0.85'], ['Al2O3', '5.46', '11.27', '0.15'], ['TiO2', '0.28', '1.07', '0.01'], ['MnO', '0.04', '0.21', '0.06'], ['Fe2O3', '2.40', '0.26', '0.16'], ['CaO', '62.33', '41.64', '54.54'], ['MgO', '1.49', '5.96', '0.91'], ['K2O', '0.89', '0.64', '0.04'], ['Na2O', '0.20', '0.22', '0.01'], ['SO3', '3.68', '-', '0.01'], ['P2O5', '0.12', '0.01', '0.01'], ['LOI', '1.87', '(+0.16)', '43.32'], ['Total', '99.11', '96.49', '100.07'], ['', '', '', ''], ['Physical properties', 'Physical properties', 'Physical properties', 'Physical properties'], ['BET (m2/g)', '1.90', '2.61', '1.10'], ['Specific gravity (g/cm3)', '3.12', '2.89', '2.72'], ['Blaine (cm2/g)', '5400', '5010', '3430'], ['', '', '', ''], ['Phase composition', 'Phase composition', 'Phase composition', 'Phase composition'], ['Alite', '62.2', '-', '-'], ['Belite', '11.2', '-', '-'], ['C3A ortho', '4.2', '-', '-'], ['C3A cubic', '6.5', '-', '-'], ['C4AF', '5.6', '-', '-'], ['Free Lime', '-', '-', '-'], ['Periclase', '0.4', '-', '-'], ['Gypsum', '0.3', '-', '-'], ['Bassanite', '3.6', '-', '-'], ['Anhydrite', '1.8', '-', '-'], ['Arcanite', '1.4', '-', '-'], ['Aphtitalite', '0.2', '-', '-'], ['Calcite', '1.6', '3.6', '96.9'], ['Quartz', '1.2', '0.9', '0.7'], ['Portlandite', '0.7', '-', '-'], ['Dolomite', '-', '-', '2.4'], ['Amorphous', '-', '95.5', '-']]",1,1,1,3,S0008884621002969_0,S0008884621002969,2021-10-27
417,"Calculated apparent activation energies for PC50S40L10 of the individual clinker constituents, the mass fraction weighted average of the individual clinker constituents, the clinker and slag. The calculations are based on the quantitative XRD results.","[['PC50S40L10', 'PC50S40L10', 'PC50S40L10', 'PC50S40L10'], ['w/b mass ratio', '0.4', '0.5', '0.6'], ['Apparent activation energy', '(kJ/mol)', '(kJ/mol)', '(kJ/mol)'], ['C3S', '32', '34', '34'], ['C2S', '43', '42', '48'], ['C3A', '63', '63', '62'], ['C4AF', '63', '85', '72'], ['Clinker phases weighted average', '39', '41', '41'], ['Clinker', '40', '40', '39'], ['Slag', '67', '63', '63']]",1,"Calculated apparent activation energies for PC50S40L10 of the individual clinker constituents, the mass fraction weighted average of the individual clinker constituents, the clinker and slag. The calculations are based on the quantitative XRD results.;[['PC50S40L10', 'PC50S40L10', 'PC50S40L10', 'PC50S40L10'], ['w/b mass ratio', '0.4', '0.5', '0.6'], ['Apparent activation energy', '(kJ/mol)', '(kJ/mol)', '(kJ/mol)'], ['C3S', '32', '34', '34'], ['C2S', '43', '42', '48'], ['C3A', '63', '63', '62'], ['C4AF', '63', '85', '72'], ['Clinker phases weighted average', '39', '41', '41'], ['Clinker', '40', '40', '39'], ['Slag', '67', '63', '63']]",0,1,1,2,S0008884621002969_1,S0008884621002969,2021-10-27
418,initial composition of the C3S clinker obtained from XRD Rietvield.,"[['Phase', 'g/100 g'], ['C3S T', '87.3'], ['C2S g', '10.0'], ['C2S b', '4.3'], ['Calcite', '0.4'], ['Free Lime', '0.0']]",1,"initial composition of the C3S clinker obtained from XRD Rietvield.;[['Phase', 'g/100 g'], ['C3S T', '87.3'], ['C2S g', '10.0'], ['C2S b', '4.3'], ['Calcite', '0.4'], ['Free Lime', '0.0']]",1,1,1,3,S0008884621003057_0,S0008884621003057,2021-11-08
419,EDX-determined chemical composition of OPC (n.d. = not detected).,"[['Oxide', 'Ettringite', 'Portlandite', 'A.M.', 'g- C2S/CSH gel'], ['Al2O3', '14.11 +- 1.32', '0.29 +- 0.07', '4.96 +- 2.12', '2.19 +- 0.67'], ['SiO2', '1.46 +- 0.27', '3.20 +- 1.23', '31.77 +- 3.26', '36.85 +- 2.54'], ['SO3', '38.65 +- 3.21', 'n.d.', '3.67 +- 1.18', '3.23 +- 1.14'], ['MgO', 'n.d.', 'n.d.', '1.26 +- 0.78', '0.49 +- 0.12'], ['CaO', '45.87 +- 3.69', '96.51 +- 1.28', '58.34 +- 3.42', '56.20 +- 3.59'], ['Fe2O3', 'n.d.', 'n.d.', 'n.d.', '1.04 +- 0.27'], ['CaO/Al2O3', '3.25', '-', '-', '25.66'], ['CaO/SiO2', '31.41', '-', '-', '1.52']]",1,"EDX-determined chemical composition of OPC (n.d. = not detected).;[['Oxide', 'Ettringite', 'Portlandite', 'A.M.', 'g- C2S/CSH gel'], ['Al2O3', '14.11 +- 1.32', '0.29 +- 0.07', '4.96 +- 2.12', '2.19 +- 0.67'], ['SiO2', '1.46 +- 0.27', '3.20 +- 1.23', '31.77 +- 3.26', '36.85 +- 2.54'], ['SO3', '38.65 +- 3.21', 'n.d.', '3.67 +- 1.18', '3.23 +- 1.14'], ['MgO', 'n.d.', 'n.d.', '1.26 +- 0.78', '0.49 +- 0.12'], ['CaO', '45.87 +- 3.69', '96.51 +- 1.28', '58.34 +- 3.42', '56.20 +- 3.59'], ['Fe2O3', 'n.d.', 'n.d.', 'n.d.', '1.04 +- 0.27'], ['CaO/Al2O3', '3.25', '-', '-', '25.66'], ['CaO/SiO2', '31.41', '-', '-', '1.52']]",1,1,0,2,S0008884621003069_3,S0008884621003069,2021-11-15
420,Compositions of the tested cementitious pastes.,"[['Paste', 'Binders [wt%]', 'w/b ratio', 'SP content (wt%, relative to binders)'], ['A', 'Alite - triclinic C3S [100%]', '0.47', '-'], ['C', 'CEM I - Nesher [100%]', '0.47', '-'], ['LPA', 'Alite - triclinic C3S [60.8%]Colloidal silica [39.2%]', '0.65', '6.6%'], ['LPC', 'CEM I - Le Teil [50%]Densified silica fume [50%]', '0.60', '2.2%']]",1,"Compositions of the tested cementitious pastes.;[['Paste', 'Binders [wt%]', 'w/b ratio', 'SP content (wt%, relative to binders)'], ['A', 'Alite - triclinic C3S [100%]', '0.47', '-'], ['C', 'CEM I - Nesher [100%]', '0.47', '-'], ['LPA', 'Alite - triclinic C3S [60.8%]Colloidal silica [39.2%]', '0.65', '6.6%'], ['LPC', 'CEM I - Le Teil [50%]Densified silica fume [50%]', '0.60', '2.2%']]",0,1,1,2,S0008884621003082_0,S0008884621003082,2021-11-20
421,"Chemical compositions (wt%) of the binders used for the pastes (Precision is +-0.1 wt%), as measured by XRF, except where noted.","[['Oxide content (wt%)', 'Alite - triclinic C3S', 'CEM I - Le Teil', 'CEM I - Nesher', 'Colloidal silica', 'Densified silica fume'], ['Na2O', 'B.D.L', '0.15', '0.15', '1', '0.10'], ['MgO', '0.09', '0.44', '0.58', 'B.D.L', '0.17'], ['Al2O3', '0.14', '3.3', '4.4', 'B.D.L', '0.17'], ['SiO2', '25.2', '16.3', '15.6', '99', '97.7'], ['P2O5', 'B.D.L', '0.23', '0.30', 'B.D.L', '0.07'], ['SO3', 'B.D.L', '4.9', '4.9', 'B.D.L', '0.25'], ['Cl', 'B.D.L', '0.22', '0.08', 'B.D.L', '0.05'], ['K2O', 'B.D.L', '0.98', '0.63', 'B.D.L', '0.56'], ['CaO', '74.4', '66.0', '67.7', 'B.D.L', '0.72'], ['TiO2', 'B.D.L', '0.26', '0.48', 'B.D.L', 'B.D.L'], ['MnO', 'B.D.L', '0.12', '0.07', 'B.D.L', '0.02'], ['Fe2O3', '0.08', '6.9', '4.8', 'B.D.L', '0.13'], ['SrO', '0.03', '0.06', '0.08', 'B.D.L', 'B.D.L'], ['Ca/Si (molar)', '3.17', '4.34', '4.66', '<0.01', '<0.01']]",1,"Chemical compositions (wt%) of the binders used for the pastes (Precision is +-0.1 wt%), as measured by XRF, except where noted.;[['Oxide content (wt%)', 'Alite - triclinic C3S', 'CEM I - Le Teil', 'CEM I - Nesher', 'Colloidal silica', 'Densified silica fume'], ['Na2O', 'B.D.L', '0.15', '0.15', '1', '0.10'], ['MgO', '0.09', '0.44', '0.58', 'B.D.L', '0.17'], ['Al2O3', '0.14', '3.3', '4.4', 'B.D.L', '0.17'], ['SiO2', '25.2', '16.3', '15.6', '99', '97.7'], ['P2O5', 'B.D.L', '0.23', '0.30', 'B.D.L', '0.07'], ['SO3', 'B.D.L', '4.9', '4.9', 'B.D.L', '0.25'], ['Cl', 'B.D.L', '0.22', '0.08', 'B.D.L', '0.05'], ['K2O', 'B.D.L', '0.98', '0.63', 'B.D.L', '0.56'], ['CaO', '74.4', '66.0', '67.7', 'B.D.L', '0.72'], ['TiO2', 'B.D.L', '0.26', '0.48', 'B.D.L', 'B.D.L'], ['MnO', 'B.D.L', '0.12', '0.07', 'B.D.L', '0.02'], ['Fe2O3', '0.08', '6.9', '4.8', 'B.D.L', '0.13'], ['SrO', '0.03', '0.06', '0.08', 'B.D.L', 'B.D.L'], ['Ca/Si (molar)', '3.17', '4.34', '4.66', '<0.01', '<0.01']]",1,1,1,3,S0008884621003082_1,S0008884621003082,2021-11-20
422,Chemical and mineralogical compositions of the cement.,"[['Chemical composition', 'SiO2', 'Al2O3', 'Fe2O3', 'CaO', 'MgO', 'SO3', 'Na2Oeq', 'f-CaO'], ['wt%', '22.52', '4.61', '3.42', '65.88', '2.28', '0.35', '0.49', '0.91'], ['', '', '', '', '', '', '', '', ''], ['Mineralogical composition', 'C3S', 'C2S', 'C3A', 'C4AF', 'Gypsum', '', '', ''], ['wt%', '55.50', '21.51', '6.32', '10.21', '4.88', '', '', '']]",1,"Chemical and mineralogical compositions of the cement.;[['Chemical composition', 'SiO2', 'Al2O3', 'Fe2O3', 'CaO', 'MgO', 'SO3', 'Na2Oeq', 'f-CaO'], ['wt%', '22.52', '4.61', '3.42', '65.88', '2.28', '0.35', '0.49', '0.91'], ['', '', '', '', '', '', '', '', ''], ['Mineralogical composition', 'C3S', 'C2S', 'C3A', 'C4AF', 'Gypsum', '', '', ''], ['wt%', '55.50', '21.51', '6.32', '10.21', '4.88', '', '', '']]",1,1,1,3,S0008884621003173_0,S0008884621003173,2021-11-19
423,The chemical and mineralogical compositions of cement/wt%.,"[['Chemical compositions', 'Mass, %', 'Mineralogical compositions', 'Mass, %'], ['CaO', '51.54', 'C2S', '44.20'], ['SiO2', '13.80', 'C 4   A 3   S -', '29.36'], ['Al2O3', '15.45', 'C  S -', '14.64'], ['MgO', '2.16', 'C3A', '2.90'], ['SO3', '14.44', '', ''], ['Fe2O3', '1.52', '', '']]",1,"The chemical and mineralogical compositions of cement/wt%.;[['Chemical compositions', 'Mass, %', 'Mineralogical compositions', 'Mass, %'], ['CaO', '51.54', 'C2S', '44.20'], ['SiO2', '13.80', 'C 4   A 3   S -', '29.36'], ['Al2O3', '15.45', 'C  S -', '14.64'], ['MgO', '2.16', 'C3A', '2.90'], ['SO3', '14.44', '', ''], ['Fe2O3', '1.52', '', '']]",1,1,1,3,S0008884622003337_0,S0008884622003337,2022-12-02
424,Chemical composition of OPC.,"[['Type', 'C3S', 'C2S', 'C3A', 'C4AF', 'Gypsum', 'Blaine fineness (cm2/g)'], ['Type', '% (mass)', '% (mass)', '% (mass)', '% (mass)', '% (mass)', 'Blaine fineness (cm2/g)'], ['Sumitomo', '47.2', '27.0', '10.4', '9.4', '3.90', '3380']]",1,"Chemical composition of OPC.;[['Type', 'C3S', 'C2S', 'C3A', 'C4AF', 'Gypsum', 'Blaine fineness (cm2/g)'], ['Type', '% (mass)', '% (mass)', '% (mass)', '% (mass)', '% (mass)', 'Blaine fineness (cm2/g)'], ['Sumitomo', '47.2', '27.0', '10.4', '9.4', '3.90', '3380']]",1,1,1,3,S0008884622003374_0,S0008884622003374,2022-12-07
425,Chemical and mineral compositions of WPC.,"[['Oxides (wt%)', 'WPC', 'Minerals (wt%)', 'WPC'], ['CaO', '65.99', 'C3S', '64.7'], ['SiO2', '19.45', 'C2S', '26.0'], ['Al2O3', '2.8', 'C3A', '2.8'], ['MgO', '1.53', 'Bassanite', '3.1'], ['Fe2O3', '0.33', 'Calcite', '2.1'], ['SO3', '3.20', '', ''], ['Na2O', '0.03', '', ''], ['K2O', '0.18', '', ''], ['Cl', '0.02', '', ''], ['Other oxides', '1.96', '', ''], ['Loss of ignition', '4.51', '', '']]",1,"Chemical and mineral compositions of WPC.;[['Oxides (wt%)', 'WPC', 'Minerals (wt%)', 'WPC'], ['CaO', '65.99', 'C3S', '64.7'], ['SiO2', '19.45', 'C2S', '26.0'], ['Al2O3', '2.8', 'C3A', '2.8'], ['MgO', '1.53', 'Bassanite', '3.1'], ['Fe2O3', '0.33', 'Calcite', '2.1'], ['SO3', '3.20', '', ''], ['Na2O', '0.03', '', ''], ['K2O', '0.18', '', ''], ['Cl', '0.02', '', ''], ['Other oxides', '1.96', '', ''], ['Loss of ignition', '4.51', '', '']]",1,1,1,3,S0008884622003532_0,S0008884622003532,2022-12-06
426,"Chemical composition of the ordinary Portland cement, in mass fractions, according to X-ray fluorescence (XRF) and X-ray diffraction (XRD) measurements. The +- values represent the standard deviations. (Na2O) eq  corresponds to Na2O + 0.658 K2O.","[['Composition from XRF', 'Composition from XRF', 'Composition from XRD', 'Composition from XRD'], ['Component', 'Mass fraction, %', 'Phase', 'Mass fraction, %'], ['SiO2', '22.5', 'Alite C3S', '69.2 +- 0.5'], ['Al2O3', '2.9', 'Belite C2S', '19.1 +- 1.6'], ['Fe2O3', '2.25', 'Ferrite C4AF', '6.8 +- 0.5'], ['CaO', '66.97', 'Aluminate C3A', '1 +- 0.2'], ['MgO', '0.85', 'Calcite C  C -', '2.4 +- 0.5'], ['SO3', '2.22', 'Periclase MgO', '0.6 +- 0.2'], ['K2O', '0.17', 'Gypsum C  S -  H2', '0.6 +- 0.7'], ['Na2O', '0.12', 'Hemihydrate C  S -   H 0.5', '0.4 +- 0.2'], ['(Na2O) eq', '0.23', '', '']]",1,"Chemical composition of the ordinary Portland cement, in mass fractions, according to X-ray fluorescence (XRF) and X-ray diffraction (XRD) measurements. The +- values represent the standard deviations. (Na2O) eq  corresponds to Na2O + 0.658 K2O.;[['Composition from XRF', 'Composition from XRF', 'Composition from XRD', 'Composition from XRD'], ['Component', 'Mass fraction, %', 'Phase', 'Mass fraction, %'], ['SiO2', '22.5', 'Alite C3S', '69.2 +- 0.5'], ['Al2O3', '2.9', 'Belite C2S', '19.1 +- 1.6'], ['Fe2O3', '2.25', 'Ferrite C4AF', '6.8 +- 0.5'], ['CaO', '66.97', 'Aluminate C3A', '1 +- 0.2'], ['MgO', '0.85', 'Calcite C  C -', '2.4 +- 0.5'], ['SO3', '2.22', 'Periclase MgO', '0.6 +- 0.2'], ['K2O', '0.17', 'Gypsum C  S -  H2', '0.6 +- 0.7'], ['Na2O', '0.12', 'Hemihydrate C  S -   H 0.5', '0.4 +- 0.2'], ['(Na2O) eq', '0.23', '', '']]",1,1,1,3,S000888462030106X_0,S000888462030106X,2021-02-18
427,Crystalline phases in the samples by Q-XRD.,"[['Phases (%)', 'Ref', '10C', '30C', '50C', '50C100G'], ['C3S', '16.2', '18.8', '16.5', '12.1', '13.0'], ['C2S', '13.8', '17.0', '13.8', '9.2', '10.9'], ['C3A', '2.1', '2.7', '2.6', '1.6', '3.1'], ['C4AF', '5.1', '4.3', '3.6', '3.9', '3.5'], ['Calcite', '8.3', '9.7', '9.1', '7.7', '7.7'], ['CH', '1.6', '-', '-', '-', '-'], ['Amorphous', '52.9', '46.9', '54.4', '65.6', '61.9']]",1,"Crystalline phases in the samples by Q-XRD.;[['Phases (%)', 'Ref', '10C', '30C', '50C', '50C100G'], ['C3S', '16.2', '18.8', '16.5', '12.1', '13.0'], ['C2S', '13.8', '17.0', '13.8', '9.2', '10.9'], ['C3A', '2.1', '2.7', '2.6', '1.6', '3.1'], ['C4AF', '5.1', '4.3', '3.6', '3.9', '3.5'], ['Calcite', '8.3', '9.7', '9.1', '7.7', '7.7'], ['CH', '1.6', '-', '-', '-', '-'], ['Amorphous', '52.9', '46.9', '54.4', '65.6', '61.9']]",0,1,1,2,S0008884621001113_3,S0008884621001113,2021-04-24
428,Results of the modified Bogue equation.,"[['Expected phases', 'wt%'], ['C4AF', '66.95'], ['C4A3   S -', '11.89'], ['C2S', '17.20'], ['C  S -', '5.85'], ['C', '-6.89']]",1,"Results of the modified Bogue equation.;[['Expected phases', 'wt%'], ['C4AF', '66.95'], ['C4A3   S -', '11.89'], ['C2S', '17.20'], ['C  S -', '5.85'], ['C', '-6.89']]",1,1,1,3,S0008884621001125_8,S0008884621001125,2021-05-03
429,Mineralogical composition of CSA cement produced at 1300 degC.,"[['Phase', ""Ye'elimite C4A3   S -"", 'Ferrite C4AF', 'Calciumferro-titanate C3FT', 'Belite b-C2S', 'Gehlenite C2AS', 'Magnetite Ff'], ['wt%', '42.2', '34.4', '11.0', '12.0', '0.3', '0.1']]",1,"Mineralogical composition of CSA cement produced at 1300 degC.;[['Phase', ""Ye'elimite C4A3   S -"", 'Ferrite C4AF', 'Calciumferro-titanate C3FT', 'Belite b-C2S', 'Gehlenite C2AS', 'Magnetite Ff'], ['wt%', '42.2', '34.4', '11.0', '12.0', '0.3', '0.1']]",1,1,1,3,S0008884621001125_13,S0008884621001125,2021-05-03
430,Composition of clinker phases in grey and white cements (wt%).,"[['', 'C3S', 'C2S', 'C3A', 'C4AF'], ['Grey cement', '71.1', '6.2', '6.6', '12.9'], ['White cement', '67', '22', '5', '0']]",1,"Composition of clinker phases in grey and white cements (wt%).;[['', 'C3S', 'C2S', 'C3A', 'C4AF'], ['Grey cement', '71.1', '6.2', '6.6', '12.9'], ['White cement', '67', '22', '5', '0']]",1,1,1,3,S0008884621001265_2,S0008884621001265,2021-05-06
431,Chemical and mineral compositions of the calcium sulfoaluminate clinker used in this study.,"[['Chemical composition (wt%)', 'Chemical composition (wt%)', 'Mineralogical phase composition (wt%)', 'Mineralogical phase composition (wt%)'], ['CaO', '43.0', 'C4A3   S -   [39] (orthorhombic)', '46.3'], ['Al2O3', '30.2', 'C4A3   S -   [40](Cubic)', '29.8'], ['SO3', '9.0', 'b-C2S [41]', '14.7'], ['SiO2', '8.4', 'CT [42]', '2.0'], ['MgO', '2.1', 'C3A [43]', '1.6'], ['Fe2O3', '1.9', 'M [44]', '1.5'], ['TiO2', '1.4', 'C  C -   [45]', '1.3'], ['SrO', '1.0', 'C4AF [46]', '1.0'], ['K2O', '0.4', 'F [47]', '0.9'], ['P2O5', '0.2', 'C  S -   [48]', '0.6'], ['Na2O', '0.1', 'C12A7 [49]', '0.3'], ['ZrO2', '0.1', '', ''], ['Loss-on-ignition', '2.2', '', '']]",1,"Chemical and mineral compositions of the calcium sulfoaluminate clinker used in this study.;[['Chemical composition (wt%)', 'Chemical composition (wt%)', 'Mineralogical phase composition (wt%)', 'Mineralogical phase composition (wt%)'], ['CaO', '43.0', 'C4A3   S -   [39] (orthorhombic)', '46.3'], ['Al2O3', '30.2', 'C4A3   S -   [40](Cubic)', '29.8'], ['SO3', '9.0', 'b-C2S [41]', '14.7'], ['SiO2', '8.4', 'CT [42]', '2.0'], ['MgO', '2.1', 'C3A [43]', '1.6'], ['Fe2O3', '1.9', 'M [44]', '1.5'], ['TiO2', '1.4', 'C  C -   [45]', '1.3'], ['SrO', '1.0', 'C4AF [46]', '1.0'], ['K2O', '0.4', 'F [47]', '0.9'], ['P2O5', '0.2', 'C  S -   [48]', '0.6'], ['Na2O', '0.1', 'C12A7 [49]', '0.3'], ['ZrO2', '0.1', '', ''], ['Loss-on-ignition', '2.2', '', '']]",1,1,1,3,S0008884621001332_0,S0008884621001332,2021-05-23
