Repository: zakidotai/cemcat

# CemCat Streamlit Hosting Bundle

This folder is ready to be pushed to GitHub and deployed on Streamlit Cloud.

## Files included

- `streamlit_app.py` (main app)
- `requirements.txt`
- `data/ner_cems_40k.csv`
- `data/pii_abs.json`
- `data/clinker_comps_with_dates.csv`
- `upload/composition_cls_slag_updated.csv`

## Local run

```bash
streamlit run streamlit_app.py
```

File: crystalline_composition_gpt4_with_pii_tid_dates.csv (part 17 of 101)
,caption,tables,Label,text,pred_0,pred_1,pred_2,all_pred,pii_tid,pii,date
432,Mineralogical composition of CEM-I 52.5 R used in this work.,"[['Mineral phase', '% wt'], ['C3S', '57,2'], ['C2S', '12,9'], ['C3Acub', '5,9'], ['C3Aort', '3,7'], ['C4AF', '4,7'], ['CaO', '0,1'], ['Periclase (MgO)', '1,3'], ['Gypsum (CaSO4*2H2O)', '1,0'], ['Bassanite (CaSO4*0,5H2O)', '3,7'], ['Anhydrite (CaSO4)', '<0,1'], ['Arcanite (K2SO4)', '1,3'], ['Aphthitalite (NaK3(SO4)2)', '0,4'], ['Portlandite (Ca(OH)2)', '1,2'], ['Calcite (CaCO3)', '6,5']]",1,"Mineralogical composition of CEM-I 52.5 R used in this work.;[['Mineral phase', '% wt'], ['C3S', '57,2'], ['C2S', '12,9'], ['C3Acub', '5,9'], ['C3Aort', '3,7'], ['C4AF', '4,7'], ['CaO', '0,1'], ['Periclase (MgO)', '1,3'], ['Gypsum (CaSO4*2H2O)', '1,0'], ['Bassanite (CaSO4*0,5H2O)', '3,7'], ['Anhydrite (CaSO4)', '<0,1'], ['Arcanite (K2SO4)', '1,3'], ['Aphthitalite (NaK3(SO4)2)', '0,4'], ['Portlandite (Ca(OH)2)', '1,2'], ['Calcite (CaCO3)', '6,5']]",0,1,1,2,S0008884621001393_0,S0008884621001393,2021-05-23
433,"Mineralogical composition of the three CEM I 42.5 R used in this study (XRD, wt.%, n.d.: not detected).","[['', 'C3S', 'C2S', 'C3A', 'C4AF', 'Gypsum', 'Bassanite', 'Lime', 'Periclase', 'Quartz', 'Calcite', 'Arcanite', 'Anhydrite', ''], ['OPC H', '64', '12', '12', '4', 'n.d.', '3', 'n.d.', 'n.d.', '< 1', '3', 'n.d.', 'n.d.', '99'], ['OPC M', '64', '12', '6.5', '8.5', 'n.d.', 'n.d.', '1', '2', 'n.d.', '3', '1', '2', '100'], ['PC L', '68', '8', 'n.d.', '16', '1', '3', 'n.d.', '2', '< 1', '1', 'n.d.', 'n.d.', '100']]",1,"Mineralogical composition of the three CEM I 42.5 R used in this study (XRD, wt.%, n.d.: not detected).;[['', 'C3S', 'C2S', 'C3A', 'C4AF', 'Gypsum', 'Bassanite', 'Lime', 'Periclase', 'Quartz', 'Calcite', 'Arcanite', 'Anhydrite', ''], ['OPC H', '64', '12', '12', '4', 'n.d.', '3', 'n.d.', 'n.d.', '< 1', '3', 'n.d.', 'n.d.', '99'], ['OPC M', '64', '12', '6.5', '8.5', 'n.d.', 'n.d.', '1', '2', 'n.d.', '3', '1', '2', '100'], ['PC L', '68', '8', 'n.d.', '16', '1', '3', 'n.d.', '2', '< 1', '1', 'n.d.', 'n.d.', '100']]",1,1,1,3,S0008884623000509_1,S0008884623000509,2023-03-14
434,Chemical and mineral composition of the cement.,"[['Oxide', 'wt%', 'Mineralogical composition', 'wt%'], ['SiO2', '22.87', 'C3S', '56.93'], ['Al2O3', '4.47', 'C2S', '21.15'], ['Fe2O3', '3.48', 'C3A', '6.10'], ['CaO', '64.05', 'C4AF', '11.00'], ['MgO', '2.46', 'CaSO4', '4.20'], ['SO3', '2.44', 'Others', '0.62'], ['Na2Oeq', '0.52', '', ''], ['f-CaO', '0.9', '', ''], ['Loss on ignition', '1.21', '', '']]",1,"Chemical and mineral composition of the cement.;[['Oxide', 'wt%', 'Mineralogical composition', 'wt%'], ['SiO2', '22.87', 'C3S', '56.93'], ['Al2O3', '4.47', 'C2S', '21.15'], ['Fe2O3', '3.48', 'C3A', '6.10'], ['CaO', '64.05', 'C4AF', '11.00'], ['MgO', '2.46', 'CaSO4', '4.20'], ['SO3', '2.44', 'Others', '0.62'], ['Na2Oeq', '0.52', '', ''], ['f-CaO', '0.9', '', ''], ['Loss on ignition', '1.21', '', '']]",1,1,1,3,S0008884620316239_0,S0008884620316239,2021-01-09
435,Mineralogical composition of PC determined by XRD-Rietveld.,"[['PC/mass%', 'PC/mass%', 'ICSD code used for Rietveld refinement'], ['Alite', '62.0', '94,742'], ['b-C2S', '11.0', '963'], ['C4AF', '9.6', '2841'], ['C3Acubic', '3', '1841'], ['C3Aorthorhombic', '2.3', '100,220'], ['Calcite', '4.2', '80,869'], ['Bassanite', '3.2', '79,529'], ['Periclase', '2.2', '9863'], ['Aphthitalite', '0.9', '26,014'], ['Langbenite', '0.6', '100,420'], ['Anhydrite', '0.4', '16,382'], ['Arcanite', '0.4', '2827'], ['Quartz', '0.3', '174'], ['Dolomite', '0.2', '80,869']]",1,"Mineralogical composition of PC determined by XRD-Rietveld.;[['PC/mass%', 'PC/mass%', 'ICSD code used for Rietveld refinement'], ['Alite', '62.0', '94,742'], ['b-C2S', '11.0', '963'], ['C4AF', '9.6', '2841'], ['C3Acubic', '3', '1841'], ['C3Aorthorhombic', '2.3', '100,220'], ['Calcite', '4.2', '80,869'], ['Bassanite', '3.2', '79,529'], ['Periclase', '2.2', '9863'], ['Aphthitalite', '0.9', '26,014'], ['Langbenite', '0.6', '100,420'], ['Anhydrite', '0.4', '16,382'], ['Arcanite', '0.4', '2827'], ['Quartz', '0.3', '174'], ['Dolomite', '0.2', '80,869']]",1,1,1,3,S0008884620316240_1,S0008884620316240,2021-01-04
436,Enthalpies of full hydration of the main phases in PC from literature.,"[['', 'Lerch and Bogue [47]', 'Copeland et al. [18]', 'Taylor [17]'], ['C3S', '-500', '-500', '-517+-13'], ['C2S', '-250', '-250', '-262'], ['C3A', '-865', '-1340', '-1144, -1672'], ['C4AF', '-420', '-420', '-418']]",1,"Enthalpies of full hydration of the main phases in PC from literature.;[['', 'Lerch and Bogue [47]', 'Copeland et al. [18]', 'Taylor [17]'], ['C3S', '-500', '-500', '-517+-13'], ['C2S', '-250', '-250', '-262'], ['C3A', '-865', '-1340', '-1144, -1672'], ['C4AF', '-420', '-420', '-418']]",0,1,1,2,S0008884620316240_2,S0008884620316240,2021-01-04
437,"Content of anhydrous clinker phases (relative to the dry content in mass%) and degree of hydration determined by XRD-Rietveld analysis at 365 days for cement pastes with PC and different w/b ratios. Only the four main phases are presented here, the others are given in the Supplementary material.","[['w/b', 'C3S/mass%', 'C2S/mass%', 'C3A/mass%', 'C4AF/mass%', 'a E/%'], ['0.50', '0', '1.4', '0.2', '2.9', '90.5'], ['0.45', '0', '3.0', '0.3', '3.3', '87.7'], ['0.40', '2.3', '3.3', '0.5', '4.0', '82.3'], ['0.35', '3.7', '5.1', '0.6', '4.3', '77.6'], ['0.30', '8.0', '5.5', '3.2', '4.8', '71.0']]",1,"Content of anhydrous clinker phases (relative to the dry content in mass%) and degree of hydration determined by XRD-Rietveld analysis at 365 days for cement pastes with PC and different w/b ratios. Only the four main phases are presented here, the others are given in the Supplementary material.;[['w/b', 'C3S/mass%', 'C2S/mass%', 'C3A/mass%', 'C4AF/mass%', 'a E/%'], ['0.50', '0', '1.4', '0.2', '2.9', '90.5'], ['0.45', '0', '3.0', '0.3', '3.3', '87.7'], ['0.40', '2.3', '3.3', '0.5', '4.0', '82.3'], ['0.35', '3.7', '5.1', '0.6', '4.3', '77.6'], ['0.30', '8.0', '5.5', '3.2', '4.8', '71.0']]",0,1,1,2,S0008884620316240_5,S0008884620316240,2021-01-04
438,Mineralogical composition of the CEM I clinker from BOGUE calculation (in %mass).,"[['', 'C3S', 'C2S', 'C3A', 'C4AF'], ['CEM I', '51', '28', '10', '10']]",1,"Mineralogical composition of the CEM I clinker from BOGUE calculation (in %mass).;[['', 'C3S', 'C2S', 'C3A', 'C4AF'], ['CEM I', '51', '28', '10', '10']]",1,1,1,3,S0008884621000077_1,S0008884621000077,2021-01-16
439,Details of the simulated cement paste domain.,"[['Cement compositions, wt%', 'Cement compositions, wt%', 'Cement compositions, wt%', 'Cement compositions, wt%', 'Cement compositions, wt%', 'Cement compositions, wt%', 'Cement compositions, wt%', 'Simulated w/c ratio', 'Simulated a  hy , %'], ['C3S', 'C2S', 'C3A', 'CaSO4', 'C4AF', 'K2SO4', 'Na2SO4', 'Simulated w/c ratio', 'Simulated a  hy , %'], ['64.1', '13', '7.9', '4.4', '8.1', '1.3', '0.3', '0.4', '78']]",1,"Details of the simulated cement paste domain.;[['Cement compositions, wt%', 'Cement compositions, wt%', 'Cement compositions, wt%', 'Cement compositions, wt%', 'Cement compositions, wt%', 'Cement compositions, wt%', 'Cement compositions, wt%', 'Simulated w/c ratio', 'Simulated a  hy , %'], ['C3S', 'C2S', 'C3A', 'CaSO4', 'C4AF', 'K2SO4', 'Na2SO4', 'Simulated w/c ratio', 'Simulated a  hy , %'], ['64.1', '13', '7.9', '4.4', '8.1', '1.3', '0.3', '0.4', '78']]",1,1,1,3,S0008884621002891_0,S0008884621002891,2021-10-20
440,Chemical and phase composition of doped clinkers.,"[['wt%', 'BS', 'BS Li', 'BS Cu', 'BS Mg'], ['Chemical composition', 'Chemical composition', 'Chemical composition', 'Chemical composition', 'Chemical composition'], ['SiO2', '22.98', '22.95', '22.92', '22.59'], ['CaO', '61.45', '61.1', '61.28', '60.44'], ['Al2O3', '4.92', '4.89', '4.93', '5.01'], ['Fe2O3', '3.87', '3.71', '3.76', '3.82'], ['TiO2', '0.28', '0.28', '0.28', '0.28'], ['P2O5', '0.06', '0.07', '0.07', '0.06'], ['Na2O', '0.26', '0.27', '0.26', '0.26'], ['K2O', '0.93', '0.98', '0.95', '0.95'], ['MgO', '1.00', '1.01', '0.98', '2.71'], ['MnO', '0.089', '0.09', '0.087', '0.088'], ['CaO-f', '0.38', '0.47', '0.39', '0.47'], ['Li2O', '-', '0.63', '-', '-'], ['CuO', '-', '-', '0.90', '-'], ['SO3 total', '3.67', '3.58', '3.44', '3.42'], ['S', '99.9', '100.0', '100.0', '100.0'], ['LOD', '0.05', '0.08', '0.04', '0.07'], ['LOI', '0.26', '0.16', '0.14', '0.22'], ['*', '', '', '', ''], ['LSF', '84.6', '84.3', '84.6', '84.4'], ['SR', '2.61', '2.67', '2.64', '2.56'], ['AR', '1.27', '1.32', '1.31', '1.31'], ['M.SO3', '3.26', '3.03', '3.01', '2.99'], ['QXRD', 'QXRD', 'QXRD', 'QXRD', 'QXRD'], ['ss-C2S', '56.6', '51.2', '50.1', '54.1'], ['C3S (M1)', '24.6', '30.5', '29.0', '21.5'], ['C3S (M3)', '1.6', '2.2', '3.7', '5.5'], ['C4AF', '12.9', '12.8', '13.9', '12.5'], ['C3A cubic', '2.3', '2.1', '0.7', '2.5'], ['Ca-langbeinite', '1.7', '-', '2.1', '1.7'], ['Anhydrite', '0.1', '0.3', '0.1', '0.1'], ['Periclase', '0.2', '-', '0.4', '2.1'], ['KLiSO4', '-', '0.9', '-', '-'], ['S', '100', '100', '100', '100'], ['C3A/C4AF', '0.18', '0.16', '0.05', '0.20'], ['S Interstitial matter', '15.2', '14.9', '14.6', '15.0'], ['', '', '', '', ''], ['QXRD after selective dissolution', 'QXRD after selective dissolution', 'QXRD after selective dissolution', 'QXRD after selective dissolution', 'QXRD after selective dissolution'], ['C3A/C4AF', '0.18', '0.13', '0.07', '0.18'], ['', '', '', '', ''], ['Optical microscopy (point counting)', 'Optical microscopy (point counting)', 'Optical microscopy (point counting)', 'Optical microscopy (point counting)', 'Optical microscopy (point counting)'], ['C2S', '57.5', '50.6', '53.4', '54.7'], ['C3S', '26.4', '31.6', '31.7', '27.8'], ['C4AF', '13.3', '15.4', '12.3', '15.2'], ['C3A', '2.4', '2.2', '2.6', '1.8'], ['CaO-f', '0.4', '0.2', '0.1', '0.4'], ['S', '100', '100', '100', '100'], ['S Interstitial matter', '15.7', '17.6', '14.9', '17'], ['C3A/C4AF', '0.18', '0.14', '0.21', '0.12']]",1,"Chemical and phase composition of doped clinkers.;[['wt%', 'BS', 'BS Li', 'BS Cu', 'BS Mg'], ['Chemical composition', 'Chemical composition', 'Chemical composition', 'Chemical composition', 'Chemical composition'], ['SiO2', '22.98', '22.95', '22.92', '22.59'], ['CaO', '61.45', '61.1', '61.28', '60.44'], ['Al2O3', '4.92', '4.89', '4.93', '5.01'], ['Fe2O3', '3.87', '3.71', '3.76', '3.82'], ['TiO2', '0.28', '0.28', '0.28', '0.28'], ['P2O5', '0.06', '0.07', '0.07', '0.06'], ['Na2O', '0.26', '0.27', '0.26', '0.26'], ['K2O', '0.93', '0.98', '0.95', '0.95'], ['MgO', '1.00', '1.01', '0.98', '2.71'], ['MnO', '0.089', '0.09', '0.087', '0.088'], ['CaO-f', '0.38', '0.47', '0.39', '0.47'], ['Li2O', '-', '0.63', '-', '-'], ['CuO', '-', '-', '0.90', '-'], ['SO3 total', '3.67', '3.58', '3.44', '3.42'], ['S', '99.9', '100.0', '100.0', '100.0'], ['LOD', '0.05', '0.08', '0.04', '0.07'], ['LOI', '0.26', '0.16', '0.14', '0.22'], ['*', '', '', '', ''], ['LSF', '84.6', '84.3', '84.6', '84.4'], ['SR', '2.61', '2.67', '2.64', '2.56'], ['AR', '1.27', '1.32', '1.31', '1.31'], ['M.SO3', '3.26', '3.03', '3.01', '2.99'], ['QXRD', 'QXRD', 'QXRD', 'QXRD', 'QXRD'], ['ss-C2S', '56.6', '51.2', '50.1', '54.1'], ['C3S (M1)', '24.6', '30.5', '29.0', '21.5'], ['C3S (M3)', '1.6', '2.2', '3.7', '5.5'], ['C4AF', '12.9', '12.8', '13.9', '12.5'], ['C3A cubic', '2.3', '2.1', '0.7', '2.5'], ['Ca-langbeinite', '1.7', '-', '2.1', '1.7'], ['Anhydrite', '0.1', '0.3', '0.1', '0.1'], ['Periclase', '0.2', '-', '0.4', '2.1'], ['KLiSO4', '-', '0.9', '-', '-'], ['S', '100', '100', '100', '100'], ['C3A/C4AF', '0.18', '0.16', '0.05', '0.20'], ['S Interstitial matter', '15.2', '14.9', '14.6', '15.0'], ['', '', '', '', ''], ['QXRD after selective dissolution', 'QXRD after selective dissolution', 'QXRD after selective dissolution', 'QXRD after selective dissolution', 'QXRD after selective dissolution'], ['C3A/C4AF', '0.18', '0.13', '0.07', '0.18'], ['', '', '', '', ''], ['Optical microscopy (point counting)', 'Optical microscopy (point counting)', 'Optical microscopy (point counting)', 'Optical microscopy (point counting)', 'Optical microscopy (point counting)'], ['C2S', '57.5', '50.6', '53.4', '54.7'], ['C3S', '26.4', '31.6', '31.7', '27.8'], ['C4AF', '13.3', '15.4', '12.3', '15.2'], ['C3A', '2.4', '2.2', '2.6', '1.8'], ['CaO-f', '0.4', '0.2', '0.1', '0.4'], ['S', '100', '100', '100', '100'], ['S Interstitial matter', '15.7', '17.6', '14.9', '17'], ['C3A/C4AF', '0.18', '0.14', '0.21', '0.12']]",1,1,1,3,S0008884621003215_1,S0008884621003215,2021-11-17
441,X-ray microanalysis of C3S and C2S.,"[['wt%', 'Typical OPC [27]', 'BS', 'BS Li', 'BS Cu', 'BS Mg'], ['C3S', 'C3S', 'C3S', 'C3S', 'C3S', 'C3S'], ['MgO', '1.1', '1.03', '0.98', '0.87', '1.36'], ['Al2O3', '1.0', '1.46', '1.33', '1.32', '1.47'], ['SiO2', '25.2', '24.65', '24.78', '25.99', '24.80'], ['SO3', '0', '0.49', '0.47', '0.38', '0.49'], ['CaO', '71.6', '71.40', '71.51', '69.81', '70.96'], ['Fe2O3', '0.7', '0.98', '0.94', '0.85', '0.93'], ['CuO', '0', '0', '0', '0.78', '0'], ['S', '100', '100', '100', '100', '100'], ['', '', '', '', '', ''], ['C2S', 'C2S', 'C2S', 'C2S', 'C2S', 'C2S'], ['Na2O', '0.1', '0.24', '0.16', '0.17', '0.23'], ['MgO', '0.5', '0.60', '0.29', '0.62', '0.51'], ['Al2O3', '2.1', '2.51', '2.15', '2.58', '2.69'], ['SiO2', '31.5', '29.06', '30.08', '30.07', '28.59'], ['SO3', '0.1', '2.88', '2.47', '1.71', '3.04'], ['K2O', '0.9', '0.05', '0.24', '0.00', '0.24'], ['CaO', '63.5', '62.92', '63.30', '62.38', '63.14'], ['Fe2O3', '0.9', '1.75', '1.30', '1.11', '1.55'], ['CuO', '0', '0', '0', '1.36', '0'], ['S', '100', '100', '100', '100', '100']]",1,"X-ray microanalysis of C3S and C2S.;[['wt%', 'Typical OPC [27]', 'BS', 'BS Li', 'BS Cu', 'BS Mg'], ['C3S', 'C3S', 'C3S', 'C3S', 'C3S', 'C3S'], ['MgO', '1.1', '1.03', '0.98', '0.87', '1.36'], ['Al2O3', '1.0', '1.46', '1.33', '1.32', '1.47'], ['SiO2', '25.2', '24.65', '24.78', '25.99', '24.80'], ['SO3', '0', '0.49', '0.47', '0.38', '0.49'], ['CaO', '71.6', '71.40', '71.51', '69.81', '70.96'], ['Fe2O3', '0.7', '0.98', '0.94', '0.85', '0.93'], ['CuO', '0', '0', '0', '0.78', '0'], ['S', '100', '100', '100', '100', '100'], ['', '', '', '', '', ''], ['C2S', 'C2S', 'C2S', 'C2S', 'C2S', 'C2S'], ['Na2O', '0.1', '0.24', '0.16', '0.17', '0.23'], ['MgO', '0.5', '0.60', '0.29', '0.62', '0.51'], ['Al2O3', '2.1', '2.51', '2.15', '2.58', '2.69'], ['SiO2', '31.5', '29.06', '30.08', '30.07', '28.59'], ['SO3', '0.1', '2.88', '2.47', '1.71', '3.04'], ['K2O', '0.9', '0.05', '0.24', '0.00', '0.24'], ['CaO', '63.5', '62.92', '63.30', '62.38', '63.14'], ['Fe2O3', '0.9', '1.75', '1.30', '1.11', '1.55'], ['CuO', '0', '0', '0', '1.36', '0'], ['S', '100', '100', '100', '100', '100']]",1,1,0,2,S0008884621003215_5,S0008884621003215,2021-11-17
442,Chemical and mineralogical compositions of cement.,"[['Chemical composition', 'SiO2', 'Al2O3', 'Fe2O3', 'CaO', 'MgO', 'SO3', 'Na2Oeq', 'f-CaO'], ['wt%', '21.98', '4.79', '3.29', '64.92', '2.05', '0.68', '0.56', '0.98'], ['Mineralogical composition', 'C3S', 'C2S', 'C3A', 'C4AF', 'Gypsum', '', '', ''], ['wt%', '58.34', '19.32', '7.13', '10.18', '5.01', '', '', '']]",1,"Chemical and mineralogical compositions of cement.;[['Chemical composition', 'SiO2', 'Al2O3', 'Fe2O3', 'CaO', 'MgO', 'SO3', 'Na2Oeq', 'f-CaO'], ['wt%', '21.98', '4.79', '3.29', '64.92', '2.05', '0.68', '0.56', '0.98'], ['Mineralogical composition', 'C3S', 'C2S', 'C3A', 'C4AF', 'Gypsum', '', '', ''], ['wt%', '58.34', '19.32', '7.13', '10.18', '5.01', '', '', '']]",1,1,1,3,S0008884622000291_0,S0008884622000291,2022-02-03
443,Mineral composition (wt%) and the characteristic particle size.,"[['Phases', 'PC', 'GGBFS', 'Anhydrite'], ['Anhydrite', '4.7', '', '96.5'], ['Arcanite', '', '', '0.1'], ['Bassanite', '', '', '0.5'], ['C2S', '18.5', '', ''], ['C3A', '7.4', '', ''], ['C3S', '64.9', '', ''], ['C4AF', '1.7', '', ''], ['Calcite', '2.0', '0.1', '1.0'], ['Clinker', '92.5', '', ''], ['Lime', '0.2', '', ''], ['Periclase', '0.3', '', ''], ['Portlandite', '', '', '1.5'], ['Quartz', '0.3', '', ''], ['Sylvite', '', '', '0.3'], ['Amorphous', '', '99.9', ''], ['Sum.', '100.0', '100.0', '100.0']]",1,"Mineral composition (wt%) and the characteristic particle size.;[['Phases', 'PC', 'GGBFS', 'Anhydrite'], ['Anhydrite', '4.7', '', '96.5'], ['Arcanite', '', '', '0.1'], ['Bassanite', '', '', '0.5'], ['C2S', '18.5', '', ''], ['C3A', '7.4', '', ''], ['C3S', '64.9', '', ''], ['C4AF', '1.7', '', ''], ['Calcite', '2.0', '0.1', '1.0'], ['Clinker', '92.5', '', ''], ['Lime', '0.2', '', ''], ['Periclase', '0.3', '', ''], ['Portlandite', '', '', '1.5'], ['Quartz', '0.3', '', ''], ['Sylvite', '', '', '0.3'], ['Amorphous', '', '99.9', ''], ['Sum.', '100.0', '100.0', '100.0']]",1,1,1,3,S0008884622002277_1,S0008884622002277,2022-08-17
444,"Phase compositions of the raw mix consisting of raw mixture, oxides, and mineral phases, wt%, by XRF and XRD Rietveld analysis.","[['Raw mixture, wt%', 'Raw mixture, wt%', 'Raw mixture, wt%', 'Clinker evaluation index', 'Clinker evaluation index', 'Clinker evaluation index', 'Clinker evaluation index', '', ''], ['EMR', 'Al2O3', 'CaO', 'Cm', 'P', 'N', 'I', '', ''], ['45.5', '9.1', '45.4', '0.95', '1.36', '0.44', '1.58', '', ''], ['', '', '', '', '', '', '', '', ''], ['Oxide composition, wt%', 'Oxide composition, wt%', 'Oxide composition, wt%', 'Oxide composition, wt%', 'Oxide composition, wt%', 'Theoretical mineral phases, wt%', 'Theoretical mineral phases, wt%', 'Theoretical mineral phases, wt%', 'Theoretical mineral phases, wt%'], ['CaO', 'SiO2', 'Al2O3', 'Fe2O3', 'SO3', 'C2S', 'C4AF', 'C4A3$', 'C$'], ['48.3', '18.0', '13.3', '8.4', '5.9', '51.6', '25.6', '15.8', '6.5']]",1,"Phase compositions of the raw mix consisting of raw mixture, oxides, and mineral phases, wt%, by XRF and XRD Rietveld analysis.;[['Raw mixture, wt%', 'Raw mixture, wt%', 'Raw mixture, wt%', 'Clinker evaluation index', 'Clinker evaluation index', 'Clinker evaluation index', 'Clinker evaluation index', '', ''], ['EMR', 'Al2O3', 'CaO', 'Cm', 'P', 'N', 'I', '', ''], ['45.5', '9.1', '45.4', '0.95', '1.36', '0.44', '1.58', '', ''], ['', '', '', '', '', '', '', '', ''], ['Oxide composition, wt%', 'Oxide composition, wt%', 'Oxide composition, wt%', 'Oxide composition, wt%', 'Oxide composition, wt%', 'Theoretical mineral phases, wt%', 'Theoretical mineral phases, wt%', 'Theoretical mineral phases, wt%', 'Theoretical mineral phases, wt%'], ['CaO', 'SiO2', 'Al2O3', 'Fe2O3', 'SO3', 'C2S', 'C4AF', 'C4A3$', 'C$'], ['48.3', '18.0', '13.3', '8.4', '5.9', '51.6', '25.6', '15.8', '6.5']]",1,1,1,3,S0008884622003118_3,S0008884622003118,2022-11-12
445,The mineral compositions of the conventional CSA/BYF and E-BYF clinker.,"[['Clinkers name', 'Clinker mineral composition (wt%)', 'Clinker mineral composition (wt%)', 'Clinker mineral composition (wt%)', 'Clinker mineral composition (wt%)'], ['Clinkers name', 'C4A3$', 'C2S', 'C4AF', 'C$'], ['CSA clinker', '55-75', '15-30', '3-6', '0-5'], ['BYF clinker', '30-50', '35-55', '15-30', '0-10'], ['E-BYF clinker', '14.6', '28.8', '52.8', '3.8']]",1,"The mineral compositions of the conventional CSA/BYF and E-BYF clinker.;[['Clinkers name', 'Clinker mineral composition (wt%)', 'Clinker mineral composition (wt%)', 'Clinker mineral composition (wt%)', 'Clinker mineral composition (wt%)'], ['Clinkers name', 'C4A3$', 'C2S', 'C4AF', 'C$'], ['CSA clinker', '55-75', '15-30', '3-6', '0-5'], ['BYF clinker', '30-50', '35-55', '15-30', '0-10'], ['E-BYF clinker', '14.6', '28.8', '52.8', '3.8']]",1,1,1,3,S0008884622003118_5,S0008884622003118,2022-11-12
446,Mineral mass composition of Akesu Class G cement measured by QXRD with Rietveld refinement and accuracy check by oxide compositions.,"[['Mineral phase', 'SAM residue', 'AR-1', 'AR-2', 'DG', 'Oxide', 'Measured(XRF)', 'Calculated(QXRD)'], ['C3S-Total', '0.78', '64.22', '63.57', '63.54', 'CaO', '63.48', '65.43'], ['C3S-M3 [47]', '0.78', '54.28', '49.74', '48.39', 'MgO', '1.96', '0.65'], ['C3S-M1 [48]', '0', '9.94', '13.83', '15.15', 'SO3', '3.15', '3.20'], ['C2S-b [49]', '2.44', '11.21', '11.64', '11.38', 'Al2O3', '2.99', '3.60'], ['C4AF [50]', '59.97', '14.3', '14.24', '14.1', 'Fe2O3', '6.68', '4.70'], ['C3A - Ortho [51]', '4.44', '1.58', '1.46', '1.55', 'SiO2', '18.45', '20.80'], ['Gypsum [52]', '0.63', '3.14', '2.93', '2.96', 'K2O', '0.81', '0.26'], ['Hemihydrate [53]', '13.83', '0.75', '0.83', '0.81', '', '', ''], ['Gorgeyite [54]', '11.88', '2.4', '3.06', '3.4', '', '', ''], ['Portlandite [55]', '1.14', '1.08', '1.07', '1.05', '', '', ''], ['Periclase [56]', '3.44', '0.65', '0.62', '0.63', '', '', ''], ['Calcite [57]', '1.07', '0.58', '0.57', '0.56', '', '', ''], ['Quartz [58]', '0.36', '0.08', '0', '0.01', '', '', ''], ['Rwp', '3.892', '5.157', '5.435', '5.262', '', '', '']]",1,"Mineral mass composition of Akesu Class G cement measured by QXRD with Rietveld refinement and accuracy check by oxide compositions.;[['Mineral phase', 'SAM residue', 'AR-1', 'AR-2', 'DG', 'Oxide', 'Measured(XRF)', 'Calculated(QXRD)'], ['C3S-Total', '0.78', '64.22', '63.57', '63.54', 'CaO', '63.48', '65.43'], ['C3S-M3 [47]', '0.78', '54.28', '49.74', '48.39', 'MgO', '1.96', '0.65'], ['C3S-M1 [48]', '0', '9.94', '13.83', '15.15', 'SO3', '3.15', '3.20'], ['C2S-b [49]', '2.44', '11.21', '11.64', '11.38', 'Al2O3', '2.99', '3.60'], ['C4AF [50]', '59.97', '14.3', '14.24', '14.1', 'Fe2O3', '6.68', '4.70'], ['C3A - Ortho [51]', '4.44', '1.58', '1.46', '1.55', 'SiO2', '18.45', '20.80'], ['Gypsum [52]', '0.63', '3.14', '2.93', '2.96', 'K2O', '0.81', '0.26'], ['Hemihydrate [53]', '13.83', '0.75', '0.83', '0.81', '', '', ''], ['Gorgeyite [54]', '11.88', '2.4', '3.06', '3.4', '', '', ''], ['Portlandite [55]', '1.14', '1.08', '1.07', '1.05', '', '', ''], ['Periclase [56]', '3.44', '0.65', '0.62', '0.63', '', '', ''], ['Calcite [57]', '1.07', '0.58', '0.57', '0.56', '', '', ''], ['Quartz [58]', '0.36', '0.08', '0', '0.01', '', '', ''], ['Rwp', '3.892', '5.157', '5.435', '5.262', '', '', '']]",1,1,1,3,S0008884622000679_1,S0008884622000679,2022-03-16
447,KCSA chemical and mineralogical composition.,"[['Chemical composition (%)', 'Mineralogical composition   (%)'], ['CaO = 40.8', ""Ye'elimite = 68.4+-0.9""], ['SiO2 = 9.5', 'Bredigite = 7.40+-0.3'], ['Al2O3 = 29.3', 'Belita = 16.90+-1.0'], ['Fe2O3 = 1.3', 'Periclase = 3.67+-0.2'], ['MgO = 4.1', 'Gehlenite = 1.90+-0.4'], ['Na2O = 1.1', 'C3A = 1.75+-0.4'], ['K2O = 0.5', ''], ['TiO2 = 0.4', ''], ['SO3 = 9.9Other = 1.7LoI   = 1.3', ''], ['Blaine fineness (cm2/g) = 4088.2', 'Blaine fineness (cm2/g) = 4088.2']]",1,"KCSA chemical and mineralogical composition.;[['Chemical composition (%)', 'Mineralogical composition   (%)'], ['CaO = 40.8', ""Ye'elimite = 68.4+-0.9""], ['SiO2 = 9.5', 'Bredigite = 7.40+-0.3'], ['Al2O3 = 29.3', 'Belita = 16.90+-1.0'], ['Fe2O3 = 1.3', 'Periclase = 3.67+-0.2'], ['MgO = 4.1', 'Gehlenite = 1.90+-0.4'], ['Na2O = 1.1', 'C3A = 1.75+-0.4'], ['K2O = 0.5', ''], ['TiO2 = 0.4', ''], ['SO3 = 9.9Other = 1.7LoI   = 1.3', ''], ['Blaine fineness (cm2/g) = 4088.2', 'Blaine fineness (cm2/g) = 4088.2']]",1,1,1,3,S0008884622000722_0,S0008884622000722,2022-03-22
448,"Mineral compositions of cement pastes, as determined by powder X-ray diffraction (XRD) and Rietveld analysis.","[['Composition (%)', 'Nomenclature', 'Nomenclature', 'Nomenclature', 'Nomenclature', 'Nomenclature', 'Nomenclature'], ['Composition (%)', 'N_LB', 'N_MB', 'N_HB', 'L', 'H', 'W'], ['C3S', '48.58 +- 1.38', '49.2 +- 0.63', '50.18 +- 0.45', '20.58 +- 1.57', '63.75 +- 0.72', '51.16 +- 1.34'], ['C2S', '31.25 +- 2.15', '30.01 +- 1.87', '30.12 +- 2.4', '62.17 +- 3.2', '16.48 +- 0.71', '34.0 +- 0.24'], ['C3A', '5.33 +- 0.43', '5.5 +- 0.21', '5.72 +- 0.3', '2.13 +- 0.22', '9.1 +- 0.12', '4.45 +- 0.14'], ['C4AF', '11.25 +- 0.42', '11.52 +- 0.14', '11.22 +- 0.35', '10.71 +- 0.58', '7.15 +- 0.29', '-'], ['Periclase', '1.30 +- 0.21', '1.65 +- 0.51', '0.92 +- 0.15', '0.50 +- 0.17', '0.51 +- 0.33', '0.60 +- 0.08'], ['Gypsum', '1.27 +- 0.16', '1.08 +- 0.07', '0.98 +- 0.32', '1.47 +- 0.14', '2.39 +- 0.28', '3.34 +- 0.38'], ['Anhydrite', '1.02 +- 0.15', '1.04 +- 0.15', '0.85 +- 0.15', '-', '-', '-'], ['Bassanite', '-', '-', '-', '2.45 +- 0.57', '0.63 +- 0.08', '1.01 +- 0.24'], ['Calcite', '-', '-', '-', '-', '-', '5.48 +- 0.11']]",1,"Mineral compositions of cement pastes, as determined by powder X-ray diffraction (XRD) and Rietveld analysis.;[['Composition (%)', 'Nomenclature', 'Nomenclature', 'Nomenclature', 'Nomenclature', 'Nomenclature', 'Nomenclature'], ['Composition (%)', 'N_LB', 'N_MB', 'N_HB', 'L', 'H', 'W'], ['C3S', '48.58 +- 1.38', '49.2 +- 0.63', '50.18 +- 0.45', '20.58 +- 1.57', '63.75 +- 0.72', '51.16 +- 1.34'], ['C2S', '31.25 +- 2.15', '30.01 +- 1.87', '30.12 +- 2.4', '62.17 +- 3.2', '16.48 +- 0.71', '34.0 +- 0.24'], ['C3A', '5.33 +- 0.43', '5.5 +- 0.21', '5.72 +- 0.3', '2.13 +- 0.22', '9.1 +- 0.12', '4.45 +- 0.14'], ['C4AF', '11.25 +- 0.42', '11.52 +- 0.14', '11.22 +- 0.35', '10.71 +- 0.58', '7.15 +- 0.29', '-'], ['Periclase', '1.30 +- 0.21', '1.65 +- 0.51', '0.92 +- 0.15', '0.50 +- 0.17', '0.51 +- 0.33', '0.60 +- 0.08'], ['Gypsum', '1.27 +- 0.16', '1.08 +- 0.07', '0.98 +- 0.32', '1.47 +- 0.14', '2.39 +- 0.28', '3.34 +- 0.38'], ['Anhydrite', '1.02 +- 0.15', '1.04 +- 0.15', '0.85 +- 0.15', '-', '-', '-'], ['Bassanite', '-', '-', '-', '2.45 +- 0.57', '0.63 +- 0.08', '1.01 +- 0.24'], ['Calcite', '-', '-', '-', '-', '-', '5.48 +- 0.11']]",1,0,1,2,S0008884622000771_1,S0008884622000771,2022-04-07
449,The chemical compositions of OPC and SCM used in this study (% weight). The composition of OPC was obtained from [38]. The composition of the Fly Ash is a hypothetical based on averages.,"[['OPC', 'SiO2', 'Al2O3', 'Fe2O3', 'CaO', 'SO3', 'Na2Oeq', 'MgO'], ['OPC', '21.1', '4.7', '2.6', '62.1', '3.2', '0.4', '2.4'], ['OPC', 'Bogue phase calculations', 'Bogue phase calculations', 'Bogue phase calculations', 'C3S', 'C2S', 'C3A', 'C4AF'], ['OPC', 'Bogue phase calculations', 'Bogue phase calculations', 'Bogue phase calculations', '56.7', '17.8', '8.2', '7.8'], ['Fly ash class C', 'SiO2', 'Al2O3', 'Fe2O3', 'CaO', 'SO3', 'Na2Oeq', 'MgO'], ['Fly ash class C', '39.04', '19.79', '5.67', '21.43', '1.65', '3.52', '4.63']]",1,"The chemical compositions of OPC and SCM used in this study (% weight). The composition of OPC was obtained from [38]. The composition of the Fly Ash is a hypothetical based on averages.;[['OPC', 'SiO2', 'Al2O3', 'Fe2O3', 'CaO', 'SO3', 'Na2Oeq', 'MgO'], ['OPC', '21.1', '4.7', '2.6', '62.1', '3.2', '0.4', '2.4'], ['OPC', 'Bogue phase calculations', 'Bogue phase calculations', 'Bogue phase calculations', 'C3S', 'C2S', 'C3A', 'C4AF'], ['OPC', 'Bogue phase calculations', 'Bogue phase calculations', 'Bogue phase calculations', '56.7', '17.8', '8.2', '7.8'], ['Fly ash class C', 'SiO2', 'Al2O3', 'Fe2O3', 'CaO', 'SO3', 'Na2Oeq', 'MgO'], ['Fly ash class C', '39.04', '19.79', '5.67', '21.43', '1.65', '3.52', '4.63']]",1,1,1,3,S0008884619305782_0,S0008884619305782,2019-07-29
450,Molar masses and equations used to calculate the target phase composition.,"[['Oxide', 'Molar mass oxide [g/mol]', 'Phase', 'Molar mass phase [g/mol]'], ['Al2O3', '101.96', 'C4AF', '485.96'], ['CaO', '56.08', 'C2S', '172.24'], ['Fe2O3', '159.69', 'C4A3$', '610.26'], ['SiO2', '60.08', 'C$', '136.34'], ['SO3', '80.06', '-', '-'], ['', '', '', ''], ['Equations', '', '', ''], ['Al2O3 = [C4A3$ (wt%) / (C4A3$ (g/mol) / 3 * Al2O3 (g/mol)] + [C4AF (wt%) / (C4AF (g/mol) / Al2O3 (g/mol)]', '', '', ''], ['CaO = [C4A3$ (wt%) / (C4A3$ (g/mol) / 4 * CaO (g/mol))] + [C4AF (wt%) / (C4AF (g/mol) / 4 * CaO(g/mol))] + [C2S (g/mol) / (2 * CaO (g/mol))] - C$ (wt%) * 0.41', '', '', ''], ['Fe2O3 = [C4AF (wt%) / (C4AF (g/mol) / Fe2O3 (g/mol))]', '', '', ''], ['SiO2 = [C2S (wt%) / (C2S (g/mol) / SiO2 (g/mol))]', '', '', ''], ['SO3 = [C4A3$ (wt%) / (C4A3$ (g/mol) / SO3 (g/mol))] + [C$ (wt%) / (C$ (g/mol) / SO3 (g/mol))]', '', '', '']]",1,"Molar masses and equations used to calculate the target phase composition.;[['Oxide', 'Molar mass oxide [g/mol]', 'Phase', 'Molar mass phase [g/mol]'], ['Al2O3', '101.96', 'C4AF', '485.96'], ['CaO', '56.08', 'C2S', '172.24'], ['Fe2O3', '159.69', 'C4A3$', '610.26'], ['SiO2', '60.08', 'C$', '136.34'], ['SO3', '80.06', '-', '-'], ['', '', '', ''], ['Equations', '', '', ''], ['Al2O3 = [C4A3$ (wt%) / (C4A3$ (g/mol) / 3 * Al2O3 (g/mol)] + [C4AF (wt%) / (C4AF (g/mol) / Al2O3 (g/mol)]', '', '', ''], ['CaO = [C4A3$ (wt%) / (C4A3$ (g/mol) / 4 * CaO (g/mol))] + [C4AF (wt%) / (C4AF (g/mol) / 4 * CaO(g/mol))] + [C2S (g/mol) / (2 * CaO (g/mol))] - C$ (wt%) * 0.41', '', '', ''], ['Fe2O3 = [C4AF (wt%) / (C4AF (g/mol) / Fe2O3 (g/mol))]', '', '', ''], ['SiO2 = [C2S (wt%) / (C2S (g/mol) / SiO2 (g/mol))]', '', '', ''], ['SO3 = [C4A3$ (wt%) / (C4A3$ (g/mol) / SO3 (g/mol))] + [C$ (wt%) / (C$ (g/mol) / SO3 (g/mol))]', '', '', '']]",0,1,1,2,S0008884622000060_2,S0008884622000060,2022-01-22
451,XRD results for a sensitivity analysis on raw meal fluctuations conducted for C2-C6.,"[['', 'Clinker', 'C1', 'C2', 'C3', 'C4', 'C5', 'C6'], ['D target composition +-g', 'CaO', '0', '+5 g', '-5 g', '+5 g', '+5 g', '+0.7 g'], ['D target composition +-g', 'SiO2', '0', '0', '0', '0', '+1.5 g', '-0.7 g'], ['D target composition +-g', 'Al2O3', '0', '0', '0', '+2.5 g', '0', '0'], ['Result XRD [wt%]', 'C4A3$ [39]', '40', '35.1', '49.1', '36.6', '38.5', '38.6'], ['Result XRD [wt%]', 'C2S [40]', '44.8', '48.1', '42.4', '48.8', '45.4', '42.6'], ['Result XRD [wt%]', 'C2(A,F) [25]', '9.8', '14.1', '3.6', '12.7', '13', '15'], ['Result XRD [wt%]', 'C$ [41]', '1.2', '0.8', '0', '1.2', '1.4', '1.2'], ['Result XRD [wt%]', 'C12A7 [42]', '4.1', '1.9', '0', '0.7', '1.7', '2.7'], ['Result XRD [wt%]', 'C2AS [43]', '0', '0', '4.9', '0', '0', '0'], ['Result XRD [wt%]', 'Rwp [%]', '4.19', '4.91', '4.08', '4.28', '4.62', '4.55']]",1,"XRD results for a sensitivity analysis on raw meal fluctuations conducted for C2-C6.;[['', 'Clinker', 'C1', 'C2', 'C3', 'C4', 'C5', 'C6'], ['D target composition +-g', 'CaO', '0', '+5 g', '-5 g', '+5 g', '+5 g', '+0.7 g'], ['D target composition +-g', 'SiO2', '0', '0', '0', '0', '+1.5 g', '-0.7 g'], ['D target composition +-g', 'Al2O3', '0', '0', '0', '+2.5 g', '0', '0'], ['Result XRD [wt%]', 'C4A3$ [39]', '40', '35.1', '49.1', '36.6', '38.5', '38.6'], ['Result XRD [wt%]', 'C2S [40]', '44.8', '48.1', '42.4', '48.8', '45.4', '42.6'], ['Result XRD [wt%]', 'C2(A,F) [25]', '9.8', '14.1', '3.6', '12.7', '13', '15'], ['Result XRD [wt%]', 'C$ [41]', '1.2', '0.8', '0', '1.2', '1.4', '1.2'], ['Result XRD [wt%]', 'C12A7 [42]', '4.1', '1.9', '0', '0.7', '1.7', '2.7'], ['Result XRD [wt%]', 'C2AS [43]', '0', '0', '4.9', '0', '0', '0'], ['Result XRD [wt%]', 'Rwp [%]', '4.19', '4.91', '4.08', '4.28', '4.62', '4.55']]",1,1,1,3,S0008884622000060_8,S0008884622000060,2022-01-22
452,Phase composition of mixed pilot clinker analysed with Rietveld method. Error of analysis and quality of the analysis Rwp were obtained from analysis software.,"[['Phase', 'Reference', 'Pilot clinker [wt%]', 'Target phases [wt%]', 'Reference clinker[wt%]'], ['C4A3$', '[39]', '31.3', '45.0', '34.4'], ['C2S', '[52]', '28.9', '36.0', '25.9'], ['C2(A,F)', '[25]', '8.7', '15.0', '9.1'], ['C$', '[41]', '1.7', '2.0', '1.7'], ['C12A7', '[42]', '2.0', '0.0', '0.1'], ['C2AS', '[43]', '6.1', '0.0', '1.9'], ['M', '[48]', '4.4', '0.0', '3.4'], ['S', '[49]', '1.4', '0.0', '1.4'], ['C3T(F,A)', '[53]', '0.6', '0.0', '0.2'], ['C3A', '[47]', '5.3', '0.0', '9.3'], ['K2SO4', '[54]', '2.6', '', '2.6'], ['A', '[55]', '0.2', '', '0.1'], ['C2F', '[25]', '2.7', '', '4.2'], ['CT', '[56]', '0.2', '', '0.4'], ['Spinel (TF)', '[57]', '1.6', '', '3.5'], ['C3MS2', '[58]', '2.4', '', '4.6'], ['C', '', '0.0', '2.0', '0.0'], ['Amorphous', '', '2.7', '0.0', 'n.d.'], ['Rwp [%]', '', '10', '', '11']]",1,"Phase composition of mixed pilot clinker analysed with Rietveld method. Error of analysis and quality of the analysis Rwp were obtained from analysis software.;[['Phase', 'Reference', 'Pilot clinker [wt%]', 'Target phases [wt%]', 'Reference clinker[wt%]'], ['C4A3$', '[39]', '31.3', '45.0', '34.4'], ['C2S', '[52]', '28.9', '36.0', '25.9'], ['C2(A,F)', '[25]', '8.7', '15.0', '9.1'], ['C$', '[41]', '1.7', '2.0', '1.7'], ['C12A7', '[42]', '2.0', '0.0', '0.1'], ['C2AS', '[43]', '6.1', '0.0', '1.9'], ['M', '[48]', '4.4', '0.0', '3.4'], ['S', '[49]', '1.4', '0.0', '1.4'], ['C3T(F,A)', '[53]', '0.6', '0.0', '0.2'], ['C3A', '[47]', '5.3', '0.0', '9.3'], ['K2SO4', '[54]', '2.6', '', '2.6'], ['A', '[55]', '0.2', '', '0.1'], ['C2F', '[25]', '2.7', '', '4.2'], ['CT', '[56]', '0.2', '', '0.4'], ['Spinel (TF)', '[57]', '1.6', '', '3.5'], ['C3MS2', '[58]', '2.4', '', '4.6'], ['C', '', '0.0', '2.0', '0.0'], ['Amorphous', '', '2.7', '0.0', 'n.d.'], ['Rwp [%]', '', '10', '', '11']]",1,1,1,3,S0008884622000060_12,S0008884622000060,2022-01-22
453,Average chemical composition (given in oxide wt%) of the clinker phases from EDX spot analyses (7 kV acceleration voltage using a cobalt standard for calibration) and from sum of spectra of all areas in Fig. 10 for ferrite phases.,"[['Phase/oxide', 'Al2O3', 'CaO', 'Fe2O3', 'MgO', 'MnO', 'Na2O', 'P2O5', 'SO3', 'SiO2', 'TiO2'], ['Point spectra', 'Point spectra', 'Point spectra', 'Point spectra', 'Point spectra', 'Point spectra', 'Point spectra', 'Point spectra', 'Point spectra', 'Point spectra', 'Point spectra'], [""Ye'elimite"", '49.9', '35.4', '0', '0', '0', '0', '0', '14.6', '0', '0'], ['St. deviation', '0.7', '0.8', '0', '0', '0', '0', '0', '0.7', '0', '0'], ['Belite', '2.4', '63.3', '0.8', '0.0', '0', '0.3', '0.04', '3.1', '30.0', '0'], ['St. deviation', '0.3', '0.8', '1.03', '0.06', '0', '0.14', '0.1', '0.6', '1.1', '0'], ['Ferrite', '6.5', '37.25', '52.59', '0.77', '0', '0.04', '0', '0', '2.8', '0'], ['St. deviation', '1.2', '1.88', '2.48', '0.44', '0', '0.09', '0', '0', '0.8', '0'], ['Ti-Ferrite', '20.31', '43.82', '25.99', '2.76', '0', '0.08', '0.02', '0.15', '1.7', '5.67'], ['St. deviation', '3.84', '1.21', '8.31', '0.95', '0', '0.15', '0.07', '0.51', '0.53', '6.71'], ['C3A', '40.17', '52.1', '4.68', '0.74', '0', '0.06', '0', '0.2', '2.12', '0'], ['St. deviation', '7.83', '6.59', '2.98', '0.83', '0', '0.09', '0', '0.46', '1.31', '0'], ['', '', '', '', '', '', '', '', '', '', ''], ['Sum spectra', 'Sum spectra', 'Sum spectra', 'Sum spectra', 'Sum spectra', 'Sum spectra', 'Sum spectra', 'Sum spectra', 'Sum spectra', 'Sum spectra', 'Sum spectra'], [""Na-Ye'elimite"", '49.03', '35.28', '1.88', '0.12', '', '0.28', '0.99', '12.38', '0', '0'], ['Ferrite', '7.56', '36.05', '48.99', '1.08', '0', '0.1', '0.00', '0.60', '2.95', '2.66'], ['Ti-Ferrite', '21.67', '39.90', '23.31', '2.26', '4.92', '0.06', '0.07', '1.55', '1.63', '4.63']]",1,"Average chemical composition (given in oxide wt%) of the clinker phases from EDX spot analyses (7 kV acceleration voltage using a cobalt standard for calibration) and from sum of spectra of all areas in Fig. 10 for ferrite phases.;[['Phase/oxide', 'Al2O3', 'CaO', 'Fe2O3', 'MgO', 'MnO', 'Na2O', 'P2O5', 'SO3', 'SiO2', 'TiO2'], ['Point spectra', 'Point spectra', 'Point spectra', 'Point spectra', 'Point spectra', 'Point spectra', 'Point spectra', 'Point spectra', 'Point spectra', 'Point spectra', 'Point spectra'], [""Ye'elimite"", '49.9', '35.4', '0', '0', '0', '0', '0', '14.6', '0', '0'], ['St. deviation', '0.7', '0.8', '0', '0', '0', '0', '0', '0.7', '0', '0'], ['Belite', '2.4', '63.3', '0.8', '0.0', '0', '0.3', '0.04', '3.1', '30.0', '0'], ['St. deviation', '0.3', '0.8', '1.03', '0.06', '0', '0.14', '0.1', '0.6', '1.1', '0'], ['Ferrite', '6.5', '37.25', '52.59', '0.77', '0', '0.04', '0', '0', '2.8', '0'], ['St. deviation', '1.2', '1.88', '2.48', '0.44', '0', '0.09', '0', '0', '0.8', '0'], ['Ti-Ferrite', '20.31', '43.82', '25.99', '2.76', '0', '0.08', '0.02', '0.15', '1.7', '5.67'], ['St. deviation', '3.84', '1.21', '8.31', '0.95', '0', '0.15', '0.07', '0.51', '0.53', '6.71'], ['C3A', '40.17', '52.1', '4.68', '0.74', '0', '0.06', '0', '0.2', '2.12', '0'], ['St. deviation', '7.83', '6.59', '2.98', '0.83', '0', '0.09', '0', '0.46', '1.31', '0'], ['', '', '', '', '', '', '', '', '', '', ''], ['Sum spectra', 'Sum spectra', 'Sum spectra', 'Sum spectra', 'Sum spectra', 'Sum spectra', 'Sum spectra', 'Sum spectra', 'Sum spectra', 'Sum spectra', 'Sum spectra'], [""Na-Ye'elimite"", '49.03', '35.28', '1.88', '0.12', '', '0.28', '0.99', '12.38', '0', '0'], ['Ferrite', '7.56', '36.05', '48.99', '1.08', '0', '0.1', '0.00', '0.60', '2.95', '2.66'], ['Ti-Ferrite', '21.67', '39.90', '23.31', '2.26', '4.92', '0.06', '0.07', '1.55', '1.63', '4.63']]",1,1,1,3,S0008884622000060_15,S0008884622000060,2022-01-22
454,Phase composition of cement clinkers determined by XRD-Rietveld analysis.,"[['Clinker', 'Alite', 'Belite', 'C3A cubic', 'C3A orth.', 'C4AF', 'MgO', 'Arcanite', 'CaO', 'Portlandite', 'Amorphous'], ['Grey', '59.9', '19.2', '5.2', '1.5', '10.8', '1.1', '1.0', '1.3', '<1.0', 'n.d.'], ['White', '58.2', '29.7', '2.5', '1.2', 'n.d.', '<1.0', '<1.0', '1.7', '2.6', '3.3']]",1,"Phase composition of cement clinkers determined by XRD-Rietveld analysis.;[['Clinker', 'Alite', 'Belite', 'C3A cubic', 'C3A orth.', 'C4AF', 'MgO', 'Arcanite', 'CaO', 'Portlandite', 'Amorphous'], ['Grey', '59.9', '19.2', '5.2', '1.5', '10.8', '1.1', '1.0', '1.3', '<1.0', 'n.d.'], ['White', '58.2', '29.7', '2.5', '1.2', 'n.d.', '<1.0', '<1.0', '1.7', '2.6', '3.3']]",1,1,1,3,S0008884622000126_1,S0008884622000126,2022-01-21
455,"Composition of C3A in grey clinker (EDS analysis, wt.-%).","[['', 'C3A', 'C3A', 'C3A', 'C3A'], ['', 'Cubic', 's', 'Orth.', 's'], ['Na2O', '0.1', '0.2', '0.4', '0.2'], ['MgO', '0.4', '0.3', '0.5', '0.3'], ['Al2O3', '31.1', '0.8', '25.9', '0.8'], ['SiO2', '3.5', '0.5', '9.4', '0.6'], ['K2O', '0.7', '0.2', '1.5', '0.2'], ['CaO', '59.6', '0.9', '56.8', '0.9'], ['Fe2O3', '4.6', '0.6', '5.0', '0.6']]",1,"Composition of C3A in grey clinker (EDS analysis, wt.-%).;[['', 'C3A', 'C3A', 'C3A', 'C3A'], ['', 'Cubic', 's', 'Orth.', 's'], ['Na2O', '0.1', '0.2', '0.4', '0.2'], ['MgO', '0.4', '0.3', '0.5', '0.3'], ['Al2O3', '31.1', '0.8', '25.9', '0.8'], ['SiO2', '3.5', '0.5', '9.4', '0.6'], ['K2O', '0.7', '0.2', '1.5', '0.2'], ['CaO', '59.6', '0.9', '56.8', '0.9'], ['Fe2O3', '4.6', '0.6', '5.0', '0.6']]",1,1,1,3,S0008884622000126_3,S0008884622000126,2022-01-21
456,"Chemical composition (provided by supplier) and main phases (by Rietveld refinement, XRD) of the PLC used. The sulfate carrier mainly contains gypsum and anhydrite, but was calculated to an equivalent CaSO4 ( C  S   ) content based on the molar weights.","[['Oxides [wt%]', 'Oxides [wt%]', 'Phases [wt%]', 'Phases [wt%]'], ['SiO2', '17.9', 'Alite', '48.5'], ['Al2O3', '4.8', 'Belite', '12.5'], ['Fe2O3', '2.7', 'C3A', '5.7'], ['CaO', '60.5', 'C4AF', '6.9'], ['MgO', '1.7', 'Calcite', '14.7'], ['SO3', '2.7', 'Dolomite', '2.3'], ['K2O', '0.7', 'C    S    equ', '2.7'], ['Na2O', '0.1', '', ''], ['TiO2', '0.3', '', ''], ['P2O5', '0.3', '', '']]",1,"Chemical composition (provided by supplier) and main phases (by Rietveld refinement, XRD) of the PLC used. The sulfate carrier mainly contains gypsum and anhydrite, but was calculated to an equivalent CaSO4 ( C  S   ) content based on the molar weights.;[['Oxides [wt%]', 'Oxides [wt%]', 'Phases [wt%]', 'Phases [wt%]'], ['SiO2', '17.9', 'Alite', '48.5'], ['Al2O3', '4.8', 'Belite', '12.5'], ['Fe2O3', '2.7', 'C3A', '5.7'], ['CaO', '60.5', 'C4AF', '6.9'], ['MgO', '1.7', 'Calcite', '14.7'], ['SO3', '2.7', 'Dolomite', '2.3'], ['K2O', '0.7', 'C    S    equ', '2.7'], ['Na2O', '0.1', '', ''], ['TiO2', '0.3', '', ''], ['P2O5', '0.3', '', '']]",1,1,1,3,S0008884622000278_0,S0008884622000278,2022-02-02
