Repository: zakidotai/cemcat

# CemCat Streamlit Hosting Bundle

This folder is ready to be pushed to GitHub and deployed on Streamlit Cloud.

## Files included

- `streamlit_app.py` (main app)
- `requirements.txt`
- `data/ner_cems_40k.csv`
- `data/pii_abs.json`
- `data/clinker_comps_with_dates.csv`
- `upload/composition_cls_slag_updated.csv`

## Local run

```bash
streamlit run streamlit_app.py
```

File: crystalline_composition_gpt4_with_pii_tid_dates.csv (part 19 of 101)
,caption,tables,Label,text,pred_0,pred_1,pred_2,all_pred,pii_tid,pii,date
480,"Oxide and phase composition of the materials, percentage by mass.","[['', 'PC', 'Metakaolin', 'Limestone'], ['CaO', '61.74', '0.04', '55.00'], ['SiO2', '20.48', '51.41', '0.80'], ['Fe2O3', '3.07', '0.33', '0.30'], ['Al2O3', '4.46', '43.04', '0.30'], ['SO3', '2.56', '0.05', '0.00'], ['Na2O', '0.09', '0.20', '0.00'], ['K2O', '0.43', '0.10', '0.00'], ['MgO', '3.20', '0.00', '1.80'], ['TiO2', '0.22', '1.56', '0.00'], ['Loss on ignition (%)', '2.10', '1.43', '41.80'], ['C3S', '57.60', '-', '-'], ['C2S', '34.10', '-', '-'], ['C3A', '1.90', '-', '-'], ['C4AF', '4.40', '-', '-']]",1,"Oxide and phase composition of the materials, percentage by mass.;[['', 'PC', 'Metakaolin', 'Limestone'], ['CaO', '61.74', '0.04', '55.00'], ['SiO2', '20.48', '51.41', '0.80'], ['Fe2O3', '3.07', '0.33', '0.30'], ['Al2O3', '4.46', '43.04', '0.30'], ['SO3', '2.56', '0.05', '0.00'], ['Na2O', '0.09', '0.20', '0.00'], ['K2O', '0.43', '0.10', '0.00'], ['MgO', '3.20', '0.00', '1.80'], ['TiO2', '0.22', '1.56', '0.00'], ['Loss on ignition (%)', '2.10', '1.43', '41.80'], ['C3S', '57.60', '-', '-'], ['C2S', '34.10', '-', '-'], ['C3A', '1.90', '-', '-'], ['C4AF', '4.40', '-', '-']]",1,1,1,3,S0008884622002174_1,S0008884622002174,2022-07-31
481,Phase composition and goodness of fit (GOF) of clinker fractions and PC determined by QXRD.,"[['Material', 'Alite M3 (%)', 'Belite (%)', 'C3A Or. (%)', 'C4AF (%)', 'GOF'], ['GCK coarse', '71.8', '8.0', '9.1', '9.9', '1.32'], ['CK medium', '73.5', '7.4', '8.4', '9.7', '1.29'], ['CK fine', '70.8', '9.1', '8.9', '10.0', '1.28'], ['PC', '68.5', '4.8', '5.0', '9.6', '1.25']]",1,"Phase composition and goodness of fit (GOF) of clinker fractions and PC determined by QXRD.;[['Material', 'Alite M3 (%)', 'Belite (%)', 'C3A Or. (%)', 'C4AF (%)', 'GOF'], ['GCK coarse', '71.8', '8.0', '9.1', '9.9', '1.32'], ['CK medium', '73.5', '7.4', '8.4', '9.7', '1.29'], ['CK fine', '70.8', '9.1', '8.9', '10.0', '1.28'], ['PC', '68.5', '4.8', '5.0', '9.6', '1.25']]",1,1,1,3,S0008884622002216_2,S0008884622002216,2022-08-02
482,Mixture composition of the various concrete types per m3.,"[['Components [kg]', 'NC', 'HPC', 'UHPC', 'UHPFRC'], ['Cement CEM I 52,5R', '300', '416.7', '-', '-'], ['Cement CEM I 52,5 N C3A-free', '-', '-', '687.4', '687.4'], ['Limestone powder', '241.7', '100', '343.7', '343.7'], ['Microsilika Elkem 920 D', '-', '-', '171.9', '171.9'], ['Quartz sand 0-4 mm', '1620.8', '1641.7', '927.5', '777.5'], ['Plasticizer (BASF ACE 331)', '3.6', '5.0', '-', '-'], ['Plasticizer (BASF ACE 430)', '-', '-', '44.7', '44.7'], ['Defoamer (BASF DF 370)', '0.58', '0.63', '1', '1'], ['Water', '195.8', '204.2', '161.2', '161.2'], ['Steel fibres 0.15/9 mm (KrampeHarex)', '-', '-', '-', '150']]",1,"Mixture composition of the various concrete types per m3.;[['Components [kg]', 'NC', 'HPC', 'UHPC', 'UHPFRC'], ['Cement CEM I 52,5R', '300', '416.7', '-', '-'], ['Cement CEM I 52,5 N C3A-free', '-', '-', '687.4', '687.4'], ['Limestone powder', '241.7', '100', '343.7', '343.7'], ['Microsilika Elkem 920 D', '-', '-', '171.9', '171.9'], ['Quartz sand 0-4 mm', '1620.8', '1641.7', '927.5', '777.5'], ['Plasticizer (BASF ACE 331)', '3.6', '5.0', '-', '-'], ['Plasticizer (BASF ACE 430)', '-', '-', '44.7', '44.7'], ['Defoamer (BASF DF 370)', '0.58', '0.63', '1', '1'], ['Water', '195.8', '204.2', '161.2', '161.2'], ['Steel fibres 0.15/9 mm (KrampeHarex)', '-', '-', '-', '150']]",1,1,1,3,S0008884622002253_1,S0008884622002253,2022-08-26
483,Chemical compositions and physical properties of granular materials used in the study.,"[['Identification', 'Quartz sand', 'Ground-glass pozzolan', 'Type HS cement', 'Silica fume'], ['Silicon dioxide (SiO2)', '99.8', '73.00', '22', '99.8'], ['Iron oxide (Fe2O3)', '0.04', '0.40', '4.3', '0.09'], ['Aluminum oxide (Al2O3)', '0.14', '1.50', '3.5', '0.11'], ['Calcium oxide (CaO)', '0.17', '11.30', '65.6', '0.4'], ['Titanium dioxide (TiO2)', '0.02', '0.04', '0.2', '-'], ['Sulphur trioxide (SO3),', '-', '-', '2.3', '-'], ['Magnesium oxide (MgO)', '0.008', '1.20', '1.9', '0.20'], ['Sodium oxide (Na2O)', '-', '13.00', '0.07', '0.20'], ['Potassium oxide (K2O)', '0.05', '0.50', '0.8', '0.50'], ['Equivalent alkali (Na2Oeq)', '-', '-', '0.9', '-'], ['Zinc oxide (ZnO)', '-', '-', '0.09', '0.25'], ['Loss on ignition (LOI)', '0.2', '0.60', '1.0', '3.50'], ['C3S', '-', '-', '50', '-'], ['C2S', '-', '-', '25', '-'], ['C3A', '-', '-', '2.0', '-'], ['C4AF', '-', '-', '14', '-'], ['Blaine (m2/kg)', '', '-', '370', '20, 000'], ['Specific gravity', '2.70', '2.60', '3.21', '2.20'], ['Mean particle diameter, d  50  (mm)', '250', '12', '11', '0.15']]",1,"Chemical compositions and physical properties of granular materials used in the study.;[['Identification', 'Quartz sand', 'Ground-glass pozzolan', 'Type HS cement', 'Silica fume'], ['Silicon dioxide (SiO2)', '99.8', '73.00', '22', '99.8'], ['Iron oxide (Fe2O3)', '0.04', '0.40', '4.3', '0.09'], ['Aluminum oxide (Al2O3)', '0.14', '1.50', '3.5', '0.11'], ['Calcium oxide (CaO)', '0.17', '11.30', '65.6', '0.4'], ['Titanium dioxide (TiO2)', '0.02', '0.04', '0.2', '-'], ['Sulphur trioxide (SO3),', '-', '-', '2.3', '-'], ['Magnesium oxide (MgO)', '0.008', '1.20', '1.9', '0.20'], ['Sodium oxide (Na2O)', '-', '13.00', '0.07', '0.20'], ['Potassium oxide (K2O)', '0.05', '0.50', '0.8', '0.50'], ['Equivalent alkali (Na2Oeq)', '-', '-', '0.9', '-'], ['Zinc oxide (ZnO)', '-', '-', '0.09', '0.25'], ['Loss on ignition (LOI)', '0.2', '0.60', '1.0', '3.50'], ['C3S', '-', '-', '50', '-'], ['C2S', '-', '-', '25', '-'], ['C3A', '-', '-', '2.0', '-'], ['C4AF', '-', '-', '14', '-'], ['Blaine (m2/kg)', '', '-', '370', '20, 000'], ['Specific gravity', '2.70', '2.60', '3.21', '2.20'], ['Mean particle diameter, d  50  (mm)', '250', '12', '11', '0.15']]",1,1,1,3,S0008884620307262_0,S0008884620307262,2020-09-10
484,X-ray fluorescence and Rietveld quantitative phase analysis of the Belite-Ye'elimite-Ferrite cement (BYF) and fly ash (FA).,"[['X-ray fluorescence analysisg/100 g', 'X-ray fluorescence analysisg/100 g', 'X-ray fluorescence analysisg/100 g', 'Rietveld quantitative phase analysisg/100 g', 'Rietveld quantitative phase analysisg/100 g', 'Rietveld quantitative phase analysisg/100 g', 'Rietveld quantitative phase analysisg/100 g'], ['Oxides', 'BYF', 'FA', 'Phases', 'BYF', 'Phases', 'FA'], ['SiO2(S)', '13.03', '50.89', ""Ye'elimite(C4A3   S -  )"", '31.1', 'Amorphous', '55.3'], ['Al2O3(A)', '17.48', '24.34', ""Belite(a'-C2S)"", '29.0', 'Mullite', '19.7'], ['Fe2O3(F)', '6.38', '8.80', 'Belite(b-C2S)', '8.0', 'Quartz', '15.3'], ['CaO(C)', '47.82', '1.22', 'Brownmillerite', '17', 'Magnetite', '4.3'], ['MgO', '1.51', '3.46', 'Perovskite', '3.2', 'Hematite', '1.2'], ['K2O', '0.68', '4.70', 'Anhydrite', '6.5', 'Aluminate', '1.9'], ['Na2O', '0.07', '0.44', 'Gypsum', '1.5', 'Thenardite', '1.0'], ['SO3(  S -  )', '8.78', '0.09', 'Calcite', '1.0', 'Periclase', '0.7'], ['TiO2', '0.90', '0.92', 'Others (inert)', '2.7', 'Anhydrite', '0.3'], ['Mn2O3', '0.07', '0.22', 'Readily soluble alkalis', 'Readily soluble alkalis', 'Others', 'Others'], ['P2O5', '0.06', '0.13', 'K2O', '0.36', 'CaO(free)', '0.30'], ['L.O.I.', '2.40', '4.61', 'Na2O', '0.02', 'B2O3', '1.36']]",1,"X-ray fluorescence and Rietveld quantitative phase analysis of the Belite-Ye'elimite-Ferrite cement (BYF) and fly ash (FA).;[['X-ray fluorescence analysisg/100 g', 'X-ray fluorescence analysisg/100 g', 'X-ray fluorescence analysisg/100 g', 'Rietveld quantitative phase analysisg/100 g', 'Rietveld quantitative phase analysisg/100 g', 'Rietveld quantitative phase analysisg/100 g', 'Rietveld quantitative phase analysisg/100 g'], ['Oxides', 'BYF', 'FA', 'Phases', 'BYF', 'Phases', 'FA'], ['SiO2(S)', '13.03', '50.89', ""Ye'elimite(C4A3   S -  )"", '31.1', 'Amorphous', '55.3'], ['Al2O3(A)', '17.48', '24.34', ""Belite(a'-C2S)"", '29.0', 'Mullite', '19.7'], ['Fe2O3(F)', '6.38', '8.80', 'Belite(b-C2S)', '8.0', 'Quartz', '15.3'], ['CaO(C)', '47.82', '1.22', 'Brownmillerite', '17', 'Magnetite', '4.3'], ['MgO', '1.51', '3.46', 'Perovskite', '3.2', 'Hematite', '1.2'], ['K2O', '0.68', '4.70', 'Anhydrite', '6.5', 'Aluminate', '1.9'], ['Na2O', '0.07', '0.44', 'Gypsum', '1.5', 'Thenardite', '1.0'], ['SO3(  S -  )', '8.78', '0.09', 'Calcite', '1.0', 'Periclase', '0.7'], ['TiO2', '0.90', '0.92', 'Others (inert)', '2.7', 'Anhydrite', '0.3'], ['Mn2O3', '0.07', '0.22', 'Readily soluble alkalis', 'Readily soluble alkalis', 'Others', 'Others'], ['P2O5', '0.06', '0.13', 'K2O', '0.36', 'CaO(free)', '0.30'], ['L.O.I.', '2.40', '4.61', 'Na2O', '0.02', 'B2O3', '1.36']]",1,1,1,3,S0008884620307754_0,S0008884620307754,2020-09-09
485,"Mineralogical composition of CSA cement and Portland clinker. As minor phases C2AS, CaO and MgO were found. Residual weighted profile < 6%. Estimated average error < +-2%.","[['', 'ICDD number', 'CSA cement', 'Portland clinker'], ['C3S', '31-0331', '-', '73.0'], ['C2S', '33-0302', '26.8', '5.0'], ['C3A', '38-1429', '5.1', '8.2'], ['C4AF', '30-0256', '2.0', '11.0'], ['C 4   A 3   S -', '30-256', '44.0', '-'], ['Anhydrite', '37-1496', '20.1', '-'], ['Minor phases', '-', '1.9', '2.4']]",1,"Mineralogical composition of CSA cement and Portland clinker. As minor phases C2AS, CaO and MgO were found. Residual weighted profile < 6%. Estimated average error < +-2%.;[['', 'ICDD number', 'CSA cement', 'Portland clinker'], ['C3S', '31-0331', '-', '73.0'], ['C2S', '33-0302', '26.8', '5.0'], ['C3A', '38-1429', '5.1', '8.2'], ['C4AF', '30-0256', '2.0', '11.0'], ['C 4   A 3   S -', '30-256', '44.0', '-'], ['Anhydrite', '37-1496', '20.1', '-'], ['Minor phases', '-', '1.9', '2.4']]",1,1,1,3,S000888462030870X_1,S000888462030870X,2020-10-20
486,"Chemical composition and mineralogy (wt%) of raw materials and LSG at initial states measured by XRF and Q-XRD, respectively.","[['XRF', 'XRF', 'XRF', 'Q-XRD', 'Q-XRD', 'Q-XRD', 'Q-XRD'], ['Oxide', 'LS', 'Gypsum', 'Phase', 'LS', 'Gypsum', 'LSG (initial state)[/100 g anhydrous]'], ['CaO', '50.6', '32.3', 'Q-phase', '47.3', '-', '4.5'], ['SiO2', '13.9', '0.7', 'C12A7', '21.9', '-', '1.2'], ['Al2O3', '24.4', '0.1', 'C3A', '2.4', '-', '-'], ['Fe2O3', '0.4', '0.1', 'g-C2S', '21.0', '-', '11.7'], ['MgO', '3.8', '0.4', 'M', '3.9', '-', '2.8'], ['SO3', '0.4', '42.0', 'Perovskite', '2.2', '-', '1.7'], ['TiO2', '4.1', '-', 'C  S -  *2H', '-', '98.2', '-'], ['Others', '1.4', '3.1', 'C  S -', '-', '1.8', '-'], ['LOI(at 950 degC)', '1', '21.3', 'Amorphous', '1.3', '-', '41.7'], ['*Monosulfate is often underestimated via XRD due to its low crystallinity.', '*Monosulfate is often underestimated via XRD due to its low crystallinity.', '*Monosulfate is often underestimated via XRD due to its low crystallinity.', 'Ettringite', '-', '-', '21.2'], ['*Monosulfate is often underestimated via XRD due to its low crystallinity.', '*Monosulfate is often underestimated via XRD due to its low crystallinity.', '*Monosulfate is often underestimated via XRD due to its low crystallinity.', 'Monosulfate*', '-', '-', '4.6'], ['*Monosulfate is often underestimated via XRD due to its low crystallinity.', '*Monosulfate is often underestimated via XRD due to its low crystallinity.', '*Monosulfate is often underestimated via XRD due to its low crystallinity.', 'Stratlingite', '-', '-', '0.2'], ['*Monosulfate is often underestimated via XRD due to its low crystallinity.', '*Monosulfate is often underestimated via XRD due to its low crystallinity.', '*Monosulfate is often underestimated via XRD due to its low crystallinity.', 'Katoite', '-', '-', '3.7']]",1,"Chemical composition and mineralogy (wt%) of raw materials and LSG at initial states measured by XRF and Q-XRD, respectively.;[['XRF', 'XRF', 'XRF', 'Q-XRD', 'Q-XRD', 'Q-XRD', 'Q-XRD'], ['Oxide', 'LS', 'Gypsum', 'Phase', 'LS', 'Gypsum', 'LSG (initial state)[/100 g anhydrous]'], ['CaO', '50.6', '32.3', 'Q-phase', '47.3', '-', '4.5'], ['SiO2', '13.9', '0.7', 'C12A7', '21.9', '-', '1.2'], ['Al2O3', '24.4', '0.1', 'C3A', '2.4', '-', '-'], ['Fe2O3', '0.4', '0.1', 'g-C2S', '21.0', '-', '11.7'], ['MgO', '3.8', '0.4', 'M', '3.9', '-', '2.8'], ['SO3', '0.4', '42.0', 'Perovskite', '2.2', '-', '1.7'], ['TiO2', '4.1', '-', 'C  S -  *2H', '-', '98.2', '-'], ['Others', '1.4', '3.1', 'C  S -', '-', '1.8', '-'], ['LOI(at 950 degC)', '1', '21.3', 'Amorphous', '1.3', '-', '41.7'], ['*Monosulfate is often underestimated via XRD due to its low crystallinity.', '*Monosulfate is often underestimated via XRD due to its low crystallinity.', '*Monosulfate is often underestimated via XRD due to its low crystallinity.', 'Ettringite', '-', '-', '21.2'], ['*Monosulfate is often underestimated via XRD due to its low crystallinity.', '*Monosulfate is often underestimated via XRD due to its low crystallinity.', '*Monosulfate is often underestimated via XRD due to its low crystallinity.', 'Monosulfate*', '-', '-', '4.6'], ['*Monosulfate is often underestimated via XRD due to its low crystallinity.', '*Monosulfate is often underestimated via XRD due to its low crystallinity.', '*Monosulfate is often underestimated via XRD due to its low crystallinity.', 'Stratlingite', '-', '-', '0.2'], ['*Monosulfate is often underestimated via XRD due to its low crystallinity.', '*Monosulfate is often underestimated via XRD due to its low crystallinity.', '*Monosulfate is often underestimated via XRD due to its low crystallinity.', 'Katoite', '-', '-', '3.7']]",1,1,1,3,S0008884621000521_0,S0008884621000521,2021-02-24
487,"Oxide compositions (wt%) of PC, alinite-based cements, and alinite (x = 0.35) with general formula: Ca10 Mg(1-x/2) V(x/2) [(SiO4)(3+x) (AlO4)(1-x)] O2Cl.","[['', 'PC [22]', 'Commercial alinite cement [11]', 'Other alinite cements [18,23]', 'Pure alinite (x = 0.35) [9]', 'Stoichiometric alite (C3S)'], ['CaO', '67', '45-55', '45-61', '62', '74'], ['SiO2', '22', '13-19', '13-21', '24', '26'], ['Al2O3', '5', '9-12', '2-12', '4', '-'], ['Fe2O3', '3', '4-10', '2-10', '-', '-'], ['MgO', '<3', '1-10', '1-10', '4', '-'], ['CaCl2', '-', '6-18', '4-18', '6', '-']]",1,"Oxide compositions (wt%) of PC, alinite-based cements, and alinite (x = 0.35) with general formula: Ca10 Mg(1-x/2) V(x/2) [(SiO4)(3+x) (AlO4)(1-x)] O2Cl.;[['', 'PC [22]', 'Commercial alinite cement [11]', 'Other alinite cements [18,23]', 'Pure alinite (x = 0.35) [9]', 'Stoichiometric alite (C3S)'], ['CaO', '67', '45-55', '45-61', '62', '74'], ['SiO2', '22', '13-19', '13-21', '24', '26'], ['Al2O3', '5', '9-12', '2-12', '4', '-'], ['Fe2O3', '3', '4-10', '2-10', '-', '-'], ['MgO', '<3', '1-10', '1-10', '4', '-'], ['CaCl2', '-', '6-18', '4-18', '6', '-']]",0,1,1,2,S0008884621000673_0,S0008884621000673,2021-03-08
488,Chemical and mineralogical compositions of cement.,"[['Chemical composition', 'SiO2', 'Al2O3', 'Fe2O3', 'CaO', 'MgO', 'SO3', 'Na2Oeq', 'f-CaO'], ['wt%', '22.52', '4.61', '3.42', '65.88', '2.28', '0.35', '0.49', '0.91'], ['Mineralogical composition', 'C3S', 'C2S', 'C3A', 'C4AF', 'Gypsum', '', '', ''], ['wt%', '55.50', '21.51', '6.32', '10.21', '4.88', '', '', '']]",1,"Chemical and mineralogical compositions of cement.;[['Chemical composition', 'SiO2', 'Al2O3', 'Fe2O3', 'CaO', 'MgO', 'SO3', 'Na2Oeq', 'f-CaO'], ['wt%', '22.52', '4.61', '3.42', '65.88', '2.28', '0.35', '0.49', '0.91'], ['Mineralogical composition', 'C3S', 'C2S', 'C3A', 'C4AF', 'Gypsum', '', '', ''], ['wt%', '55.50', '21.51', '6.32', '10.21', '4.88', '', '', '']]",1,1,1,3,S0008884621000685_0,S0008884621000685,2021-03-08
489,Chemical and mineral composition of cement (wt%).,"[['SiO2', 'Al2O3', 'Fe2O3', 'CaO', 'MgO', 'SO3', 'R2O', 'f-CaO', 'C3S', 'C2S', 'C3A', 'C4AF'], ['21.91', '5.30', '3.67', '64.5', '1.51', '2.03', '0.55', '0.88', '59.0', '16.2', '6.8', '11.7']]",1,"Chemical and mineral composition of cement (wt%).;[['SiO2', 'Al2O3', 'Fe2O3', 'CaO', 'MgO', 'SO3', 'R2O', 'f-CaO', 'C3S', 'C2S', 'C3A', 'C4AF'], ['21.91', '5.30', '3.67', '64.5', '1.51', '2.03', '0.55', '0.88', '59.0', '16.2', '6.8', '11.7']]",1,1,1,3,S0008884622001181_0,S0008884622001181,2022-05-05
490,Mineralogical composition of the clinkers calculated with Rietveld refinement (wt%). a,"[['Sample', 'Brownmillerite', 'Belite', 'C3A', 'Alite', 'Periclase', 'MgNiO2', 'Amorphous phase'], ['S20A10', '19.1 +- 1.2', '43.0 +- 1.1', '1.6 +- 0.2', '17.4 +- 0.3', '8.4 +- 0.2', '-', '10.5 +- 2.1'], ['NS20A10', '13.6 +- 1.1', '45.3 +- 1.1', '1.0 +- 0.2', '13.3 +- 0.3', '5.7 +- 0.3', '8.1 +- 0.3', '13.0 +- 1.8'], ['S17A08', '19.5 +- 1.3', '46.1 +- 1.1', '1.2 +- 0.3', '16.6 +- 1.9', '8.4 +- 0.2', '-', '8.2 +- 2.9'], ['NS17A08', '14.9 +- 1.1', '46.1 +- 1.4', '0.4 +- 0.1', '13.7 +- 0.3', '5.9 +- 0.4', '8.1 +- 0.3', '10.9 +- 2.1'], ['S15A06', '21.9 +- 1.1', '44.6 +- 2.3', '1.3 +- 0.1', '13.7 +- 0.3', '5.3 +- 0.1', '-', '11.3 +- 2.9'], ['NS15A06', '18.1 +- 1.0', '43.7 +- 1.5', '0.6 +- 0.1', '12.4 +- 0.3', '2.9 +- 0.3', '8.3 +- 0.3', '14.0 +- 2.2']]",1,"Mineralogical composition of the clinkers calculated with Rietveld refinement (wt%). a;[['Sample', 'Brownmillerite', 'Belite', 'C3A', 'Alite', 'Periclase', 'MgNiO2', 'Amorphous phase'], ['S20A10', '19.1 +- 1.2', '43.0 +- 1.1', '1.6 +- 0.2', '17.4 +- 0.3', '8.4 +- 0.2', '-', '10.5 +- 2.1'], ['NS20A10', '13.6 +- 1.1', '45.3 +- 1.1', '1.0 +- 0.2', '13.3 +- 0.3', '5.7 +- 0.3', '8.1 +- 0.3', '13.0 +- 1.8'], ['S17A08', '19.5 +- 1.3', '46.1 +- 1.1', '1.2 +- 0.3', '16.6 +- 1.9', '8.4 +- 0.2', '-', '8.2 +- 2.9'], ['NS17A08', '14.9 +- 1.1', '46.1 +- 1.4', '0.4 +- 0.1', '13.7 +- 0.3', '5.9 +- 0.4', '8.1 +- 0.3', '10.9 +- 2.1'], ['S15A06', '21.9 +- 1.1', '44.6 +- 2.3', '1.3 +- 0.1', '13.7 +- 0.3', '5.3 +- 0.1', '-', '11.3 +- 2.9'], ['NS15A06', '18.1 +- 1.0', '43.7 +- 1.5', '0.6 +- 0.1', '12.4 +- 0.3', '2.9 +- 0.3', '8.3 +- 0.3', '14.0 +- 2.2']]",1,0,1,2,S0008884622001235_7,S0008884622001235,2022-05-04
491,XRD Rietveld analysis of the CEM I 52.5N Portland cement.,"[['Phase name', 'Chemical formula', 'Quantity %', 'Space group', 'Lattice parameters', 'Lattice parameters', 'Lattice parameters', 'Lattice parameters', 'Lattice parameters', 'Lattice parameters'], ['Phase name', 'Chemical formula', 'Quantity %', 'Space group', 'a', 'b', 'c', 'a', 'b', 'g'], ['Alite', 'Ca3SiO5', '63.0', 'C1m1', '12.24', '7.08', '9.30', '-', '116.11', '-'], ['Belite b', 'Ca2SiO4', '13.4', 'P21/n', '5.52', '6.78', '9.33', '-', '94.37', '-'], ['C3A cubic', 'Ca3Al2O6', '8.4', 'Pa-3', '15.25', '-', '-', '-', '-', '-'], ['Brownmillerite', 'Ca2Al0.55Fe1.45O5', '10.7', 'I2mb', '5.34', '14.62', '5.53', '-', '-', '-'], ['Anhydrite', 'CaSO4', '2.6', 'Amma', '7.00', '7.02', '6.24', '-', '-', '-'], ['Portlandite', 'Ca(OH)2', '1.9', 'P-3 m1', '3.58', '-', '4.90', '-', '-', '-']]",1,"XRD Rietveld analysis of the CEM I 52.5N Portland cement.;[['Phase name', 'Chemical formula', 'Quantity %', 'Space group', 'Lattice parameters', 'Lattice parameters', 'Lattice parameters', 'Lattice parameters', 'Lattice parameters', 'Lattice parameters'], ['Phase name', 'Chemical formula', 'Quantity %', 'Space group', 'a', 'b', 'c', 'a', 'b', 'g'], ['Alite', 'Ca3SiO5', '63.0', 'C1m1', '12.24', '7.08', '9.30', '-', '116.11', '-'], ['Belite b', 'Ca2SiO4', '13.4', 'P21/n', '5.52', '6.78', '9.33', '-', '94.37', '-'], ['C3A cubic', 'Ca3Al2O6', '8.4', 'Pa-3', '15.25', '-', '-', '-', '-', '-'], ['Brownmillerite', 'Ca2Al0.55Fe1.45O5', '10.7', 'I2mb', '5.34', '14.62', '5.53', '-', '-', '-'], ['Anhydrite', 'CaSO4', '2.6', 'Amma', '7.00', '7.02', '6.24', '-', '-', '-'], ['Portlandite', 'Ca(OH)2', '1.9', 'P-3 m1', '3.58', '-', '4.90', '-', '-', '-']]",1,1,1,3,S0008884622002617_1,S0008884622002617,2022-09-14
492,Mineralogy and phase composition of the precursors.,"[['Phases', 'Formula', 'LS', 'FS', 'BFS'], ['Mayenite', 'C12A7', '30.9', '-', ''], ['Calcio-olivine', 'g - C2S', '21.3', '-', ''], ['Tricalcium-aluminate', 'C3A', '12.9', '-', ''], ['Q- phase', 'Ca20Al26Mg3Si3O68', '14.4', '-', ''], ['Periclase', 'MgO', '8.2', '-', ''], ['Perovskite', 'CaTiO3', '1.3', '-', ''], ['Fayalite', 'Fe2SiO4', '-', '43.1', ''], ['Magnetite', 'Fe3O4', '-', '1.6', ''], ['Amorphous', '', '11', '55.3', '100']]",1,"Mineralogy and phase composition of the precursors.;[['Phases', 'Formula', 'LS', 'FS', 'BFS'], ['Mayenite', 'C12A7', '30.9', '-', ''], ['Calcio-olivine', 'g - C2S', '21.3', '-', ''], ['Tricalcium-aluminate', 'C3A', '12.9', '-', ''], ['Q- phase', 'Ca20Al26Mg3Si3O68', '14.4', '-', ''], ['Periclase', 'MgO', '8.2', '-', ''], ['Perovskite', 'CaTiO3', '1.3', '-', ''], ['Fayalite', 'Fe2SiO4', '-', '43.1', ''], ['Magnetite', 'Fe3O4', '-', '1.6', ''], ['Amorphous', '', '11', '55.3', '100']]",1,1,1,3,S0008884622002769_1,S0008884622002769,2022-09-19
493,Mineralogical composition and main physical characteristics of the cements.,"[['Cement', 'CEM I 52.5 N CE CP2 NF', 'CEM II/B-(LL-S) 32.5 R CE CP2 NF'], ['Origin', 'Villier au Bouin', 'Gaurain'], ['Bogue composition', 'Bogue composition', 'Bogue composition'], ['C3S (%)', '66.9', '70.23'], ['C2S (%)', '10.7', '7.66'], ['C3A (%)', '8.4', '8.43'], ['C4AF (%)', '7.6', '7.22'], ['', '', ''], ['Physical properties', 'Physical properties', 'Physical properties'], ['Absolute density', '3.13', '3.04'], ['Blaine surface (m2 g-1)', '359', '348.3'], ['Strength Rc28 (MPa)', '61.3', '47.8']]",1,"Mineralogical composition and main physical characteristics of the cements.;[['Cement', 'CEM I 52.5 N CE CP2 NF', 'CEM II/B-(LL-S) 32.5 R CE CP2 NF'], ['Origin', 'Villier au Bouin', 'Gaurain'], ['Bogue composition', 'Bogue composition', 'Bogue composition'], ['C3S (%)', '66.9', '70.23'], ['C2S (%)', '10.7', '7.66'], ['C3A (%)', '8.4', '8.43'], ['C4AF (%)', '7.6', '7.22'], ['', '', ''], ['Physical properties', 'Physical properties', 'Physical properties'], ['Absolute density', '3.13', '3.04'], ['Blaine surface (m2 g-1)', '359', '348.3'], ['Strength Rc28 (MPa)', '61.3', '47.8']]",1,1,1,3,S0008884609002026_0,S0008884609002026,2009-09-01
494,Mineralogical composition of the CSA clinker (KTS 100 provided by Belitex).,"[['Minerals (% weight)', 'Minerals (% weight)', 'Minerals (% weight)', 'Minerals (% weight)', 'Minerals (% weight)', 'Minerals (% weight)', 'Minerals (% weight)', 'Minerals (% weight)'], ['C4A3S', 'C2S', 'C12A7', 'CT', 'Periclase', 'CS', 'Quartz', 'Others'], ['68.5', '15.9', '9.5', '2.9', '1.5', '0.5', '0.5', '2.4']]",1,"Mineralogical composition of the CSA clinker (KTS 100 provided by Belitex).;[['Minerals (% weight)', 'Minerals (% weight)', 'Minerals (% weight)', 'Minerals (% weight)', 'Minerals (% weight)', 'Minerals (% weight)', 'Minerals (% weight)', 'Minerals (% weight)'], ['C4A3S', 'C2S', 'C12A7', 'CT', 'Periclase', 'CS', 'Quartz', 'Others'], ['68.5', '15.9', '9.5', '2.9', '1.5', '0.5', '0.5', '2.4']]",1,1,1,3,S000888460900204X_0,S000888460900204X,2009-09-10
495,Chemical (from XRF) and mineral (from XRD-Rietveld) composition of WPC.,"[['Oxide', 'Percentage (%)', 'Anhydrous phase', 'Percentage (%)'], ['SiO2', '24.41', '', ''], ['Al2O3', '2.16', '', ''], ['Fe2O3', '0.31', 'Alite', '72.9'], ['Fe2O3', '0.31', 'C2S', '20.3'], ['CaO', '68.78', 'C3A', '3.2'], ['MgO', '0.63', 'Gypsum', '1.7'], ['MgO', '0.63', 'Bassanite', '0.6'], ['SO3', '2.04', 'Other', '1.4'], ['Na2O', '0.09', '', ''], ['K2O', '0.06', '', ''], ['Na2Oeq', '0.13', '', '']]",1,"Chemical (from XRF) and mineral (from XRD-Rietveld) composition of WPC.;[['Oxide', 'Percentage (%)', 'Anhydrous phase', 'Percentage (%)'], ['SiO2', '24.41', '', ''], ['Al2O3', '2.16', '', ''], ['Fe2O3', '0.31', 'Alite', '72.9'], ['Fe2O3', '0.31', 'C2S', '20.3'], ['CaO', '68.78', 'C3A', '3.2'], ['MgO', '0.63', 'Gypsum', '1.7'], ['MgO', '0.63', 'Bassanite', '0.6'], ['SO3', '2.04', 'Other', '1.4'], ['Na2O', '0.09', '', ''], ['K2O', '0.06', '', ''], ['Na2Oeq', '0.13', '', '']]",1,1,1,3,S0008884623002624_0,S0008884623002624,2023-10-14
496,Chemical and mineralogical composition of the cementlegend,"[['Oxides', 'Wt. (%)', 'Phases', 'B-cal (%)', 'MB-cal'], ['SiO2', '20.7', 'Alite', '59.2', '73.6'], ['Al2O3', '4.9', 'Belite', '14.9', '4.9'], ['Fe2O3', '2.8', 'C3A', '8.3', '8.1'], ['CaO', '63.9', 'Ferrite', '8.4', '7.9'], ['MgO', '2.2', '', '', ''], ['SO3', '3.2', '', '', ''], ['K2O', '0.7', '', '', ''], ['Na2O', '0.1', '', '', ''], ['Na2O eq', '0.56', '', '', ''], ['Total', '98.5', 'Total', '90.8', '94.5']]",1,"Chemical and mineralogical composition of the cementlegend;[['Oxides', 'Wt. (%)', 'Phases', 'B-cal (%)', 'MB-cal'], ['SiO2', '20.7', 'Alite', '59.2', '73.6'], ['Al2O3', '4.9', 'Belite', '14.9', '4.9'], ['Fe2O3', '2.8', 'C3A', '8.3', '8.1'], ['CaO', '63.9', 'Ferrite', '8.4', '7.9'], ['MgO', '2.2', '', '', ''], ['SO3', '3.2', '', '', ''], ['K2O', '0.7', '', '', ''], ['Na2O', '0.1', '', '', ''], ['Na2O eq', '0.56', '', '', ''], ['Total', '98.5', 'Total', '90.8', '94.5']]",1,1,1,3,S0008884698001689_0,S0008884698001689,1999-04-23
497,Chemical analysis and Bogue composition of the CPA CEMI cement used in mortar production,"[['CaO', 'MgO', 'SiO2', 'Fe2O3', 'Al2O3', 'SO3', 'LI 1000 degC', 'C3S', 'C2S', 'C3A', 'C4AF'], ['64.8', '0.8', '21.3', '4.3', '3.7', '2.7', '1.2', '62.0', '14.0', '2.5', '13.1']]",1,"Chemical analysis and Bogue composition of the CPA CEMI cement used in mortar production;[['CaO', 'MgO', 'SiO2', 'Fe2O3', 'Al2O3', 'SO3', 'LI 1000 degC', 'C3S', 'C2S', 'C3A', 'C4AF'], ['64.8', '0.8', '21.3', '4.3', '3.7', '2.7', '1.2', '62.0', '14.0', '2.5', '13.1']]",1,1,1,3,S0008884602010384_0,S0008884602010384,2002-11-19
498,Chemical composition of cements (%),"[['', 'SiO2', 'Al2O3', 'Fe2O3', 'CaO', 'MgO', 'SO3', 'Na2O', 'K2O', 'Alc Na2Oe', 'C3S', 'C2S', 'C3A', 'C4AF', 'C3A+C4AF'], ['LA', '22.13', '4.24', '3.24', '64.28', '1.49', '3.03', '0.18', '0.48', '0.50', '51.7', '24.4', '5.8', '9.9', '15.7'], ['HA', '20.91', '5.09', '2.36', '63.07', '2.64', '2.92', '0.29', '1.04', '0.97', '51.9', '20.7', '9.5', '7.2', '16.7']]",1,"Chemical composition of cements (%);[['', 'SiO2', 'Al2O3', 'Fe2O3', 'CaO', 'MgO', 'SO3', 'Na2O', 'K2O', 'Alc Na2Oe', 'C3S', 'C2S', 'C3A', 'C4AF', 'C3A+C4AF'], ['LA', '22.13', '4.24', '3.24', '64.28', '1.49', '3.03', '0.18', '0.48', '0.50', '51.7', '24.4', '5.8', '9.9', '15.7'], ['HA', '20.91', '5.09', '2.36', '63.07', '2.64', '2.92', '0.29', '1.04', '0.97', '51.9', '20.7', '9.5', '7.2', '16.7']]",1,1,1,3,S0008884602010414_0,S0008884602010414,2002-11-16
499,"Type I Portland cement constituents, in mass percent Data from producer.","[['OPC Type I', 'CaO', 'SiO2', 'Al2O3', 'MgO', 'SO3', 'Na2O'], ['', '62.3', '20.8', '4.4', '3.8', '2.9', '0.39'], ['', 'Fe2O3', 'K2O', 'C3Al', 'C3S', 'C2S', 'Ignition loss'], ['', '2.4', '1.28', '8', '53', '20', '0.66']]",1,"Type I Portland cement constituents, in mass percent Data from producer.;[['OPC Type I', 'CaO', 'SiO2', 'Al2O3', 'MgO', 'SO3', 'Na2O'], ['', '62.3', '20.8', '4.4', '3.8', '2.9', '0.39'], ['', 'Fe2O3', 'K2O', 'C3Al', 'C3S', 'C2S', 'Ignition loss'], ['', '2.4', '1.28', '8', '53', '20', '0.66']]",1,1,1,3,S0008884601004720_0,S0008884601004720,2001-06-08
500,Chemical and physical properties of CMs,"[['Chemical analysis', 'Silica fume', 'Blast furnace slag', 'Type 10 cement', 'Type 10 cement', 'Type 10 cement'], ['SiO2', '93.6', '36.1', '20.8', 'C3S=59.9', 'C3S=59.9'], ['Al2O3', '0.3', '10.0', '4.1', 'C2S=14.6', 'C2S=14.6'], ['Fe2O3', '0.5', '0.5', '3.1', 'C3A=5.6', 'C3A=5.6'], ['CaO', '0.3', '33.9', '63.4', 'C3AF=9.5', 'C3AF=9.5'], ['MgO', '0.5', '15.4', '2.5', 'Compressive strength (MPa)', 'Compressive strength (MPa)'], ['Na2O eq.', '1.4', '0.42', '0.77', '3d', '22.9'], ['C', '1.9', '-', '-', '7d', '30.0'], ['LOI', '2.8', '-', '1.6', '28d', '35.9'], ['Specific gravity', '2.22', '2.88', '3.16', 'Initial setting time (min): 145', 'Initial setting time (min): 145'], ['BET (m2/kg)', '20250', '440', '340', 'Final setting time (min): 261', 'Final setting time (min): 261'], ['Percentage passing 45 mm', '100', '-', '87.4', 'Final setting time (min): 261', 'Final setting time (min): 261']]",1,"Chemical and physical properties of CMs;[['Chemical analysis', 'Silica fume', 'Blast furnace slag', 'Type 10 cement', 'Type 10 cement', 'Type 10 cement'], ['SiO2', '93.6', '36.1', '20.8', 'C3S=59.9', 'C3S=59.9'], ['Al2O3', '0.3', '10.0', '4.1', 'C2S=14.6', 'C2S=14.6'], ['Fe2O3', '0.5', '0.5', '3.1', 'C3A=5.6', 'C3A=5.6'], ['CaO', '0.3', '33.9', '63.4', 'C3AF=9.5', 'C3AF=9.5'], ['MgO', '0.5', '15.4', '2.5', 'Compressive strength (MPa)', 'Compressive strength (MPa)'], ['Na2O eq.', '1.4', '0.42', '0.77', '3d', '22.9'], ['C', '1.9', '-', '-', '7d', '30.0'], ['LOI', '2.8', '-', '1.6', '28d', '35.9'], ['Specific gravity', '2.22', '2.88', '3.16', 'Initial setting time (min): 145', 'Initial setting time (min): 145'], ['BET (m2/kg)', '20250', '440', '340', 'Final setting time (min): 261', 'Final setting time (min): 261'], ['Percentage passing 45 mm', '100', '-', '87.4', 'Final setting time (min): 261', 'Final setting time (min): 261']]",1,1,1,3,S0008884601004768_2,S0008884601004768,2001-06-08
501,Composition of cements used for lab concrete and mortar mixtures (% mass),"[['Cement code', '#133', '#170', '#051', '#143', '#017'], ['ASTM C150 designation', 'T-I', 'T-I', 'T-I/II', 'T-I', 'T-II'], ['SiO2', '21.06', '21.39', '20.62', '21.13', '20.56'], ['Al2O3', '4.51', '5.00', '4.34', '4.93', '3.92'], ['Fe2O3', '3.96', '3.59', '3.33', '1.95', '3.72'], ['CaO', '64.05', '63.86', '62.77', '64.57', '61.76'], ['MgO', '1.01', '2.87', '3.12', '2.87', '3.82'], ['SO3', '2.59', '2.39', '3.67', '2.52', '2.56'], ['Na2O', '0.19', '0.04', '0.23', '0.08', '0.37'], ['K2O', '0.65', '0.70', '0.53', '0.08', '0.36'], ['LOI', '1.22', '1.08', '0.90', '1.42', '2.14'], ['Alkalies as Na2O', '0.61', '0.50', '0.58', '0.13', '0.61'], ['Free CaO', '0.38', '0.47', '0.10', '0.81', '1.71'], ['Bogue compounds', '', '', '', '', ''], ['C3S', '55', '59', '52', '56', '55'], ['C2S', '19', '13', '20', '18', '18'], ['C3A', '6', '8', '7', '11', '5'], ['C4AF', '12', '11', '10', '6', '11'], ['Blaine surface area (cm2/g)', '4000', '3680', '4090', '3990', '4590']]",1,"Composition of cements used for lab concrete and mortar mixtures (% mass);[['Cement code', '#133', '#170', '#051', '#143', '#017'], ['ASTM C150 designation', 'T-I', 'T-I', 'T-I/II', 'T-I', 'T-II'], ['SiO2', '21.06', '21.39', '20.62', '21.13', '20.56'], ['Al2O3', '4.51', '5.00', '4.34', '4.93', '3.92'], ['Fe2O3', '3.96', '3.59', '3.33', '1.95', '3.72'], ['CaO', '64.05', '63.86', '62.77', '64.57', '61.76'], ['MgO', '1.01', '2.87', '3.12', '2.87', '3.82'], ['SO3', '2.59', '2.39', '3.67', '2.52', '2.56'], ['Na2O', '0.19', '0.04', '0.23', '0.08', '0.37'], ['K2O', '0.65', '0.70', '0.53', '0.08', '0.36'], ['LOI', '1.22', '1.08', '0.90', '1.42', '2.14'], ['Alkalies as Na2O', '0.61', '0.50', '0.58', '0.13', '0.61'], ['Free CaO', '0.38', '0.47', '0.10', '0.81', '1.71'], ['Bogue compounds', '', '', '', '', ''], ['C3S', '55', '59', '52', '56', '55'], ['C2S', '19', '13', '20', '18', '18'], ['C3A', '6', '8', '7', '11', '5'], ['C4AF', '12', '11', '10', '6', '11'], ['Blaine surface area (cm2/g)', '4000', '3680', '4090', '3990', '4590']]",1,1,1,3,S0008884699000629_3,S0008884699000629,1999-07-07
502,Calculated phases of calcium sulfoaluminate-belite cement,"[['Phase composition (wt%)', 'Composition 1 (wt%) (0.6 A + 0.2 B + 0.2 C)', 'Composition 2 (wt%) (0.6 A + 0.225 B + 0.175C)', 'Composition 3 (wt%) (0.6 A + 0.3 B + 0.1 C)', 'Composition 4 (wt%) (0.4 A + 0.25 B + 0.35 C)', 'Composition 5 (wt%) (0.4 A + 0.2 B + 0.4 C)'], ['C2S', '49.07', '52.49', '62.77', '50.79', '43.94'], ['C4A3S*', '10.15', '10.94', '13.97', '10.51', '8.91'], ['C4AF', '19.16', '20.41', '24.15', '18.81', '16.32'], ['CS*', '11.47', '10.39', 'Nil', '14.74', '16.88'], ['Free CaO', '7.71', '3.26', 'Nil', '2.43', '11.33'], ['A, Q 146; B, B 97; C, Q 51.', 'A, Q 146; B, B 97; C, Q 51.', 'A, Q 146; B, B 97; C, Q 51.', 'A, Q 146; B, B 97; C, Q 51.', 'A, Q 146; B, B 97; C, Q 51.', 'A, Q 146; B, B 97; C, Q 51.']]",1,"Calculated phases of calcium sulfoaluminate-belite cement;[['Phase composition (wt%)', 'Composition 1 (wt%) (0.6 A + 0.2 B + 0.2 C)', 'Composition 2 (wt%) (0.6 A + 0.225 B + 0.175C)', 'Composition 3 (wt%) (0.6 A + 0.3 B + 0.1 C)', 'Composition 4 (wt%) (0.4 A + 0.25 B + 0.35 C)', 'Composition 5 (wt%) (0.4 A + 0.2 B + 0.4 C)'], ['C2S', '49.07', '52.49', '62.77', '50.79', '43.94'], ['C4A3S*', '10.15', '10.94', '13.97', '10.51', '8.91'], ['C4AF', '19.16', '20.41', '24.15', '18.81', '16.32'], ['CS*', '11.47', '10.39', 'Nil', '14.74', '16.88'], ['Free CaO', '7.71', '3.26', 'Nil', '2.43', '11.33'], ['A, Q 146; B, B 97; C, Q 51.', 'A, Q 146; B, B 97; C, Q 51.', 'A, Q 146; B, B 97; C, Q 51.', 'A, Q 146; B, B 97; C, Q 51.', 'A, Q 146; B, B 97; C, Q 51.', 'A, Q 146; B, B 97; C, Q 51.']]",1,1,1,3,S0008884699000721_1,S0008884699000721,1999-09-21
503,Properties of pozzolanic cements and slag,"[['Test program', 'Test program', 'Test program', 'Cement (Type I)', 'Cement (Type I)', 'Slag'], ['Test program', 'Test program', 'Test program', 'CNS61', 'Taiwan Cement Corporation', 'China Steel Corporation'], ['Chemical properties (%)', 'SiO2(S)', 'SiO2(S)', '-', '22.01', '34.86'], ['Chemical properties (%)', 'Al2O3', 'Al2O3', '-', '5.57', '13.52'], ['Chemical properties (%)', 'Fe2O3(F)', 'Fe2O3(F)', '-', '3.44', '0.25'], ['Chemical properties (%)', 'S+A+F', 'S+A+F', '-', '31.02', '48.63'], ['Chemical properties (%)', 'CaO', 'CaO', '-', '62.8', '41.77'], ['Chemical properties (%)', 'MgO', 'MgO', 'Max: 6.0', '2.59', '7.18'], ['Chemical properties (%)', 'SO3', 'SO3', 'Max: 3.0', '2.08', '1.74'], ['Chemical properties (%)', 'f-CaO', 'f-CaO', '-', '1.05', '-'], ['Chemical properties (%)', 'TiO2', 'TiO2', '-', '0.52', '-'], ['Chemical properties (%)', 'Na2O', 'Na2O', '-', '0.40', '-'], ['Chemical properties (%)', 'K2O', 'K2O', '-', '0.78', '-'], ['Chemical properties (%)', 'V2O5', 'V2O5', '-', '0.05', '-'], ['Chemical properties (%)', 'Ignition loss', 'Ignition loss', 'Max: 3.0', '0.51', '0.31'], ['Chemical properties (%)', 'Insoluble Residue', 'Insoluble Residue', 'Max: 0.75', '0.08', '-'], ['Potential clinker', 'C3S', '-', '40.10', '-', ''], ['Potential clinker', '-', 'C2S', '32.08', '-', ''], ['Potential clinker', '-', 'C3A', '8.90', '-', ''], ['Potential clinker', '-', 'C4AF', '10.50', '-', ''], ['Physical properties', 'Fineness', 'Fineness', 'Min: 2800', '2970', '4350'], ['Physical properties', 'Specific gravity', 'Specific gravity', '-', '3.15', '2.88'], ['Physical properties', 'Initial setting (min/s)', 'Initial setting (min/s)', '45', '04:37 (W/C=0.47)', '-'], ['Physical properties', 'Final setting (min/s)', 'Final setting (min/s)', '06:15', '08:22', '-']]",1,"Properties of pozzolanic cements and slag;[['Test program', 'Test program', 'Test program', 'Cement (Type I)', 'Cement (Type I)', 'Slag'], ['Test program', 'Test program', 'Test program', 'CNS61', 'Taiwan Cement Corporation', 'China Steel Corporation'], ['Chemical properties (%)', 'SiO2(S)', 'SiO2(S)', '-', '22.01', '34.86'], ['Chemical properties (%)', 'Al2O3', 'Al2O3', '-', '5.57', '13.52'], ['Chemical properties (%)', 'Fe2O3(F)', 'Fe2O3(F)', '-', '3.44', '0.25'], ['Chemical properties (%)', 'S+A+F', 'S+A+F', '-', '31.02', '48.63'], ['Chemical properties (%)', 'CaO', 'CaO', '-', '62.8', '41.77'], ['Chemical properties (%)', 'MgO', 'MgO', 'Max: 6.0', '2.59', '7.18'], ['Chemical properties (%)', 'SO3', 'SO3', 'Max: 3.0', '2.08', '1.74'], ['Chemical properties (%)', 'f-CaO', 'f-CaO', '-', '1.05', '-'], ['Chemical properties (%)', 'TiO2', 'TiO2', '-', '0.52', '-'], ['Chemical properties (%)', 'Na2O', 'Na2O', '-', '0.40', '-'], ['Chemical properties (%)', 'K2O', 'K2O', '-', '0.78', '-'], ['Chemical properties (%)', 'V2O5', 'V2O5', '-', '0.05', '-'], ['Chemical properties (%)', 'Ignition loss', 'Ignition loss', 'Max: 3.0', '0.51', '0.31'], ['Chemical properties (%)', 'Insoluble Residue', 'Insoluble Residue', 'Max: 0.75', '0.08', '-'], ['Potential clinker', 'C3S', '-', '40.10', '-', ''], ['Potential clinker', '-', 'C2S', '32.08', '-', ''], ['Potential clinker', '-', 'C3A', '8.90', '-', ''], ['Potential clinker', '-', 'C4AF', '10.50', '-', ''], ['Physical properties', 'Fineness', 'Fineness', 'Min: 2800', '2970', '4350'], ['Physical properties', 'Specific gravity', 'Specific gravity', '-', '3.15', '2.88'], ['Physical properties', 'Initial setting (min/s)', 'Initial setting (min/s)', '45', '04:37 (W/C=0.47)', '-'], ['Physical properties', 'Final setting (min/s)', 'Final setting (min/s)', '06:15', '08:22', '-']]",1,1,1,3,S0008884603003636_0,S0008884603003636,2003-11-06
504,Mineralogical analysis of the PC and IFA used,"[['Mineral phase', 'Chemical formula', 'IFA', 'PC'], ['Calcite', 'CaCO3', '4.0', '-'], ['Anhydrite', 'CaSO4', '12.6', '7.1'], ['Halite', 'NaCl', '5.8', '-'], ['Sylvite', 'KCl', '3.9', '-'], ['Quartz', 'SiO2', '6.3', '-'], ['Melilite', '(Ca,Na)2(Al,Mg)(Si,Al)2O7', '9.0', '-'], ['Petalite', 'LiAlSiO4', '1.0', '-'], [""Friedel's salt"", 'Ca4Al2O6Cl2*10H2O', '1.3', '-'], ['Albite', 'NaAlSi3O8', '4.5', '-'], ['C3A', 'Ca3Al2O6', '1.7', '6.7'], ['C4AF', 'Ca4Al2Fe2O10', '-', '9.3'], ['C3S', 'Ca3SiO5', '-', '48.6'], ['C2S', 'Ca2SiO4', '-', '24.3'], ['Portlandite', 'Ca(OH)2', '-', '1.7'], ['Syngenite', 'K2Ca(SO4)2*H2O', '-', '2.3'], ['Others', '-', '49.9', '-']]",1,"Mineralogical analysis of the PC and IFA used;[['Mineral phase', 'Chemical formula', 'IFA', 'PC'], ['Calcite', 'CaCO3', '4.0', '-'], ['Anhydrite', 'CaSO4', '12.6', '7.1'], ['Halite', 'NaCl', '5.8', '-'], ['Sylvite', 'KCl', '3.9', '-'], ['Quartz', 'SiO2', '6.3', '-'], ['Melilite', '(Ca,Na)2(Al,Mg)(Si,Al)2O7', '9.0', '-'], ['Petalite', 'LiAlSiO4', '1.0', '-'], [""Friedel's salt"", 'Ca4Al2O6Cl2*10H2O', '1.3', '-'], ['Albite', 'NaAlSi3O8', '4.5', '-'], ['C3A', 'Ca3Al2O6', '1.7', '6.7'], ['C4AF', 'Ca4Al2Fe2O10', '-', '9.3'], ['C3S', 'Ca3SiO5', '-', '48.6'], ['C2S', 'Ca2SiO4', '-', '24.3'], ['Portlandite', 'Ca(OH)2', '-', '1.7'], ['Syngenite', 'K2Ca(SO4)2*H2O', '-', '2.3'], ['Others', '-', '49.9', '-']]",1,1,1,3,S0008884603003648_2,S0008884603003648,2003-11-07
