Repository: zakidotai/cemcat

# CemCat Streamlit Hosting Bundle

This folder is ready to be pushed to GitHub and deployed on Streamlit Cloud.

## Files included

- `streamlit_app.py` (main app)
- `requirements.txt`
- `data/ner_cems_40k.csv`
- `data/pii_abs.json`
- `data/clinker_comps_with_dates.csv`
- `upload/composition_cls_slag_updated.csv`

## Local run

```bash
streamlit run streamlit_app.py
```

File: crystalline_composition_gpt4_with_pii_tid_dates.csv (part 20 of 101)
,caption,tables,Label,text,pred_0,pred_1,pred_2,all_pred,pii_tid,pii,date
505,"Chemical analysis and physical properties of cement, slag and fly ash","[['Items', '', 'Cement (wt.%)', 'Slag (wt.%)', 'Fly ash (wt.%)'], ['Chemical ionization', 'SiO2', '22.0', '34.9', '51.2'], ['Chemical ionization', 'Al2O3', '5.6', '13.6', '24.3'], ['Chemical ionization', 'Fe2O3', '3.4', '0.5', '6.1'], ['Chemical ionization', 'CaO', '62.8', '41.8', '6.3'], ['Chemical ionization', 'MgO', '2.6', '7.2', '1.6'], ['Chemical ionization', 'SO3', '2.1', '1.7', '0.6'], ['Chemical ionization', 'Free CaO', '1.1', '-', '-'], ['Chemical ionization', 'TiO2', '0.5', '-', '-'], ['Chemical ionization', 'Na2O', '0.4', '-', '-'], ['Chemical ionization', 'K2O', '0.8', '-', '-'], ['Chemical ionization', 'Loss on ignition (LOI)', '0.5', '0.3', '0.9'], ['Chemical ionization', 'Insoluble residue', '0.1', '-', '-'], ['Potential clinker minerals', 'C3S', '40.1', '-', '-'], ['Potential clinker minerals', 'C2S', '32.8', '-', '-'], ['Potential clinker minerals', 'C3A', '8.9', '-', '-'], ['Potential clinker minerals', 'C4AF', '10.5', '-', '-'], ['Physical properties', 'Fineness (g/cm2)', '2970', '4350', '3110'], ['Physical properties', 'Density (g/cm3)', '3.15', '2.87', '2.21'], ['Physical properties', 'Setting time, I.S (h:min) Vicat', '4:37 (W/C=0.47)', '-', '-'], ['Physical properties', 'Setting time, F.S (h:min) Vicat', '8:22', '-', '-'], ['Physical properties', 'Retention on 325 sieve (%)', '-', '-', '8.0']]",1,"Chemical analysis and physical properties of cement, slag and fly ash;[['Items', '', 'Cement (wt.%)', 'Slag (wt.%)', 'Fly ash (wt.%)'], ['Chemical ionization', 'SiO2', '22.0', '34.9', '51.2'], ['Chemical ionization', 'Al2O3', '5.6', '13.6', '24.3'], ['Chemical ionization', 'Fe2O3', '3.4', '0.5', '6.1'], ['Chemical ionization', 'CaO', '62.8', '41.8', '6.3'], ['Chemical ionization', 'MgO', '2.6', '7.2', '1.6'], ['Chemical ionization', 'SO3', '2.1', '1.7', '0.6'], ['Chemical ionization', 'Free CaO', '1.1', '-', '-'], ['Chemical ionization', 'TiO2', '0.5', '-', '-'], ['Chemical ionization', 'Na2O', '0.4', '-', '-'], ['Chemical ionization', 'K2O', '0.8', '-', '-'], ['Chemical ionization', 'Loss on ignition (LOI)', '0.5', '0.3', '0.9'], ['Chemical ionization', 'Insoluble residue', '0.1', '-', '-'], ['Potential clinker minerals', 'C3S', '40.1', '-', '-'], ['Potential clinker minerals', 'C2S', '32.8', '-', '-'], ['Potential clinker minerals', 'C3A', '8.9', '-', '-'], ['Potential clinker minerals', 'C4AF', '10.5', '-', '-'], ['Physical properties', 'Fineness (g/cm2)', '2970', '4350', '3110'], ['Physical properties', 'Density (g/cm3)', '3.15', '2.87', '2.21'], ['Physical properties', 'Setting time, I.S (h:min) Vicat', '4:37 (W/C=0.47)', '-', '-'], ['Physical properties', 'Setting time, F.S (h:min) Vicat', '8:22', '-', '-'], ['Physical properties', 'Retention on 325 sieve (%)', '-', '-', '8.0']]",1,1,1,3,S0008884603003673_0,S0008884603003673,2003-11-13
506,The chemical composition of the cements [8-16],"[['Chemical composition (%)', 'CEMI42.5BV/SR/LA Degerhamn (SL)', 'CEMI42.5R Slite Std (N)'], ['CaO', '65', '62'], ['SiO2', '21.6', '20'], ['Al2O3', '3.5', '4.4'], ['Fe2O3', '4.4', '2.3'], ['K2O', '0.58', '1.4'], ['Na2O', '0.05', '0.2'], ['MgO', '0.78', '3.5'], ['SO3', '2.07', '3.7'], ['Ignition losses', '0.47', '2.4'], ['CO2', '0.14', '1.9'], ['', '', ''], ['Clinker minerals', 'Clinker minerals', 'Clinker minerals'], ['C2S', '21', '14'], ['C3S', '57', '57'], ['C3A', '1.7', '8'], ['C4AF', '13', '7'], ['', '', ''], ['Physical properties', 'Physical properties', 'Physical properties'], ['Water demand (%)', '25', '28'], ['Initial setting time (min)', '145', '154'], ['Density (kg/m3)', '3214', '3122'], ['Specific surface (m2/kg)', '305', '364']]",1,"The chemical composition of the cements [8-16];[['Chemical composition (%)', 'CEMI42.5BV/SR/LA Degerhamn (SL)', 'CEMI42.5R Slite Std (N)'], ['CaO', '65', '62'], ['SiO2', '21.6', '20'], ['Al2O3', '3.5', '4.4'], ['Fe2O3', '4.4', '2.3'], ['K2O', '0.58', '1.4'], ['Na2O', '0.05', '0.2'], ['MgO', '0.78', '3.5'], ['SO3', '2.07', '3.7'], ['Ignition losses', '0.47', '2.4'], ['CO2', '0.14', '1.9'], ['', '', ''], ['Clinker minerals', 'Clinker minerals', 'Clinker minerals'], ['C2S', '21', '14'], ['C3S', '57', '57'], ['C3A', '1.7', '8'], ['C4AF', '13', '7'], ['', '', ''], ['Physical properties', 'Physical properties', 'Physical properties'], ['Water demand (%)', '25', '28'], ['Initial setting time (min)', '145', '154'], ['Density (kg/m3)', '3214', '3122'], ['Specific surface (m2/kg)', '305', '364']]",1,1,1,3,S0008884603003727_1,S0008884603003727,2003-11-26
507,Composition of CSA and OPC clinkers (wt.%),"[['Clinker', 'C4A3S', 'C3S', 'C2S', 'C3A', 'C4AF', 'Perovskite'], ['CSA', '53.5', '', '21.2', '', '16.3', '9.0'], ['OPC', '', '61.6', '21.5', '7.6', '8.4', '']]",1,"Composition of CSA and OPC clinkers (wt.%);[['Clinker', 'C4A3S', 'C3S', 'C2S', 'C3A', 'C4AF', 'Perovskite'], ['CSA', '53.5', '', '21.2', '', '16.3', '9.0'], ['OPC', '', '61.6', '21.5', '7.6', '8.4', '']]",1,1,1,3,S0008884603003764_0,S0008884603003764,2003-11-26
508,Chemical microanalysis obtained in SEM-EDS (wt.% range value for five points),"[['Phase', 'Component', 'G1', 'G2', 'G3', 'G4', 'W1', 'W2', 'W3', 'W4'], ['C3A', 'Na2O', '1.3-1.8', '1.4-2.0', '1.0-2.0', '0.6-1.2', '5.2-5.9', '3.6-3.9', '1.3-1.7', '0.0-0.3'], ['C3A', 'K2O', '1.3-2.7', '1.2-1.8', '0.6-1.7', '0.3-0.6', '0.2-0.3', '0.2-0.4', '0.0-0.8', '0.1-0.2'], ['C3A', 'CaO', '51.6-55.4', '55.0-57.8', '53.9-58.9', '56.3-60.0', '51.7-55.8', '56.2-57.0', '59.3-60.2', '62.2-62.6'], ['Belite', 'SO3', 'tr', 'tr', '0.4-0.6', '0.4-0.6', '0.7-1.2', '0.7-1.0', '0.0-0.5', '0.0-0.0']]",1,"Chemical microanalysis obtained in SEM-EDS (wt.% range value for five points);[['Phase', 'Component', 'G1', 'G2', 'G3', 'G4', 'W1', 'W2', 'W3', 'W4'], ['C3A', 'Na2O', '1.3-1.8', '1.4-2.0', '1.0-2.0', '0.6-1.2', '5.2-5.9', '3.6-3.9', '1.3-1.7', '0.0-0.3'], ['C3A', 'K2O', '1.3-2.7', '1.2-1.8', '0.6-1.7', '0.3-0.6', '0.2-0.3', '0.2-0.4', '0.0-0.8', '0.1-0.2'], ['C3A', 'CaO', '51.6-55.4', '55.0-57.8', '53.9-58.9', '56.3-60.0', '51.7-55.8', '56.2-57.0', '59.3-60.2', '62.2-62.6'], ['Belite', 'SO3', 'tr', 'tr', '0.4-0.6', '0.4-0.6', '0.7-1.2', '0.7-1.0', '0.0-0.5', '0.0-0.0']]",1,1,1,3,S0008884603003776_6,S0008884603003776,2003-11-26
509,Phases composition based on Rietveld Method (wt.%),"[['Components', 'Grey cement clinker', 'Grey cement clinker', 'Grey cement clinker', 'Grey cement clinker', 'White cement clinker', 'White cement clinker', 'White cement clinker', 'White cement clinker'], ['Components', 'G1', 'G2', 'G3', 'G4', 'W1', 'W2', 'W3', 'W4'], ['Alite', '69.5 (0.2)', '66.3 (0.2)', '68.9 (0.2)', '66.9 (0.2)', '77.6 (0.2)', '66.2 (0.2)', '73.1 (0.2)', '67.9 (0.2)'], ['Belite', '13.6 (0.6)', '16.6 (0.5)', '13.7 (0.6)', '14.0 (0.5)', '13.1 (0.6)', '24.1 (0.5)', '16.4 (0.6)', '24.4 (0.5)'], ['C3A-cubic', '-', '1.3 (0.3)', '2.2 (0.3)', '5.1 (0.2)', '-', '-', '7.5 (0.3)', '6.5 (0.2)'], ['C3A-orthorhombic', '7.9 (0.2)', '5.8 (0.2)', '2.9 (0.2)', '2.6 (0.2)', '8.7 (0.2)', '8.5 (0.2)', '-', '0.8 (0.1)'], ['C4AF', '7.3 (0.3)', '9.5 (0.3)', '11.5 (0.3)', '10.2 (0.3)', '-', '-', '-', '-'], ['C12A7', '-', '-', '-', '-', '-', '-', '2.6 (0.2)', '-'], ['Free lime', '0.2 (0.1)', '0.2 (0.1)', '0.2 (0.1)', '0.3 (0.1)', '0.6 (0.1)', '1.2 (0.1)', '0.3 (0.1)', '0.4 (0.1)'], ['Periclase', '1.5 (0.0)', '0.3 (0.3)', '0.7 (0.1)', '0.9 (0.2)', '-', '-', '-', '-'], ['Total', '100', '100', '100', '100', '100', '100', '100', '100'], ['kh 2', '3.6', '3.4', '3.1', '3.2', '4.5', '3.9', '4.1', '2.3']]",1,"Phases composition based on Rietveld Method (wt.%);[['Components', 'Grey cement clinker', 'Grey cement clinker', 'Grey cement clinker', 'Grey cement clinker', 'White cement clinker', 'White cement clinker', 'White cement clinker', 'White cement clinker'], ['Components', 'G1', 'G2', 'G3', 'G4', 'W1', 'W2', 'W3', 'W4'], ['Alite', '69.5 (0.2)', '66.3 (0.2)', '68.9 (0.2)', '66.9 (0.2)', '77.6 (0.2)', '66.2 (0.2)', '73.1 (0.2)', '67.9 (0.2)'], ['Belite', '13.6 (0.6)', '16.6 (0.5)', '13.7 (0.6)', '14.0 (0.5)', '13.1 (0.6)', '24.1 (0.5)', '16.4 (0.6)', '24.4 (0.5)'], ['C3A-cubic', '-', '1.3 (0.3)', '2.2 (0.3)', '5.1 (0.2)', '-', '-', '7.5 (0.3)', '6.5 (0.2)'], ['C3A-orthorhombic', '7.9 (0.2)', '5.8 (0.2)', '2.9 (0.2)', '2.6 (0.2)', '8.7 (0.2)', '8.5 (0.2)', '-', '0.8 (0.1)'], ['C4AF', '7.3 (0.3)', '9.5 (0.3)', '11.5 (0.3)', '10.2 (0.3)', '-', '-', '-', '-'], ['C12A7', '-', '-', '-', '-', '-', '-', '2.6 (0.2)', '-'], ['Free lime', '0.2 (0.1)', '0.2 (0.1)', '0.2 (0.1)', '0.3 (0.1)', '0.6 (0.1)', '1.2 (0.1)', '0.3 (0.1)', '0.4 (0.1)'], ['Periclase', '1.5 (0.0)', '0.3 (0.3)', '0.7 (0.1)', '0.9 (0.2)', '-', '-', '-', '-'], ['Total', '100', '100', '100', '100', '100', '100', '100', '100'], ['kh 2', '3.6', '3.4', '3.1', '3.2', '4.5', '3.9', '4.1', '2.3']]",1,1,1,3,S0008884603003776_7,S0008884603003776,2003-11-26
510,Properties of ASTM Type I Portland cement,"[['Phase', 'Weight percent'], ['SiO2', '20.79'], ['Al2O3', '5.31'], ['FE2O3', '2.25'], ['CaO', '63.54'], ['MgO', '3.72'], ['SO3', '2.84'], ['C3S', '54'], ['C2S', '19'], ['C3A', '10'], ['C4AF', '7'], ['', ''], ['Properties', 'Properties'], ['Loss of ignition', '1.09'], ['Insoluble residue', '0.1'], ['Free lime', '-'], ['Sodium equivalent of alkalis', '0.51'], ['Blaine fineness (m2/kg)', '368']]",1,"Properties of ASTM Type I Portland cement;[['Phase', 'Weight percent'], ['SiO2', '20.79'], ['Al2O3', '5.31'], ['FE2O3', '2.25'], ['CaO', '63.54'], ['MgO', '3.72'], ['SO3', '2.84'], ['C3S', '54'], ['C2S', '19'], ['C3A', '10'], ['C4AF', '7'], ['', ''], ['Properties', 'Properties'], ['Loss of ignition', '1.09'], ['Insoluble residue', '0.1'], ['Free lime', '-'], ['Sodium equivalent of alkalis', '0.51'], ['Blaine fineness (m2/kg)', '368']]",1,1,1,3,S0008884601006731_0,S0008884601006731,2002-02-18
511,Oxide composition of Portland cement and RHA and mineralogical composition of Portland cement,"[['Oxide/mineral phase', 'Composition (wt.%)', 'Composition (wt.%)'], ['Oxide/mineral phase', 'Portland cement', 'RHA'], ['SiO2', '19.75', '65.2'], ['Al2O3', '4.84', ''], ['Fe2O3', '3.26', '0.2'], ['CaO', '62.66', '0.2'], ['MgO', '4.19', '0.9'], ['K2O', '0.54', '1.0'], ['Na2O', '0.06', '0.8'], ['TiO2', '0.44', ''], ['PbO', '0.07', ''], ['ZnO', '0.09', ''], ['MnO', '0.15', ''], ['P2O5', '0.03', ''], ['SO3', '2.13', ''], ['C3S', '76.8', ''], ['C2S', '5.51', ''], ['C3A', '7.31', ''], ['C4AF', '9.92', '']]",1,"Oxide composition of Portland cement and RHA and mineralogical composition of Portland cement;[['Oxide/mineral phase', 'Composition (wt.%)', 'Composition (wt.%)'], ['Oxide/mineral phase', 'Portland cement', 'RHA'], ['SiO2', '19.75', '65.2'], ['Al2O3', '4.84', ''], ['Fe2O3', '3.26', '0.2'], ['CaO', '62.66', '0.2'], ['MgO', '4.19', '0.9'], ['K2O', '0.54', '1.0'], ['Na2O', '0.06', '0.8'], ['TiO2', '0.44', ''], ['PbO', '0.07', ''], ['ZnO', '0.09', ''], ['MnO', '0.15', ''], ['P2O5', '0.03', ''], ['SO3', '2.13', ''], ['C3S', '76.8', ''], ['C2S', '5.51', ''], ['C3A', '7.31', ''], ['C4AF', '9.92', '']]",1,1,1,3,S0008884601006883_0,S0008884601006883,2002-02-28
512,Properties of Type I Portland cement,"[['Phase', 'Cement A (wt.%)', 'Cement B (wt.%)'], ['SiO2', '20.79', '21.4'], ['Al2O3', '5.31', '4.6'], ['Fe2O3', '2.25', '2.7'], ['CaO', '63.54', '65.8'], ['MgO', '3.72', '1.7'], ['SO3', '2.84', '2.4'], ['C3S', '54', '64'], ['C2S', '19', '-'], ['C3A', '10', '8'], ['C4AF', '7', '-'], ['', '', ''], ['Properties', 'Properties', 'Properties'], ['Loss on ignition', '1.09', '1.2'], ['Insoluble residue', '0.1', '0.35'], ['Free lime', '-', '0.92'], ['Sodium equivalent of alkalis', '0.51', '0.48'], ['Blaine fineness (m2/kg)', '368', '372']]",1,"Properties of Type I Portland cement;[['Phase', 'Cement A (wt.%)', 'Cement B (wt.%)'], ['SiO2', '20.79', '21.4'], ['Al2O3', '5.31', '4.6'], ['Fe2O3', '2.25', '2.7'], ['CaO', '63.54', '65.8'], ['MgO', '3.72', '1.7'], ['SO3', '2.84', '2.4'], ['C3S', '54', '64'], ['C2S', '19', '-'], ['C3A', '10', '8'], ['C4AF', '7', '-'], ['', '', ''], ['Properties', 'Properties', 'Properties'], ['Loss on ignition', '1.09', '1.2'], ['Insoluble residue', '0.1', '0.35'], ['Free lime', '-', '0.92'], ['Sodium equivalent of alkalis', '0.51', '0.48'], ['Blaine fineness (m2/kg)', '368', '372']]",1,1,1,3,S0008884601006895_0,S0008884601006895,2002-02-28
513,Chemical and mineralogical (Bogue) composition of clinkers,"[['Clinker', '1', '2'], ['SiO2', '22.43', '23.57'], ['Al2O3', '3.74', '3.81'], ['Fe2O3', '4.28', '1.62'], ['CaO', '63.28', '66.26'], ['MgO', '0.70', '0.58'], ['SO3', '3.62', '2.48'], ['K2O', '0.35', '0.34'], ['Na2O', '0.08', '0.08'], ['Na2Oe', '0.32', '0.30'], ['[SO3]/[Na2Oe]', '9.05', '6.46'], ['C3S', '42', '51'], ['C2S', '33', '29'], ['C3A', '3', '7'], ['C4AF', '13', '5'], ['CaSO4', '6', '4']]",1,"Chemical and mineralogical (Bogue) composition of clinkers;[['Clinker', '1', '2'], ['SiO2', '22.43', '23.57'], ['Al2O3', '3.74', '3.81'], ['Fe2O3', '4.28', '1.62'], ['CaO', '63.28', '66.26'], ['MgO', '0.70', '0.58'], ['SO3', '3.62', '2.48'], ['K2O', '0.35', '0.34'], ['Na2O', '0.08', '0.08'], ['Na2Oe', '0.32', '0.30'], ['[SO3]/[Na2Oe]', '9.05', '6.46'], ['C3S', '42', '51'], ['C2S', '33', '29'], ['C3A', '3', '7'], ['C4AF', '13', '5'], ['CaSO4', '6', '4']]",1,1,1,3,S0008884601006901_0,S0008884601006901,2002-02-28
514,Clinker phase composition as determined by XRD,"[['Clinker', '1', '2'], ['C3S', '39', '55'], ['C2S', '42', '36'], ['C3A', '3', '5'], ['C4AF', '14', '4'], ['CaSO4', '1', '0']]",1,"Clinker phase composition as determined by XRD;[['Clinker', '1', '2'], ['C3S', '39', '55'], ['C2S', '42', '36'], ['C3A', '3', '5'], ['C4AF', '14', '4'], ['CaSO4', '1', '0']]",0,1,1,2,S0008884601006901_1,S0008884601006901,2002-02-28
515,Na2Oe and SO3 content in cements and ratios SO3/Na2Oe and SO3/Al2O3,"[['Cement', 'Na2Oe', 'Na2Oe', 'SO3', 'SO3', 'SO3/Na2Oe', 'SO3/Al2O3 C3A', 'SO3/Al2O3 total'], ['Cement', 'Clinker', 'Total', 'Clinker', 'Total', 'mol', 'mol', 'mol'], ['1', '0.31', '0.31', '3.62', '3.62', '9.05', '4.7', '1.24'], ['1NS', '0.31', '1.18', '3.62', '4.75', '3.11', '6.16', '1.63'], ['1N', '0.31', '1.18', '3.62', '3.62', '2.4', '4.7', '1.2'], ['2', '0.30', '0.30', '2.48', '2.48', '6.41', '1.15', '0.84'], ['2NS', '0.30', '1.17', '2.48', '3.61', '2.38', '1.67', '1.21']]",1,"Na2Oe and SO3 content in cements and ratios SO3/Na2Oe and SO3/Al2O3;[['Cement', 'Na2Oe', 'Na2Oe', 'SO3', 'SO3', 'SO3/Na2Oe', 'SO3/Al2O3 C3A', 'SO3/Al2O3 total'], ['Cement', 'Clinker', 'Total', 'Clinker', 'Total', 'mol', 'mol', 'mol'], ['1', '0.31', '0.31', '3.62', '3.62', '9.05', '4.7', '1.24'], ['1NS', '0.31', '1.18', '3.62', '4.75', '3.11', '6.16', '1.63'], ['1N', '0.31', '1.18', '3.62', '3.62', '2.4', '4.7', '1.2'], ['2', '0.30', '0.30', '2.48', '2.48', '6.41', '1.15', '0.84'], ['2NS', '0.30', '1.17', '2.48', '3.61', '2.38', '1.67', '1.21']]",1,1,1,3,S0008884601006901_2,S0008884601006901,2002-02-28
516,Basic properties of cement,"[['SiO2 (%)', '20.04'], ['Al2O3 (%)', '5.35'], ['Fe2O3 (%)', '3.44'], ['CaO (%)', '63.16'], ['MgO (%)', '2.31'], ['SO3 (%)', '2.03'], ['Free CaO (%)', '0.99'], ['Ignition loss (%)', '0.90'], ['C3S (%)', '48'], ['C2S (%)', '24'], ['C3A (%)', '8.4'], ['C4AF (%)', '10.5'], ['Specific surface area (cm2/g)', '2940'], ['Specific gravity', '3.10']]",1,"Basic properties of cement;[['SiO2 (%)', '20.04'], ['Al2O3 (%)', '5.35'], ['Fe2O3 (%)', '3.44'], ['CaO (%)', '63.16'], ['MgO (%)', '2.31'], ['SO3 (%)', '2.03'], ['Free CaO (%)', '0.99'], ['Ignition loss (%)', '0.90'], ['C3S (%)', '48'], ['C2S (%)', '24'], ['C3A (%)', '8.4'], ['C4AF (%)', '10.5'], ['Specific surface area (cm2/g)', '2940'], ['Specific gravity', '3.10']]",1,1,1,3,S0008884601006937_0,S0008884601006937,2001-12-17
517,Cement characteristics (mass %),"[['Cement', 'K2O', 'Na2O', 'CaO (free)', 'C3A', 'C4AF', 'C3S', 'C2S'], ['Type I', '0.24', '0.21', '0.63', '3.4', '11.4', '59.4', '17.1']]",1,"Cement characteristics (mass %);[['Cement', 'K2O', 'Na2O', 'CaO (free)', 'C3A', 'C4AF', 'C3S', 'C2S'], ['Type I', '0.24', '0.21', '0.63', '3.4', '11.4', '59.4', '17.1']]",1,1,1,3,S0008884603001030_0,S0008884603001030,2003-04-25
518,"Chemical composition, Bogue calculation (original), free lime content, LSF, SR, AR, and the molar SO3 to alkali oxide ratio (R) defined according to Ref. [1], and quantitative phase composition determined by optical microscopy","[['wt.%', 'Plant 1', 'Plant 1', 'Plant 2', 'Plant 2', 'Plant 2'], ['wt.%', 'Ordinary', 'Mineralised', 'Ordinary', 'Mineralised (low SO3)', 'Mineralised (high SO3)'], ['CaO', '67.0', '66.6', '64.2', '65.1', '62.9'], ['SiO2', '22.2', '20.0', '20.3', '20.5', '20.4'], ['Al2O3', '4.55', '5.53', '4.83', '4.66', '4.90'], ['Fe2O3', '3.59', '3.50', '2.81', '2.38', '2.66'], ['Mn2O3', '0.017', '0.022', '0.199', '0.051', '0.033'], ['TiO2', '0.208', '0.274', '0.254', '0.134', '0.146'], ['K2O', '0.31', '0.61', '0.88', '0.92', '0.97'], ['SO3', '0.64', '1.95', '1.38', '1.72', '2.48'], ['P2O5', '0.210', '0.231', '0.099', '0.083', '0.165'], ['MgO', '0.78', '0.87', '4.06', '3.21', '3.86'], ['SrO', '0.136', '0.144', '0.026', '0.022', '0.047'], ['Na2O', '0.27', '0.29', '0.85', '0.87', '1.02'], ['F', '0.06', '0.23', '0.20', '0.39', '0.42'], ['s', '100.0', '100.3', '100.1', '100.0', '100.0'], ['', '', '', '', '', ''], ['Bogue calculation', 'Bogue calculation', 'Bogue calculation', 'Bogue calculation', 'Bogue calculation', 'Bogue calculation'], ['C3S', '65.5', '74.2', '64.6', '66.0', '60.7'], ['C2S', '14.2', '1.3', '9.4', '8.9', '12.7'], ['C3A', '6.0', '8.7', '8.1', '8.3', '8.5'], ['C4AF', '10.9', '10.7', '8.6', '7.2', '8.1'], ['Free lime', '0.71', '0.69', '1.51', '2.06', '0.89'], ['s', '97.3', '95.6', '92.2', '92.6', '90.8'], ['s Interstitial material', '20.3', '24.5', '26.0', '25.1', '26.6'], ['LSF', '0.96', '1.03', '1.00', '1.01', '0.97'], ['SR', '2.72', '2.21', '2.66', '2.91', '2.70'], ['AR', '1.27', '1.58', '1.72', '1.96', '1.84'], ['R', '1.04', '2.18', '0.75', '0.90', '1.15'], ['', '', '', '', '', ''], ['Optical microscopy', 'Optical microscopy', 'Optical microscopy', 'Optical microscopy', 'Optical microscopy', 'Optical microscopy'], ['Alite', '64', '70', '76', '74', '67'], ['Belite', '16', '3', '3', '3', '10'], ['Interstitial material', '20', '27', '21', '23', '23']]",1,"Chemical composition, Bogue calculation (original), free lime content, LSF, SR, AR, and the molar SO3 to alkali oxide ratio (R) defined according to Ref. [1], and quantitative phase composition determined by optical microscopy;[['wt.%', 'Plant 1', 'Plant 1', 'Plant 2', 'Plant 2', 'Plant 2'], ['wt.%', 'Ordinary', 'Mineralised', 'Ordinary', 'Mineralised (low SO3)', 'Mineralised (high SO3)'], ['CaO', '67.0', '66.6', '64.2', '65.1', '62.9'], ['SiO2', '22.2', '20.0', '20.3', '20.5', '20.4'], ['Al2O3', '4.55', '5.53', '4.83', '4.66', '4.90'], ['Fe2O3', '3.59', '3.50', '2.81', '2.38', '2.66'], ['Mn2O3', '0.017', '0.022', '0.199', '0.051', '0.033'], ['TiO2', '0.208', '0.274', '0.254', '0.134', '0.146'], ['K2O', '0.31', '0.61', '0.88', '0.92', '0.97'], ['SO3', '0.64', '1.95', '1.38', '1.72', '2.48'], ['P2O5', '0.210', '0.231', '0.099', '0.083', '0.165'], ['MgO', '0.78', '0.87', '4.06', '3.21', '3.86'], ['SrO', '0.136', '0.144', '0.026', '0.022', '0.047'], ['Na2O', '0.27', '0.29', '0.85', '0.87', '1.02'], ['F', '0.06', '0.23', '0.20', '0.39', '0.42'], ['s', '100.0', '100.3', '100.1', '100.0', '100.0'], ['', '', '', '', '', ''], ['Bogue calculation', 'Bogue calculation', 'Bogue calculation', 'Bogue calculation', 'Bogue calculation', 'Bogue calculation'], ['C3S', '65.5', '74.2', '64.6', '66.0', '60.7'], ['C2S', '14.2', '1.3', '9.4', '8.9', '12.7'], ['C3A', '6.0', '8.7', '8.1', '8.3', '8.5'], ['C4AF', '10.9', '10.7', '8.6', '7.2', '8.1'], ['Free lime', '0.71', '0.69', '1.51', '2.06', '0.89'], ['s', '97.3', '95.6', '92.2', '92.6', '90.8'], ['s Interstitial material', '20.3', '24.5', '26.0', '25.1', '26.6'], ['LSF', '0.96', '1.03', '1.00', '1.01', '0.97'], ['SR', '2.72', '2.21', '2.66', '2.91', '2.70'], ['AR', '1.27', '1.58', '1.72', '1.96', '1.84'], ['R', '1.04', '2.18', '0.75', '0.90', '1.15'], ['', '', '', '', '', ''], ['Optical microscopy', 'Optical microscopy', 'Optical microscopy', 'Optical microscopy', 'Optical microscopy', 'Optical microscopy'], ['Alite', '64', '70', '76', '74', '67'], ['Belite', '16', '3', '3', '3', '10'], ['Interstitial material', '20', '27', '21', '23', '23']]",1,1,1,3,S0008884603001157_1,S0008884603001157,2003-04-30
519,Composition of slag,"[['Oxide (%)', 'Slag', 'Cement'], ['SiO2', '35.04', '19.9'], ['Al2O3', '13.91', '4.62'], ['Fe2O3', '0.29', '3.97'], ['CaO', '39.43', '64.27'], ['MgO', '6.13', '1.73'], ['K2O', '0.39', '0.57'], ['Na2O', '0.34', ''], ['TiO2', '0.42', ''], ['P2O5', '<0.1', ''], ['MnO', '0.43', ''], ['SO3', '2.43', '2.56'], ['Sulphide sulphur as S2-', '0.44', ''], ['Cl', '80 ppm', ''], ['Loss on ignition', '1.45', '2.9'], ['Bogue compounds (%)', '', ''], ['C3S', '', '64.2'], ['C2S', '', '9.3'], ['C3A', '', '5.7'], ['C4AF', '', '12.2'], ['Fineness (m2/kg)', '460', '342']]",1,"Composition of slag;[['Oxide (%)', 'Slag', 'Cement'], ['SiO2', '35.04', '19.9'], ['Al2O3', '13.91', '4.62'], ['Fe2O3', '0.29', '3.97'], ['CaO', '39.43', '64.27'], ['MgO', '6.13', '1.73'], ['K2O', '0.39', '0.57'], ['Na2O', '0.34', ''], ['TiO2', '0.42', ''], ['P2O5', '<0.1', ''], ['MnO', '0.43', ''], ['SO3', '2.43', '2.56'], ['Sulphide sulphur as S2-', '0.44', ''], ['Cl', '80 ppm', ''], ['Loss on ignition', '1.45', '2.9'], ['Bogue compounds (%)', '', ''], ['C3S', '', '64.2'], ['C2S', '', '9.3'], ['C3A', '', '5.7'], ['C4AF', '', '12.2'], ['Fineness (m2/kg)', '460', '342']]",1,1,1,3,S000888460300125X_0,S000888460300125X,2003-05-01
520,Main compounds composition of cement and clinker (%),"[['', 'Collepardi', 'Authors'], ['', 'Clinker', 'Cement'], ['C3S', '61', '47.82'], ['C2S', '15', '23.14'], ['C3A', '3', '7.56'], ['C4AF', '11', '9.69']]",1,"Main compounds composition of cement and clinker (%);[['', 'Collepardi', 'Authors'], ['', 'Clinker', 'Cement'], ['C3S', '61', '47.82'], ['C2S', '15', '23.14'], ['C3A', '3', '7.56'], ['C4AF', '11', '9.69']]",1,1,1,3,S0008884603001352_2,S0008884603001352,2003-05-01
521,Compositional data for OPC and WPC,"[['', 'OPC', 'WPC'], ['Element (wt.%)', 'Element (wt.%)', 'Element (wt.%)'], ['CaO', '63.22', '68.34'], ['SiO2', '20.80', '24.30'], ['Al2O3', '4.62', '1.94'], ['Fe2O3', '2.57', '0.37'], ['MgO', '4.15', '0.59'], ['Na2O', '0.16', '0.13'], ['K2O', '0.51', '0.02'], ['SO3', '2.70', '2.01'], ['', '', ''], ['Bogue mineralogy (wt.%)', 'Bogue mineralogy (wt.%)', 'Bogue mineralogy (wt.%)'], ['C3S', '58', '72'], ['C2S', '16', '17'], ['C3A', '7', '5'], ['C4AF', '12', '1'], ['', '', ''], ['Other', 'Other', 'Other'], ['Free lime (wt.%)', '0.41', '1.57'], ['LOI (wt.%)', '0.90', '1.58'], ['Blaine surface area (m2/kg)', '312', '446']]",1,"Compositional data for OPC and WPC;[['', 'OPC', 'WPC'], ['Element (wt.%)', 'Element (wt.%)', 'Element (wt.%)'], ['CaO', '63.22', '68.34'], ['SiO2', '20.80', '24.30'], ['Al2O3', '4.62', '1.94'], ['Fe2O3', '2.57', '0.37'], ['MgO', '4.15', '0.59'], ['Na2O', '0.16', '0.13'], ['K2O', '0.51', '0.02'], ['SO3', '2.70', '2.01'], ['', '', ''], ['Bogue mineralogy (wt.%)', 'Bogue mineralogy (wt.%)', 'Bogue mineralogy (wt.%)'], ['C3S', '58', '72'], ['C2S', '16', '17'], ['C3A', '7', '5'], ['C4AF', '12', '1'], ['', '', ''], ['Other', 'Other', 'Other'], ['Free lime (wt.%)', '0.41', '1.57'], ['LOI (wt.%)', '0.90', '1.58'], ['Blaine surface area (m2/kg)', '312', '446']]",1,1,1,3,S0008884602008554_0,S0008884602008554,2002-06-04
522,Analyses and characteristics of clinkers used,"[['', 'Clinker no.', 'Clinker no.', 'Clinker no.', 'Clinker no.', 'Clinker no.', 'Clinker no.'], ['', '1', '2', '3', '4', '5', '6'], ['% SiO2', '22.53', '21.10', '21.18', '23.18', '19.47', '22.31'], ['% Al2O3', '5.66', '5.15', '5.89', '2.66', '6.37', '4.80'], ['% Fe2O3', '2.84', '3.86', '2.56', '4.21', '2.21', '3.26'], ['% CaO', '63.68', '67.70', '64.25', '65.61', '64.52', '63.76'], ['% MgO', '3.28', '1.23', '1.97', '2.63', '2.74', '1.00'], ['% SO3', '0.38', '0.07', '2.27', '0.74', '1.86', '2.48'], ['% Na2O', '0.36', '0.11', '0.38', '0.14', '0.32', '0.29'], ['% K2O', '0.93', '0.18', '0.96', '0.61', '1.27', '0.92'], ['% TiO2', '0.30', '0.31', '0.30', '0.14', '0.26', '0.15'], ['% P2O5', '0.09', '0.30', '0.14', '0.04', '0.34', '0.19'], ['% Mn2O3', '0.06', '0.02', '0.22', '0.06', '0.07', '0.13'], ['% SrO', '0.03', '0.08', '0.07', '0.05', '0.25', '0.19'], ['% Total', '100.14', '100.11', '100.19', '100.07', '99.68', '99.48'], ['% Na2Oeq', '0.97', '0.22', '1.01', '0.54', '1.15', '0.90'], ['Optimum % SO3', '3.69', '2.78', '3.97', '3.48', '3.89', '3.89'], ['% C3S', '43.31', '71.03', '54.41', '65.83', '64.70', '50.82'], ['% C2S', '32.00', '6.99', '19.76', '16.87', '7.09', '25.70'], ['% C3A', '11.23', '8.73', '12.44', '0.40', '14.73', '8.11'], ['% C4AF', '8.64', '11.75', '7.79', '12.81', '6.73', '9.92']]",1,"Analyses and characteristics of clinkers used;[['', 'Clinker no.', 'Clinker no.', 'Clinker no.', 'Clinker no.', 'Clinker no.', 'Clinker no.'], ['', '1', '2', '3', '4', '5', '6'], ['% SiO2', '22.53', '21.10', '21.18', '23.18', '19.47', '22.31'], ['% Al2O3', '5.66', '5.15', '5.89', '2.66', '6.37', '4.80'], ['% Fe2O3', '2.84', '3.86', '2.56', '4.21', '2.21', '3.26'], ['% CaO', '63.68', '67.70', '64.25', '65.61', '64.52', '63.76'], ['% MgO', '3.28', '1.23', '1.97', '2.63', '2.74', '1.00'], ['% SO3', '0.38', '0.07', '2.27', '0.74', '1.86', '2.48'], ['% Na2O', '0.36', '0.11', '0.38', '0.14', '0.32', '0.29'], ['% K2O', '0.93', '0.18', '0.96', '0.61', '1.27', '0.92'], ['% TiO2', '0.30', '0.31', '0.30', '0.14', '0.26', '0.15'], ['% P2O5', '0.09', '0.30', '0.14', '0.04', '0.34', '0.19'], ['% Mn2O3', '0.06', '0.02', '0.22', '0.06', '0.07', '0.13'], ['% SrO', '0.03', '0.08', '0.07', '0.05', '0.25', '0.19'], ['% Total', '100.14', '100.11', '100.19', '100.07', '99.68', '99.48'], ['% Na2Oeq', '0.97', '0.22', '1.01', '0.54', '1.15', '0.90'], ['Optimum % SO3', '3.69', '2.78', '3.97', '3.48', '3.89', '3.89'], ['% C3S', '43.31', '71.03', '54.41', '65.83', '64.70', '50.82'], ['% C2S', '32.00', '6.99', '19.76', '16.87', '7.09', '25.70'], ['% C3A', '11.23', '8.73', '12.44', '0.40', '14.73', '8.11'], ['% C4AF', '8.64', '11.75', '7.79', '12.81', '6.73', '9.92']]",1,1,1,3,S0008884602008621_0,S0008884602008621,2002-06-22
523,"Physical and chemical properties of cement, silica fume and fly ashes","[['', 'Cement', 'Silica fume', 'Fly ash', 'FA-S22', 'FA-B12', 'FA-S11'], ['Specific area (m2/kg)', '430', 'n.a.', '310', '569', '680', '667'], ['SiO2', '20.2%', '90.8', '56.6', '57.2', '56.6', '56.7'], ['Al2O3', '5.0', '0.5', '31.3', '32.6', '31.3', '32.7'], ['Fe2O3', '2.7', '0.1', '5.8', '4.5', '5.8', '4.7'], ['CaO', '64.4', 'tr', '2.9', '2.8', '2.9', '2.8'], ['MgO', '1.3', '0.3', '0.7', '0.7', '0.7', '0.8'], ['K2O', '0.9', '0.5', '1.8', '1.8', '1.8', '1.9'], ['Na2O', '0.06', '0.4', '0.1', '0.1', '0.1', '0.2'], ['Na2O eq.', '0.7', '0.7', '1.3', '1.3', '1.3', '1.4'], ['SO3', '3.3', '-', '0.6', '0.5', '0.6', '0.4'], ['<OI', '2.1', '3.3', '2.6', '2.7', '2.6', '3.0'], ['Minerals', 'C3S: 61%', 'Glass', 'Glass, mullite, quartz, magnetite, hematite', 'Glass, mullite, quartz, magnetite, hematite', 'Glass, mullite, quartz, magnetite, hematite', 'Glass, mullite, quartz, magnetite, hematite'], ['Minerals', 'C2S: 8%', 'Glass', 'Glass, mullite, quartz, magnetite, hematite', 'Glass, mullite, quartz, magnetite, hematite', 'Glass, mullite, quartz, magnetite, hematite', 'Glass, mullite, quartz, magnetite, hematite'], ['Minerals', 'C3A: 9%', 'Glass', 'Glass, mullite, quartz, magnetite, hematite', 'Glass, mullite, quartz, magnetite, hematite', 'Glass, mullite, quartz, magnetite, hematite', 'Glass, mullite, quartz, magnetite, hematite'], ['Minerals', 'C4AF: 8%', 'Glass', 'Glass, mullite, quartz, magnetite, hematite', 'Glass, mullite, quartz, magnetite, hematite', 'Glass, mullite, quartz, magnetite, hematite', 'Glass, mullite, quartz, magnetite, hematite']]",1,"Physical and chemical properties of cement, silica fume and fly ashes;[['', 'Cement', 'Silica fume', 'Fly ash', 'FA-S22', 'FA-B12', 'FA-S11'], ['Specific area (m2/kg)', '430', 'n.a.', '310', '569', '680', '667'], ['SiO2', '20.2%', '90.8', '56.6', '57.2', '56.6', '56.7'], ['Al2O3', '5.0', '0.5', '31.3', '32.6', '31.3', '32.7'], ['Fe2O3', '2.7', '0.1', '5.8', '4.5', '5.8', '4.7'], ['CaO', '64.4', 'tr', '2.9', '2.8', '2.9', '2.8'], ['MgO', '1.3', '0.3', '0.7', '0.7', '0.7', '0.8'], ['K2O', '0.9', '0.5', '1.8', '1.8', '1.8', '1.9'], ['Na2O', '0.06', '0.4', '0.1', '0.1', '0.1', '0.2'], ['Na2O eq.', '0.7', '0.7', '1.3', '1.3', '1.3', '1.4'], ['SO3', '3.3', '-', '0.6', '0.5', '0.6', '0.4'], ['<OI', '2.1', '3.3', '2.6', '2.7', '2.6', '3.0'], ['Minerals', 'C3S: 61%', 'Glass', 'Glass, mullite, quartz, magnetite, hematite', 'Glass, mullite, quartz, magnetite, hematite', 'Glass, mullite, quartz, magnetite, hematite', 'Glass, mullite, quartz, magnetite, hematite'], ['Minerals', 'C2S: 8%', 'Glass', 'Glass, mullite, quartz, magnetite, hematite', 'Glass, mullite, quartz, magnetite, hematite', 'Glass, mullite, quartz, magnetite, hematite', 'Glass, mullite, quartz, magnetite, hematite'], ['Minerals', 'C3A: 9%', 'Glass', 'Glass, mullite, quartz, magnetite, hematite', 'Glass, mullite, quartz, magnetite, hematite', 'Glass, mullite, quartz, magnetite, hematite', 'Glass, mullite, quartz, magnetite, hematite'], ['Minerals', 'C4AF: 8%', 'Glass', 'Glass, mullite, quartz, magnetite, hematite', 'Glass, mullite, quartz, magnetite, hematite', 'Glass, mullite, quartz, magnetite, hematite', 'Glass, mullite, quartz, magnetite, hematite']]",1,1,1,3,S0008884602008700_3,S0008884602008700,2002-06-14
524,Chemical composition and phase composition determined by three methods for the Portland cements studied,"[['', 'CaO', 'SiO2', 'Al2O3', 'Fe2O3', 'Na2O', 'K2O', 'MgO', 'SO3', 'Total', 'Free CaO'], ['OPCN', '63.6', '20.6', '4.6', '3.1', '0.5', '0.9', '1.6', '3.5', '98.4', '1.1'], ['OPCS', '64.4', '20.9', '5.7', '2.9', '0.6', '0.6', '1.9', '2.4', '99.4', '1.0'], ['', 'OPCN', 'OPCN', 'OPCN', 'OPCS', 'OPCS', 'OPCS', '', '', '', ''], ['Phase', 'Bogue', 'QXDA', 'Taylor', 'Bogue', 'QXDA', 'Taylor', '', '', '', ''], ['Alite', '52.6', '71.6', '72.3', '50.0', '65.6', '69.4', '', '', '', ''], ['Belite', '19.4', '10.9', '5.1', '22.2', '16.4', '7.6', '', '', '', ''], ['C3A', '6.9', '3.7', '4.2', '10.2', '8.0', '8.7', '', '', '', ''], ['C4AF', '9.4', '10.7', '10.7', '8.8', '7.4', '8.8', '', '', '', ''], ['Gypsum', '7.5', '3.1', '4.3', '5.2', '2.4', '2.7', '', '', '', ''], ['MgO', '1.6', '', '0.4', '1.9', '', '0.6', '', '', '', '']]",1,"Chemical composition and phase composition determined by three methods for the Portland cements studied;[['', 'CaO', 'SiO2', 'Al2O3', 'Fe2O3', 'Na2O', 'K2O', 'MgO', 'SO3', 'Total', 'Free CaO'], ['OPCN', '63.6', '20.6', '4.6', '3.1', '0.5', '0.9', '1.6', '3.5', '98.4', '1.1'], ['OPCS', '64.4', '20.9', '5.7', '2.9', '0.6', '0.6', '1.9', '2.4', '99.4', '1.0'], ['', 'OPCN', 'OPCN', 'OPCN', 'OPCS', 'OPCS', 'OPCS', '', '', '', ''], ['Phase', 'Bogue', 'QXDA', 'Taylor', 'Bogue', 'QXDA', 'Taylor', '', '', '', ''], ['Alite', '52.6', '71.6', '72.3', '50.0', '65.6', '69.4', '', '', '', ''], ['Belite', '19.4', '10.9', '5.1', '22.2', '16.4', '7.6', '', '', '', ''], ['C3A', '6.9', '3.7', '4.2', '10.2', '8.0', '8.7', '', '', '', ''], ['C4AF', '9.4', '10.7', '10.7', '8.8', '7.4', '8.8', '', '', '', ''], ['Gypsum', '7.5', '3.1', '4.3', '5.2', '2.4', '2.7', '', '', '', ''], ['MgO', '1.6', '', '0.4', '1.9', '', '0.6', '', '', '', '']]",1,1,1,3,S000888469900191X_0,S000888469900191X,2000-01-17
525,Cement oxide analysis,"[['', 'wt.%'], ['Oxide analysis', 'Oxide analysis'], ['SiO2', '19.85'], ['Al2O3', '5.67'], ['Fe2O3', '2.69'], ['CaO', '64.81'], ['MgO', '0.78'], ['Na2O', '0.19'], ['K2O', '0.49'], ['Na2O equivalent', '0.51'], ['TiO2', '0.51'], ['Mn2O3', '0.05'], ['P2O5', '0.19'], ['SrO', '0.22'], ['BaO', '0.00'], ['SO3', '3.15'], ['Loss on ignition', '1.44'], ['Insoluble residue', '0.17'], ['', ''], ['Potential composition', 'Potential composition'], ['C3S', '62.07'], ['C3A', '10.46'], ['C2S', '10.10'], ['C4AF', '8.20']]",1,"Cement oxide analysis;[['', 'wt.%'], ['Oxide analysis', 'Oxide analysis'], ['SiO2', '19.85'], ['Al2O3', '5.67'], ['Fe2O3', '2.69'], ['CaO', '64.81'], ['MgO', '0.78'], ['Na2O', '0.19'], ['K2O', '0.49'], ['Na2O equivalent', '0.51'], ['TiO2', '0.51'], ['Mn2O3', '0.05'], ['P2O5', '0.19'], ['SrO', '0.22'], ['BaO', '0.00'], ['SO3', '3.15'], ['Loss on ignition', '1.44'], ['Insoluble residue', '0.17'], ['', ''], ['Potential composition', 'Potential composition'], ['C3S', '62.07'], ['C3A', '10.46'], ['C2S', '10.10'], ['C4AF', '8.20']]",1,1,1,3,S0008884604000341_0,S0008884604000341,2004-02-26
526,Chemical analyses and physical properties of Portland cement and silica fume,"[['', 'Portland cement', 'Silica fume'], ['Chemical composition (%)', 'Chemical composition (%)', 'Chemical composition (%)'], ['Loss on ignition', '1.42', '2.37'], ['SiO2 (soluble)', '20.60', '90.54'], ['Al2O3', '6.14', '0.89'], ['Fe2O3', '3.72', '0.61'], ['CaO', '63.65', '1.60'], ['MgO', '1.29', '0.76'], ['SO3', '2.55', '1.16'], ['Specific weight (g/cm3)', '3.05', '2.11'], ['Specific surface (cm2/g)', '3204', '-'], ['Setting time (min)', '', ''], ['Initial', '110', '-'], ['Final', '215', '-'], ['Mineralogical components (%)', 'Mineralogical components (%)', 'Mineralogical components (%)'], ['C3S', '40.18', '-'], ['C2S', '28.83', '-'], ['C3A', '9.98', '-'], ['C4AF', '11.32', '-']]",1,"Chemical analyses and physical properties of Portland cement and silica fume;[['', 'Portland cement', 'Silica fume'], ['Chemical composition (%)', 'Chemical composition (%)', 'Chemical composition (%)'], ['Loss on ignition', '1.42', '2.37'], ['SiO2 (soluble)', '20.60', '90.54'], ['Al2O3', '6.14', '0.89'], ['Fe2O3', '3.72', '0.61'], ['CaO', '63.65', '1.60'], ['MgO', '1.29', '0.76'], ['SO3', '2.55', '1.16'], ['Specific weight (g/cm3)', '3.05', '2.11'], ['Specific surface (cm2/g)', '3204', '-'], ['Setting time (min)', '', ''], ['Initial', '110', '-'], ['Final', '215', '-'], ['Mineralogical components (%)', 'Mineralogical components (%)', 'Mineralogical components (%)'], ['C3S', '40.18', '-'], ['C2S', '28.83', '-'], ['C3A', '9.98', '-'], ['C4AF', '11.32', '-']]",1,1,1,3,S0008884604000389_0,S0008884604000389,2004-02-21
527,Chromium distribution in a clinker where 0.55 wt.% Cr was fed in the charge [4],"[['Phase', 'Cr (wt.%)'], ['C2S', '0.87'], ['C4AF', '0.55'], ['C3S', '0.39'], ['C3A', '0.04']]",1,"Chromium distribution in a clinker where 0.55 wt.% Cr was fed in the charge [4];[['Phase', 'Cr (wt.%)'], ['C2S', '0.87'], ['C4AF', '0.55'], ['C3S', '0.39'], ['C3A', '0.04']]",1,1,1,3,S0008884604000390_0,S0008884604000390,2004-02-21
528,Enthalpies of clinkering reactions (J/g),"[['Cr2O3 (wt.%)', 'C2S formation', 'Liquid formation', 'C2S polymorphic transformation'], ['0.00', '0.56', '1.92', '0.89'], ['0.05', '0.42', '1.37', '1.03'], ['0.10', '0.32', '1.50', '0.88'], ['0.30', '0.26', '1.71', '0.78'], ['0.50', '0.15', '1.94', '0.70'], ['0.80', '0.11', '2.08', '0.58'], ['1.00', '0.09', '2.11', '0.43']]",1,"Enthalpies of clinkering reactions (J/g);[['Cr2O3 (wt.%)', 'C2S formation', 'Liquid formation', 'C2S polymorphic transformation'], ['0.00', '0.56', '1.92', '0.89'], ['0.05', '0.42', '1.37', '1.03'], ['0.10', '0.32', '1.50', '0.88'], ['0.30', '0.26', '1.71', '0.78'], ['0.50', '0.15', '1.94', '0.70'], ['0.80', '0.11', '2.08', '0.58'], ['1.00', '0.09', '2.11', '0.43']]",0,1,1,2,S0008884604000390_3,S0008884604000390,2004-02-21
529,"RMCO2 emitted in the manufacture of ""pure"" cement compounds","[['Cement compound', 'Raw materials used', 'RMCO2 (g/g)', 'RMCO2 (g/ml)'], ['M (magnesia, periclase)', 'Magnesite', '1.092', '3.91'], ['C (calcia, quicklime)', 'Limestone', '0.785', '2.63'], ['C3S (alite)', 'Limestone+silica', '0.578', '1.80'], ['b-C2S (belite)', 'Limestone+silica', '0.511', '1.70'], ['C3A (tricalcium aluminate)', 'Limestone+alumina', '0.489', '1.50'], ['C4AF (calcium aluminoferrite)', 'As above+iron oxide', '0.362', '1.29'], ['NS (sodium metasilicate)', 'Soda+silica', '0.361', '-'], ['CA (monocalcium aluminate)', 'Limestone+alumina', '0.279', '0.83'], ['C4A3S (calcium sulfoaluminate)', 'As above+anhydrite', '0.216', '0.56']]",1,"RMCO2 emitted in the manufacture of ""pure"" cement compounds;[['Cement compound', 'Raw materials used', 'RMCO2 (g/g)', 'RMCO2 (g/ml)'], ['M (magnesia, periclase)', 'Magnesite', '1.092', '3.91'], ['C (calcia, quicklime)', 'Limestone', '0.785', '2.63'], ['C3S (alite)', 'Limestone+silica', '0.578', '1.80'], ['b-C2S (belite)', 'Limestone+silica', '0.511', '1.70'], ['C3A (tricalcium aluminate)', 'Limestone+alumina', '0.489', '1.50'], ['C4AF (calcium aluminoferrite)', 'As above+iron oxide', '0.362', '1.29'], ['NS (sodium metasilicate)', 'Soda+silica', '0.361', '-'], ['CA (monocalcium aluminate)', 'Limestone+alumina', '0.279', '0.83'], ['C4A3S (calcium sulfoaluminate)', 'As above+anhydrite', '0.216', '0.56']]",1,1,1,3,S0008884604000468_1,S0008884604000468,2004-02-26
530,Composition of the cement used in the tie manufacture,"[['C3S (wt.%)', '59'], ['C3A (wt.%)', '8'], ['Al2O3 (wt.%)', '4.4'], ['MgO (wt.%)', '3.5'], ['SO3 (wt.%)', '3.7'], ['Na2Oeq (wt.%)', '1.16'], ['SO3/Al2O3 (wt./wt.)', '0.84'], ['Fineness (m2/kg)', '550']]",1,"Composition of the cement used in the tie manufacture;[['C3S (wt.%)', '59'], ['C3A (wt.%)', '8'], ['Al2O3 (wt.%)', '4.4'], ['MgO (wt.%)', '3.5'], ['SO3 (wt.%)', '3.7'], ['Na2Oeq (wt.%)', '1.16'], ['SO3/Al2O3 (wt./wt.)', '0.84'], ['Fineness (m2/kg)', '550']]",1,1,1,3,S0008884604000638_0,S0008884604000638,2004-03-05
531,"Chemical analysis, modulus, and mineralogical compounds of cement","[['Chemical analysis (%)', 'Modulus', 'Mineralogical compounds (%)'], ['SiO2 (soluble) 20.60', 'Hydraulic mod., 2.09', 'C3S*40.18'], ['Insoluble residue 0.38', 'Silicate mod., 2.09', 'C2S 28.83'], ['Al2O3 6.14', 'Aluminum mod., 1.65', 'C3A 9.98'], ['Fe2O3 3.72', 'Lime standard, 91.87', 'C4AF 11.32'], ['CaO 63.65', '', ''], ['MgO 1.29', '', ''], ['SO3 - 2.55', '', ''], ['Loss on ignition 1.42', '', ''], ['Undetermined 0.25', '', ''], ['Free lime content (CaO) 2.08', '', '']]",1,"Chemical analysis, modulus, and mineralogical compounds of cement;[['Chemical analysis (%)', 'Modulus', 'Mineralogical compounds (%)'], ['SiO2 (soluble) 20.60', 'Hydraulic mod., 2.09', 'C3S*40.18'], ['Insoluble residue 0.38', 'Silicate mod., 2.09', 'C2S 28.83'], ['Al2O3 6.14', 'Aluminum mod., 1.65', 'C3A 9.98'], ['Fe2O3 3.72', 'Lime standard, 91.87', 'C4AF 11.32'], ['CaO 63.65', '', ''], ['MgO 1.29', '', ''], ['SO3 - 2.55', '', ''], ['Loss on ignition 1.42', '', ''], ['Undetermined 0.25', '', ''], ['Free lime content (CaO) 2.08', '', '']]",1,1,1,3,S000888469800249X_1,S000888469800249X,2000-02-14
