Repository: zakidotai/cemcat

# CemCat Streamlit Hosting Bundle

This folder is ready to be pushed to GitHub and deployed on Streamlit Cloud.

## Files included

- `streamlit_app.py` (main app)
- `requirements.txt`
- `data/ner_cems_40k.csv`
- `data/pii_abs.json`
- `data/clinker_comps_with_dates.csv`
- `upload/composition_cls_slag_updated.csv`

## Local run

```bash
streamlit run streamlit_app.py
```

File: crystalline_composition_gpt4_with_pii_tid_dates.csv (part 21 of 101)
,caption,tables,Label,text,pred_0,pred_1,pred_2,all_pred,pii_tid,pii,date
532,Chemical analyses and physical properties of portland cement and silica fume,"[['Chemical composition (%)', 'Portland cement', 'Silica fume'], ['Loss on ignition', '1.51', '2.37'], ['SiO2', '20.40', '90.54'], ['Al2O3', '6.33', '0.89'], ['Fe2O3', '3.57', '0.61'], ['CaO', '64.14', '1.60'], ['MgO', '1.29', '0.76'], ['SO3', '2.33', '1.16'], ['Specific weight (g/cm3)', '3.18', '2.11'], ['Specific surface (cm2/g)', '3371', '--'], ['Setting time (min.)', '', ''], ['Initial', '135', '--'], ['Final', '240', '--'], ['Mineralogical components (%)', '', ''], ['C3S, 46.94', '', ''], ['C2S, 22.35', '', ''], ['C3A, 10.74', '', ''], ['C4AF, 10.86', '', '']]",1,"Chemical analyses and physical properties of portland cement and silica fume;[['Chemical composition (%)', 'Portland cement', 'Silica fume'], ['Loss on ignition', '1.51', '2.37'], ['SiO2', '20.40', '90.54'], ['Al2O3', '6.33', '0.89'], ['Fe2O3', '3.57', '0.61'], ['CaO', '64.14', '1.60'], ['MgO', '1.29', '0.76'], ['SO3', '2.33', '1.16'], ['Specific weight (g/cm3)', '3.18', '2.11'], ['Specific surface (cm2/g)', '3371', '--'], ['Setting time (min.)', '', ''], ['Initial', '135', '--'], ['Final', '240', '--'], ['Mineralogical components (%)', '', ''], ['C3S, 46.94', '', ''], ['C2S, 22.35', '', ''], ['C3A, 10.74', '', ''], ['C4AF, 10.86', '', '']]",1,1,1,3,S0008884698002518_0,S0008884698002518,1999-05-24
533,Characteristics of cement used,"[['Characteristic', 'Result of test'], ['Phase composition (%)', ''], ['C3S', '58.75'], ['C3A', '3.94'], ['SO3', '2.42'], ['Other properties (%)', ''], ['Ignition loss', '0.37'], ['Insoluble parts', '0.45'], ['SiO2', '21.18'], ['Al2O3', '3.56'], ['Fe2O3', '4.80'], ['CaO', '64.91'], ['MgO', '0.71'], ['Alkalies as Na2O', '0.50'], ['Blaine specific surface (m2/kg)', '300']]",1,"Characteristics of cement used;[['Characteristic', 'Result of test'], ['Phase composition (%)', ''], ['C3S', '58.75'], ['C3A', '3.94'], ['SO3', '2.42'], ['Other properties (%)', ''], ['Ignition loss', '0.37'], ['Insoluble parts', '0.45'], ['SiO2', '21.18'], ['Al2O3', '3.56'], ['Fe2O3', '4.80'], ['CaO', '64.91'], ['MgO', '0.71'], ['Alkalies as Na2O', '0.50'], ['Blaine specific surface (m2/kg)', '300']]",1,1,1,3,S0008884699000241_0,S0008884699000241,2000-02-14
534,Mineralogical and chemical compositions of clinkers A and B and corresponding heats of hydration Mineralogical compositions were calculated according to Bogue equations.,"[['', 'A', 'B'], ['Composition (%)', 'Composition (%)', 'Composition (%)'], ['LSF', '0.82', '0.87'], ['SiO2', '24.7', '23.4'], ['Al2O3', '3.7', '3.9'], ['Fe203', '5.0', '5.3'], ['CaO', '63.1', '63.9'], ['MgO', '1.5', '1.5'], ['SO3', '0.4', '0.5'], ['Free lime', '0.6', '0.6'], ['C3S', '35', '46'], ['C2S', '45', '32'], ['C3A', '1.3', '1.4'], ['C4AF', '15', '16'], ['', '', ''], ['Heat of hydration (J/g)', 'Heat of hydration (J/g)', 'Heat of hydration (J/g)'], ['After 3 days', '211', '227'], ['After 14 days', '273', '295']]",1,"Mineralogical and chemical compositions of clinkers A and B and corresponding heats of hydration Mineralogical compositions were calculated according to Bogue equations.;[['', 'A', 'B'], ['Composition (%)', 'Composition (%)', 'Composition (%)'], ['LSF', '0.82', '0.87'], ['SiO2', '24.7', '23.4'], ['Al2O3', '3.7', '3.9'], ['Fe203', '5.0', '5.3'], ['CaO', '63.1', '63.9'], ['MgO', '1.5', '1.5'], ['SO3', '0.4', '0.5'], ['Free lime', '0.6', '0.6'], ['C3S', '35', '46'], ['C2S', '45', '32'], ['C3A', '1.3', '1.4'], ['C4AF', '15', '16'], ['', '', ''], ['Heat of hydration (J/g)', 'Heat of hydration (J/g)', 'Heat of hydration (J/g)'], ['After 3 days', '211', '227'], ['After 14 days', '273', '295']]",1,1,1,3,S0008884600004270_1,S0008884600004270,2001-03-30
535,"Chemical analysis and physical properties of cement, slag and fly ash","[['Items', 'Items', 'Cement', 'Slag', 'Fly ash'], ['Chemical', 'SiO2 (S)', '22.0', '34.9', '51.2'], ['Chemical', 'Al2O3 (A)', '5.6', '13.6', '24.3'], ['Chemical', 'Fe2O3 (F)', '3.4', '0.5', '6.1'], ['Chemical', 'CaO (O)', '62.8', '41.8', '6.3'], ['Chemical', 'MgO (M)', '2.6', '7.2', '1.6'], ['Chemical', 'SO3 (S)', '2.1', '1.7', '0.6'], ['Chemical', 'Free-CaO', '1.1', '-', '-'], ['Chemical', 'TiO2 (T)', '0.5', '-', '-'], ['Chemical', 'Na2O (N)', '0.4', '-', '-'], ['Chemical', 'K2O (K)', '0.8', '-', '-'], ['Chemical', 'Loss on Ignition (LOI)', '0.5', '0.3', '4.9'], ['Chemical', 'Insolubility', '0.1', '-', '-'], ['Potential clinker', 'C3S', '40.1', '-', '-'], ['Potential clinker', 'C2S', '32.8', '-', '-'], ['Potential clinker', 'C3A', '8.9', '-', '-'], ['Potential clinker', 'C4AF', '10.5', '-', '-'], ['Physical properties', 'Fineness (cm2/g)', '2970', '4350', '3110'], ['Physical properties', 'Density (g/cm3)', '3.15', '2.87', '2.21'], ['Physical properties', 'Setting time, I.S (h: min) Vicat', '4:37 (W/C=0.47)', '-', '-'], ['Physical properties', 'Setting time, F.S (h:min) Vicat', '8:22', '-', '-'], ['Physical properties', 'Retention on # 325 sieve (%)', '-', '-', '8.0']]",1,"Chemical analysis and physical properties of cement, slag and fly ash;[['Items', 'Items', 'Cement', 'Slag', 'Fly ash'], ['Chemical', 'SiO2 (S)', '22.0', '34.9', '51.2'], ['Chemical', 'Al2O3 (A)', '5.6', '13.6', '24.3'], ['Chemical', 'Fe2O3 (F)', '3.4', '0.5', '6.1'], ['Chemical', 'CaO (O)', '62.8', '41.8', '6.3'], ['Chemical', 'MgO (M)', '2.6', '7.2', '1.6'], ['Chemical', 'SO3 (S)', '2.1', '1.7', '0.6'], ['Chemical', 'Free-CaO', '1.1', '-', '-'], ['Chemical', 'TiO2 (T)', '0.5', '-', '-'], ['Chemical', 'Na2O (N)', '0.4', '-', '-'], ['Chemical', 'K2O (K)', '0.8', '-', '-'], ['Chemical', 'Loss on Ignition (LOI)', '0.5', '0.3', '4.9'], ['Chemical', 'Insolubility', '0.1', '-', '-'], ['Potential clinker', 'C3S', '40.1', '-', '-'], ['Potential clinker', 'C2S', '32.8', '-', '-'], ['Potential clinker', 'C3A', '8.9', '-', '-'], ['Potential clinker', 'C4AF', '10.5', '-', '-'], ['Physical properties', 'Fineness (cm2/g)', '2970', '4350', '3110'], ['Physical properties', 'Density (g/cm3)', '3.15', '2.87', '2.21'], ['Physical properties', 'Setting time, I.S (h: min) Vicat', '4:37 (W/C=0.47)', '-', '-'], ['Physical properties', 'Setting time, F.S (h:min) Vicat', '8:22', '-', '-'], ['Physical properties', 'Retention on # 325 sieve (%)', '-', '-', '8.0']]",1,1,1,3,S0008884600004397_0,S0008884600004397,2001-03-30
536,Cement composition and fineness,"[['', 'PZ-375-EZ', 'EPZ', 'HS-cement', 'British 42.5N'], ['Loss on ignition (1000degC)', '2.6', '1.9', '1.2', 'nd'], ['Insoluble residue', '0.7', '0.6', '0.6', 'nd'], ['SiO2', '19.9', '24.7', '21.2', '20.5'], ['Al2O3', '4.6', '7.9', '3.2', '4.6'], ['Fe2O3', '2.7', '1.7', '4.8', '3.3'], ['CaO', '61.9', '54.1', '63.1', '63.5'], ['MgO', '2.4', '3.4', '1.4', '2.1'], ['SO3', '2.9', '2.6', '2.4', '1.2'], ['Na2O', '0.3', 'nd', 'nd', '<0.05'], ['K2O', '1.0', 'nd', 'nd', '0.5'], ['C3A (Bogue)', 'nd', 'nd', '0.3', 'nd'], ['Specific surface (Blaine)', '3550', '2900', '2850', '3480']]",1,"Cement composition and fineness;[['', 'PZ-375-EZ', 'EPZ', 'HS-cement', 'British 42.5N'], ['Loss on ignition (1000degC)', '2.6', '1.9', '1.2', 'nd'], ['Insoluble residue', '0.7', '0.6', '0.6', 'nd'], ['SiO2', '19.9', '24.7', '21.2', '20.5'], ['Al2O3', '4.6', '7.9', '3.2', '4.6'], ['Fe2O3', '2.7', '1.7', '4.8', '3.3'], ['CaO', '61.9', '54.1', '63.1', '63.5'], ['MgO', '2.4', '3.4', '1.4', '2.1'], ['SO3', '2.9', '2.6', '2.4', '1.2'], ['Na2O', '0.3', 'nd', 'nd', '<0.05'], ['K2O', '1.0', 'nd', 'nd', '0.5'], ['C3A (Bogue)', 'nd', 'nd', '0.3', 'nd'], ['Specific surface (Blaine)', '3550', '2900', '2850', '3480']]",1,1,1,3,S0008884601005324_0,S0008884601005324,2001-07-17
537,Phases present in SAC and FAC cements (from XRD),"[['Phase', 'SAC', 'FAC'], ['C2S', '', '?'], ['C3S', '', ''], ['C', '', ''], ['C4A3s', '', ''], ['Cs', '', ''], ['Cc', '', ''], ['C3A', '', ''], ['C4AF', '', ''], ['Gypsum', '', '']]",1,"Phases present in SAC and FAC cements (from XRD);[['Phase', 'SAC', 'FAC'], ['C2S', '', '?'], ['C3S', '', ''], ['C', '', ''], ['C4A3s', '', ''], ['Cs', '', ''], ['Cc', '', ''], ['C3A', '', ''], ['C4AF', '', ''], ['Gypsum', '', '']]",0,1,1,2,S0008884601005439_4,S0008884601005439,2002-01-18
538,Chemical and physical properties of cement,"[['Chemical composition', 'Mass (%)'], ['SiO2', '21.1'], ['Al2O3', '4.4'], ['Fe2O3', '2.6'], ['CaO', '62.0'], ['MgO', '2.78'], ['SO3', '2.71'], ['K2O', '0.68'], ['Na2O', '0.25'], ['Na2O eq.', '0.70'], ['LOI', '2.72'], ['', ''], ['Bogue composition', 'Mass (%)'], ['C3S', '51'], ['C2S', '22'], ['C3A', '7'], ['C4AF', '8'], ['', ''], ['Physical properties', 'Physical properties'], ['Blaine fineness', '350 cm2/g'], ['Vicat initial setting time', '150 min'], ['Vicat final setting time', '260 min'], ['3-Day compressive strength', '17 MPa'], ['28-Day compressive strength', '36 MPa']]",1,"Chemical and physical properties of cement;[['Chemical composition', 'Mass (%)'], ['SiO2', '21.1'], ['Al2O3', '4.4'], ['Fe2O3', '2.6'], ['CaO', '62.0'], ['MgO', '2.78'], ['SO3', '2.71'], ['K2O', '0.68'], ['Na2O', '0.25'], ['Na2O eq.', '0.70'], ['LOI', '2.72'], ['', ''], ['Bogue composition', 'Mass (%)'], ['C3S', '51'], ['C2S', '22'], ['C3A', '7'], ['C4AF', '8'], ['', ''], ['Physical properties', 'Physical properties'], ['Blaine fineness', '350 cm2/g'], ['Vicat initial setting time', '150 min'], ['Vicat final setting time', '260 min'], ['3-Day compressive strength', '17 MPa'], ['28-Day compressive strength', '36 MPa']]",1,1,1,3,S000888460300214X_1,S000888460300214X,2003-08-06
539,Main properties of the constituents used for the fabrication of artificial stones,"[['Constituents', 'Constituents', 'Sg', 'Sc', 'CEM I', 'CEM II', 'LF', 'SF'], ['Surface mass (m2/kg)', 'Surface mass (m2/kg)', '290', '', '314', '490', '290', '3400'], ['Rate (%) of limestone fillers', 'Rate (%) of limestone fillers', '5', '0', '4', '19', '100', ''], ['Rate of clinker (%)', 'Rate of clinker (%)', '', '', '96', '81', '', ''], ['Bogue composition of the clinker', 'C3S', '', '', '61.8', '61.8', '', ''], ['Bogue composition of the clinker', 'C2S', '', '', '23.4', '23.4', '', ''], ['Bogue composition of the clinker', 'C3A', '', '', '10.9', '10.9', '', ''], ['Bogue composition of the clinker', 'C4AF', '', '', '1.3', '1.3', '', ''], ['Compressive strength (MPa)', '2j', '', '', '26.1', '30.4', '', ''], ['Compressive strength (MPa)', '3j', '', '', '33.2', '36.9', '', ''], ['Compressive strength (MPa)', '7j', '', '', '42', '39', '', ''], ['Compressive strength (MPa)', '28j', '', '', '58.9', '53.9', '', ''], ['Compressive strength (MPa)', '-', '45', '', '', '', '', ''], ['Modulus of elasticity (GPa)', 'Modulus of elasticity (GPa)', '54', '75', '', '', '', ''], ['Bond coefficient (p)', 'Bond coefficient (p)', '0.81', '0.80', '', '', '', ''], ['Ceiling coefficient (q)', 'Ceiling coefficient (q)', '0.005', '0', '', '', '', ''], ['Tensile coefficient (kt)', 'Tensile coefficient (kt)', '0.46', '0.48', '', '', '', ''], ['Coefficient of endogenous shrinkage (K c)', 'Coefficient of endogenous shrinkage (K c)', '', '', '19', '19', '', ''], ['Kinetic term, d(7)', '', '', '', '-0.0150', '-0.0116', '', ''], ['Kinetic function, d(t)=alog(t)+b', 'a', '', '', '0.0247', '0.0189', '', ''], ['Kinetic function, d(t)=alog(t)+b', 'b', '', '', '-0.0357', '-0.0272', '', ''], ['Coefficient of activity humid medium, K  p (t)=alog(t)+b', 'a', '', '', '', '', '', '6.5'], ['Coefficient of activity humid medium, K  p (t)=alog(t)+b', 'b', '', '', '', '', '', '-1.66'], [""Coefficient of activity dry medium, K  p (t)=a'log(t)+b'"", ""a'"", '', '', '', '', '', '2.57'], [""Coefficient of activity dry medium, K  p (t)=a'log(t)+b'"", ""b'"", '', '', '', '', '', '0.08']]",1,"Main properties of the constituents used for the fabrication of artificial stones;[['Constituents', 'Constituents', 'Sg', 'Sc', 'CEM I', 'CEM II', 'LF', 'SF'], ['Surface mass (m2/kg)', 'Surface mass (m2/kg)', '290', '', '314', '490', '290', '3400'], ['Rate (%) of limestone fillers', 'Rate (%) of limestone fillers', '5', '0', '4', '19', '100', ''], ['Rate of clinker (%)', 'Rate of clinker (%)', '', '', '96', '81', '', ''], ['Bogue composition of the clinker', 'C3S', '', '', '61.8', '61.8', '', ''], ['Bogue composition of the clinker', 'C2S', '', '', '23.4', '23.4', '', ''], ['Bogue composition of the clinker', 'C3A', '', '', '10.9', '10.9', '', ''], ['Bogue composition of the clinker', 'C4AF', '', '', '1.3', '1.3', '', ''], ['Compressive strength (MPa)', '2j', '', '', '26.1', '30.4', '', ''], ['Compressive strength (MPa)', '3j', '', '', '33.2', '36.9', '', ''], ['Compressive strength (MPa)', '7j', '', '', '42', '39', '', ''], ['Compressive strength (MPa)', '28j', '', '', '58.9', '53.9', '', ''], ['Compressive strength (MPa)', '-', '45', '', '', '', '', ''], ['Modulus of elasticity (GPa)', 'Modulus of elasticity (GPa)', '54', '75', '', '', '', ''], ['Bond coefficient (p)', 'Bond coefficient (p)', '0.81', '0.80', '', '', '', ''], ['Ceiling coefficient (q)', 'Ceiling coefficient (q)', '0.005', '0', '', '', '', ''], ['Tensile coefficient (kt)', 'Tensile coefficient (kt)', '0.46', '0.48', '', '', '', ''], ['Coefficient of endogenous shrinkage (K c)', 'Coefficient of endogenous shrinkage (K c)', '', '', '19', '19', '', ''], ['Kinetic term, d(7)', '', '', '', '-0.0150', '-0.0116', '', ''], ['Kinetic function, d(t)=alog(t)+b', 'a', '', '', '0.0247', '0.0189', '', ''], ['Kinetic function, d(t)=alog(t)+b', 'b', '', '', '-0.0357', '-0.0272', '', ''], ['Coefficient of activity humid medium, K  p (t)=alog(t)+b', 'a', '', '', '', '', '', '6.5'], ['Coefficient of activity humid medium, K  p (t)=alog(t)+b', 'b', '', '', '', '', '', '-1.66'], [""Coefficient of activity dry medium, K  p (t)=a'log(t)+b'"", ""a'"", '', '', '', '', '', '2.57'], [""Coefficient of activity dry medium, K  p (t)=a'log(t)+b'"", ""b'"", '', '', '', '', '', '0.08']]",1,1,1,3,S0008884603002217_0,S0008884603002217,2003-08-08
540,Compositional data for ordinary and white Portland cements,"[['', 'OPC (wt.%)', 'WPC (wt.%)'], ['Element', 'Element', 'Element'], ['CaO', '63.22', '68.34'], ['SiO2', '20.80', '24.30'], ['Al2O3', '4.62', '1.94'], ['Fe2O3', '2.57', '0.37'], ['MgO', '4.15', '0.59'], ['Na2O', '0.16', '0.13'], ['K2O', '0.51', '0.02'], ['SO3', '2.70', '2.01'], ['', '', ''], ['Bogue mineralogy', 'Bogue mineralogy', 'Bogue mineralogy'], ['C3S', '58', '72'], ['C2S', '16', '17'], ['C3A', '7', '5'], ['C4AF', '12', '1'], ['', '', ''], ['Other', 'Other', 'Other'], ['Free Lime', '0.41', '1.57'], ['LOI', '0.90', '1.58'], ['Blaine surface area (m2/kg)', '312', '446']]",1,"Compositional data for ordinary and white Portland cements;[['', 'OPC (wt.%)', 'WPC (wt.%)'], ['Element', 'Element', 'Element'], ['CaO', '63.22', '68.34'], ['SiO2', '20.80', '24.30'], ['Al2O3', '4.62', '1.94'], ['Fe2O3', '2.57', '0.37'], ['MgO', '4.15', '0.59'], ['Na2O', '0.16', '0.13'], ['K2O', '0.51', '0.02'], ['SO3', '2.70', '2.01'], ['', '', ''], ['Bogue mineralogy', 'Bogue mineralogy', 'Bogue mineralogy'], ['C3S', '58', '72'], ['C2S', '16', '17'], ['C3A', '7', '5'], ['C4AF', '12', '1'], ['', '', ''], ['Other', 'Other', 'Other'], ['Free Lime', '0.41', '1.57'], ['LOI', '0.90', '1.58'], ['Blaine surface area (m2/kg)', '312', '446']]",1,1,1,3,S0008884603002242_0,S0008884603002242,2003-08-05
541,Sulfoaluminate and Portland cement chemical analysis and potential mineral composition,"[['', '', 'Sulfoaluminate cement', '', 'Portland cement'], ['Cement chemical analysis (%)', 'Cement chemical analysis (%)', 'Cement chemical analysis (%)', 'Cement chemical analysis (%)', 'Cement chemical analysis (%)'], ['SiO2', '', '15.52', '', '19.81'], ['Al2O3', '', '13.08', '', '4.99'], ['Fe2O3', '', '5.20', '', '3.85'], ['CaO', '', '50.33', '', '62.44'], ['MgO', '', '1.62', '', '2.63'], ['K2O', '', '0.05', '', '0.53'], ['Na2O', '', '0.03', '', '0.34'], ['Total Cl-', '', '0.007', '', '0.008'], ['Water-soluble Cl-', '', '0.005', '', ''], ['SO3', '', '14.21', '', '2.66'], ['CaOfree', '', '0.14', '', '1.96'], ['', '', '', '', ''], ['Potential mineral composition (%)', 'Potential mineral composition (%)', 'Potential mineral composition (%)', 'Potential mineral composition (%)', 'Potential mineral composition (%)'], ['', 'C2S', '44.54', 'C3S', '49.04'], ['', 'C4A3S', '21.00', 'C2S', '19.80'], ['', 'CS', '19.83', 'C4AF', '11.72'], ['', 'C4AF', '15.81', 'C3A', '6.71']]",1,"Sulfoaluminate and Portland cement chemical analysis and potential mineral composition;[['', '', 'Sulfoaluminate cement', '', 'Portland cement'], ['Cement chemical analysis (%)', 'Cement chemical analysis (%)', 'Cement chemical analysis (%)', 'Cement chemical analysis (%)', 'Cement chemical analysis (%)'], ['SiO2', '', '15.52', '', '19.81'], ['Al2O3', '', '13.08', '', '4.99'], ['Fe2O3', '', '5.20', '', '3.85'], ['CaO', '', '50.33', '', '62.44'], ['MgO', '', '1.62', '', '2.63'], ['K2O', '', '0.05', '', '0.53'], ['Na2O', '', '0.03', '', '0.34'], ['Total Cl-', '', '0.007', '', '0.008'], ['Water-soluble Cl-', '', '0.005', '', ''], ['SO3', '', '14.21', '', '2.66'], ['CaOfree', '', '0.14', '', '1.96'], ['', '', '', '', ''], ['Potential mineral composition (%)', 'Potential mineral composition (%)', 'Potential mineral composition (%)', 'Potential mineral composition (%)', 'Potential mineral composition (%)'], ['', 'C2S', '44.54', 'C3S', '49.04'], ['', 'C4A3S', '21.00', 'C2S', '19.80'], ['', 'CS', '19.83', 'C4AF', '11.72'], ['', 'C4AF', '15.81', 'C3A', '6.71']]",1,1,1,3,S0008884600002775_0,S0008884600002775,2001-01-11
542,Mineralogical composition and mechanical properties of Portland cement used,"[['Mineralogical composition (%)', 'Mineralogical composition (%)', 'Mineralogical composition (%)', 'Mineralogical composition (%)', 'Physical properties', 'Physical properties', 'Physical properties', '28-Day strength (MPa)', '28-Day strength (MPa)'], ['C3S', 'C2S', 'C3A', 'C4AF', 'Initial setting time (h:min)', 'Final setting time (h:min)', 'Specific surface area (m2/kg)', 'Compressive strength', 'Flexural strength'], ['52.6', '24.4', '7.9', '10.6', '2:04', '2:58', '300', '63.9', '10.5']]",1,"Mineralogical composition and mechanical properties of Portland cement used;[['Mineralogical composition (%)', 'Mineralogical composition (%)', 'Mineralogical composition (%)', 'Mineralogical composition (%)', 'Physical properties', 'Physical properties', 'Physical properties', '28-Day strength (MPa)', '28-Day strength (MPa)'], ['C3S', 'C2S', 'C3A', 'C4AF', 'Initial setting time (h:min)', 'Final setting time (h:min)', 'Specific surface area (m2/kg)', 'Compressive strength', 'Flexural strength'], ['52.6', '24.4', '7.9', '10.6', '2:04', '2:58', '300', '63.9', '10.5']]",1,1,1,3,S0008884602009663_0,S0008884602009663,2002-09-11
543,Mineralogical composition of test cements,"[['Type of the cement', 'Portion of clinker minerals (%)', 'Portion of clinker minerals (%)', 'Portion of clinker minerals (%)', 'Portion of clinker minerals (%)', 'Portion of clinker minerals (%)', 'Portion of clinker minerals (%)'], ['Type of the cement', 'C3S', 'C2S', 'C3A', 'C4AF', 'C4A3S', 'CS'], ['PC (Bogue)', '67.6', '5.1', '9.2', '10.6', 'none', '5.9'], ['BFSPC', 'no calculation was done', 'no calculation was done', 'no calculation was done', 'no calculation was done', 'no calculation was done', 'no calculation was done'], ['SAB 1', 'none', '67.1', 'none', '19.0', '6.7', '7.0'], ['SAB 1/PC', '10.1', '57.8', '1.4', '17.7', '5.7', '6.8'], ['SAB 2', 'none', '59.7', 'none', '19.6', '5.8', '7.1'], ['SAB 2/PC', '10.1', '51.5', '1.4', '18.3', '4.9', '6.9']]",1,"Mineralogical composition of test cements;[['Type of the cement', 'Portion of clinker minerals (%)', 'Portion of clinker minerals (%)', 'Portion of clinker minerals (%)', 'Portion of clinker minerals (%)', 'Portion of clinker minerals (%)', 'Portion of clinker minerals (%)'], ['Type of the cement', 'C3S', 'C2S', 'C3A', 'C4AF', 'C4A3S', 'CS'], ['PC (Bogue)', '67.6', '5.1', '9.2', '10.6', 'none', '5.9'], ['BFSPC', 'no calculation was done', 'no calculation was done', 'no calculation was done', 'no calculation was done', 'no calculation was done', 'no calculation was done'], ['SAB 1', 'none', '67.1', 'none', '19.0', '6.7', '7.0'], ['SAB 1/PC', '10.1', '57.8', '1.4', '17.7', '5.7', '6.8'], ['SAB 2', 'none', '59.7', 'none', '19.6', '5.8', '7.1'], ['SAB 2/PC', '10.1', '51.5', '1.4', '18.3', '4.9', '6.9']]",1,1,1,3,S0008884602009948_1,S0008884602009948,2002-10-04
544,"Composition of clinker and slag As the basicity m=1.0, the slag is neutral.","[['', 'TiO2', 'CaO', 'SiO2', 'Al2O3', 'Fe2O3', 'MgO', 'C3S', 'C2S', 'C3A', 'C4AF', 'SO3', 'K', 'M'], ['Clinker', '-', '65.58', '21.63', '5.43', '3.34', '0.27', '57.23', '18.84', '8.74', '10.16', '-', '-', '-'], ['Slag', '3.21', '33.26', '31.47', '12.46', '2.55', '10.99', '-', '-', '-', '-', '1.37', '1.65', '1.00']]",1,"Composition of clinker and slag As the basicity m=1.0, the slag is neutral.;[['', 'TiO2', 'CaO', 'SiO2', 'Al2O3', 'Fe2O3', 'MgO', 'C3S', 'C2S', 'C3A', 'C4AF', 'SO3', 'K', 'M'], ['Clinker', '-', '65.58', '21.63', '5.43', '3.34', '0.27', '57.23', '18.84', '8.74', '10.16', '-', '-', '-'], ['Slag', '3.21', '33.26', '31.47', '12.46', '2.55', '10.99', '-', '-', '-', '-', '1.37', '1.65', '1.00']]",1,1,1,3,S000888460100730X_1,S000888460100730X,2001-12-14
545,"Chemical and phase composition of the OPC ""Untervaz""","[['Cement I Untervaz chemical composition', 'Cement I Untervaz chemical composition', 'Cement I Untervaz phase composition', 'Cement I Untervaz phase composition'], ['CaO', '61.7', 'C3S', '42.8'], ['SiO2', '20.6', 'C2S', '22.9'], ['Al2O3', '4.9', 'C3A', '9.1'], ['Fe2O3', '2.28', 'C4AF', '6.9'], ['SO3', '2.70', 'Free CaO', '0.72'], ['MgO', '1.90', 'CaSO4', '4.58'], ['Na2O', '0.23', 'CaCO3', '6.65'], ['K2O', '1.15', 'MgO', '1.90'], ['TiO2', '0.24', 'CA', '-'], ['P2O5', '0.22', 'C2AS', '-'], ['Mn2O3', '0.04', 'C12A7', '-'], ['SrO', '0.09', 'CT', '-'], ['LOI', '4.04', 'C4A3S', '-']]",1,"Chemical and phase composition of the OPC ""Untervaz"";[['Cement I Untervaz chemical composition', 'Cement I Untervaz chemical composition', 'Cement I Untervaz phase composition', 'Cement I Untervaz phase composition'], ['CaO', '61.7', 'C3S', '42.8'], ['SiO2', '20.6', 'C2S', '22.9'], ['Al2O3', '4.9', 'C3A', '9.1'], ['Fe2O3', '2.28', 'C4AF', '6.9'], ['SO3', '2.70', 'Free CaO', '0.72'], ['MgO', '1.90', 'CaSO4', '4.58'], ['Na2O', '0.23', 'CaCO3', '6.65'], ['K2O', '1.15', 'MgO', '1.90'], ['TiO2', '0.24', 'CA', '-'], ['P2O5', '0.22', 'C2AS', '-'], ['Mn2O3', '0.04', 'C12A7', '-'], ['SrO', '0.09', 'CT', '-'], ['LOI', '4.04', 'C4A3S', '-']]",1,1,1,3,S0008884601007396_0,S0008884601007396,2001-12-14
546,Physical and chemical properties of cement and silica fume,"[['', 'Cement', 'Silica fume'], ['Specific area (m2/kg)', '430', '-'], ['SiO2', '20.2%', '90.8'], ['Al2O3', '5.0', '0.5'], ['Fe2O3', '2.7', '0.1'], ['CaO', '64.4', 'tr'], ['MgO', '1.3', '0.3'], ['K2O', '0.9', '0.5'], ['Na2O', '0.06', '0.4'], ['Na2O eq', '0.65', '0.73'], ['SO3', '3.3', '-'], ['LOI', '2.1', '3.3'], ['Minerals', 'C3S: 61%', 'Glass'], ['Minerals', 'C2S: 8%', 'Glass'], ['Minerals', 'C3A: 9%', 'Glass'], ['Minerals', 'C4AF: 8%', 'Glass']]",1,"Physical and chemical properties of cement and silica fume;[['', 'Cement', 'Silica fume'], ['Specific area (m2/kg)', '430', '-'], ['SiO2', '20.2%', '90.8'], ['Al2O3', '5.0', '0.5'], ['Fe2O3', '2.7', '0.1'], ['CaO', '64.4', 'tr'], ['MgO', '1.3', '0.3'], ['K2O', '0.9', '0.5'], ['Na2O', '0.06', '0.4'], ['Na2O eq', '0.65', '0.73'], ['SO3', '3.3', '-'], ['LOI', '2.1', '3.3'], ['Minerals', 'C3S: 61%', 'Glass'], ['Minerals', 'C2S: 8%', 'Glass'], ['Minerals', 'C3A: 9%', 'Glass'], ['Minerals', 'C4AF: 8%', 'Glass']]",1,1,1,3,S0008884601007475_0,S0008884601007475,2002-01-08
547,PC-I cement composition,"[['Cement', 'K2O (solution)', 'Na2O (solution)', 'CaO (free)', 'C3A', 'C4AF', 'C3S', 'C2S'], ['Type I', '<0.24', '<0.21', '0.63', '3.4', '11.4', '59.4', '17.1']]",1,"PC-I cement composition;[['Cement', 'K2O (solution)', 'Na2O (solution)', 'CaO (free)', 'C3A', 'C4AF', 'C3S', 'C2S'], ['Type I', '<0.24', '<0.21', '0.63', '3.4', '11.4', '59.4', '17.1']]",1,1,1,3,S0008884601007517_0,S0008884601007517,2002-01-13
548,"Chemical and physical properties of cement, fly ash, and silica fume","[['Analysis report', 'Analysis report', 'Cement', 'Fly ash', 'Silica fume', ''], ['SiO2 (%)', 'SiO2 (%)', '20.1', '36.9', '85.8', ''], ['Al2O3 (%)', 'Al2O3 (%)', '4.1', '17.2', '1.1', ''], ['Fe2O3 (%)', 'Fe2O3 (%)', '4.3', '4.8', '0.9', ''], ['CaO (%)', 'CaO (%)', '63.4', '33.2', '1.9', ''], ['MgO (%)', 'MgO (%)', '1.2', '1.4', '2.6', ''], ['SO3 (%)', 'SO3 (%)', '2.4', '3.8', '1.0', ''], ['Na2O (%)', 'Na2O (%)', '-', '0.3', '0.3', ''], ['K2O (%)', 'K2O (%)', '-', '1.8', '4.1', ''], ['Insoluble residue (%)', 'Insoluble residue (%)', '0.4', '', '0', ''], ['Loss of ignition (%)', 'Loss of ignition (%)', '2.6', '0.2', '1.8', ''], ['Free lime (%)', 'Free lime (%)', '1.5', '-', '-', ''], ['C3S (%)', 'C3S (%)', '58.9', '-', '-', ''], ['C2S (%)', 'C2S (%)', '13.1', '-', '-', ''], ['C3A (%)', 'C3A (%)', '3.6', '-', '-', ''], ['C4AF (%)', 'C4AF (%)', '13.2', '-', '-', ''], ['Specific weight', 'Specific weight', '3.1', '2.6', '2.3', ''], ['Vicat start/stop (hr:min)', 'Vicat start/stop (hr:min)', '184/229', '-', '-', ''], ['Le Chatelier (mm)', 'Le Chatelier (mm)', '3', '-', '-', ''], ['Fineness (%)', '45 mm', '11', '23.3', '27.7', ''], ['Fineness (%)', '90 mm', '0.3', '9.9', '4.5', ''], ['Fineness (%)', '200 mm', '-', '2.7', '1.2', '1.2'], ['Specific surface area (cm2/g)', 'Specific surface area (cm2/g)', '3499', '3206', '20500', '']]",1,"Chemical and physical properties of cement, fly ash, and silica fume;[['Analysis report', 'Analysis report', 'Cement', 'Fly ash', 'Silica fume', ''], ['SiO2 (%)', 'SiO2 (%)', '20.1', '36.9', '85.8', ''], ['Al2O3 (%)', 'Al2O3 (%)', '4.1', '17.2', '1.1', ''], ['Fe2O3 (%)', 'Fe2O3 (%)', '4.3', '4.8', '0.9', ''], ['CaO (%)', 'CaO (%)', '63.4', '33.2', '1.9', ''], ['MgO (%)', 'MgO (%)', '1.2', '1.4', '2.6', ''], ['SO3 (%)', 'SO3 (%)', '2.4', '3.8', '1.0', ''], ['Na2O (%)', 'Na2O (%)', '-', '0.3', '0.3', ''], ['K2O (%)', 'K2O (%)', '-', '1.8', '4.1', ''], ['Insoluble residue (%)', 'Insoluble residue (%)', '0.4', '', '0', ''], ['Loss of ignition (%)', 'Loss of ignition (%)', '2.6', '0.2', '1.8', ''], ['Free lime (%)', 'Free lime (%)', '1.5', '-', '-', ''], ['C3S (%)', 'C3S (%)', '58.9', '-', '-', ''], ['C2S (%)', 'C2S (%)', '13.1', '-', '-', ''], ['C3A (%)', 'C3A (%)', '3.6', '-', '-', ''], ['C4AF (%)', 'C4AF (%)', '13.2', '-', '-', ''], ['Specific weight', 'Specific weight', '3.1', '2.6', '2.3', ''], ['Vicat start/stop (hr:min)', 'Vicat start/stop (hr:min)', '184/229', '-', '-', ''], ['Le Chatelier (mm)', 'Le Chatelier (mm)', '3', '-', '-', ''], ['Fineness (%)', '45 mm', '11', '23.3', '27.7', ''], ['Fineness (%)', '90 mm', '0.3', '9.9', '4.5', ''], ['Fineness (%)', '200 mm', '-', '2.7', '1.2', '1.2'], ['Specific surface area (cm2/g)', 'Specific surface area (cm2/g)', '3499', '3206', '20500', '']]",1,1,1,3,S0008884603004204_1,S0008884603004204,2004-01-16
549,Chemical and mineralogical analysis of clinker,"[['', 'Chemical composition', 'Chemical composition', 'Chemical composition', 'Chemical composition', 'Chemical composition', 'Chemical composition', 'Chemical composition', 'Bogue composition', 'Bogue composition', 'Bogue composition', 'Bogue composition'], ['Component', 'CaO', 'SiO2', 'Al2O3', 'Fe2O3', 'K2O', 'SO3', 'others', 'C3S', 'C2S', 'C3A', 'C4AF'], ['Weight percent', '68.67', '22.18', '3.97', '2.66', '0.24', '0.30', '1.98', '77.6', '5.13', '6.03', '8.09']]",1,"Chemical and mineralogical analysis of clinker;[['', 'Chemical composition', 'Chemical composition', 'Chemical composition', 'Chemical composition', 'Chemical composition', 'Chemical composition', 'Chemical composition', 'Bogue composition', 'Bogue composition', 'Bogue composition', 'Bogue composition'], ['Component', 'CaO', 'SiO2', 'Al2O3', 'Fe2O3', 'K2O', 'SO3', 'others', 'C3S', 'C2S', 'C3A', 'C4AF'], ['Weight percent', '68.67', '22.18', '3.97', '2.66', '0.24', '0.30', '1.98', '77.6', '5.13', '6.03', '8.09']]",1,1,1,3,S0008884603004307_1,S0008884603004307,2004-01-21
550,Bogue's composition of cements,"[['', 'CEMI (%)', 'PMES (%)'], ['C3S', '47.66', '53.63'], ['C2S', '24.89', '21.83'], ['C3A', '9.52', '3.04'], ['C4AF', '7.14', '12.31'], ['SO3', '3.55', '2.86']]",1,"Bogue's composition of cements;[['', 'CEMI (%)', 'PMES (%)'], ['C3S', '47.66', '53.63'], ['C2S', '24.89', '21.83'], ['C3A', '9.52', '3.04'], ['C4AF', '7.14', '12.31'], ['SO3', '3.55', '2.86']]",1,1,1,3,S0008884602007913_0,S0008884602007913,2002-05-07
551,Phase composition for the refinements of the Portland clinkers using our superstructure for alite (upper row) and the Nishi et al. [24] structure (italics) The third row is the mineralogical composition calculated by the Bogue method [41]. Elemental compositions derived from Rietveld results (upper row) and measured by XRF (third row) are expressed as parent oxide content.,"[['Sample', 'C3S/%', 'C2S/%', 'C4AF/%', 'C3A/%', 'NKS  /%', 'C/%', 'C3S+C2S/%', 'CaO/%', 'SiO2/%', 'Al2O3/%', 'Fe2O3/%', 'SO3   /%', 'K2O  /%', 'Na2O  /%', 'MgO/%', 'CaO  /%'], ['A1', '67.4(2)', '10.2(5)', '12.8(3)', '7.4(2)', '2.2(2)', '-', '77.6', '67.05', '21.30', '5.58', '4.37', '1.06', '0.94', '0.27', '-', '-'], ['A1', '67.9(2)', '10.0(5)', '12.5(3)', '7.4(2)', '2.2(2)', '-', '77.9', '', '', '', '', '', '', '', '', ''], ['A1', '58.8', '16.0', '9.6', '8.6', '-', '-', '74.8', '65.42', '20.99', '5.26', '3.17', '1.15', '1.10', '0.41', '1.24', '1.99'], ['A2', '48.9(2)', '27.1(2)', '15.5(2)', '6.33(8)', '1.83(6)', '0.41(2)', '76.0', '65.46', '22.32', '6.81', '3.65', '0.88', '0.78', '0.27', '-', '0.41'], ['A2', '48.6(2)', '27.3(2)', '15.6(5)', '6.18(7)', '1.93(6)', '0.42(2)', '75.9', '', '', '', '', '', '', '', '', ''], ['A2', '49.0', '24.1', '10.5', '9.3', '-', '-', '73.1', '64.14', '21.20', '5.70', '3.45', '1.72', '1.26', '0.18', '1.38', '1.9'], ['A3', '64.2(3)', '11.6(6)', '16.3(3)', '4.9(2)', '3.0(2)', '-', '75.8', '65.72', '20.94', '5.40', '5.56', '1.45', '1.28', '0.27', '-', '-'], ['A3', '65.4(3)', '11.3(5)', '15.8(3)', '4.5(2)', '3.0(2)', '-', '76.7', '', '', '', '', '', '', '', '', ''], ['A3', '65.7', '10.5', '10.9', '6.6', '-', '-', '76.2', '65.16', '20.90', '4.76', '3.57', '1.53', '0.83', '0.16', '1.60', '0.88'], ['A4', '62.5(3)', '17.0(5)', '13.3(3)', '5.7(2)', '1.4(1)', '-', '79.5', '67.05', '22.38', '5.05', '4.54', '0.67', '0.60', '0.27', '-', '-'], ['A4', '62.6(3)', '17.0(5)', '13.5(3)', '5.7(2)', '1.2(2)', '-', '79.6', '', '', '', '', '', '', '', '', ''], ['A4', '58.4', '16.5', '9.6', '9.0', '-', '-', '74.9', '64.93', '21.07', '5.40', '3.15', '1.43', '0.72', '0.20', '2.47', '1.22']]",1,"Phase composition for the refinements of the Portland clinkers using our superstructure for alite (upper row) and the Nishi et al. [24] structure (italics) The third row is the mineralogical composition calculated by the Bogue method [41]. Elemental compositions derived from Rietveld results (upper row) and measured by XRF (third row) are expressed as parent oxide content.;[['Sample', 'C3S/%', 'C2S/%', 'C4AF/%', 'C3A/%', 'NKS  /%', 'C/%', 'C3S+C2S/%', 'CaO/%', 'SiO2/%', 'Al2O3/%', 'Fe2O3/%', 'SO3   /%', 'K2O  /%', 'Na2O  /%', 'MgO/%', 'CaO  /%'], ['A1', '67.4(2)', '10.2(5)', '12.8(3)', '7.4(2)', '2.2(2)', '-', '77.6', '67.05', '21.30', '5.58', '4.37', '1.06', '0.94', '0.27', '-', '-'], ['A1', '67.9(2)', '10.0(5)', '12.5(3)', '7.4(2)', '2.2(2)', '-', '77.9', '', '', '', '', '', '', '', '', ''], ['A1', '58.8', '16.0', '9.6', '8.6', '-', '-', '74.8', '65.42', '20.99', '5.26', '3.17', '1.15', '1.10', '0.41', '1.24', '1.99'], ['A2', '48.9(2)', '27.1(2)', '15.5(2)', '6.33(8)', '1.83(6)', '0.41(2)', '76.0', '65.46', '22.32', '6.81', '3.65', '0.88', '0.78', '0.27', '-', '0.41'], ['A2', '48.6(2)', '27.3(2)', '15.6(5)', '6.18(7)', '1.93(6)', '0.42(2)', '75.9', '', '', '', '', '', '', '', '', ''], ['A2', '49.0', '24.1', '10.5', '9.3', '-', '-', '73.1', '64.14', '21.20', '5.70', '3.45', '1.72', '1.26', '0.18', '1.38', '1.9'], ['A3', '64.2(3)', '11.6(6)', '16.3(3)', '4.9(2)', '3.0(2)', '-', '75.8', '65.72', '20.94', '5.40', '5.56', '1.45', '1.28', '0.27', '-', '-'], ['A3', '65.4(3)', '11.3(5)', '15.8(3)', '4.5(2)', '3.0(2)', '-', '76.7', '', '', '', '', '', '', '', '', ''], ['A3', '65.7', '10.5', '10.9', '6.6', '-', '-', '76.2', '65.16', '20.90', '4.76', '3.57', '1.53', '0.83', '0.16', '1.60', '0.88'], ['A4', '62.5(3)', '17.0(5)', '13.3(3)', '5.7(2)', '1.4(1)', '-', '79.5', '67.05', '22.38', '5.05', '4.54', '0.67', '0.60', '0.27', '-', '-'], ['A4', '62.6(3)', '17.0(5)', '13.5(3)', '5.7(2)', '1.2(2)', '-', '79.6', '', '', '', '', '', '', '', '', ''], ['A4', '58.4', '16.5', '9.6', '9.0', '-', '-', '74.9', '64.93', '21.07', '5.40', '3.15', '1.43', '0.72', '0.20', '2.47', '1.22']]",1,1,1,3,S0008884602007962_1,S0008884602007962,2002-05-02
552,Properties of the used materials,"[['Oxide composition (%)', 'OPC', 'Silica fume', 'Slag'], ['SiO2', '20.00', '95', '36.47'], ['CaO', '62.35', 'minor', '30.72'], ['Al2O3', '5.14', 'minor', '12.26'], ['Fe2O3', '3.28', '1.80', '0.44'], ['MgO', '2.12', '-', '2.31'], ['SO3', '2.45', '-', '-'], ['BaO', '-', '-', '7.46'], ['MnO', '-', '-', '4.63'], ['LOI', '2.80', '-', '-'], ['Na2O+K2O', '0.65', '1.24', '2.26'], ['Blaine area', '3479 cm2/g', '20 m2/g', '2470 cm2/g'], ['LSF', '0.94', '-', ''], ['C3A', '8.10', '-', '']]",1,"Properties of the used materials;[['Oxide composition (%)', 'OPC', 'Silica fume', 'Slag'], ['SiO2', '20.00', '95', '36.47'], ['CaO', '62.35', 'minor', '30.72'], ['Al2O3', '5.14', 'minor', '12.26'], ['Fe2O3', '3.28', '1.80', '0.44'], ['MgO', '2.12', '-', '2.31'], ['SO3', '2.45', '-', '-'], ['BaO', '-', '-', '7.46'], ['MnO', '-', '-', '4.63'], ['LOI', '2.80', '-', '-'], ['Na2O+K2O', '0.65', '1.24', '2.26'], ['Blaine area', '3479 cm2/g', '20 m2/g', '2470 cm2/g'], ['LSF', '0.94', '-', ''], ['C3A', '8.10', '-', '']]",1,1,1,3,S0008884602008013_0,S0008884602008013,2002-05-28
553,Cement composition,"[['', 'Silica', 'Alumina', 'Ferric oxide', 'Lime', 'Sulfur trioxide', 'Free lime'], ['%', '21.11', '4.66', '2.69', '64.47', '3.27', '1.55'], ['', '', '', '', '', '', ''], ['Phase', 'C3S', 'C2S', 'C4AF', 'C3A', '', ''], ['%', '54.8', '18.0', '8.1', '7.6', '', '']]",1,"Cement composition;[['', 'Silica', 'Alumina', 'Ferric oxide', 'Lime', 'Sulfur trioxide', 'Free lime'], ['%', '21.11', '4.66', '2.69', '64.47', '3.27', '1.55'], ['', '', '', '', '', '', ''], ['Phase', 'C3S', 'C2S', 'C4AF', 'C3A', '', ''], ['%', '54.8', '18.0', '8.1', '7.6', '', '']]",1,1,1,3,S0008884604001097_0,S0008884604001097,2004-04-02
554,Physical and chemical properties of Type 10 Portland cement and mineral admixtures,"[['Properties', 'Type 10 cement', 'Class F fly ash', 'Slag', 'Silica fume', 'RHA'], ['Silicon oxide (SiO2)', '19.5', '48.9', '34.8', '94.0', '89.1'], ['Aluminum oxide (Al2O3)', '5.2', '23.3', '9.8', '0.1', '0.1'], ['Ferric oxide (Fe2O3)', '2.4', '14.9', '0.6', '0.1', '0.04'], ['Calcium oxide (CaO)', '61.3', '3.8', '38.3', '0.4', '0.6'], ['Magnesium oxide (MgO)', '2.5', '0.7', '9.6', '0.4', '0.5'], ['Sodium oxide (Na2O)', '0.3', '0.6', '0.4', '0.1', '0.2'], ['Potassium oxide (K2O)', '1.2', '1.7', '0.4', '0.9', '1.0'], ['Equivalent alkali (Na2O+0.658K2O)', '0.8', '0.4', '0.7', '0.7', '0.8'], ['Phosphorous oxide (P2O5)', '0.1', '-', '-', '<0.01', '0.9'], ['Titanium oxide (TiO2)', '0.3', '-', '0.8', '0.3', '0.01'], ['Sulfur trioxide (SO3)', '4.1', '0.2', '3.5', '1.3', '-'], ['Loss on ignition', '2.8', '0.3', '-', '2.7', '7.0'], ['Tricalcium silicate (C3S)', '51.14', '-', '', '', ''], ['Dicalcium silicate (C2S)', '17.40', '-', '', '', ''], ['Tricalcium aluminate (C3A)', '9.74', '-', '', '', ''], ['Tetracalcium alumino-ferrite (C4AF)', '7.35', '-', '', '', ''], ['Specific surface area (m2/kg)', '412', '280', '468', '', ''], ['Specific gravity', '3.17', '2.08', '2.90', '2.02', '2.06'], ['Initial setting, Vicat test (min)', '180', '-', '-', '', ''], ['Final setting, Vicat test (min)', '350', '-', '-', '', ''], [""f'c of standard cube (MPa)"", '', '', '', '', ''], ['7 days', '32.1', '-', '-', '', ''], ['28 days', '38.8', '-', '-', '', '']]",1,"Physical and chemical properties of Type 10 Portland cement and mineral admixtures;[['Properties', 'Type 10 cement', 'Class F fly ash', 'Slag', 'Silica fume', 'RHA'], ['Silicon oxide (SiO2)', '19.5', '48.9', '34.8', '94.0', '89.1'], ['Aluminum oxide (Al2O3)', '5.2', '23.3', '9.8', '0.1', '0.1'], ['Ferric oxide (Fe2O3)', '2.4', '14.9', '0.6', '0.1', '0.04'], ['Calcium oxide (CaO)', '61.3', '3.8', '38.3', '0.4', '0.6'], ['Magnesium oxide (MgO)', '2.5', '0.7', '9.6', '0.4', '0.5'], ['Sodium oxide (Na2O)', '0.3', '0.6', '0.4', '0.1', '0.2'], ['Potassium oxide (K2O)', '1.2', '1.7', '0.4', '0.9', '1.0'], ['Equivalent alkali (Na2O+0.658K2O)', '0.8', '0.4', '0.7', '0.7', '0.8'], ['Phosphorous oxide (P2O5)', '0.1', '-', '-', '<0.01', '0.9'], ['Titanium oxide (TiO2)', '0.3', '-', '0.8', '0.3', '0.01'], ['Sulfur trioxide (SO3)', '4.1', '0.2', '3.5', '1.3', '-'], ['Loss on ignition', '2.8', '0.3', '-', '2.7', '7.0'], ['Tricalcium silicate (C3S)', '51.14', '-', '', '', ''], ['Dicalcium silicate (C2S)', '17.40', '-', '', '', ''], ['Tricalcium aluminate (C3A)', '9.74', '-', '', '', ''], ['Tetracalcium alumino-ferrite (C4AF)', '7.35', '-', '', '', ''], ['Specific surface area (m2/kg)', '412', '280', '468', '', ''], ['Specific gravity', '3.17', '2.08', '2.90', '2.02', '2.06'], ['Initial setting, Vicat test (min)', '180', '-', '-', '', ''], ['Final setting, Vicat test (min)', '350', '-', '-', '', ''], [""f'c of standard cube (MPa)"", '', '', '', '', ''], ['7 days', '32.1', '-', '-', '', ''], ['28 days', '38.8', '-', '-', '', '']]",1,1,1,3,S0008884604001310_0,S0008884604001310,2004-04-23
555,Chemical analysis of clinker,"[['%', 'SO3', 'SiO2', 'CaO', 'R2O3', 'MgO', 'Na2O', 'K2O', 'C3S', 'C2S', 'C3A', 'C4AF'], ['Clinker', '0.71', '22.0', '66.2', '8.5', '1.92', '0.14', '0.6', '63.9', '14.9', '6.7', '11.2']]",1,"Chemical analysis of clinker;[['%', 'SO3', 'SiO2', 'CaO', 'R2O3', 'MgO', 'Na2O', 'K2O', 'C3S', 'C2S', 'C3A', 'C4AF'], ['Clinker', '0.71', '22.0', '66.2', '8.5', '1.92', '0.14', '0.6', '63.9', '14.9', '6.7', '11.2']]",1,1,1,3,S0008884604001346_1,S0008884604001346,2004-04-28
556,Chemical analysis of clinker,"[['%', 'SO3', 'SiO2', 'CaO', 'R2O3', 'MgO', 'Na2O', 'K2O', 'C3S', 'C2S', 'C3A', 'C4AF'], ['Clinker', '0.71', '22.0', '66.2', '8.5', '1.92', '0.14', '0.6', '63.9', '14.9', '6.7', '11.2']]",1,"Chemical analysis of clinker;[['%', 'SO3', 'SiO2', 'CaO', 'R2O3', 'MgO', 'Na2O', 'K2O', 'C3S', 'C2S', 'C3A', 'C4AF'], ['Clinker', '0.71', '22.0', '66.2', '8.5', '1.92', '0.14', '0.6', '63.9', '14.9', '6.7', '11.2']]",1,1,1,3,S0008884604001346_1,S0008884604001346,2004-04-28
