Repository: zakidotai/cemcat

# CemCat Streamlit Hosting Bundle

This folder is ready to be pushed to GitHub and deployed on Streamlit Cloud.

## Files included

- `streamlit_app.py` (main app)
- `requirements.txt`
- `data/ner_cems_40k.csv`
- `data/pii_abs.json`
- `data/clinker_comps_with_dates.csv`
- `upload/composition_cls_slag_updated.csv`

## Local run

```bash
streamlit run streamlit_app.py
```

File: crystalline_composition_gpt4_with_pii_tid_dates.csv (part 22 of 101)
,caption,tables,Label,text,pred_0,pred_1,pred_2,all_pred,pii_tid,pii,date
557,Chemical and mineralogical composition of cements,"[['Oxide', 'Cement (%)', 'Cement (%)', 'Compound', 'Cement (%)', 'Cement (%)'], ['Oxide', 'CSA Type 10', 'CSA Type 50', 'Compound', 'CSA Type 10', 'CSA Type 50'], ['SiO2', '19.78', '21.45', 'C3S', '59', '62'], ['Al2O3', '4.39', '3.58', 'C2S', '12', '16'], ['TiO2', '0.22', '0.21', 'C3A', '7', '2'], ['Fe2O3', '3.00', '4.38', 'C4AF', '9', '13'], ['CaO', '62.04', '63.93', '', '', ''], ['SrO', '0.26', '0.07', '', '', ''], ['MgO', '2.84', '1.81', '', '', ''], ['Mn2O3', '0.04', '0.05', '', '', ''], ['Na2O', '0.32', '0.24', '', '', ''], ['K2O', '0.91', '0.70', '', '', ''], ['SO3', '3.20', '2.28', '', '', ''], ['LOI', '2.41', '0.86', '', '', '']]",1,"Chemical and mineralogical composition of cements;[['Oxide', 'Cement (%)', 'Cement (%)', 'Compound', 'Cement (%)', 'Cement (%)'], ['Oxide', 'CSA Type 10', 'CSA Type 50', 'Compound', 'CSA Type 10', 'CSA Type 50'], ['SiO2', '19.78', '21.45', 'C3S', '59', '62'], ['Al2O3', '4.39', '3.58', 'C2S', '12', '16'], ['TiO2', '0.22', '0.21', 'C3A', '7', '2'], ['Fe2O3', '3.00', '4.38', 'C4AF', '9', '13'], ['CaO', '62.04', '63.93', '', '', ''], ['SrO', '0.26', '0.07', '', '', ''], ['MgO', '2.84', '1.81', '', '', ''], ['Mn2O3', '0.04', '0.05', '', '', ''], ['Na2O', '0.32', '0.24', '', '', ''], ['K2O', '0.91', '0.70', '', '', ''], ['SO3', '3.20', '2.28', '', '', ''], ['LOI', '2.41', '0.86', '', '', '']]",1,1,1,3,S0008884604001498_0,S0008884604001498,2004-05-08
558,Composition of cement powder,"[['Compostion (%)'], ['SiO2, 20.79'], ['Al2O3, 5.31'], ['Fe2O3, 2.25'], ['CaO, 63.54'], ['MgO, 3.72'], ['SO3, 2.84'], ['C3S, 53.70'], ['C2S, 19.08'], ['C3A, 10.27'], ['C4AF, 6.85'], ['Equivalent alkalis, 0.51'], ['Blaine fineness (m2/kg), 368'], ['Loss on ignition, 1.09'], ['Insoluble residue, 0.10']]",1,"Composition of cement powder;[['Compostion (%)'], ['SiO2, 20.79'], ['Al2O3, 5.31'], ['Fe2O3, 2.25'], ['CaO, 63.54'], ['MgO, 3.72'], ['SO3, 2.84'], ['C3S, 53.70'], ['C2S, 19.08'], ['C3A, 10.27'], ['C4AF, 6.85'], ['Equivalent alkalis, 0.51'], ['Blaine fineness (m2/kg), 368'], ['Loss on ignition, 1.09'], ['Insoluble residue, 0.10']]",1,1,1,3,S0008884699001246_0,S0008884699001246,1999-10-07
559,The estimated chemical composition of SH,"[['Phase', 'Composition (wt%)'], ['C3S (3CaO * SiO2)', '65'], ['C2S (2CaO * SiO2)', '11.7'], ['C3A (3CaO * Al2O3)', '11.5'], ['C4AF (4CaO * Al2O3 * Fe2O3)', '7.3']]",1,"The estimated chemical composition of SH;[['Phase', 'Composition (wt%)'], ['C3S (3CaO * SiO2)', '65'], ['C2S (2CaO * SiO2)', '11.7'], ['C3A (3CaO * Al2O3)', '11.5'], ['C4AF (4CaO * Al2O3 * Fe2O3)', '7.3']]",1,1,1,3,S0008884699001350_1,S0008884699001350,1999-11-05
560,"Mineral composition of SRP cement type ""Devnya"" (% by weight)","[['C3S', '42.83'], ['C2S', '27.75'], ['C3A', '2.81'], ['C4AF', '16.29'], ['Na2O', '0.64'], ['K2O', '1.46'], ['MgO', '0.80'], ['Others', '7.42']]",1,"Mineral composition of SRP cement type ""Devnya"" (% by weight);[['C3S', '42.83'], ['C2S', '27.75'], ['C3A', '2.81'], ['C4AF', '16.29'], ['Na2O', '0.64'], ['K2O', '1.46'], ['MgO', '0.80'], ['Others', '7.42']]",1,1,1,3,S0008884699001386_0,S0008884699001386,1999-11-05
561,"Type I Portland cement constituents, in mass percent (data provided by cement producer)","[['OPC Type I', 'OPC Type I', 'OPC Type I', 'OPC Type I', 'OPC Type I', 'OPC Type I'], ['CaO', 'SiO2', 'Al2O3', 'MgO', 'SO3', 'Na2O'], ['62.3', '20.8', '4.4', '3.8', '2.9', '0.39'], ['', '', '', '', '', ''], ['Fe2O3', 'K2O', 'C3Al', 'C3S', 'C2S', 'Ignition loss'], ['2.4', '1.28', '8', '53', '20', '0.66']]",1,"Type I Portland cement constituents, in mass percent (data provided by cement producer);[['OPC Type I', 'OPC Type I', 'OPC Type I', 'OPC Type I', 'OPC Type I', 'OPC Type I'], ['CaO', 'SiO2', 'Al2O3', 'MgO', 'SO3', 'Na2O'], ['62.3', '20.8', '4.4', '3.8', '2.9', '0.39'], ['', '', '', '', '', ''], ['Fe2O3', 'K2O', 'C3Al', 'C3S', 'C2S', 'Ignition loss'], ['2.4', '1.28', '8', '53', '20', '0.66']]",1,1,1,3,S0008884603000218_0,S0008884603000218,2003-02-11
562,Type I Portland cement constituents (in mass%),"[['OPC type I', 'OPC type I', 'OPC type I', 'OPC type I', 'OPC type I', 'OPC type I'], ['CaO', 'SiO2', 'Al2O3', 'MgO', 'SO3', 'Na2O'], ['62.3', '20.8', '4.4', '3.8', '2.9', '0.39'], ['', '', '', '', '', ''], ['Fe2O3', 'K2O', 'C3Al', 'C3S', 'C2S', 'Ignition loss'], ['2.4', '1.28', '8', '53', '20', '0.66']]",1,"Type I Portland cement constituents (in mass%);[['OPC type I', 'OPC type I', 'OPC type I', 'OPC type I', 'OPC type I', 'OPC type I'], ['CaO', 'SiO2', 'Al2O3', 'MgO', 'SO3', 'Na2O'], ['62.3', '20.8', '4.4', '3.8', '2.9', '0.39'], ['', '', '', '', '', ''], ['Fe2O3', 'K2O', 'C3Al', 'C3S', 'C2S', 'Ignition loss'], ['2.4', '1.28', '8', '53', '20', '0.66']]",1,1,1,3,S0008884603000243_0,S0008884603000243,2003-02-13
563,Chemical composition and physical properties of cementitious materials,"[['Item', 'Clinker', 'CW', 'FA', 'BA', 'NP', 'Gypsum'], ['SiO2', '21.34', '34.47', '42.4', '42.39', '50.79', '-'], ['Al2O3', '5.96', '9.72', '19.90', '21.35', '20.53', '0.04'], ['Fe2O3', '3.81', '5.06', '8.60', '6.41', '7.45', '-'], ['CaO', '64.96', '12.57', '19.50', '17.57', '6.56', '33.04'], ['MgO', '1.03', '9.82', '1.30', '1.52', '3.74', '0.03'], ['SO3', '1.23', '1.72', '4.9', '2.34', '0.08', '46.18'], ['Na2O', '0.28', '-', '-', '-', '-', '-'], ['K2O', '0.81', '3.03', '1.40', '1.11', '2.74', '0.02'], ['B2O3', '-', '18.71', '-', '-', '-', '-'], ['Loss on ignition', '0.31', '12.55', '1.00', '10.17', '10.17', '20.15'], ['CaO-free', '0.77', '-', '1.90', '-', '-', '-'], ['', '', '', '', '', '', ''], ['Compounds', 'Compounds', 'Compounds', 'Compounds', 'Compounds', 'Compounds', 'Compounds'], ['C3S', '53.26', '-', '-', '-', '-', '-'], ['C2S', '21.19', '-', '-', '-', '-', '-'], ['C3A', '9.4', '-', '-', '-', '-', '-'], ['C4AF', '11.6', '-', '-', '-', '-', '-'], ['', '', '', '', '', '', ''], ['Physical analysis', 'Physical analysis', 'Physical analysis', 'Physical analysis', 'Physical analysis', 'Physical analysis', 'Physical analysis'], ['Fineness (wt.%)', 'Fineness (wt.%)', 'Fineness (wt.%)', 'Fineness (wt.%)', 'Fineness (wt.%)', 'Fineness (wt.%)', 'Fineness (wt.%)'], ['>32 mm', '26', '25.5', '22.31', '-', '-', '-'], ['>90 mm', '2.28', '12.6', '1.70', '-', '-', '-'], ['Specific surface (cm2/g)', '2650', '3561', '4632', '-', '-', '-'], ['Specific gravity', '3.15', '2.16', '2.35', '-', '-', '-']]",1,"Chemical composition and physical properties of cementitious materials;[['Item', 'Clinker', 'CW', 'FA', 'BA', 'NP', 'Gypsum'], ['SiO2', '21.34', '34.47', '42.4', '42.39', '50.79', '-'], ['Al2O3', '5.96', '9.72', '19.90', '21.35', '20.53', '0.04'], ['Fe2O3', '3.81', '5.06', '8.60', '6.41', '7.45', '-'], ['CaO', '64.96', '12.57', '19.50', '17.57', '6.56', '33.04'], ['MgO', '1.03', '9.82', '1.30', '1.52', '3.74', '0.03'], ['SO3', '1.23', '1.72', '4.9', '2.34', '0.08', '46.18'], ['Na2O', '0.28', '-', '-', '-', '-', '-'], ['K2O', '0.81', '3.03', '1.40', '1.11', '2.74', '0.02'], ['B2O3', '-', '18.71', '-', '-', '-', '-'], ['Loss on ignition', '0.31', '12.55', '1.00', '10.17', '10.17', '20.15'], ['CaO-free', '0.77', '-', '1.90', '-', '-', '-'], ['', '', '', '', '', '', ''], ['Compounds', 'Compounds', 'Compounds', 'Compounds', 'Compounds', 'Compounds', 'Compounds'], ['C3S', '53.26', '-', '-', '-', '-', '-'], ['C2S', '21.19', '-', '-', '-', '-', '-'], ['C3A', '9.4', '-', '-', '-', '-', '-'], ['C4AF', '11.6', '-', '-', '-', '-', '-'], ['', '', '', '', '', '', ''], ['Physical analysis', 'Physical analysis', 'Physical analysis', 'Physical analysis', 'Physical analysis', 'Physical analysis', 'Physical analysis'], ['Fineness (wt.%)', 'Fineness (wt.%)', 'Fineness (wt.%)', 'Fineness (wt.%)', 'Fineness (wt.%)', 'Fineness (wt.%)', 'Fineness (wt.%)'], ['>32 mm', '26', '25.5', '22.31', '-', '-', '-'], ['>90 mm', '2.28', '12.6', '1.70', '-', '-', '-'], ['Specific surface (cm2/g)', '2650', '3561', '4632', '-', '-', '-'], ['Specific gravity', '3.15', '2.16', '2.35', '-', '-', '-']]",1,1,1,3,S0008884603000255_0,S0008884603000255,2003-02-06
564,Physical and chemical properties of cementitious materials used,"[['', 'Type I cement', 'RHA-A (750 degC)', 'RHA-B (830 degC)', 'RHA-C (750 degC)+air', 'US-RHA', 'SF'], ['Physical tests', 'Physical tests', 'Physical tests', 'Physical tests', 'Physical tests', 'Physical tests', 'Physical tests'], ['Specific gravity', '3.17', '2.05', '2.05', '2.05', '2.06', '2.16'], ['Passing 45 mm (%)', '83.9', '98.2', '97.7', '97.9', '98.4', '97.2'], ['Mean particle size (mm)', '13.4', '7.15', '7.63', '7.41', '6.8', '0.16'], ['Blaine specific surface (m2/kg)', '395', '', '', '', '', ''], ['Nitrogen adsorption (m2/g)', '', '', '', '', '', '23.19'], ['Before grinding', '', '13.01', '9.99', '22.92', '24.94', ''], ['After grinding', '', '17.96', '13.71', '23.64', '31.25', ''], [""f c' of standard cube (MPa)"", '', '', '', '', '', ''], ['1 day', '17.2', '', '', '', '', ''], ['3 days', '27.3', '', '', '', '', ''], ['7 days', '32.1', '', '', '', '', ''], ['28 days', '38.8', '', '', '', '', ''], ['Water requirement (%)', '', '99', '95', '100', '104', '114'], ['Pozzolanic activity index (%)', '', '', '', '', '', ''], ['7 days', '', '88', '105', '117', '114', '94'], ['28 days', '', '122', '117', '144', '109', '102'], ['Vicat initial setting (min)', '92', '', '', '', '', ''], ['Vicat final setting (min)', '242', '', '', '', '', ''], ['Mortar air content (%)', '7.6', '', '', '', '', ''], ['', '', '', '', '', '', ''], ['Chemical analysis', 'Chemical analysis', 'Chemical analysis', 'Chemical analysis', 'Chemical analysis', 'Chemical analysis', 'Chemical analysis'], ['Silicon oxide (SiO2)', '19.5', '94.6', '93.7', '91.6', '89.1', '94.0'], ['Aluminum oxide (Al2O3)', '5.2', '0.3', '0.3', '0.5', '0.1', '0.1'], ['Ferric oxide (Fe2O3)', '2.4', '0.3', '0.2', '0.4', '0.04', '0.1'], ['Calcium oxide (CaO)', '61.3', '0.4', '0.6', '0.6', '0.6', '0.4'], ['Free (CaO)', '1.1', '-', '-', '-', '-', '-'], ['Magnesium oxide (MgO)', '0.3', '0.3', '0.4', '0.5', '0.5', '0.4'], ['Sodium oxide (Na2O)', '1.1', '0.2', '0.2', '0.3', '0.2', '0.1'], ['Potassium oxide (K2O)', '1.0', '1.3', '1.4', '1.6', '1.0', '0.9'], ['Equivalent alkalis (Na2O+0.658 K2O)', '1.8', '1.1', '1.2', '1.4', '0.8', '0.7'], ['Phosphorus oxide (P2O5)', '4.2', '0.3', '0.4', '0.4', '0.9', '<0.01'], ['Titanium oxide (TiO2)', '2.00', '0.03', '0.03', '0.04', '0.01', '0.30'], ['Sulfur trioxide (SO3)', '3.1', '-', '-', '-', '-', '1.5'], ['Carbon content', '', '1.0', '1.4', '2.6', '5.1', ''], ['Loss on ignition', '2.5', '1.8', '2.3', '3.7', '7.0', '2.7'], ['Tricalcium silicate (C3S)', '51', '', '', '', '', ''], ['Dicalcium silicate (C2S)', '18', '', '', '', '', ''], ['Tricalcium aluminate (C3A)', '10', '', '', '', '', ''], ['Tetracalcium aluminoferrite (C4AF)', '7', '', '', '', '', '']]",1,"Physical and chemical properties of cementitious materials used;[['', 'Type I cement', 'RHA-A (750 degC)', 'RHA-B (830 degC)', 'RHA-C (750 degC)+air', 'US-RHA', 'SF'], ['Physical tests', 'Physical tests', 'Physical tests', 'Physical tests', 'Physical tests', 'Physical tests', 'Physical tests'], ['Specific gravity', '3.17', '2.05', '2.05', '2.05', '2.06', '2.16'], ['Passing 45 mm (%)', '83.9', '98.2', '97.7', '97.9', '98.4', '97.2'], ['Mean particle size (mm)', '13.4', '7.15', '7.63', '7.41', '6.8', '0.16'], ['Blaine specific surface (m2/kg)', '395', '', '', '', '', ''], ['Nitrogen adsorption (m2/g)', '', '', '', '', '', '23.19'], ['Before grinding', '', '13.01', '9.99', '22.92', '24.94', ''], ['After grinding', '', '17.96', '13.71', '23.64', '31.25', ''], [""f c' of standard cube (MPa)"", '', '', '', '', '', ''], ['1 day', '17.2', '', '', '', '', ''], ['3 days', '27.3', '', '', '', '', ''], ['7 days', '32.1', '', '', '', '', ''], ['28 days', '38.8', '', '', '', '', ''], ['Water requirement (%)', '', '99', '95', '100', '104', '114'], ['Pozzolanic activity index (%)', '', '', '', '', '', ''], ['7 days', '', '88', '105', '117', '114', '94'], ['28 days', '', '122', '117', '144', '109', '102'], ['Vicat initial setting (min)', '92', '', '', '', '', ''], ['Vicat final setting (min)', '242', '', '', '', '', ''], ['Mortar air content (%)', '7.6', '', '', '', '', ''], ['', '', '', '', '', '', ''], ['Chemical analysis', 'Chemical analysis', 'Chemical analysis', 'Chemical analysis', 'Chemical analysis', 'Chemical analysis', 'Chemical analysis'], ['Silicon oxide (SiO2)', '19.5', '94.6', '93.7', '91.6', '89.1', '94.0'], ['Aluminum oxide (Al2O3)', '5.2', '0.3', '0.3', '0.5', '0.1', '0.1'], ['Ferric oxide (Fe2O3)', '2.4', '0.3', '0.2', '0.4', '0.04', '0.1'], ['Calcium oxide (CaO)', '61.3', '0.4', '0.6', '0.6', '0.6', '0.4'], ['Free (CaO)', '1.1', '-', '-', '-', '-', '-'], ['Magnesium oxide (MgO)', '0.3', '0.3', '0.4', '0.5', '0.5', '0.4'], ['Sodium oxide (Na2O)', '1.1', '0.2', '0.2', '0.3', '0.2', '0.1'], ['Potassium oxide (K2O)', '1.0', '1.3', '1.4', '1.6', '1.0', '0.9'], ['Equivalent alkalis (Na2O+0.658 K2O)', '1.8', '1.1', '1.2', '1.4', '0.8', '0.7'], ['Phosphorus oxide (P2O5)', '4.2', '0.3', '0.4', '0.4', '0.9', '<0.01'], ['Titanium oxide (TiO2)', '2.00', '0.03', '0.03', '0.04', '0.01', '0.30'], ['Sulfur trioxide (SO3)', '3.1', '-', '-', '-', '-', '1.5'], ['Carbon content', '', '1.0', '1.4', '2.6', '5.1', ''], ['Loss on ignition', '2.5', '1.8', '2.3', '3.7', '7.0', '2.7'], ['Tricalcium silicate (C3S)', '51', '', '', '', '', ''], ['Dicalcium silicate (C2S)', '18', '', '', '', '', ''], ['Tricalcium aluminate (C3A)', '10', '', '', '', '', ''], ['Tetracalcium aluminoferrite (C4AF)', '7', '', '', '', '', '']]",0,1,1,2,S0008884603000383_0,S0008884603000383,2003-03-04
565,Mineralogical composition of cement,"[['Component', 'C3S', 'C2S', 'C3A', 'C4AF', 'f-CaO'], ['Content by mass (%)', '55.7', '22.1', '5.1', '16.8', '0.3']]",1,"Mineralogical composition of cement;[['Component', 'C3S', 'C2S', 'C3A', 'C4AF', 'f-CaO'], ['Content by mass (%)', '55.7', '22.1', '5.1', '16.8', '0.3']]",1,1,1,3,S000888460100624X_0,S000888460100624X,2002-01-15
566,Mineralogical composition of Portland cement (Bogue calculation),"[['Phase', 'C3S', 'C2S', 'C3A', 'C4AF'], ['Composition (wt.%)', '67.8', '5.51', '7.31', '9.92']]",1,"Mineralogical composition of Portland cement (Bogue calculation);[['Phase', 'C3S', 'C2S', 'C3A', 'C4AF'], ['Composition (wt.%)', '67.8', '5.51', '7.31', '9.92']]",1,1,1,3,S0008884603003041_1,S0008884603003041,2003-10-03
567,Oxide and compound composition of cement and SCM,"[['Oxides/compounds', 'Composition (wt.%)', 'Composition (wt.%)', 'Composition (wt.%)', 'Composition (wt.%)'], ['Oxides/compounds', 'OPC', 'SRPC', 'Fly ash', 'Blast-furnace slag'], ['CaO', '61.20', '62.03', '3.89', '43.34'], ['SiO2', '22.00', '22.11', '59.74', '33.86'], ['Al2O3', '6.20', '4.20', '23.60', '14.67'], ['Fe2O3', '3.20', '4.27', '6.07', '0.32'], ['MgO', '2.80', '2.87', '0.95', '5.95'], ['K2O', '1.10', '0.72', '0.96', '0.61'], ['Na2O', '0.10', '0.09', '0.49', '0.19'], ['SO3', '2.00', '2.03', '0.40', '0.12'], ['LOI', '1.40', '1.70', '3.90', '0.67'], ['S', '100.00', '100.02', '100.00', '99.73'], ['C3S', '30.0', '44.4', '-', '-'], ['C2S', '40.5', '29.9', '-', '-'], ['C3A', '11.0', '3.9', '-', '-'], ['C4AF', '9.7', '13.0', '-', '-'], ['Gypsum', '4.3', '4.4', '-', '-'], ['S', '95.5', '95.6', '', '']]",1,"Oxide and compound composition of cement and SCM;[['Oxides/compounds', 'Composition (wt.%)', 'Composition (wt.%)', 'Composition (wt.%)', 'Composition (wt.%)'], ['Oxides/compounds', 'OPC', 'SRPC', 'Fly ash', 'Blast-furnace slag'], ['CaO', '61.20', '62.03', '3.89', '43.34'], ['SiO2', '22.00', '22.11', '59.74', '33.86'], ['Al2O3', '6.20', '4.20', '23.60', '14.67'], ['Fe2O3', '3.20', '4.27', '6.07', '0.32'], ['MgO', '2.80', '2.87', '0.95', '5.95'], ['K2O', '1.10', '0.72', '0.96', '0.61'], ['Na2O', '0.10', '0.09', '0.49', '0.19'], ['SO3', '2.00', '2.03', '0.40', '0.12'], ['LOI', '1.40', '1.70', '3.90', '0.67'], ['S', '100.00', '100.02', '100.00', '99.73'], ['C3S', '30.0', '44.4', '-', '-'], ['C2S', '40.5', '29.9', '-', '-'], ['C3A', '11.0', '3.9', '-', '-'], ['C4AF', '9.7', '13.0', '-', '-'], ['Gypsum', '4.3', '4.4', '-', '-'], ['S', '95.5', '95.6', '', '']]",1,1,1,3,S0008884603003119_2,S0008884603003119,2003-10-08
568,Mineralogical composition of RD-11,"[['Phase', 'C3S', 'C2S', 'C3A', 'C4AF'], ['Composition (wt.%)', '49.4', '25.4', '4.6', '12.8']]",1,"Mineralogical composition of RD-11;[['Phase', 'C3S', 'C2S', 'C3A', 'C4AF'], ['Composition (wt.%)', '49.4', '25.4', '4.6', '12.8']]",1,1,1,3,S0008884600004750_2,S0008884600004750,2001-03-30
569,Composition of slag,"[['Oxide (%)', 'Slag', 'Cement'], ['SiO2', '35.04', '19.9'], ['Al2O3', '13.91', '4.62'], ['Fe2O3', '0.29', '3.97'], ['CaO', '39.43', '64.27'], ['MgO', '6.13', '1.73'], ['K2O', '0.39', '0.57'], ['Na2O', '0.34', '0.67'], ['TiO2', '0.42', ''], ['P2O5', '<0.1', ''], ['MnO', '0.43', ''], ['SO3', '2.43', '2.56'], ['Sulphide sulphur as S2-', '0.44', ''], ['Cl', '80 ppm', ''], ['Loss on ignition', '1.45', '2.9'], ['', '', ''], ['Bogue compounds (%)', 'Bogue compounds (%)', 'Bogue compounds (%)'], ['C3S', '', '64.2'], ['C2S', '', '9.3'], ['C3A', '', '5.7'], ['C4AF', '', '12.2'], ['Fineness (m2/kg)', '460', '342']]",1,"Composition of slag;[['Oxide (%)', 'Slag', 'Cement'], ['SiO2', '35.04', '19.9'], ['Al2O3', '13.91', '4.62'], ['Fe2O3', '0.29', '3.97'], ['CaO', '39.43', '64.27'], ['MgO', '6.13', '1.73'], ['K2O', '0.39', '0.57'], ['Na2O', '0.34', '0.67'], ['TiO2', '0.42', ''], ['P2O5', '<0.1', ''], ['MnO', '0.43', ''], ['SO3', '2.43', '2.56'], ['Sulphide sulphur as S2-', '0.44', ''], ['Cl', '80 ppm', ''], ['Loss on ignition', '1.45', '2.9'], ['', '', ''], ['Bogue compounds (%)', 'Bogue compounds (%)', 'Bogue compounds (%)'], ['C3S', '', '64.2'], ['C2S', '', '9.3'], ['C3A', '', '5.7'], ['C4AF', '', '12.2'], ['Fineness (m2/kg)', '460', '342']]",1,1,1,3,S000888460000483X_0,S000888460000483X,2001-03-30
570,Composition of clinkers determined by optical microscopy,"[['Compound', 'Cement S', 'Cement M'], ['C3S', '67.00', '77.21'], ['C2S', '14.20', '6.4'], ['C3A', '10.1', '1.15'], ['C4AF', '8.6', '15.02'], ['CaO free', '0.1', '0.21'], ['Total (%)', '100.0', '99.99']]",1,"Composition of clinkers determined by optical microscopy;[['Compound', 'Cement S', 'Cement M'], ['C3S', '67.00', '77.21'], ['C2S', '14.20', '6.4'], ['C3A', '10.1', '1.15'], ['C4AF', '8.6', '15.02'], ['CaO free', '0.1', '0.21'], ['Total (%)', '100.0', '99.99']]",1,1,1,3,S0008884601005063_2,S0008884601005063,2001-07-17
571,Composition of the clinker and quantitative phase composition according to Bogue calculation given in weight percent (wt.%) The loss on ignition is the mean of two analyses.,"[['CaO', 'SiO2', 'Al2O3', 'Fe2O3', 'MgO', 'Mn2O3', 'TiO2', 'P2O5', 'K2O', 'Na2O', 'SO3', 'F'], ['66.01', '22.00', '4.89', '3.26', '0.47', '0.02', '0.10', '0.10', '0.43', '0.15', '2.20', '0.25'], ['', '', '', '', '', '', '', '', '', '', '', ''], ['SrO', 'BaO', 'Cl', 'LOI', 'Sum', 'LSF', 'SR', 'AR', 'C3S', 'C2S', 'C3A', 'C4AF'], ['0.12', '0.01', '0.02', '0.49', '100.52', '0.95', '2.70', '1.50', '63.95', '14.81', '7.44', '9.92']]",1,"Composition of the clinker and quantitative phase composition according to Bogue calculation given in weight percent (wt.%) The loss on ignition is the mean of two analyses.;[['CaO', 'SiO2', 'Al2O3', 'Fe2O3', 'MgO', 'Mn2O3', 'TiO2', 'P2O5', 'K2O', 'Na2O', 'SO3', 'F'], ['66.01', '22.00', '4.89', '3.26', '0.47', '0.02', '0.10', '0.10', '0.43', '0.15', '2.20', '0.25'], ['', '', '', '', '', '', '', '', '', '', '', ''], ['SrO', 'BaO', 'Cl', 'LOI', 'Sum', 'LSF', 'SR', 'AR', 'C3S', 'C2S', 'C3A', 'C4AF'], ['0.12', '0.01', '0.02', '0.49', '100.52', '0.95', '2.70', '1.50', '63.95', '14.81', '7.44', '9.92']]",1,1,1,3,S0008884601005129_0,S0008884601005129,2001-06-14
572,Quantitative composition of cements (% by weight),"[['Sample', 'CP 52.5 France', 'CEM I 42.5 Mokra'], ['Phase clinker composition', 'Phase clinker composition', 'Phase clinker composition'], ['C3S', '53.7', '68.5'], ['C2S', '26.7', '11.6'], ['C3A', '4.4', '7.4'], ['C4AF', '14.8', '11.5'], ['Cfree', '0.4', '1.0'], ['Total', '100.0', '100.0'], ['C3Seq', '55.4', '72.7'], ['C2Seq', '25.4', '8.4'], ['', '', ''], ['Components fraction in cement', 'Components fraction in cement', 'Components fraction in cement'], ['Clinker', '97.0', '95.0'], ['Gypsum', '2.9', '3.5'], ['Fly ash', '0.1', '1.3'], ['Slag', 'Trace', '0.2'], ['Total', '100.0', '100.0'], ['', '', ''], ['Components fraction without gypsum', 'Components fraction without gypsum', 'Components fraction without gypsum'], ['Clinker', '99.9', '98.4'], ['Fly ash', '0.1', '1.4'], ['Slag', 'Trace', '0.2'], ['Total', '100.0', '100.0']]",1,"Quantitative composition of cements (% by weight);[['Sample', 'CP 52.5 France', 'CEM I 42.5 Mokra'], ['Phase clinker composition', 'Phase clinker composition', 'Phase clinker composition'], ['C3S', '53.7', '68.5'], ['C2S', '26.7', '11.6'], ['C3A', '4.4', '7.4'], ['C4AF', '14.8', '11.5'], ['Cfree', '0.4', '1.0'], ['Total', '100.0', '100.0'], ['C3Seq', '55.4', '72.7'], ['C2Seq', '25.4', '8.4'], ['', '', ''], ['Components fraction in cement', 'Components fraction in cement', 'Components fraction in cement'], ['Clinker', '97.0', '95.0'], ['Gypsum', '2.9', '3.5'], ['Fly ash', '0.1', '1.3'], ['Slag', 'Trace', '0.2'], ['Total', '100.0', '100.0'], ['', '', ''], ['Components fraction without gypsum', 'Components fraction without gypsum', 'Components fraction without gypsum'], ['Clinker', '99.9', '98.4'], ['Fly ash', '0.1', '1.4'], ['Slag', 'Trace', '0.2'], ['Total', '100.0', '100.0']]",1,1,1,3,S0008884601005166_1,S0008884601005166,2001-07-17
573,Chemical analysis and phase composition of the cement,"[['SiO2', 'Al2O3', 'Fe2O3', 'CaO', 'MgO', 'SO3', 'Na2O', 'K2O', 'LOI', 'C3S', 'C2S', 'C3A', 'C4AF'], ['20.68', '4.15', '2.98', '62.38', '2.4', '3.33', '0.21', '0.87', '2.69', '55.17', '17.68', '5.94', '9.07']]",1,"Chemical analysis and phase composition of the cement;[['SiO2', 'Al2O3', 'Fe2O3', 'CaO', 'MgO', 'SO3', 'Na2O', 'K2O', 'LOI', 'C3S', 'C2S', 'C3A', 'C4AF'], ['20.68', '4.15', '2.98', '62.38', '2.4', '3.33', '0.21', '0.87', '2.69', '55.17', '17.68', '5.94', '9.07']]",1,1,1,3,S0008884600003859_0,S0008884600003859,2001-11-12
574,Chemical and physical properties of materials used in this investigation,"[['Material', 'Chemical contents (w/w, %)', 'SG', 'LOI   (%)', 'SSA   (m2/kg)'], ['Cement', 'C3S, 63; C2S, 11; C3A, 1.7; C4AF, 17', '3.15', '1.2', '350'], ['Slag', 'SiO2, 33.21; Al2O3, 12.58; Fe2O3, 0.22; MgO, 5.87; CaO, 39.29; Na2O, 1.27; TiO2, K2O, 0.36; SO3, 3.38', '2.85', '1.7', '430'], ['Silica fume', 'SiO2>92; C<6; Fe2O3<0.3; Si<0.1; Al2O3<0.2; MgO<0.2; CaO<0.1; K2O<0.3; P2O5<0.2', '2.1', '2.4', '17,000-20,000'], ['Super-plasticizer', 'Naphthalene formaldehyde condensate type, 40% solids', '1.2', '-', '-']]",1,"Chemical and physical properties of materials used in this investigation;[['Material', 'Chemical contents (w/w, %)', 'SG', 'LOI   (%)', 'SSA   (m2/kg)'], ['Cement', 'C3S, 63; C2S, 11; C3A, 1.7; C4AF, 17', '3.15', '1.2', '350'], ['Slag', 'SiO2, 33.21; Al2O3, 12.58; Fe2O3, 0.22; MgO, 5.87; CaO, 39.29; Na2O, 1.27; TiO2, K2O, 0.36; SO3, 3.38', '2.85', '1.7', '430'], ['Silica fume', 'SiO2>92; C<6; Fe2O3<0.3; Si<0.1; Al2O3<0.2; MgO<0.2; CaO<0.1; K2O<0.3; P2O5<0.2', '2.1', '2.4', '17,000-20,000'], ['Super-plasticizer', 'Naphthalene formaldehyde condensate type, 40% solids', '1.2', '-', '-']]",1,1,1,3,S0008884600003872_1,S0008884600003872,2001-01-11
575,Bogue calculation phase composition of LaFarge cement,"[['Component', 'Percentage by weight'], ['C3S--tricalcium silicate', '60.4'], ['C3A--tricalcium aluminate', '6.4'], ['C2S--dicalcium silicate', '14.2'], ['C4AF--tetracalcium aluminoferrite', '9.4']]",1,"Bogue calculation phase composition of LaFarge cement;[['Component', 'Percentage by weight'], ['C3S--tricalcium silicate', '60.4'], ['C3A--tricalcium aluminate', '6.4'], ['C2S--dicalcium silicate', '14.2'], ['C4AF--tetracalcium aluminoferrite', '9.4']]",1,1,1,3,S0008884602009274_0,S0008884602009274,2002-09-24
576,Composition of raw mix and experimental clinkers by X-ray fluorescence,"[['%', 'Raw mix', 'Clinker', 'Clinker', 'Clinker', 'Clinker'], ['%', 'Raw mix', 'Control', '1% ZnO added', '1% Pb(NO3)2 added (PbO=0.67%)', '1% NH4VO3 added (V2O5=0.78%)'], ['Loss on ignition', '36.0', '0.36', '0.29', '0.55', '0.31'], ['CaO', '40.1', '63.8', '63.7', '63.7', '63.4'], ['SiO2', '13.2', '20.8', '21.0', '20.8', '20.8'], ['Al2O3', '2.55', '3.88', '3.67', '3.69', '4.00'], ['Fe2O3', '2.12', '3.33', '3.34', '3.32', '3.32'], ['SO3', '0.45', '0.05', '0.08', '0.07', '0.11'], ['MgO', '3.93', '6.17', '6.15', '6.14', '6.15'], ['K2O', '0.59', '0.34', '0.43', '0.39', '0.45'], ['TiO2', '0.18', '0.30', '0.30', '0.29', '0.29'], ['Na2O', '0.12', '0.14', '0.16', '0.15', '0.16'], ['SrO', '0.13', '0.20', '0.21', '0.20', '0.20'], ['P2O5', '0.05', '0.08', '0.08', '0.08', '0.08'], ['MnO', '0.04', '0.06', '0.06', '0.06', '0.06'], ['Total', '99.5', '99.5', '99.5', '99.5', '99.3'], ['', '', '', '', '', ''], ['Moduli', 'Moduli', 'Moduli', 'Moduli', 'Moduli', 'Moduli'], ['FSC', '96.8', '98.0', '97.6', '98.2', '97.4'], ['MS', '2.83', '2.89', '2.99', '2.97', '2.84'], ['MA', '1.20', '1.16', '1.10', '1.11', '1.21'], ['', '', '', '', '', ''], ['Bogue', 'Bogue', 'Bogue', 'Bogue', 'Bogue', 'Bogue'], ['Alite', '', '70.6', '70.6', '71.5', '68.6'], ['Belite', '', '6.47', '6.95', '5.81', '7.80'], ['C3A', '', '4.64', '4.09', '4.16', '4.99'], ['C4AF', '', '10.1', '10.2', '10.1', '10.1'], ['', '', '', '', '', ''], ['Free lime', '', '3.80', '4.33', '4.01', '4.38'], ['ZnO', 'n.d.', '28.3 ppm', '1.36%', '67.6 ppm', '36.3 ppm'], ['PbO', 'n.d.', 'n.d.', 'n.d.', '0.39%', '38.3 ppm'], ['V2O5', 'n.d.', '87.4 ppm', '89.2 ppm', '89.7 ppm', '0.86%'], ['Added metal retained in clinker (%)', '', '', '86.6', '37.1', '69.9']]",1,"Composition of raw mix and experimental clinkers by X-ray fluorescence;[['%', 'Raw mix', 'Clinker', 'Clinker', 'Clinker', 'Clinker'], ['%', 'Raw mix', 'Control', '1% ZnO added', '1% Pb(NO3)2 added (PbO=0.67%)', '1% NH4VO3 added (V2O5=0.78%)'], ['Loss on ignition', '36.0', '0.36', '0.29', '0.55', '0.31'], ['CaO', '40.1', '63.8', '63.7', '63.7', '63.4'], ['SiO2', '13.2', '20.8', '21.0', '20.8', '20.8'], ['Al2O3', '2.55', '3.88', '3.67', '3.69', '4.00'], ['Fe2O3', '2.12', '3.33', '3.34', '3.32', '3.32'], ['SO3', '0.45', '0.05', '0.08', '0.07', '0.11'], ['MgO', '3.93', '6.17', '6.15', '6.14', '6.15'], ['K2O', '0.59', '0.34', '0.43', '0.39', '0.45'], ['TiO2', '0.18', '0.30', '0.30', '0.29', '0.29'], ['Na2O', '0.12', '0.14', '0.16', '0.15', '0.16'], ['SrO', '0.13', '0.20', '0.21', '0.20', '0.20'], ['P2O5', '0.05', '0.08', '0.08', '0.08', '0.08'], ['MnO', '0.04', '0.06', '0.06', '0.06', '0.06'], ['Total', '99.5', '99.5', '99.5', '99.5', '99.3'], ['', '', '', '', '', ''], ['Moduli', 'Moduli', 'Moduli', 'Moduli', 'Moduli', 'Moduli'], ['FSC', '96.8', '98.0', '97.6', '98.2', '97.4'], ['MS', '2.83', '2.89', '2.99', '2.97', '2.84'], ['MA', '1.20', '1.16', '1.10', '1.11', '1.21'], ['', '', '', '', '', ''], ['Bogue', 'Bogue', 'Bogue', 'Bogue', 'Bogue', 'Bogue'], ['Alite', '', '70.6', '70.6', '71.5', '68.6'], ['Belite', '', '6.47', '6.95', '5.81', '7.80'], ['C3A', '', '4.64', '4.09', '4.16', '4.99'], ['C4AF', '', '10.1', '10.2', '10.1', '10.1'], ['', '', '', '', '', ''], ['Free lime', '', '3.80', '4.33', '4.01', '4.38'], ['ZnO', 'n.d.', '28.3 ppm', '1.36%', '67.6 ppm', '36.3 ppm'], ['PbO', 'n.d.', 'n.d.', 'n.d.', '0.39%', '38.3 ppm'], ['V2O5', 'n.d.', '87.4 ppm', '89.2 ppm', '89.7 ppm', '0.86%'], ['Added metal retained in clinker (%)', '', '', '86.6', '37.1', '69.9']]",1,1,1,3,S0008884602009286_0,S0008884602009286,2002-08-05
577,Selected electron microprobe data for C3S and C2S of experimental clinkers,"[['', 'C3S', 'C3S', 'C3S', 'C3S', 'C2S', 'C2S', 'C2S', 'C2S'], ['', 'Blank', 'V', 'Zn', 'Pb', 'Blank', 'V', 'Zn', 'Pb'], ['CaO [%]', '70.4', '69.1', '69.0', '70.5', '61.9', '60.4', '62.1', '62.6'], ['SrO', '0.12', '0.21', '0.23', '0.12', '0.36', '0.29', '0.43', '0.30'], ['Na2O', '0.09', '0.00', '0.12', '0.00', '0.24', '0.18', '0.20', '0.00'], ['K2O', '0.12', '0.42', '0.21', '0.16', '0.99', '1.02', '0.99', '0.92'], ['SiO2', '24.4', '25.6', '23.8', '24.6', '30.0', '29.6', '32.5', '33.2'], ['Al2O3', '0.80', '1.40', '1.62', '0.88', '2.04', '1.76', '0.59', '0.26'], ['TiO2', '0.11', '0.12', '0.11', '0.05', '0.15', '0.11', '0.05', '0.09'], ['FeO', '0.48', '0.80', '1.35', '0.55', '1.44', '1.39', '0.67', '0.40'], ['MgO', '1.48', '0.00', '1.29', '0.00', '1.22', '4.17', '0.44', '0.00'], ['MnO', '0.00', '0.02', '0.02', '0.03', '0.05', '0.06', '0.02', '0.06'], ['P2O5', '0.04', '0.02', '0.06', '0.02', '0.05', '0.03', '0.01', '0.05'], ['V2O5', '0.00', '0.40', '0.00', '0.00', '0.03', '0.75', '0.00', '0.00'], ['ZnO', '0.00', '0.00', '0.66', '0.00', '0.00', '0.00', '0.19', '0.00'], ['PbO', '0.02', '0.00', '0.00', '0.33', '0.03', '0.00', '0.00', '0.11'], ['Total', '98.1', '98.0', '98.5', '97.2', '97.8', '99.0', '98.0', '97.8'], ['', '', '', '', '', '', '', '', ''], ['Cationic proportions', 'Calculated to 45(O)', 'Calculated to 45(O)', 'Calculated to 45(O)', 'Calculated to 45(O)', 'Calculated to 16(O)', 'Calculated to 16(O)', 'Calculated to 16(O)', 'Calculated to 16(O)'], ['Ca', '26.3', '25.7', '25.9', '26.7', '7.89', '7.57', '7.88', '7.93'], ['Sr', '0.02', '0.04', '0.05', '0.03', '0.02', '0.02', '0.03', '0.02'], ['Na', '0.05', '0.00', '0.08', '0.00', '0.06', '0.04', '0.05', '0.00'], ['K', '0.06', '0.19', '0.09', '0.07', '0.15', '0.15', '0.15', '0.14'], ['Si', '8.54', '8.89', '8.33', '8.71', '3.57', '3.46', '3.85', '3.92'], ['Al', '0.33', '0.57', '0.67', '0.36', '0.29', '0.24', '0.08', '0.04'], ['Ti', '0.03', '0.03', '0.03', '0.01', '0.01', '0.01', '0.00', '0.01'], ['Fe', '0.14', '0.23', '0.39', '0.16', '0.14', '0.14', '0.07', '0.04'], ['Mg', '0.77', '0.00', '0.67', '0.00', '0.22', '0.73', '0.08', '0.00'], ['Mn', '0.00', '0.01', '0.01', '0.01', '0.01', '0.01', '0.00', '0.01'], ['P', '0.01', '0.01', '0.02', '0.01', '0.01', '0.00', '0.00', '0.00'], ['V', '0.00', '0.09', '0.00', '0.00', '0.00', '0.06', '0.00', '0.00'], ['Zn', '0.00', '0.00', '0.17', '0.00', '0.00', '0.00', '0.02', '0.00'], ['Pb', '0.00', '0.00', '0.00', '0.03', '0.00', '0.00', '0.00', '0.00']]",1,"Selected electron microprobe data for C3S and C2S of experimental clinkers;[['', 'C3S', 'C3S', 'C3S', 'C3S', 'C2S', 'C2S', 'C2S', 'C2S'], ['', 'Blank', 'V', 'Zn', 'Pb', 'Blank', 'V', 'Zn', 'Pb'], ['CaO [%]', '70.4', '69.1', '69.0', '70.5', '61.9', '60.4', '62.1', '62.6'], ['SrO', '0.12', '0.21', '0.23', '0.12', '0.36', '0.29', '0.43', '0.30'], ['Na2O', '0.09', '0.00', '0.12', '0.00', '0.24', '0.18', '0.20', '0.00'], ['K2O', '0.12', '0.42', '0.21', '0.16', '0.99', '1.02', '0.99', '0.92'], ['SiO2', '24.4', '25.6', '23.8', '24.6', '30.0', '29.6', '32.5', '33.2'], ['Al2O3', '0.80', '1.40', '1.62', '0.88', '2.04', '1.76', '0.59', '0.26'], ['TiO2', '0.11', '0.12', '0.11', '0.05', '0.15', '0.11', '0.05', '0.09'], ['FeO', '0.48', '0.80', '1.35', '0.55', '1.44', '1.39', '0.67', '0.40'], ['MgO', '1.48', '0.00', '1.29', '0.00', '1.22', '4.17', '0.44', '0.00'], ['MnO', '0.00', '0.02', '0.02', '0.03', '0.05', '0.06', '0.02', '0.06'], ['P2O5', '0.04', '0.02', '0.06', '0.02', '0.05', '0.03', '0.01', '0.05'], ['V2O5', '0.00', '0.40', '0.00', '0.00', '0.03', '0.75', '0.00', '0.00'], ['ZnO', '0.00', '0.00', '0.66', '0.00', '0.00', '0.00', '0.19', '0.00'], ['PbO', '0.02', '0.00', '0.00', '0.33', '0.03', '0.00', '0.00', '0.11'], ['Total', '98.1', '98.0', '98.5', '97.2', '97.8', '99.0', '98.0', '97.8'], ['', '', '', '', '', '', '', '', ''], ['Cationic proportions', 'Calculated to 45(O)', 'Calculated to 45(O)', 'Calculated to 45(O)', 'Calculated to 45(O)', 'Calculated to 16(O)', 'Calculated to 16(O)', 'Calculated to 16(O)', 'Calculated to 16(O)'], ['Ca', '26.3', '25.7', '25.9', '26.7', '7.89', '7.57', '7.88', '7.93'], ['Sr', '0.02', '0.04', '0.05', '0.03', '0.02', '0.02', '0.03', '0.02'], ['Na', '0.05', '0.00', '0.08', '0.00', '0.06', '0.04', '0.05', '0.00'], ['K', '0.06', '0.19', '0.09', '0.07', '0.15', '0.15', '0.15', '0.14'], ['Si', '8.54', '8.89', '8.33', '8.71', '3.57', '3.46', '3.85', '3.92'], ['Al', '0.33', '0.57', '0.67', '0.36', '0.29', '0.24', '0.08', '0.04'], ['Ti', '0.03', '0.03', '0.03', '0.01', '0.01', '0.01', '0.00', '0.01'], ['Fe', '0.14', '0.23', '0.39', '0.16', '0.14', '0.14', '0.07', '0.04'], ['Mg', '0.77', '0.00', '0.67', '0.00', '0.22', '0.73', '0.08', '0.00'], ['Mn', '0.00', '0.01', '0.01', '0.01', '0.01', '0.01', '0.00', '0.01'], ['P', '0.01', '0.01', '0.02', '0.01', '0.01', '0.00', '0.00', '0.00'], ['V', '0.00', '0.09', '0.00', '0.00', '0.00', '0.06', '0.00', '0.00'], ['Zn', '0.00', '0.00', '0.17', '0.00', '0.00', '0.00', '0.02', '0.00'], ['Pb', '0.00', '0.00', '0.00', '0.03', '0.00', '0.00', '0.00', '0.00']]",1,1,1,3,S0008884602009286_1,S0008884602009286,2002-08-05
578,"Properties and composition of cement, fly ash and blast-furnace slag","[['Item', '', 'Materials', 'Materials', 'Materials'], ['Item', '', 'Cement', 'Fly ash', 'GGBS'], ['Physical properties', 'Fineness', 'Fineness', 'Fineness', 'Fineness'], ['Physical properties', 'Amount retained on a 45-mm sieve (%)', '-', '15', '9'], ['Physical properties', 'Blaine method (cm2/g)', '3350', '-', '422'], ['Physical properties', 'Specific gravity', '3.14', '2.10', '2.93'], ['Chemical composition', 'Loss on ignition (%)', '1.36', '5.0', '0.4'], ['Chemical composition', 'SiO2 (%)', '21.0', '55.5', '34.8'], ['Chemical composition', 'Al2O3 (%)', '6.26', '27.9', '13.6'], ['Chemical composition', 'Fe2O3 (%)', '3.09', '6.3', '0.32'], ['Chemical composition', 'CaO (%)', '64.18', '6.3', '40.51'], ['Chemical composition', 'MgO (%)', '1.53', '1.6', '6.96'], ['Chemical composition', 'SO3 (%)', '1.95', '0.8', '1.52'], ['Chemical composition', 'Alkalinity (%)', '-', '0.3', '1.8'], ['Chemical composition', 'Sulfide sulfur (%)', '-', '-', '0.5'], ['Chemical composition', 'Free CaO', '1.36', '-', '-'], ['Chemical composition', 'Insoluble residue (%)', '0.20', '-', '-'], ['Chemical composition', 'C3S', '46.0', '-', '-'], ['Chemical composition', 'C2S', '26.0', '-', '-'], ['Chemical composition', 'C3A', '11.4', '-', '-'], ['Chemical composition', 'C4AF', '9.4', '-', '-'], ['Chemical composition', 'C  SH   2', '4.73', '-', '-'], ['Mortar', 'Air content of slag mortar (%)', '', '-', '3.5'], ['Mortar', 'Slag activity index in 3 days (%)', '', '-', '72']]",1,"Properties and composition of cement, fly ash and blast-furnace slag;[['Item', '', 'Materials', 'Materials', 'Materials'], ['Item', '', 'Cement', 'Fly ash', 'GGBS'], ['Physical properties', 'Fineness', 'Fineness', 'Fineness', 'Fineness'], ['Physical properties', 'Amount retained on a 45-mm sieve (%)', '-', '15', '9'], ['Physical properties', 'Blaine method (cm2/g)', '3350', '-', '422'], ['Physical properties', 'Specific gravity', '3.14', '2.10', '2.93'], ['Chemical composition', 'Loss on ignition (%)', '1.36', '5.0', '0.4'], ['Chemical composition', 'SiO2 (%)', '21.0', '55.5', '34.8'], ['Chemical composition', 'Al2O3 (%)', '6.26', '27.9', '13.6'], ['Chemical composition', 'Fe2O3 (%)', '3.09', '6.3', '0.32'], ['Chemical composition', 'CaO (%)', '64.18', '6.3', '40.51'], ['Chemical composition', 'MgO (%)', '1.53', '1.6', '6.96'], ['Chemical composition', 'SO3 (%)', '1.95', '0.8', '1.52'], ['Chemical composition', 'Alkalinity (%)', '-', '0.3', '1.8'], ['Chemical composition', 'Sulfide sulfur (%)', '-', '-', '0.5'], ['Chemical composition', 'Free CaO', '1.36', '-', '-'], ['Chemical composition', 'Insoluble residue (%)', '0.20', '-', '-'], ['Chemical composition', 'C3S', '46.0', '-', '-'], ['Chemical composition', 'C2S', '26.0', '-', '-'], ['Chemical composition', 'C3A', '11.4', '-', '-'], ['Chemical composition', 'C4AF', '9.4', '-', '-'], ['Chemical composition', 'C  SH   2', '4.73', '-', '-'], ['Mortar', 'Air content of slag mortar (%)', '', '-', '3.5'], ['Mortar', 'Slag activity index in 3 days (%)', '', '-', '72']]",1,1,1,3,S0008884601007621_0,S0008884601007621,2002-01-15
579,Chemical analysis of clinker and slag,"[['Chemical composition (%)', 'Clinker', 'Slag'], ['SiO2', '20.50', '42.29'], ['Al2O3', '5.66', '10.56'], ['Fe2O3', '3.87', '0.32'], ['CaO', '64.99', '37.35'], ['MgO', '2.43', '6.71'], ['K2O', '0.83', '0.94'], ['TiO2', '0.29', '0.45'], ['Mn2O3', '0.06', '1.67'], ['P2O5', '0.09', '0.011'], ['Cr2O3', '0.023', '0.012'], ['Na2O', '0.04', '0.18'], ['Loss on ignition', '0.5', '0.55'], ['Mineralogical composition Bogue', 'C3S, % 65.2', 'Amorphous phase'], ['Mineralogical composition Bogue', 'C2S, % 9.8', 'Amorphous phase'], ['Mineralogical composition Bogue', 'C3A, % 8.5', 'Amorphous phase'], ['Mineralogical composition Bogue', 'C4AF, % 11.8', 'Amorphous phase']]",1,"Chemical analysis of clinker and slag;[['Chemical composition (%)', 'Clinker', 'Slag'], ['SiO2', '20.50', '42.29'], ['Al2O3', '5.66', '10.56'], ['Fe2O3', '3.87', '0.32'], ['CaO', '64.99', '37.35'], ['MgO', '2.43', '6.71'], ['K2O', '0.83', '0.94'], ['TiO2', '0.29', '0.45'], ['Mn2O3', '0.06', '1.67'], ['P2O5', '0.09', '0.011'], ['Cr2O3', '0.023', '0.012'], ['Na2O', '0.04', '0.18'], ['Loss on ignition', '0.5', '0.55'], ['Mineralogical composition Bogue', 'C3S, % 65.2', 'Amorphous phase'], ['Mineralogical composition Bogue', 'C2S, % 9.8', 'Amorphous phase'], ['Mineralogical composition Bogue', 'C3A, % 8.5', 'Amorphous phase'], ['Mineralogical composition Bogue', 'C4AF, % 11.8', 'Amorphous phase']]",1,1,1,3,S0008884602007135_0,S0008884602007135,2002-01-18
580,"Chemical and mineralogical composition of the Portland cements used [4,11]  RF=reliability factor.","[['Oxides', 'A*', 'B*', 'C*', 'Minerals**', 'A', 'B', 'C'], ['CaO', '64.5', '64.8', '64.4', 'Alite', '57.6', '59.6', '48.3'], ['SiO2', '20.3', '20.5', '21.6', 'Belite', '20.4', '13.1', '26.1'], ['Al2O3', '6.0', '5.0', '4.9', 'C3A (cubic)', '4.7', '0.0', '4.7'], ['Fe2O3', '2.4', '2.9', '2.2', 'C3A (orth)', '3.4', '2.3', '2.6'], ['MgO', '1.2', '2.3', '1.0', 'Ferrite', '8.8', '13.1', '8.3'], ['SO3', '3.2', '3.3', '3.1', 'Gypsum', '0.7', '0.0', '0.0'], ['K2O', '0.6', '0.7', '0.5', 'Hemihyrite', '0.0', '0.8', '1.2'], ['Na2O', '0.2', '0.1', '0.1', 'Anhydrite', '1.8', '1.7', '2.5'], ['Free CaO', '(1.8)', '(0.5)', '(2.4)', 'MgO', '1.7', '2.6', '1.1'], ['Total', '98.4', '99.6', '97.8', 'Quartz', '0.4', '1.0', '0.4'], ['', '', '', '', 'Total', '99.5', '94.2', '95.2'], ['', '', '', '', 'RF', '0.0024', '0.0043', '0.0034']]",1,"Chemical and mineralogical composition of the Portland cements used [4,11]  RF=reliability factor.;[['Oxides', 'A*', 'B*', 'C*', 'Minerals**', 'A', 'B', 'C'], ['CaO', '64.5', '64.8', '64.4', 'Alite', '57.6', '59.6', '48.3'], ['SiO2', '20.3', '20.5', '21.6', 'Belite', '20.4', '13.1', '26.1'], ['Al2O3', '6.0', '5.0', '4.9', 'C3A (cubic)', '4.7', '0.0', '4.7'], ['Fe2O3', '2.4', '2.9', '2.2', 'C3A (orth)', '3.4', '2.3', '2.6'], ['MgO', '1.2', '2.3', '1.0', 'Ferrite', '8.8', '13.1', '8.3'], ['SO3', '3.2', '3.3', '3.1', 'Gypsum', '0.7', '0.0', '0.0'], ['K2O', '0.6', '0.7', '0.5', 'Hemihyrite', '0.0', '0.8', '1.2'], ['Na2O', '0.2', '0.1', '0.1', 'Anhydrite', '1.8', '1.7', '2.5'], ['Free CaO', '(1.8)', '(0.5)', '(2.4)', 'MgO', '1.7', '2.6', '1.1'], ['Total', '98.4', '99.6', '97.8', 'Quartz', '0.4', '1.0', '0.4'], ['', '', '', '', 'Total', '99.5', '94.2', '95.2'], ['', '', '', '', 'RF', '0.0024', '0.0043', '0.0034']]",1,1,1,3,S0008884602007196_0,S0008884602007196,2002-01-18
