Repository: zakidotai/cemcat

# CemCat Streamlit Hosting Bundle

This folder is ready to be pushed to GitHub and deployed on Streamlit Cloud.

## Files included

- `streamlit_app.py` (main app)
- `requirements.txt`
- `data/ner_cems_40k.csv`
- `data/pii_abs.json`
- `data/clinker_comps_with_dates.csv`
- `upload/composition_cls_slag_updated.csv`

## Local run

```bash
streamlit run streamlit_app.py
```

File: crystalline_composition_gpt4_with_pii_tid_dates.csv (part 23 of 101)
,caption,tables,Label,text,pred_0,pred_1,pred_2,all_pred,pii_tid,pii,date
581,Composition and physical properties of cementitious materials,"[['Property', 'Type I PC', 'SF', 'MK'], ['CaO (%)', '64.60', '0.15', '-'], ['SiO2 (%)', '20.63', '98.25', '53.79'], ['Al2O3 (%)', '5.03', 'Trace', '46.15'], ['Fe2O3 (%)', '2.80', 'Trace', 'Trace'], ['C3S (%)', '62.00', '-', '-'], ['C3A (%)', '9.00', '-', '-'], ['SO3 (%)', '2.67', '-', '-'], ['Alkalis (%)', '0.50', '-', '-'], ['Fineness (cm2/g)', '3600', '20,000', '5500'], ['Specific gravity', '3.15', '2.20', '2.45']]",1,"Composition and physical properties of cementitious materials;[['Property', 'Type I PC', 'SF', 'MK'], ['CaO (%)', '64.60', '0.15', '-'], ['SiO2 (%)', '20.63', '98.25', '53.79'], ['Al2O3 (%)', '5.03', 'Trace', '46.15'], ['Fe2O3 (%)', '2.80', 'Trace', 'Trace'], ['C3S (%)', '62.00', '-', '-'], ['C3A (%)', '9.00', '-', '-'], ['SO3 (%)', '2.67', '-', '-'], ['Alkalis (%)', '0.50', '-', '-'], ['Fineness (cm2/g)', '3600', '20,000', '5500'], ['Specific gravity', '3.15', '2.20', '2.45']]",1,1,1,3,S000888460200724X_0,S000888460200724X,2002-01-30
582,Composition of mortars prepared for the study,"[['Designation', '% Composition', '% Composition', '% Composition', '% Composition', 'Water to binder ratio', 'Admixture'], ['Designation', 'Type I PC', 'C3S', 'SF', 'MK', 'Water to binder ratio', 'Admixture'], ['PC', '100', '-', '-', '-', '0.485', '-'], ['PC-N', '100', '-', '-', '-', '0.485', 'Na-Citrate'], ['AE', '100', '-', '-', '-', '0460', 'AEA'], ['SF', '90', '-', '10', '-', '0.600', '-'], ['MK', '80', '-', '-', '20', '0.600', '-']]",1,"Composition of mortars prepared for the study;[['Designation', '% Composition', '% Composition', '% Composition', '% Composition', 'Water to binder ratio', 'Admixture'], ['Designation', 'Type I PC', 'C3S', 'SF', 'MK', 'Water to binder ratio', 'Admixture'], ['PC', '100', '-', '-', '-', '0.485', '-'], ['PC-N', '100', '-', '-', '-', '0.485', 'Na-Citrate'], ['AE', '100', '-', '-', '-', '0460', 'AEA'], ['SF', '90', '-', '10', '-', '0.600', '-'], ['MK', '80', '-', '-', '20', '0.600', '-']]",1,1,1,3,S000888460200724X_1,S000888460200724X,2002-01-30
583,Chemical analyses and characteristics of starting materials n.d.=not determined.,"[['', 'OPC', 'SRPC', 'S', 'FA', 'SF', 'Limestone'], ['CaO (%)', '63.2', '61.6', '45.1', '6.7', '0.0', '54.8'], ['SiO2 (%)', '20.5', '23.3', '38.7', '47.7', 'Min. 95', '0.4'], ['Fe2O3 (%)', '2.9', '4.9', '1.7', '8.4', '0.3', '0.1'], ['Al2O3 (%)', '4.8', '3.8', '9.2', '24.7', '0.1', '0.1'], ['SO3 (%)', '3.1', '2.3', '2.8', '1.9', '<0.1', '0.1'], ['K2O (%)', '0.86', '0.7', '0.3', '2.4', '<0.1', '0.02'], ['Na2O (%)', '0.27', '0.2', '0.3', '2.1', '<0.1', '0.04'], ['MgO (%)', '2.3', '2.2', '5.3', '2.6', '0.8', '0.5'], ['C (%)', 'n.d.', 'n.d.', 'n.d.', 'n.d.', '1.5', 'n.d.'], ['CaCO3 (%)', 'n.d.', 'n.d.', 'n.d.', 'n.d.', 'n.d.', '97.9'], ['Mineral composition', 'Mineral composition', 'Mineral composition', 'Mineral composition', 'Mineral composition', 'Mineral composition', 'Mineral composition'], ['C3S', '56.2', '34.5', 'n.d.', 'n.d.', 'n.d.', 'n.d.'], ['C2S', '16.4', '40.8', 'n.d.', 'n.d.', 'n.d.', 'n.d.'], ['C3A', '7.8', '1.8', 'n.d.', 'n.d.', 'n.d.', 'n.d.'], ['C4AF', '8.8', '14.9', 'n.d.', 'n.d.', 'n.d.', 'n.d.'], ['Specific surface area', 'Specific surface area', 'Specific surface area', 'Specific surface area', 'Specific surface area', 'Specific surface area', 'Specific surface area'], ['BET (m2/g)', 'n.d.', 'n.d.', 'n.d.', 'n.d.', '22', 'n.d.'], ['Blaine (m2/kg)', '480', '368', '337', '240', 'n.d.', '500']]",1,"Chemical analyses and characteristics of starting materials n.d.=not determined.;[['', 'OPC', 'SRPC', 'S', 'FA', 'SF', 'Limestone'], ['CaO (%)', '63.2', '61.6', '45.1', '6.7', '0.0', '54.8'], ['SiO2 (%)', '20.5', '23.3', '38.7', '47.7', 'Min. 95', '0.4'], ['Fe2O3 (%)', '2.9', '4.9', '1.7', '8.4', '0.3', '0.1'], ['Al2O3 (%)', '4.8', '3.8', '9.2', '24.7', '0.1', '0.1'], ['SO3 (%)', '3.1', '2.3', '2.8', '1.9', '<0.1', '0.1'], ['K2O (%)', '0.86', '0.7', '0.3', '2.4', '<0.1', '0.02'], ['Na2O (%)', '0.27', '0.2', '0.3', '2.1', '<0.1', '0.04'], ['MgO (%)', '2.3', '2.2', '5.3', '2.6', '0.8', '0.5'], ['C (%)', 'n.d.', 'n.d.', 'n.d.', 'n.d.', '1.5', 'n.d.'], ['CaCO3 (%)', 'n.d.', 'n.d.', 'n.d.', 'n.d.', 'n.d.', '97.9'], ['Mineral composition', 'Mineral composition', 'Mineral composition', 'Mineral composition', 'Mineral composition', 'Mineral composition', 'Mineral composition'], ['C3S', '56.2', '34.5', 'n.d.', 'n.d.', 'n.d.', 'n.d.'], ['C2S', '16.4', '40.8', 'n.d.', 'n.d.', 'n.d.', 'n.d.'], ['C3A', '7.8', '1.8', 'n.d.', 'n.d.', 'n.d.', 'n.d.'], ['C4AF', '8.8', '14.9', 'n.d.', 'n.d.', 'n.d.', 'n.d.'], ['Specific surface area', 'Specific surface area', 'Specific surface area', 'Specific surface area', 'Specific surface area', 'Specific surface area', 'Specific surface area'], ['BET (m2/g)', 'n.d.', 'n.d.', 'n.d.', 'n.d.', '22', 'n.d.'], ['Blaine (m2/kg)', '480', '368', '337', '240', 'n.d.', '500']]",1,1,1,3,S0008884602007299_1,S0008884602007299,2002-02-06
584,"Mineralogical composition of clinkers used to produce cements B and C calculated according to Bogue [R.H. Bogue, The chemistry of protland cement, 2nd. ed., Reinhold, New York (1955)]","[['Sample', 'C3S', 'C2S', 'C3A', 'C4AF', 'CaOfree'], ['B', '71.50', '22.70', '3.02', '1.75', '1.00'], ['C', '62.10', '17.60', '11.20', '8.20', '0.90']]",1,"Mineralogical composition of clinkers used to produce cements B and C calculated according to Bogue [R.H. Bogue, The chemistry of protland cement, 2nd. ed., Reinhold, New York (1955)];[['Sample', 'C3S', 'C2S', 'C3A', 'C4AF', 'CaOfree'], ['B', '71.50', '22.70', '3.02', '1.75', '1.00'], ['C', '62.10', '17.60', '11.20', '8.20', '0.90']]",1,1,1,3,S0008884600002313_0,S0008884600002313,2000-07-06
585,Mineralogical composition (%) for the Portland cements I and II,"[['Composition', 'I', 'II', 'Composition', 'I', 'II'], ['C3S', '79.84', '73.19', 'C3A', '9.10', '2.5'], ['C2S', '2.22', '10.50', 'C4AF', '9.41', '13.78']]",1,"Mineralogical composition (%) for the Portland cements I and II;[['Composition', 'I', 'II', 'Composition', 'I', 'II'], ['C3S', '79.84', '73.19', 'C3A', '9.10', '2.5'], ['C2S', '2.22', '10.50', 'C4AF', '9.41', '13.78']]",1,1,1,3,S0008884602009298_1,S0008884602009298,2002-08-05
586,Bogue composition of the Portland cement CEM I 52.5 PM ES CP2 from Teil (France),"[['Anhydrous components', 'Bogue composition of the anhydrous components (%)', 'Mass of water necessary to complete hydration per unit of mass of the component (%)', 'Mass of water necessary to complete hydration per unit of mass of the anhydrous cement (%)'], ['C3S', '63.30', '24', '15.19'], ['C2S', '17.90', '21', '3.76'], ['C3A', '4.74', '40', '1.90'], ['C4AF', '5.62', '37', '2.08']]",1,"Bogue composition of the Portland cement CEM I 52.5 PM ES CP2 from Teil (France);[['Anhydrous components', 'Bogue composition of the anhydrous components (%)', 'Mass of water necessary to complete hydration per unit of mass of the component (%)', 'Mass of water necessary to complete hydration per unit of mass of the anhydrous cement (%)'], ['C3S', '63.30', '24', '15.19'], ['C2S', '17.90', '21', '3.76'], ['C3A', '4.74', '40', '1.90'], ['C4AF', '5.62', '37', '2.08']]",1,1,1,3,S0008884602010360_0,S0008884602010360,2002-11-26
587,Chemical and physical properties of PC and WSA,"[['Chemical properties [%]', 'PC', 'WSA'], ['SiO2, soluble', '20.60', '54.24'], ['SiO2, insoluble', '0.38', '29.56'], ['Al2O3', '6.14', '4.55'], ['Fe2O3', '3.72', '1.05'], ['CaO', '63.65', '12.54'], ['MgO', '1.29', '2.39'], ['SO3', '2.55', '1.49'], ['Ignition loss', '1.42', '7.22'], ['Specific density [g/cm3]', '3.05', '2.41'], ['Blaine [cm2/g]', '3204', '5520'], ['Setting time [h]', '', ''], ['Initial', '1.50', ''], ['Final', '3.35', ''], ['Mineralogy components [%]', 'Mineralogy components [%]', 'Mineralogy components [%]'], ['C3S', '40.18', ''], ['C2S', '28.83', ''], ['C3A', '9.98', ''], ['C4AF', '11.32', '']]",1,"Chemical and physical properties of PC and WSA;[['Chemical properties [%]', 'PC', 'WSA'], ['SiO2, soluble', '20.60', '54.24'], ['SiO2, insoluble', '0.38', '29.56'], ['Al2O3', '6.14', '4.55'], ['Fe2O3', '3.72', '1.05'], ['CaO', '63.65', '12.54'], ['MgO', '1.29', '2.39'], ['SO3', '2.55', '1.49'], ['Ignition loss', '1.42', '7.22'], ['Specific density [g/cm3]', '3.05', '2.41'], ['Blaine [cm2/g]', '3204', '5520'], ['Setting time [h]', '', ''], ['Initial', '1.50', ''], ['Final', '3.35', ''], ['Mineralogy components [%]', 'Mineralogy components [%]', 'Mineralogy components [%]'], ['C3S', '40.18', ''], ['C2S', '28.83', ''], ['C3A', '9.98', ''], ['C4AF', '11.32', '']]",1,1,1,3,S0008884600003148_0,S0008884600003148,2000-11-10
588,Mineralogical composition of portland cement,"[['Phase', 'C3S', 'C2S', 'C3A', 'C4AF'], ['Composition (%)', '67.8', '5.51', '7.31', '9.92']]",1,"Mineralogical composition of portland cement;[['Phase', 'C3S', 'C2S', 'C3A', 'C4AF'], ['Composition (%)', '67.8', '5.51', '7.31', '9.92']]",1,1,1,3,S0008884600003240_1,S0008884600003240,2000-11-20
589,Composition of the cements,"[['', 'WPC', 'SRPC'], ['CaO', '68.4', '64.5'], ['SiO2', '22.3', '20.6'], ['Al2O3', '4.89', '3.82'], ['Fe2O3', '0.20', '6.27'], ['SO3', '2.25', '1.92'], ['MgO', '0.70', '0.72'], ['K2O', '0.59', '0.51'], ['Na2O', '0.05', '0.09'], ['TiO2', '0.10', 'n.d.'], ['L.O.I.', '3.09', 'n.d.'], ['CO2', '1.79', '0.70'], ['', '', ''], ['C3S', '72', '67'], ['C2S', '9', '10'], ['C3A', '12', '0'], ['C4AF', '0.6', '19']]",1,"Composition of the cements;[['', 'WPC', 'SRPC'], ['CaO', '68.4', '64.5'], ['SiO2', '22.3', '20.6'], ['Al2O3', '4.89', '3.82'], ['Fe2O3', '0.20', '6.27'], ['SO3', '2.25', '1.92'], ['MgO', '0.70', '0.72'], ['K2O', '0.59', '0.51'], ['Na2O', '0.05', '0.09'], ['TiO2', '0.10', 'n.d.'], ['L.O.I.', '3.09', 'n.d.'], ['CO2', '1.79', '0.70'], ['', '', ''], ['C3S', '72', '67'], ['C2S', '9', '10'], ['C3A', '12', '0'], ['C4AF', '0.6', '19']]",1,1,1,3,S0008884600003288_0,S0008884600003288,2000-11-20
590,Physicochemical properties of cement and mineral additives,"[['', 'Cement', 'Silica fume (SF)', 'Metakaolin (MK)', 'Micronised fly ash (MFA)', 'Crushed quartz (Qtz)'], ['Density', '3.10', '2.24', '2.60', '2.65', '2.65'], ['Specific surface BET (m2/g)', '1', '25', '23', '3', '6'], ['Mean diameter (mm)', '12', '0.3', '4', '2', '2'], ['', '', '', '', '', ''], ['Particle shape', 'Angular', 'Spherical', 'Plate-like', 'Spherical, angular', 'Angular'], ['', '', '', '', '', ''], ['Mineralogical compostition', 'C2S, 13 C3S, 60 C3A, 10 C4AF, 6 Gypsum, 5 Others, 6', 'Glass (99%)  , silicium, carbide', 'Glass (97%)a, anatase, phyllite', 'Glass (83%)a, quartz, mullite, hematite, magnetite', 'Quartz']]",1,"Physicochemical properties of cement and mineral additives;[['', 'Cement', 'Silica fume (SF)', 'Metakaolin (MK)', 'Micronised fly ash (MFA)', 'Crushed quartz (Qtz)'], ['Density', '3.10', '2.24', '2.60', '2.65', '2.65'], ['Specific surface BET (m2/g)', '1', '25', '23', '3', '6'], ['Mean diameter (mm)', '12', '0.3', '4', '2', '2'], ['', '', '', '', '', ''], ['Particle shape', 'Angular', 'Spherical', 'Plate-like', 'Spherical, angular', 'Angular'], ['', '', '', '', '', ''], ['Mineralogical compostition', 'C2S, 13 C3S, 60 C3A, 10 C4AF, 6 Gypsum, 5 Others, 6', 'Glass (99%)  , silicium, carbide', 'Glass (97%)a, anatase, phyllite', 'Glass (83%)a, quartz, mullite, hematite, magnetite', 'Quartz']]",1,1,1,3,S0008884600003306_0,S0008884600003306,2000-11-20
591,"Type I Portland cement constituants, in mass percent","[['OPC type I', 'OPC type I', 'OPC type I', 'OPC type I', 'OPC type I', 'OPC type I'], ['CaO', 'SiO2', 'Al2O3', 'MgO', 'SO3', 'Na2O'], ['62.3', '20.8', '4.4', '3.8', '2.9', '0.39'], ['', '', '', '', '', ''], ['Fe2O3', 'K2O', 'C3Al', 'C3S', 'C2S', 'Ignition loss'], ['2.4', '1.28', '8', '53', '20', '0.66']]",1,"Type I Portland cement constituants, in mass percent;[['OPC type I', 'OPC type I', 'OPC type I', 'OPC type I', 'OPC type I', 'OPC type I'], ['CaO', 'SiO2', 'Al2O3', 'MgO', 'SO3', 'Na2O'], ['62.3', '20.8', '4.4', '3.8', '2.9', '0.39'], ['', '', '', '', '', ''], ['Fe2O3', 'K2O', 'C3Al', 'C3S', 'C2S', 'Ignition loss'], ['2.4', '1.28', '8', '53', '20', '0.66']]",1,1,1,3,S0008884603000243_0,S0008884603000243,2003-02-13
592,Mineralogical composition of high C3A (11.6%) PC a,"[['C3S', 'C2S', 'C3A', 'C4AF'], ['50.9', '20.7', '11.6', '6.4']]",1,"Mineralogical composition of high C3A (11.6%) PC a;[['C3S', 'C2S', 'C3A', 'C4AF'], ['50.9', '20.7', '11.6', '6.4']]",1,1,1,3,S0008884600002453_1,S0008884600002453,2000-07-06
593,% BaO/% free lime,"[['% BaO in C3S', '0', '0.5', '1', '2', '4'], ['Estimated % CaO + % BaO', '0.06', '0.20', '0.39', '1.64', '8.21'], ['% BaO by AAS', 'Nil', 'Nil', 'Nil', '0.14', '1.95'], ['% CaO = % BaO', 'Nil', 'Nil', 'Nil', '0.05', '0.71'], ['Corrected % CaO', '0.06', '0.20', '0.39', '1.59', '7.50'], ['Theoretical % CaO = % BaO added (molar)', '0.00', '0.18', '0.37', '0.73', '1.46']]",1,"% BaO/% free lime;[['% BaO in C3S', '0', '0.5', '1', '2', '4'], ['Estimated % CaO + % BaO', '0.06', '0.20', '0.39', '1.64', '8.21'], ['% BaO by AAS', 'Nil', 'Nil', 'Nil', '0.14', '1.95'], ['% CaO = % BaO', 'Nil', 'Nil', 'Nil', '0.05', '0.71'], ['Corrected % CaO', '0.06', '0.20', '0.39', '1.59', '7.50'], ['Theoretical % CaO = % BaO added (molar)', '0.00', '0.18', '0.37', '0.73', '1.46']]",1,1,1,3,S0008884699001726_0,S0008884699001726,1999-12-15
594,Chemical and physical properties of OPC and mineral additives,"[['Contents', 'OPC', 'GGBFS', 'GGPFS', 'Fly ash', 'Limestone', 'Lime sludge'], ['LOI', '2.67', '-0.83', '0.24', '3.50', '37.5', '38.17'], ['SiO2', '21.14', '32.06', '41.29', '59.64', '10.91', '8.45'], ['CaO', '61.20', '32.05', '48.55', '1.98', '48.0', '45.45'], ['MgO', '2.67', '10.05', '1.92', '0.85', '0.79', '3.20'], ['Fe2O3', '3.92', '3.47', '0.25', '4.38', '0.65', '0.87'], ['Al2O3', '4.80', '18.03', '3.82', '27.0', '1.25', '2.02'], ['SO3', '2.08', '-', '-', '-', '0.20', '0.10'], ['Na2O', '0.20', '0.7', '0.65', '0.23', '0.08', '0.68'], ['K2O', '0.80', '0.85', '1.05', '1.28', '0.04', '0.80'], ['Cl', '0.008', '0.014', '0.005', '0.01', '0.005', '0.015'], ['P2O5', '0.32', '0.17', '1.08', '0.45', 'traces', '0.90'], ['TiO2', '0.10', '0.73', '0.05', 'traces', '0.05', '0.12'], ['Mn2O3', '0.07', '0.67', '0.12', 'traces', 'traces', '0.02'], ['IR', '3.06', '0.96', '1.26', '90.41', '11.38', '12.50'], ['Free CaO', '0.50', '-', '-', '-', '-', '-'], ['Sulphide', '-', '0.75', '0.09', '-', '-', '-'], ['Mineral composition', '', 'X-ray amorphous, a little FeS and crystalline material is present.', 'X-ray amorphous, small % of crystalline phases also present, which are not identifiable', 'Quartz and mullite predominant phases, magnetite, hematite in small amount. Some X-ray amorphous material is also present.', 'Calcite, quartz, muscovite', 'Calcite, dolomite, quartz, muscovite'], ['C3S', '44.65', '', '', '', '', ''], ['C2S', '26.92', '', '', '', '', ''], ['C3A', '6.09', '', '', '', '', ''], ['C4AF', '11.93', '', '', '', '', ''], ['Glass content', '', '93', '94', '32', '-', '-'], ['Density', '3.14', '2.94', '2.97', '2.25', '2.61', '2.70'], ['Fineness (cm2/gm)', '3044', '3850', '4000', '3650', '4550', '4650'], ['Abbreviations: GGBFS, ground granulated blast furnace slag; GGPFS, ground granulated phosphorous furnace slag; LOI, loss of ignition at 1000degC; IR, insoluble residue.', 'Abbreviations: GGBFS, ground granulated blast furnace slag; GGPFS, ground granulated phosphorous furnace slag; LOI, loss of ignition at 1000degC; IR, insoluble residue.', 'Abbreviations: GGBFS, ground granulated blast furnace slag; GGPFS, ground granulated phosphorous furnace slag; LOI, loss of ignition at 1000degC; IR, insoluble residue.', 'Abbreviations: GGBFS, ground granulated blast furnace slag; GGPFS, ground granulated phosphorous furnace slag; LOI, loss of ignition at 1000degC; IR, insoluble residue.', 'Abbreviations: GGBFS, ground granulated blast furnace slag; GGPFS, ground granulated phosphorous furnace slag; LOI, loss of ignition at 1000degC; IR, insoluble residue.', 'Abbreviations: GGBFS, ground granulated blast furnace slag; GGPFS, ground granulated phosphorous furnace slag; LOI, loss of ignition at 1000degC; IR, insoluble residue.', 'Abbreviations: GGBFS, ground granulated blast furnace slag; GGPFS, ground granulated phosphorous furnace slag; LOI, loss of ignition at 1000degC; IR, insoluble residue.']]",1,"Chemical and physical properties of OPC and mineral additives;[['Contents', 'OPC', 'GGBFS', 'GGPFS', 'Fly ash', 'Limestone', 'Lime sludge'], ['LOI', '2.67', '-0.83', '0.24', '3.50', '37.5', '38.17'], ['SiO2', '21.14', '32.06', '41.29', '59.64', '10.91', '8.45'], ['CaO', '61.20', '32.05', '48.55', '1.98', '48.0', '45.45'], ['MgO', '2.67', '10.05', '1.92', '0.85', '0.79', '3.20'], ['Fe2O3', '3.92', '3.47', '0.25', '4.38', '0.65', '0.87'], ['Al2O3', '4.80', '18.03', '3.82', '27.0', '1.25', '2.02'], ['SO3', '2.08', '-', '-', '-', '0.20', '0.10'], ['Na2O', '0.20', '0.7', '0.65', '0.23', '0.08', '0.68'], ['K2O', '0.80', '0.85', '1.05', '1.28', '0.04', '0.80'], ['Cl', '0.008', '0.014', '0.005', '0.01', '0.005', '0.015'], ['P2O5', '0.32', '0.17', '1.08', '0.45', 'traces', '0.90'], ['TiO2', '0.10', '0.73', '0.05', 'traces', '0.05', '0.12'], ['Mn2O3', '0.07', '0.67', '0.12', 'traces', 'traces', '0.02'], ['IR', '3.06', '0.96', '1.26', '90.41', '11.38', '12.50'], ['Free CaO', '0.50', '-', '-', '-', '-', '-'], ['Sulphide', '-', '0.75', '0.09', '-', '-', '-'], ['Mineral composition', '', 'X-ray amorphous, a little FeS and crystalline material is present.', 'X-ray amorphous, small % of crystalline phases also present, which are not identifiable', 'Quartz and mullite predominant phases, magnetite, hematite in small amount. Some X-ray amorphous material is also present.', 'Calcite, quartz, muscovite', 'Calcite, dolomite, quartz, muscovite'], ['C3S', '44.65', '', '', '', '', ''], ['C2S', '26.92', '', '', '', '', ''], ['C3A', '6.09', '', '', '', '', ''], ['C4AF', '11.93', '', '', '', '', ''], ['Glass content', '', '93', '94', '32', '-', '-'], ['Density', '3.14', '2.94', '2.97', '2.25', '2.61', '2.70'], ['Fineness (cm2/gm)', '3044', '3850', '4000', '3650', '4550', '4650'], ['Abbreviations: GGBFS, ground granulated blast furnace slag; GGPFS, ground granulated phosphorous furnace slag; LOI, loss of ignition at 1000degC; IR, insoluble residue.', 'Abbreviations: GGBFS, ground granulated blast furnace slag; GGPFS, ground granulated phosphorous furnace slag; LOI, loss of ignition at 1000degC; IR, insoluble residue.', 'Abbreviations: GGBFS, ground granulated blast furnace slag; GGPFS, ground granulated phosphorous furnace slag; LOI, loss of ignition at 1000degC; IR, insoluble residue.', 'Abbreviations: GGBFS, ground granulated blast furnace slag; GGPFS, ground granulated phosphorous furnace slag; LOI, loss of ignition at 1000degC; IR, insoluble residue.', 'Abbreviations: GGBFS, ground granulated blast furnace slag; GGPFS, ground granulated phosphorous furnace slag; LOI, loss of ignition at 1000degC; IR, insoluble residue.', 'Abbreviations: GGBFS, ground granulated blast furnace slag; GGPFS, ground granulated phosphorous furnace slag; LOI, loss of ignition at 1000degC; IR, insoluble residue.', 'Abbreviations: GGBFS, ground granulated blast furnace slag; GGPFS, ground granulated phosphorous furnace slag; LOI, loss of ignition at 1000degC; IR, insoluble residue.']]",1,1,1,3,S0008884699001805_0,S0008884699001805,2000-02-25
595,Composition of slag,"[['Oxide (wt.%)', 'Slag', 'Portland cement'], ['SiO2', '35.04', '19.9'], ['Al2O3', '13.91', '4.62'], ['Fe2O3', '0.29', '3.97'], ['CaO', '39.43', '64.27'], ['MgO', '6.13', '1.73'], ['K2O', '0.39', '0.57'], ['Na2O', '0.34', ''], ['TiO2', '0.42', ''], ['P2O5', '<0.1', ''], ['MnO', '0.43', ''], ['SO3', '2.43', '2.56'], ['Sulphide sulphur as S2-', '0.44', ''], ['Cl', '80 ppm', ''], ['Loss on ignition', '1.45', '2.9'], ['Bogue compounds (%)', '', ''], ['C3S', '', '64.2'], ['C2S', '', '9.3'], ['C3A', '', '5.7'], ['C4AF', '', '12.2'], ['Fineness (m2/kg)', '460', '342']]",1,"Composition of slag;[['Oxide (wt.%)', 'Slag', 'Portland cement'], ['SiO2', '35.04', '19.9'], ['Al2O3', '13.91', '4.62'], ['Fe2O3', '0.29', '3.97'], ['CaO', '39.43', '64.27'], ['MgO', '6.13', '1.73'], ['K2O', '0.39', '0.57'], ['Na2O', '0.34', ''], ['TiO2', '0.42', ''], ['P2O5', '<0.1', ''], ['MnO', '0.43', ''], ['SO3', '2.43', '2.56'], ['Sulphide sulphur as S2-', '0.44', ''], ['Cl', '80 ppm', ''], ['Loss on ignition', '1.45', '2.9'], ['Bogue compounds (%)', '', ''], ['C3S', '', '64.2'], ['C2S', '', '9.3'], ['C3A', '', '5.7'], ['C4AF', '', '12.2'], ['Fineness (m2/kg)', '460', '342']]",1,1,1,3,S0008884601005749_0,S0008884601005749,2002-01-18
596,Oxide and phase content of the starting materials,"[['', 'Oxide composition', 'Oxide composition', 'Oxide composition', '', 'Phase composition', 'Phase composition', 'Phase composition'], ['', 'OPC', 'S1', 'S2', '', 'OPC', 'S1', 'S2'], ['SiO2', '19.8', '35.3', '32.5', 'Alite', '70.5', '', ''], ['Al2O3', '5.8', '11.4', '10.7', 'Belite', '12.0', '', ''], ['CaO', '65.1', '33.9', '37.3', 'C3A', '3.5', '', ''], ['MgO', '2.1', '13.8', '14.1', 'C4AF', '10.5', '', ''], ['Fe2O3', '2.3', '1.7', '1.9', 'Gypsum', '2.5', '', ''], ['MnO', '0.1', '1', '0.6', 'Monticelite', '', '0.5', '4.0'], ['TiO2', '0.2', '1.2', '0.9', 'Quartz', '', '0.5', '0.5'], ['K2O', '0.7', '0.9', '0.3', 'Mullite', '', '0.5', '29.0'], ['Na2O', '0.6', '', '', 'Melilite', '', '0.5', '2.0'], ['SO3', '2.6', '', '', 'Merwinite', '', '', '11.0'], ['', '99.3', '', '', '', '', '', ''], ['Total', '99.3', '99.8', '98.7', 'Total', '99.0', '3.0', '46.5'], ['Hydraulic Index', '', '1.84', '1.94', 'Glassy fraction', '', '97.0', '53.5']]",1,"Oxide and phase content of the starting materials;[['', 'Oxide composition', 'Oxide composition', 'Oxide composition', '', 'Phase composition', 'Phase composition', 'Phase composition'], ['', 'OPC', 'S1', 'S2', '', 'OPC', 'S1', 'S2'], ['SiO2', '19.8', '35.3', '32.5', 'Alite', '70.5', '', ''], ['Al2O3', '5.8', '11.4', '10.7', 'Belite', '12.0', '', ''], ['CaO', '65.1', '33.9', '37.3', 'C3A', '3.5', '', ''], ['MgO', '2.1', '13.8', '14.1', 'C4AF', '10.5', '', ''], ['Fe2O3', '2.3', '1.7', '1.9', 'Gypsum', '2.5', '', ''], ['MnO', '0.1', '1', '0.6', 'Monticelite', '', '0.5', '4.0'], ['TiO2', '0.2', '1.2', '0.9', 'Quartz', '', '0.5', '0.5'], ['K2O', '0.7', '0.9', '0.3', 'Mullite', '', '0.5', '29.0'], ['Na2O', '0.6', '', '', 'Melilite', '', '0.5', '2.0'], ['SO3', '2.6', '', '', 'Merwinite', '', '', '11.0'], ['', '99.3', '', '', '', '', '', ''], ['Total', '99.3', '99.8', '98.7', 'Total', '99.0', '3.0', '46.5'], ['Hydraulic Index', '', '1.84', '1.94', 'Glassy fraction', '', '97.0', '53.5']]",1,1,1,3,S0008884601005877_0,S0008884601005877,2001-10-09
597,Physical properties and chemical composition of the cements used,"[['', 'ASTM Type III cement', 'LPC', 'BCG', 'ASTM requirements', 'ASTM requirements'], ['', 'ASTM Type III cement', 'LPC', 'BCG', 'C 150 Type III', 'C 1157 GU'], ['Physical properties', 'Physical properties', 'Physical properties', 'Physical properties', 'Physical properties', 'Physical properties'], ['Specific gravity', '3.15', '3.15', '2.70', '-', '-'], ['Fineness', '', '', '', '', ''], ['passing 45 mm, %', '93', '88.5', '99.4', '-', '-'], ['specific surface, Blaine, cm2/g', '5070', '4000', '-', '-', '-'], ['Compressive strength of 51 mm cubes, MPa', '', '', '', '', ''], ['1-day', '30.7', '15.3', '-', '12.4 (min)', '-'], ['3-day', '38.8', '24.2', '13.1', '24.1 (min)', '10 (min)'], ['7-day', '-', '31.0', '18.0', '-', '17 (min)'], ['Time of setting, Vicat test, min', '', '', '', '', ''], ['initial setting', '115', '130', '275', '45 (min)', '45 (min)'], ['final setting', '210', '240', '380', '375 (max)', '420 (max)'], ['Air content of mortar, volume %', '6.9', '6.6', '3.9', '12 (max)', '-'], ['', '', '', '', '', ''], ['Chemical analyses, %', 'Chemical analyses, %', 'Chemical analyses, %', 'Chemical analyses, %', 'Chemical analyses, %', 'Chemical analyses, %'], ['Silicon dioxide (SiO2)', '21.2', '20.9', '39.6', '-', '-'], ['Aluminum oxide (Al2O3)', '5.0', '4.8', '11.8', '-', '-'], ['Ferric oxide (Fe2O3)', '1.8', '3.3', '3.3', '-', '-'], ['Calcium oxide (CaO)', '63.6', '62.4', '36.9', '-', '-'], ['Magnesium oxide (MgO)', '3.0', '2.8', '2.1', '6.0 (max)', '-'], ['Sodium oxide (Na2O)', '0.1', '0.3', '1.3', '-', '-'], ['Potassium oxide (K2O)', '0.6', '0.9', '1.4', '-', '-'], ['Equivalent alkali (Na2O+0.658K2O)', '0.5', '0.9', '2.2', '-', '-'], ['Phosphorous oxide (P2O5)', '0.1', '0.2', '0.2', '-', '-'], ['Titanium oxide (TiO2)', '0.3', '0.2', '0.5', '-', '-'], ['Sulfur trioxide (SO3)', '2.0', '3.4', '1.9', '3.5 (max)', '-'], ['Loss on ignition', '2.1', '0.7', '0.9', '3.0 (max)', '-'], ['', '', '', '', '', ''], ['Bogue potential compound composition', 'Bogue potential compound composition', 'Bogue potential compound composition', 'Bogue potential compound composition', 'Bogue potential compound composition', 'Bogue potential compound composition'], ['Tricalcium silicate (C3S)', '55.5', '48.5', '-', '-', '-'], ['Dicalcium silicate (C2S)', '19.0', '23.3', '-', '-', '-'], ['Tricalcium aluminate (C3A)', '10.3', '7.1', '-', '15 (max)', '-'], ['Tetracalcium aluminoferrite (C4AF)', '5.5', '10', '-', '-', '-']]",1,"Physical properties and chemical composition of the cements used;[['', 'ASTM Type III cement', 'LPC', 'BCG', 'ASTM requirements', 'ASTM requirements'], ['', 'ASTM Type III cement', 'LPC', 'BCG', 'C 150 Type III', 'C 1157 GU'], ['Physical properties', 'Physical properties', 'Physical properties', 'Physical properties', 'Physical properties', 'Physical properties'], ['Specific gravity', '3.15', '3.15', '2.70', '-', '-'], ['Fineness', '', '', '', '', ''], ['passing 45 mm, %', '93', '88.5', '99.4', '-', '-'], ['specific surface, Blaine, cm2/g', '5070', '4000', '-', '-', '-'], ['Compressive strength of 51 mm cubes, MPa', '', '', '', '', ''], ['1-day', '30.7', '15.3', '-', '12.4 (min)', '-'], ['3-day', '38.8', '24.2', '13.1', '24.1 (min)', '10 (min)'], ['7-day', '-', '31.0', '18.0', '-', '17 (min)'], ['Time of setting, Vicat test, min', '', '', '', '', ''], ['initial setting', '115', '130', '275', '45 (min)', '45 (min)'], ['final setting', '210', '240', '380', '375 (max)', '420 (max)'], ['Air content of mortar, volume %', '6.9', '6.6', '3.9', '12 (max)', '-'], ['', '', '', '', '', ''], ['Chemical analyses, %', 'Chemical analyses, %', 'Chemical analyses, %', 'Chemical analyses, %', 'Chemical analyses, %', 'Chemical analyses, %'], ['Silicon dioxide (SiO2)', '21.2', '20.9', '39.6', '-', '-'], ['Aluminum oxide (Al2O3)', '5.0', '4.8', '11.8', '-', '-'], ['Ferric oxide (Fe2O3)', '1.8', '3.3', '3.3', '-', '-'], ['Calcium oxide (CaO)', '63.6', '62.4', '36.9', '-', '-'], ['Magnesium oxide (MgO)', '3.0', '2.8', '2.1', '6.0 (max)', '-'], ['Sodium oxide (Na2O)', '0.1', '0.3', '1.3', '-', '-'], ['Potassium oxide (K2O)', '0.6', '0.9', '1.4', '-', '-'], ['Equivalent alkali (Na2O+0.658K2O)', '0.5', '0.9', '2.2', '-', '-'], ['Phosphorous oxide (P2O5)', '0.1', '0.2', '0.2', '-', '-'], ['Titanium oxide (TiO2)', '0.3', '0.2', '0.5', '-', '-'], ['Sulfur trioxide (SO3)', '2.0', '3.4', '1.9', '3.5 (max)', '-'], ['Loss on ignition', '2.1', '0.7', '0.9', '3.0 (max)', '-'], ['', '', '', '', '', ''], ['Bogue potential compound composition', 'Bogue potential compound composition', 'Bogue potential compound composition', 'Bogue potential compound composition', 'Bogue potential compound composition', 'Bogue potential compound composition'], ['Tricalcium silicate (C3S)', '55.5', '48.5', '-', '-', '-'], ['Dicalcium silicate (C2S)', '19.0', '23.3', '-', '-', '-'], ['Tricalcium aluminate (C3A)', '10.3', '7.1', '-', '15 (max)', '-'], ['Tetracalcium aluminoferrite (C4AF)', '5.5', '10', '-', '-', '-']]",1,1,1,3,S0008884601005920_1,S0008884601005920,2001-10-09
598,Mineral composition of the cement,"[['Compound', 'Content (%)'], ['C3S', '57.28'], ['C2S', '23.98'], ['C3A', '3.03'], ['C4AF', '7.59'], ['Gypsum', '4.39'], ['CaCO3', '1.84'], ['Free CaO', '0.53'], ['Na2O eq.', '0.48']]",1,"Mineral composition of the cement;[['Compound', 'Content (%)'], ['C3S', '57.28'], ['C2S', '23.98'], ['C3A', '3.03'], ['C4AF', '7.59'], ['Gypsum', '4.39'], ['CaCO3', '1.84'], ['Free CaO', '0.53'], ['Na2O eq.', '0.48']]",1,1,1,3,S0008884699001027_1,S0008884699001027,1999-09-21
599,Chemical and physical properties of OPC and mineral additives,"[['Contents', 'OPC', 'GGBFS', 'GGPFS', 'Fly ash', 'Limestone', 'Lime sludge'], ['LOI', '2.67', '-0.83', '0.24', '3.50', '37.5', '38.17'], ['SiO2', '21.14', '32.06', '41.29', '59.64', '10.91', '8.45'], ['CaO', '61.20', '32.05', '48.55', '1.98', '48.0', '45.45'], ['MgO', '2.67', '10.05', '1.92', '0.85', '0.79', '3.20'], ['Fe2O3', '3.92', '3.47', '0.25', '4.38', '0.65', '0.87'], ['Al2O3', '4.80', '18.03', '3.82', '27.0', '1.25', '2.02'], ['SO3', '2.08', '-', '-', '-', '0.20', '0.10'], ['Na2O', '0.20', '0.7', '0.65', '0.23', '0.08', '0.68'], ['K2O', '0.80', '0.85', '1.05', '1.28', '0.04', '0.80'], ['Cl', '0.008', '0.014', '0.005', '0.01', '0.005', '0.015'], ['P2O5', '0.32', '0.17', '1.08', '0.45', 'traces', '0.90'], ['TiO2', '0.10', '0.73', '0.05', 'traces', '0.05', '0.12'], ['Mn2O3', '0.07', '0.67', '0.12', 'traces', 'traces', '0.02'], ['IR', '3.06', '0.96', '1.26', '90.41', '11.38', '12.50'], ['Free CaO', '0.50', '-', '-', '-', '-', '-'], ['Sulphide', '-', '0.75', '0.09', '-', '-', '-'], ['Mineral composition C3S C2S C3A C4AF', '44.65 26.92 6.09 11.93', 'X-ray amorphous, a little FeS and crystalline material is also present', 'X-ray amorphous, small percent of crystalline phases also present, which are not identifiable', 'Quartz and mullite predominant phases, magnetite, hematite in small amount. Some X-ray amorphous material is also present', 'Calcite, quartz, muscovite', 'Calcite, dolomite, quartz, muscovite'], ['Glass content', '93', '94', '32', '-', '-', ''], ['Density', '3.14', '2.94', '2.97', '2.25', '2.61', '2.70'], ['Fineness cm2/g', '3044', '3850', '4000', '3650', '4550', '4650'], ['LOI = loss on ignition at 1000degC, IR = insoluble residue.', 'LOI = loss on ignition at 1000degC, IR = insoluble residue.', 'LOI = loss on ignition at 1000degC, IR = insoluble residue.', 'LOI = loss on ignition at 1000degC, IR = insoluble residue.', 'LOI = loss on ignition at 1000degC, IR = insoluble residue.', 'LOI = loss on ignition at 1000degC, IR = insoluble residue.', 'LOI = loss on ignition at 1000degC, IR = insoluble residue.']]",1,"Chemical and physical properties of OPC and mineral additives;[['Contents', 'OPC', 'GGBFS', 'GGPFS', 'Fly ash', 'Limestone', 'Lime sludge'], ['LOI', '2.67', '-0.83', '0.24', '3.50', '37.5', '38.17'], ['SiO2', '21.14', '32.06', '41.29', '59.64', '10.91', '8.45'], ['CaO', '61.20', '32.05', '48.55', '1.98', '48.0', '45.45'], ['MgO', '2.67', '10.05', '1.92', '0.85', '0.79', '3.20'], ['Fe2O3', '3.92', '3.47', '0.25', '4.38', '0.65', '0.87'], ['Al2O3', '4.80', '18.03', '3.82', '27.0', '1.25', '2.02'], ['SO3', '2.08', '-', '-', '-', '0.20', '0.10'], ['Na2O', '0.20', '0.7', '0.65', '0.23', '0.08', '0.68'], ['K2O', '0.80', '0.85', '1.05', '1.28', '0.04', '0.80'], ['Cl', '0.008', '0.014', '0.005', '0.01', '0.005', '0.015'], ['P2O5', '0.32', '0.17', '1.08', '0.45', 'traces', '0.90'], ['TiO2', '0.10', '0.73', '0.05', 'traces', '0.05', '0.12'], ['Mn2O3', '0.07', '0.67', '0.12', 'traces', 'traces', '0.02'], ['IR', '3.06', '0.96', '1.26', '90.41', '11.38', '12.50'], ['Free CaO', '0.50', '-', '-', '-', '-', '-'], ['Sulphide', '-', '0.75', '0.09', '-', '-', '-'], ['Mineral composition C3S C2S C3A C4AF', '44.65 26.92 6.09 11.93', 'X-ray amorphous, a little FeS and crystalline material is also present', 'X-ray amorphous, small percent of crystalline phases also present, which are not identifiable', 'Quartz and mullite predominant phases, magnetite, hematite in small amount. Some X-ray amorphous material is also present', 'Calcite, quartz, muscovite', 'Calcite, dolomite, quartz, muscovite'], ['Glass content', '93', '94', '32', '-', '-', ''], ['Density', '3.14', '2.94', '2.97', '2.25', '2.61', '2.70'], ['Fineness cm2/g', '3044', '3850', '4000', '3650', '4550', '4650'], ['LOI = loss on ignition at 1000degC, IR = insoluble residue.', 'LOI = loss on ignition at 1000degC, IR = insoluble residue.', 'LOI = loss on ignition at 1000degC, IR = insoluble residue.', 'LOI = loss on ignition at 1000degC, IR = insoluble residue.', 'LOI = loss on ignition at 1000degC, IR = insoluble residue.', 'LOI = loss on ignition at 1000degC, IR = insoluble residue.', 'LOI = loss on ignition at 1000degC, IR = insoluble residue.']]",1,1,1,3,S0008884699001040_0,S0008884699001040,1999-10-07
600,Percentages of main compounds according to Bogue's equations,"[['', 'C3S', 'C2S', 'C3A', 'C4AF'], ['CPA CEMI 52.5 PM ES CP2', '63.5', '13.2', '2.1', '13.3'], ['CPA CEMI 52.5 CP2', '61.1', '13.4', '7.0', '9.1']]",1,"Percentages of main compounds according to Bogue's equations;[['', 'C3S', 'C2S', 'C3A', 'C4AF'], ['CPA CEMI 52.5 PM ES CP2', '63.5', '13.2', '2.1', '13.3'], ['CPA CEMI 52.5 CP2', '61.1', '13.4', '7.0', '9.1']]",1,1,1,3,S0008884603000875_3,S0008884603000875,2003-08-12
601,Chemical and mineralogical composition and moduli of clinker,"[['Chemical composition (% w/w)', 'Chemical composition (% w/w)'], ['SiO2', '21.96'], ['Al2O3', '5.15'], ['Fe2O3', '3.78'], ['CaO', '65.95'], ['MgO', '1.76'], ['K2O', '0.56'], ['Na2O', '0.12'], ['SO3', '0.52'], ['', ''], ['Mineralogical composition (% w/w)', 'Mineralogical composition (% w/w)'], ['C3S', '61.59'], ['C2S', '16.48'], ['C3A', '7.27'], ['C4AF', '11.50'], ['', ''], ['Moduli', 'Moduli'], ['Lime saturation factor (LSF)', '94.20'], ['Silica ratio (SR)', '2.46'], ['Alumina ratio (AR)', '1.36'], ['Hydraulic modulus (HM)', '2.14']]",1,"Chemical and mineralogical composition and moduli of clinker;[['Chemical composition (% w/w)', 'Chemical composition (% w/w)'], ['SiO2', '21.96'], ['Al2O3', '5.15'], ['Fe2O3', '3.78'], ['CaO', '65.95'], ['MgO', '1.76'], ['K2O', '0.56'], ['Na2O', '0.12'], ['SO3', '0.52'], ['', ''], ['Mineralogical composition (% w/w)', 'Mineralogical composition (% w/w)'], ['C3S', '61.59'], ['C2S', '16.48'], ['C3A', '7.27'], ['C4AF', '11.50'], ['', ''], ['Moduli', 'Moduli'], ['Lime saturation factor (LSF)', '94.20'], ['Silica ratio (SR)', '2.46'], ['Alumina ratio (AR)', '1.36'], ['Hydraulic modulus (HM)', '2.14']]",1,1,1,3,S0008884603000929_0,S0008884603000929,2003-04-11
602,Chemical and mineral composition of the reference mixture after thermal treatment at 1450 degC,"[['Clinker chemical composition', 'Clinker chemical composition', 'Clinker mineral composition (according to Bogue)', 'Clinker mineral composition (according to Bogue)'], ['Oxide', 'Wt. (%)', 'Mineralogical constituent', 'Wt. (%)'], ['CaO', '68.08', 'C3S', '65.0'], ['SiO2', '22.81', 'C2S', '15.0'], ['Al2O3', '5.84', 'C3A', '10.0'], ['Fe2O3', '3.27', 'C4AF', '10.0']]",1,"Chemical and mineral composition of the reference mixture after thermal treatment at 1450 degC;[['Clinker chemical composition', 'Clinker chemical composition', 'Clinker mineral composition (according to Bogue)', 'Clinker mineral composition (according to Bogue)'], ['Oxide', 'Wt. (%)', 'Mineralogical constituent', 'Wt. (%)'], ['CaO', '68.08', 'C3S', '65.0'], ['SiO2', '22.81', 'C2S', '15.0'], ['Al2O3', '5.84', 'C3A', '10.0'], ['Fe2O3', '3.27', 'C4AF', '10.0']]",1,1,1,3,S0008884601007050_0,S0008884601007050,2002-02-28
603,Physical properties and chemical analysis of portland cements,"[['', 'ASTM Type I cement', 'ASTM type II cement', 'ASTM type V cement'], ['Physical tests', 'Physical tests', 'Physical tests', 'Physical tests'], ['Fineness', 'Fineness', 'Fineness', 'Fineness'], ['Passing 45 mm, %', '80.0', '87.1', '77.8'], ['Blaine, m2/kg', '319', '372', '272'], ['Compressive strength of 51-mm cubes, MPa', 'Compressive strength of 51-mm cubes, MPa', 'Compressive strength of 51-mm cubes, MPa', 'Compressive strength of 51-mm cubes, MPa'], ['3 days', '20.0', '23.9', '13.0'], ['7 days', '25.8', '33.3', '19.5'], ['28 days', '30.7', '44.4', '27.5'], ['', '', '', ''], ['Chemical analysis, %', 'Chemical analysis, %', 'Chemical analysis, %', 'Chemical analysis, %'], ['SiO2', '20.8', '20.6', '20.7'], ['Al2O3', '5.8', '5.1', '4.9'], ['Fe2O3', '3.1', '3.4', '4.8'], ['CaO', '61.5', '62.7', '62.9'], ['MgO', '2.4', '2.2', '1.6'], ['SO3', '2.4', '2.6', '2.4'], ['Na2O', '0.41', '0.09', '0.22'], ['K2O', '0.56', '0.50', '0.40'], ['Loss on ignition', '1.5', '1.5', '1.8'], ['', '', '', ''], ['Bogue potential compounds composition, %', 'Bogue potential compounds composition, %', 'Bogue potential compounds composition, %', 'Bogue potential compounds composition, %'], ['C3S', '42.0', '52.2', '50.8'], ['C2S', '28.0', '19.7', '21.1'], ['C3A', '10.1', '7.8', '4.9'], ['C4AF', '9.4', '10.3', '14.6']]",1,"Physical properties and chemical analysis of portland cements;[['', 'ASTM Type I cement', 'ASTM type II cement', 'ASTM type V cement'], ['Physical tests', 'Physical tests', 'Physical tests', 'Physical tests'], ['Fineness', 'Fineness', 'Fineness', 'Fineness'], ['Passing 45 mm, %', '80.0', '87.1', '77.8'], ['Blaine, m2/kg', '319', '372', '272'], ['Compressive strength of 51-mm cubes, MPa', 'Compressive strength of 51-mm cubes, MPa', 'Compressive strength of 51-mm cubes, MPa', 'Compressive strength of 51-mm cubes, MPa'], ['3 days', '20.0', '23.9', '13.0'], ['7 days', '25.8', '33.3', '19.5'], ['28 days', '30.7', '44.4', '27.5'], ['', '', '', ''], ['Chemical analysis, %', 'Chemical analysis, %', 'Chemical analysis, %', 'Chemical analysis, %'], ['SiO2', '20.8', '20.6', '20.7'], ['Al2O3', '5.8', '5.1', '4.9'], ['Fe2O3', '3.1', '3.4', '4.8'], ['CaO', '61.5', '62.7', '62.9'], ['MgO', '2.4', '2.2', '1.6'], ['SO3', '2.4', '2.6', '2.4'], ['Na2O', '0.41', '0.09', '0.22'], ['K2O', '0.56', '0.50', '0.40'], ['Loss on ignition', '1.5', '1.5', '1.8'], ['', '', '', ''], ['Bogue potential compounds composition, %', 'Bogue potential compounds composition, %', 'Bogue potential compounds composition, %', 'Bogue potential compounds composition, %'], ['C3S', '42.0', '52.2', '50.8'], ['C2S', '28.0', '19.7', '21.1'], ['C3A', '10.1', '7.8', '4.9'], ['C4AF', '9.4', '10.3', '14.6']]",1,1,1,3,S0008884601007141_4,S0008884601007141,2002-10-29
