Repository: zakidotai/cemcat

# CemCat Streamlit Hosting Bundle

This folder is ready to be pushed to GitHub and deployed on Streamlit Cloud.

## Files included

- `streamlit_app.py` (main app)
- `requirements.txt`
- `data/ner_cems_40k.csv`
- `data/pii_abs.json`
- `data/clinker_comps_with_dates.csv`
- `upload/composition_cls_slag_updated.csv`

## Local run

```bash
streamlit run streamlit_app.py
```

File: crystalline_composition_gpt4_with_pii_tid_dates.csv (part 24 of 101)
,caption,tables,Label,text,pred_0,pred_1,pred_2,all_pred,pii_tid,pii,date
604,Physical properties and chemical analysis of pozzolanic cements,"[['', 'CPZ-A', 'CPZ-B', 'CPZ-C', 'CPZ-DE', 'CPZ-G', 'CPZ-H', 'CPZ-I', 'CPZ-J'], ['Physical tests', 'Physical tests', 'Physical tests', 'Physical tests', 'Physical tests', 'Physical tests', 'Physical tests', 'Physical tests', 'Physical tests'], ['Fineness', 'Fineness', 'Fineness', 'Fineness', 'Fineness', 'Fineness', 'Fineness', 'Fineness', 'Fineness'], ['Passing 45 mm, %', '93.6', '90.2', '97.4', '89.5', '89.1', '95.5', '97.1', '88.6'], ['Blaine, m2/kg', '488', '444', '394', '414', '380', '434.5', '387.5', '380'], ['Compressive strength of 51-mm cubes, MPa', 'Compressive strength of 51-mm cubes, MPa', 'Compressive strength of 51-mm cubes, MPa', 'Compressive strength of 51-mm cubes, MPa', 'Compressive strength of 51-mm cubes, MPa', 'Compressive strength of 51-mm cubes, MPa', 'Compressive strength of 51-mm cubes, MPa', 'Compressive strength of 51-mm cubes, MPa', 'Compressive strength of 51-mm cubes, MPa'], ['3 days', '17.2', '11.9', '16.6', '17.7', '21.2', '24.2', '24.8', '17.5'], ['7 days', '22.2', '16.4', '20.6', '22.3', '24.2', '28.2', '27.6', '24.2'], ['28 days', '31.9', '24.7', '31.6', '35.2', '33.4', '37.6', '36.2', '34.6'], ['', '', '', '', '', '', '', '', ''], ['Chemical analysis, %', 'Chemical analysis, %', 'Chemical analysis, %', 'Chemical analysis, %', 'Chemical analysis, %', 'Chemical analysis, %', 'Chemical analysis, %', 'Chemical analysis, %', 'Chemical analysis, %'], ['SiO2', '39.7', '38.2', '36.1', '26.7', '29.5', '31.2', '29.8', '37.6'], ['Al2O3', '4.1', '4.9', '4.7', '5.1', '4.9', '3.3', '2.9', '4.5'], ['Fe2O3', '2.1', '2.4', '2.3', '2.2', '2.3', '3.1', '3.7', '1.8'], ['CaO', '45.2', '48.0', '47.7', '56.2', '52.9', '54.0', '54.4', '48.4'], ['MgO', '0.8', '1.8', '2.0', '1.2', '2.8', '1.3', '1.4', '1.4'], ['SO3', '3.3', '3.8', '3.4', '3.1', '2.9', '2.3', '1.9', '2.5'], ['Na2O', '0.61', '0.49', '0.48', '0.13', '0.31', '0.15', '0.45', '0.29'], ['K2O', '0.82', '0.66', '0.45', '0.30', '0.86', '0.60', '0.70', '066'], ['Loss on ignition', '2.7', '3.4', '2.4', '4.8', '3.0', '3.6', '3.2', '2.3'], ['Amount of pozzolan', '30', '22', '21', '10', '16', '19', '14', '24'], ['C3A, % at clinker', '10.4', '10.4', '10.7', '10.9', '14.3', '2.6', '1.0', '12.4']]",1,"Physical properties and chemical analysis of pozzolanic cements;[['', 'CPZ-A', 'CPZ-B', 'CPZ-C', 'CPZ-DE', 'CPZ-G', 'CPZ-H', 'CPZ-I', 'CPZ-J'], ['Physical tests', 'Physical tests', 'Physical tests', 'Physical tests', 'Physical tests', 'Physical tests', 'Physical tests', 'Physical tests', 'Physical tests'], ['Fineness', 'Fineness', 'Fineness', 'Fineness', 'Fineness', 'Fineness', 'Fineness', 'Fineness', 'Fineness'], ['Passing 45 mm, %', '93.6', '90.2', '97.4', '89.5', '89.1', '95.5', '97.1', '88.6'], ['Blaine, m2/kg', '488', '444', '394', '414', '380', '434.5', '387.5', '380'], ['Compressive strength of 51-mm cubes, MPa', 'Compressive strength of 51-mm cubes, MPa', 'Compressive strength of 51-mm cubes, MPa', 'Compressive strength of 51-mm cubes, MPa', 'Compressive strength of 51-mm cubes, MPa', 'Compressive strength of 51-mm cubes, MPa', 'Compressive strength of 51-mm cubes, MPa', 'Compressive strength of 51-mm cubes, MPa', 'Compressive strength of 51-mm cubes, MPa'], ['3 days', '17.2', '11.9', '16.6', '17.7', '21.2', '24.2', '24.8', '17.5'], ['7 days', '22.2', '16.4', '20.6', '22.3', '24.2', '28.2', '27.6', '24.2'], ['28 days', '31.9', '24.7', '31.6', '35.2', '33.4', '37.6', '36.2', '34.6'], ['', '', '', '', '', '', '', '', ''], ['Chemical analysis, %', 'Chemical analysis, %', 'Chemical analysis, %', 'Chemical analysis, %', 'Chemical analysis, %', 'Chemical analysis, %', 'Chemical analysis, %', 'Chemical analysis, %', 'Chemical analysis, %'], ['SiO2', '39.7', '38.2', '36.1', '26.7', '29.5', '31.2', '29.8', '37.6'], ['Al2O3', '4.1', '4.9', '4.7', '5.1', '4.9', '3.3', '2.9', '4.5'], ['Fe2O3', '2.1', '2.4', '2.3', '2.2', '2.3', '3.1', '3.7', '1.8'], ['CaO', '45.2', '48.0', '47.7', '56.2', '52.9', '54.0', '54.4', '48.4'], ['MgO', '0.8', '1.8', '2.0', '1.2', '2.8', '1.3', '1.4', '1.4'], ['SO3', '3.3', '3.8', '3.4', '3.1', '2.9', '2.3', '1.9', '2.5'], ['Na2O', '0.61', '0.49', '0.48', '0.13', '0.31', '0.15', '0.45', '0.29'], ['K2O', '0.82', '0.66', '0.45', '0.30', '0.86', '0.60', '0.70', '066'], ['Loss on ignition', '2.7', '3.4', '2.4', '4.8', '3.0', '3.6', '3.2', '2.3'], ['Amount of pozzolan', '30', '22', '21', '10', '16', '19', '14', '24'], ['C3A, % at clinker', '10.4', '10.4', '10.7', '10.9', '14.3', '2.6', '1.0', '12.4']]",1,1,1,3,S0008884601007141_5,S0008884601007141,2002-10-29
605,Physical properties and chemical analyses of the materials used,"[['', 'ASTM Type I cement', 'Fly ash', 'Fly ash'], ['', 'ASTM Type I cement', 'Sundance', 'Point Tupper'], ['Physical tests', 'Physical tests', 'Physical tests', 'Physical tests'], ['Specific gravity', '3.15', '2.08', '2.58'], ['Fineness', '', '', ''], ['Passing 45 mm (%)', '94.0', '83.6', '75.2'], ['Specific surface, Blaine (cm2/g)', '4100', '3060', '2270'], ['Compressive strength of 51-mm cubes (MPa)', '', '', ''], ['7-day', '26.0', '-', '-'], ['28-day', '31.9', '-', '-'], ['Water requirement (%)', '-', '99.2', '95.6'], ['Pozzolanic activity index (%)', '', '', ''], ['7-day', '-', '94.5', '79.6'], ['28-day', '-', '106.9', '89.2'], ['Time of setting, Vicat test (min)', '', '', ''], ['Initial setting', '220', '-', '-'], ['Final setting', '325', '-', '-'], ['Air content of mortar (vol. %)', '5.5', '-', '-'], ['', '', '', ''], ['Chemical analyses (%)', 'Chemical analyses (%)', 'Chemical analyses (%)', 'Chemical analyses (%)'], ['Silicon dioxide (SiO2)', '20.3', '52.4', '42.7'], ['Aluminium oxide (Al2O3)', '4.2', '23.4', '20.3'], ['Ferric oxide (Fe2O3)', '3.0', '4.7', '23.7'], ['Calcium oxide (CaO)', '62.0', '13.4', '4.2'], ['Magnesium oxide (MgO)', '2.8', '1.3', '1.2'], ['Sodium oxide (Na2O)', '0.3', '3.6', '0.9'], ['Potassium oxide (K2O)', '0.9', '0.6', '2.6'], ['Equivalent alkali (Na2O+0.658K2O)', '0.9', '4.0', '2.6'], ['Phosphorous oxide (P2O5)', '0.2', '0.2', '0.7'], ['Titanium oxide (TiO2)', '0.2', '0.8', '0.9'], ['Sulphur trioxide (SO3)', '3.5', '0.2', '1.6'], ['Loss on ignition', '2.0', '0.3', '2.4'], ['', '', '', ''], ['Bogue potential compound composition', 'Bogue potential compound composition', 'Bogue potential compound composition', 'Bogue potential compound composition'], ['Tricalcium silicate (C3S)', '55.6', '-', '-'], ['Dicalcium silicate (C2S)', '16.3', '-', '-'], ['Tricalcium aluminate (C3A)', '6.1', '-', '-'], ['Tetracalcium aluminoferrite (C4AF)', '9.1', '-', '-']]",1,"Physical properties and chemical analyses of the materials used;[['', 'ASTM Type I cement', 'Fly ash', 'Fly ash'], ['', 'ASTM Type I cement', 'Sundance', 'Point Tupper'], ['Physical tests', 'Physical tests', 'Physical tests', 'Physical tests'], ['Specific gravity', '3.15', '2.08', '2.58'], ['Fineness', '', '', ''], ['Passing 45 mm (%)', '94.0', '83.6', '75.2'], ['Specific surface, Blaine (cm2/g)', '4100', '3060', '2270'], ['Compressive strength of 51-mm cubes (MPa)', '', '', ''], ['7-day', '26.0', '-', '-'], ['28-day', '31.9', '-', '-'], ['Water requirement (%)', '-', '99.2', '95.6'], ['Pozzolanic activity index (%)', '', '', ''], ['7-day', '-', '94.5', '79.6'], ['28-day', '-', '106.9', '89.2'], ['Time of setting, Vicat test (min)', '', '', ''], ['Initial setting', '220', '-', '-'], ['Final setting', '325', '-', '-'], ['Air content of mortar (vol. %)', '5.5', '-', '-'], ['', '', '', ''], ['Chemical analyses (%)', 'Chemical analyses (%)', 'Chemical analyses (%)', 'Chemical analyses (%)'], ['Silicon dioxide (SiO2)', '20.3', '52.4', '42.7'], ['Aluminium oxide (Al2O3)', '4.2', '23.4', '20.3'], ['Ferric oxide (Fe2O3)', '3.0', '4.7', '23.7'], ['Calcium oxide (CaO)', '62.0', '13.4', '4.2'], ['Magnesium oxide (MgO)', '2.8', '1.3', '1.2'], ['Sodium oxide (Na2O)', '0.3', '3.6', '0.9'], ['Potassium oxide (K2O)', '0.9', '0.6', '2.6'], ['Equivalent alkali (Na2O+0.658K2O)', '0.9', '4.0', '2.6'], ['Phosphorous oxide (P2O5)', '0.2', '0.2', '0.7'], ['Titanium oxide (TiO2)', '0.2', '0.8', '0.9'], ['Sulphur trioxide (SO3)', '3.5', '0.2', '1.6'], ['Loss on ignition', '2.0', '0.3', '2.4'], ['', '', '', ''], ['Bogue potential compound composition', 'Bogue potential compound composition', 'Bogue potential compound composition', 'Bogue potential compound composition'], ['Tricalcium silicate (C3S)', '55.6', '-', '-'], ['Dicalcium silicate (C2S)', '16.3', '-', '-'], ['Tricalcium aluminate (C3A)', '6.1', '-', '-'], ['Tetracalcium aluminoferrite (C4AF)', '9.1', '-', '-']]",1,1,1,3,S0008884603000048_0,S0008884603000048,2003-01-30
606,The input variables used in model construction,"[['Code', 'Input variable', 'Data used in model building', 'Data used in model building', 'Data used in model building'], ['Code', 'Input variable', 'Minimum', 'Average', 'Maximum'], ['x 1', 'SiO2 (%)', '18.60', '19.54', '20.40'], ['x 2', 'Al2O3 (%)', '4.60', '5.07', '5.70'], ['x 3', 'Fe2O3 (%)', '3.50', '3.64', '4.00'], ['x 4', 'CaO (%)', '62.7', '64.1', '65.3'], ['x 5', 'SO3 (%)', '2.2', '2.7', '3.1'], ['x 6', 'Loss on ignition (%)', '1.30', '1.87', '2.70'], ['x 7', 'Free lime (%)', '0.60', '1.13', '1.70'], ['x 8', 'C3S (%)', '51.70', '60.96', '68.30'], ['x 9', 'C2S (%)', '3.60', '10.01', '18.30'], ['x 10', 'C3A (%)', '6.30', '7.29', '8.90'], ['x 11', 'C4AF (%)', '10.60', '11.05', '11.80'], ['x 12', 'Aluminate modulus (Al2O3/Fe2O3)', '1.30', '1.39', '1.60'], ['x 13', 'Silicate modulus (SiO2/(Al2O3+Fe2O3))', '2.00', '2.24', '2.50'], ['x 14', 'Na2O (%)', '0.10', '0.21', '0.30'], ['x 15', 'K2O (%)', '0.70', '0.78', '0.80'], ['x 16', 'Initial setting time (min)', '95.00', '156.77', '225.00'], ['x 17', 'Final setting time (min)', '150.0', '248.0', '365.0'], ['x 18', 'Specific surface (cm2/g)', '3120.0', '3657.8', '4100.0'], ['x 19', 'Sieve residue on 90 mm (%)', '0.10', '0.72', '2.40'], ['x 20', 'Sieve residue on 32 mm (%)', '8.20', '15.52', '25.50'], ['y', 'Compressive strength (MPa (or N/mm2))', '47.60', '53.14', '58.40']]",1,"The input variables used in model construction;[['Code', 'Input variable', 'Data used in model building', 'Data used in model building', 'Data used in model building'], ['Code', 'Input variable', 'Minimum', 'Average', 'Maximum'], ['x 1', 'SiO2 (%)', '18.60', '19.54', '20.40'], ['x 2', 'Al2O3 (%)', '4.60', '5.07', '5.70'], ['x 3', 'Fe2O3 (%)', '3.50', '3.64', '4.00'], ['x 4', 'CaO (%)', '62.7', '64.1', '65.3'], ['x 5', 'SO3 (%)', '2.2', '2.7', '3.1'], ['x 6', 'Loss on ignition (%)', '1.30', '1.87', '2.70'], ['x 7', 'Free lime (%)', '0.60', '1.13', '1.70'], ['x 8', 'C3S (%)', '51.70', '60.96', '68.30'], ['x 9', 'C2S (%)', '3.60', '10.01', '18.30'], ['x 10', 'C3A (%)', '6.30', '7.29', '8.90'], ['x 11', 'C4AF (%)', '10.60', '11.05', '11.80'], ['x 12', 'Aluminate modulus (Al2O3/Fe2O3)', '1.30', '1.39', '1.60'], ['x 13', 'Silicate modulus (SiO2/(Al2O3+Fe2O3))', '2.00', '2.24', '2.50'], ['x 14', 'Na2O (%)', '0.10', '0.21', '0.30'], ['x 15', 'K2O (%)', '0.70', '0.78', '0.80'], ['x 16', 'Initial setting time (min)', '95.00', '156.77', '225.00'], ['x 17', 'Final setting time (min)', '150.0', '248.0', '365.0'], ['x 18', 'Specific surface (cm2/g)', '3120.0', '3657.8', '4100.0'], ['x 19', 'Sieve residue on 90 mm (%)', '0.10', '0.72', '2.40'], ['x 20', 'Sieve residue on 32 mm (%)', '8.20', '15.52', '25.50'], ['y', 'Compressive strength (MPa (or N/mm2))', '47.60', '53.14', '58.40']]",1,1,1,3,S0008884603000061_0,S0008884603000061,2003-01-30
607,Factor ranges that are used for sensitivity analysis,"[['Factor effect', 'Range studied in sensitivity analysis'], ['SO3', '2.25-3.12'], ['Free CaO', '0.58-1.64'], ['Na2O', '0.1-0.3'], ['K2O', '0.7-0.8'], ['C3S', '51.66-68.35'], ['C2S', '3.63-18.28'], ['C3A', '6.26-8.86'], ['Surface area (Blaine)', '3120-4080'], ['CPCT 32 mm', '8.2-25.5']]",1,"Factor ranges that are used for sensitivity analysis;[['Factor effect', 'Range studied in sensitivity analysis'], ['SO3', '2.25-3.12'], ['Free CaO', '0.58-1.64'], ['Na2O', '0.1-0.3'], ['K2O', '0.7-0.8'], ['C3S', '51.66-68.35'], ['C2S', '3.63-18.28'], ['C3A', '6.26-8.86'], ['Surface area (Blaine)', '3120-4080'], ['CPCT 32 mm', '8.2-25.5']]",0,1,1,2,S0008884603000061_1,S0008884603000061,2003-01-30
608,Compositions of cement and FA,"[['Type', 'Chemical compositions (%)', 'Chemical compositions (%)', 'Chemical compositions (%)', 'Chemical compositions (%)', 'Chemical compositions (%)', 'Chemical compositions (%)', 'Chemical compositions (%)', 'Chemical compositions (%)', 'Mineral compositions (%)', 'Mineral compositions (%)', 'Mineral compositions (%)', 'Mineral compositions (%)'], ['Type', 'CaO', 'SiO2', 'Al2O3', 'Fe2O3', 'MgO', 'K2O', 'Na2O', 'SO3', 'C2S', 'C3S', 'C3A', 'C4AF'], ['OPC', '65.1', '21.4', '3.4', '4.4', '0.85', '0.64', '0.11', '2.21', '22.4', '52.9', '1.46', '13.8'], ['FA', '2.72', '48.71', '31.26', '7.24', '1.14', '0.42', '0.67', '1.06', 'Ignition loss at 950 degC=5.76%', 'Ignition loss at 950 degC=5.76%', 'Ignition loss at 950 degC=5.76%', 'Ignition loss at 950 degC=5.76%']]",1,"Compositions of cement and FA;[['Type', 'Chemical compositions (%)', 'Chemical compositions (%)', 'Chemical compositions (%)', 'Chemical compositions (%)', 'Chemical compositions (%)', 'Chemical compositions (%)', 'Chemical compositions (%)', 'Chemical compositions (%)', 'Mineral compositions (%)', 'Mineral compositions (%)', 'Mineral compositions (%)', 'Mineral compositions (%)'], ['Type', 'CaO', 'SiO2', 'Al2O3', 'Fe2O3', 'MgO', 'K2O', 'Na2O', 'SO3', 'C2S', 'C3S', 'C3A', 'C4AF'], ['OPC', '65.1', '21.4', '3.4', '4.4', '0.85', '0.64', '0.11', '2.21', '22.4', '52.9', '1.46', '13.8'], ['FA', '2.72', '48.71', '31.26', '7.24', '1.14', '0.42', '0.67', '1.06', 'Ignition loss at 950 degC=5.76%', 'Ignition loss at 950 degC=5.76%', 'Ignition loss at 950 degC=5.76%', 'Ignition loss at 950 degC=5.76%']]",1,1,1,3,S0008884603000103_0,S0008884603000103,2003-02-01
609,Composition of the cements (mass %),"[['', 'PZ 375 EZ', 'EPZ', 'HS-cement'], ['Loss on ignition (1000 degC)', '2.6', '1.9', '1.2'], ['Insoluble residue', '0.7', '0.6', '0.6'], ['SiO2', '19.9', '24.7', '21.2'], ['Al2O3', '4.6', '7.9', '3.2'], ['Fe2O3', '2.7', '1.7', '4.8'], ['CaO', '61.9', '54.1', '63.1'], ['MgO', '2.4', '3.4', '1.4'], ['SO3', '2.9', '2.6', '2.4'], ['Na2O', '0.3', 'nd', 'nd'], ['K2O', '1.0', 'nd', 'nd'], ['C3A (Bogue)', 'nd', 'nd', '0.3'], ['Specific surface (Blaine, m2/g)', '3550', '2900', '2850']]",1,"Composition of the cements (mass %);[['', 'PZ 375 EZ', 'EPZ', 'HS-cement'], ['Loss on ignition (1000 degC)', '2.6', '1.9', '1.2'], ['Insoluble residue', '0.7', '0.6', '0.6'], ['SiO2', '19.9', '24.7', '21.2'], ['Al2O3', '4.6', '7.9', '3.2'], ['Fe2O3', '2.7', '1.7', '4.8'], ['CaO', '61.9', '54.1', '63.1'], ['MgO', '2.4', '3.4', '1.4'], ['SO3', '2.9', '2.6', '2.4'], ['Na2O', '0.3', 'nd', 'nd'], ['K2O', '1.0', 'nd', 'nd'], ['C3A (Bogue)', 'nd', 'nd', '0.3'], ['Specific surface (Blaine, m2/g)', '3550', '2900', '2850']]",1,1,1,3,S0008884603000115_0,S0008884603000115,2003-02-05
610,Physical properties of the cements produced and semiquantitative phase analysis by X-ray diffraction,"[['Sample no.', 'M1', 'M2', 'M3', 'M4', 'M5', 'M6'], ['Fineness (cm2/g), Blaine method, ASTM C204-84', '3662', '3397', '3801', '3619', '4053', '5453'], ['Consistency of standard paste (water %), Vicat apparatus', '23.6', '26.4', '25.4', '24.3', '24.4', '28.0'], ['Setting time (min), ASTM C191-82', '', '', '', '', '', ''], ['Initial set', '136', '165', '113', '15', '25', '51'], ['Final set', '249', '265', '196', '33', '65', '65'], ['Soundness expansion (mm), ASTM C151-84', '0', '0', '2', '1', '1', '41.5'], ['Free CaO (%)', '0.6', '0.4', '1.4', '0.3', '0.4', '7.3'], ['Compressive strength (kg/cm2), ASTM C150-86', '', '', '', '', '', ''], ['3 days', '12.5', '16.7', '156.3', '18.8', '100.0', '139.6'], ['7 days', '16.5', '22.9', '204.2', '25.0', '116.7', '166.7'], ['28 days', '20.8', '91.7', '362.5', '33.3', '256.3', '312.5'], ['Fractural strength (kg/cm2), ASTM C348-80', '', '', '', '', '', ''], ['3 days', '--', '--', '37.0', '--', '22.0', '39.0'], ['7 days', '--', '--', '50.0', '--', '29.0', '42.0'], ['28 days', '--', '24.0', '62.0', '--', '51.0', '58.0'], ['Phase amounts compared to industrial product (ratio of slopes method [4])', '', '', '', '', '', ''], ['C3S', '--', '0.45', '0.91', '0.45', '1.00', '1.09'], ['C2S', '--', '0.70', '0.55', '0.55', '0.52', '0.52'], ['C3A', '--', '1.09', '0.66', '0.42', '0.54', '0.45'], ['C4AF', '--', '0.60', '1.00', '1.00', '0.80', '0.60']]",1,"Physical properties of the cements produced and semiquantitative phase analysis by X-ray diffraction;[['Sample no.', 'M1', 'M2', 'M3', 'M4', 'M5', 'M6'], ['Fineness (cm2/g), Blaine method, ASTM C204-84', '3662', '3397', '3801', '3619', '4053', '5453'], ['Consistency of standard paste (water %), Vicat apparatus', '23.6', '26.4', '25.4', '24.3', '24.4', '28.0'], ['Setting time (min), ASTM C191-82', '', '', '', '', '', ''], ['Initial set', '136', '165', '113', '15', '25', '51'], ['Final set', '249', '265', '196', '33', '65', '65'], ['Soundness expansion (mm), ASTM C151-84', '0', '0', '2', '1', '1', '41.5'], ['Free CaO (%)', '0.6', '0.4', '1.4', '0.3', '0.4', '7.3'], ['Compressive strength (kg/cm2), ASTM C150-86', '', '', '', '', '', ''], ['3 days', '12.5', '16.7', '156.3', '18.8', '100.0', '139.6'], ['7 days', '16.5', '22.9', '204.2', '25.0', '116.7', '166.7'], ['28 days', '20.8', '91.7', '362.5', '33.3', '256.3', '312.5'], ['Fractural strength (kg/cm2), ASTM C348-80', '', '', '', '', '', ''], ['3 days', '--', '--', '37.0', '--', '22.0', '39.0'], ['7 days', '--', '--', '50.0', '--', '29.0', '42.0'], ['28 days', '--', '24.0', '62.0', '--', '51.0', '58.0'], ['Phase amounts compared to industrial product (ratio of slopes method [4])', '', '', '', '', '', ''], ['C3S', '--', '0.45', '0.91', '0.45', '1.00', '1.09'], ['C2S', '--', '0.70', '0.55', '0.55', '0.52', '0.52'], ['C3A', '--', '1.09', '0.66', '0.42', '0.54', '0.45'], ['C4AF', '--', '0.60', '1.00', '1.00', '0.80', '0.60']]",1,1,1,3,S0008884699000289_6,S0008884699000289,1999-10-07
611,"Chemical, mineralogical, and physical properties of the materials","[['', 'Clinker', 'N', 'S'], ['MgO (%)', '1.08', '0.28', '5.20'], ['Al2O3 (%)', '5.61', '15.44', '13.50'], ['SiO2 (%)', '20.62', '64.18', '40.62'], ['CaO (%)', '63.61', '4.16', '34.48'], ['Fe2O3 (%)', '3.05', '3.72', '0.62'], ['SO3 (%)', '2.75', '0.35', '0.34'], ['K2O (%)', '0.86', '2.98', '1.27'], ['Na2O (%)', '0.26', '3.33', '0.32'], ['TiO2 (%)', '-', '0.44', '0.60'], ['Mn2O3 (%)', '-', '-', '1.63'], ['Loss on ignition (%)', '1.84', '4.88', '0.58'], ['Density* (g/cm3)', '3.14', '2.47', '2.85'], ['Minerals in the material', 'C3S, C2S, C3A, C4AF', 'Quartz, calcite, albite, sanidine, glassy phase', 'Glassy phase']]",1,"Chemical, mineralogical, and physical properties of the materials;[['', 'Clinker', 'N', 'S'], ['MgO (%)', '1.08', '0.28', '5.20'], ['Al2O3 (%)', '5.61', '15.44', '13.50'], ['SiO2 (%)', '20.62', '64.18', '40.62'], ['CaO (%)', '63.61', '4.16', '34.48'], ['Fe2O3 (%)', '3.05', '3.72', '0.62'], ['SO3 (%)', '2.75', '0.35', '0.34'], ['K2O (%)', '0.86', '2.98', '1.27'], ['Na2O (%)', '0.26', '3.33', '0.32'], ['TiO2 (%)', '-', '0.44', '0.60'], ['Mn2O3 (%)', '-', '-', '1.63'], ['Loss on ignition (%)', '1.84', '4.88', '0.58'], ['Density* (g/cm3)', '3.14', '2.47', '2.85'], ['Minerals in the material', 'C3S, C2S, C3A, C4AF', 'Quartz, calcite, albite, sanidine, glassy phase', 'Glassy phase']]",1,1,1,3,S0008884699000393_0,S0008884699000393,2000-02-14
612,"The potential mineralogical composition, mass % (the Bogue calculation) of the sulphate-resisting cement, SPC 45, neat cement, PC 45, and a blended portland cement, PC 30z 45s*","[['Minerals', 'C3S', 'C2S', 'C3A', 'C4AF', 'CaO free'], ['SPC 45', '55,65', '19,98', '2,24', '13,64', '-'], ['PC 45', '70,00', '15,00', '6,00', '8,00', '1,00'], ['PC 30z45s', '62,10', '17,60', '11,20', '8,20', '0,90']]",1,"The potential mineralogical composition, mass % (the Bogue calculation) of the sulphate-resisting cement, SPC 45, neat cement, PC 45, and a blended portland cement, PC 30z 45s*;[['Minerals', 'C3S', 'C2S', 'C3A', 'C4AF', 'CaO free'], ['SPC 45', '55,65', '19,98', '2,24', '13,64', '-'], ['PC 45', '70,00', '15,00', '6,00', '8,00', '1,00'], ['PC 30z45s', '62,10', '17,60', '11,20', '8,20', '0,90']]",0,1,1,2,S0008884699000496_1,S0008884699000496,1999-07-07
613,Chemical composition of the materials used and minerological composition of the clinkerlegend,"[['', 'Limepowder', 'Rheinish Trass (<80 mm)', 'SF', 'CEM I 42.5 LA HSR', '', 'Lime powder', 'Rheinish Trass (<80 mm)', 'SF', 'CEM I 42.5LA HSR'], ['L.O.I.', '25.3', '6.13', '1.91', '0.92', 'P2O5', '', '', '', '0.18'], ['CaO', '73.2', '2.16', '', '63.22', 'Na2O', '', '1.78', '', ''], ['CaO free', '', '', '', '0.66', 'K2O', '', '1.93', '', '0.52'], ['SiO2', '0.40', '67.56', '96.02', '21.37', '', '', '', '', ''], ['A12O3', '0.15', '16.02', '', '3.61', 'C3S', '', '', '', '54.15'], ['Fe2O3', '0.10', '4.56', '', '4.13', 'C2S', '', '', '', '20.04'], ['MgO', '0.35', '0.03', '', '2.25', 'C3A', '', '', '', '2.59'], ['SO3', '0.02', '0.35', '', '2.80', 'C4AF', '', '', '', '12.57']]",1,"Chemical composition of the materials used and minerological composition of the clinkerlegend;[['', 'Limepowder', 'Rheinish Trass (<80 mm)', 'SF', 'CEM I 42.5 LA HSR', '', 'Lime powder', 'Rheinish Trass (<80 mm)', 'SF', 'CEM I 42.5LA HSR'], ['L.O.I.', '25.3', '6.13', '1.91', '0.92', 'P2O5', '', '', '', '0.18'], ['CaO', '73.2', '2.16', '', '63.22', 'Na2O', '', '1.78', '', ''], ['CaO free', '', '', '', '0.66', 'K2O', '', '1.93', '', '0.52'], ['SiO2', '0.40', '67.56', '96.02', '21.37', '', '', '', '', ''], ['A12O3', '0.15', '16.02', '', '3.61', 'C3S', '', '', '', '54.15'], ['Fe2O3', '0.10', '4.56', '', '4.13', 'C2S', '', '', '', '20.04'], ['MgO', '0.35', '0.03', '', '2.25', 'C3A', '', '', '', '2.59'], ['SO3', '0.02', '0.35', '', '2.80', 'C4AF', '', '', '', '12.57']]",1,1,1,3,S000888469900054X_0,S000888469900054X,1999-07-07
614,The mineralogical compositions of the WPC based on Rietveld refinement.,"[['Mineralogical composition (wt%)', 'Mineralogical composition (wt%)', 'Mineralogical composition (wt%)', 'Mineralogical composition (wt%)'], ['C3S', '46.44', 'Bassanite', '0.42'], ['C2S', '13.91', 'Dolomite', '26.84'], ['C3A', '3.40', 'Calcite', '4.04'], ['Gypsum', '1.38', 'Quartz', '0.97'], ['Anhydrate', '1.44', 'Arcanite', '0.48']]",1,"The mineralogical compositions of the WPC based on Rietveld refinement.;[['Mineralogical composition (wt%)', 'Mineralogical composition (wt%)', 'Mineralogical composition (wt%)', 'Mineralogical composition (wt%)'], ['C3S', '46.44', 'Bassanite', '0.42'], ['C2S', '13.91', 'Dolomite', '26.84'], ['C3A', '3.40', 'Calcite', '4.04'], ['Gypsum', '1.38', 'Quartz', '0.97'], ['Anhydrate', '1.44', 'Arcanite', '0.48']]",1,1,1,3,S0008884623001527_1,S0008884623001527,2023-06-29
615,"The phase composition of the two cement samples C and D, %.","[['', 'C3S', 'C2S', 'C3A', 'C4AF', 'Crystalline CA', 'Amorphous content', 'Anhydrite', 'Gypsum', 'Calcite', 'Quartz'], ['C', '14.4', '6.8', '5.7', '2.2', '19.5', '-', '15.9', '-', '1.8', '33.7'], ['D', '37.7', '14.3', '2.0', '4.5', '-', '21.4', '10.4', '4.6', '5.2', '-']]",1,"The phase composition of the two cement samples C and D, %.;[['', 'C3S', 'C2S', 'C3A', 'C4AF', 'Crystalline CA', 'Amorphous content', 'Anhydrite', 'Gypsum', 'Calcite', 'Quartz'], ['C', '14.4', '6.8', '5.7', '2.2', '19.5', '-', '15.9', '-', '1.8', '33.7'], ['D', '37.7', '14.3', '2.0', '4.5', '-', '21.4', '10.4', '4.6', '5.2', '-']]",1,1,1,3,S0008884623002570_0,S0008884623002570,2023-10-14
616,Chemical and mineralogical compositions of the clinkers,"[['Clinker no.', 'Chemical composition (%)', 'Chemical composition (%)', 'Chemical composition (%)', 'Chemical composition (%)', 'Chemical composition (%)', 'Chemical composition (%)', 'Chemical composition (%)', 'Chemical composition (%)', 'Chemical composition (%)', 'Chemical composition (%)', 'Potential compound composition (%)', 'Potential compound composition (%)', 'Potential compound composition (%)', 'Potential compound composition (%)'], ['', 'SiO2', 'Al2O3', 'Fe2O3', 'CaO', 'MgO', 'SO3', 'K2O', 'Na2O', 'Free CaO', 'LOI', 'C3S', 'C2S', 'C3A', 'C4AF'], ['1', '19.46', '6.01', '3.57', '65.16', '2.14', '1.42', '0.81', '0.08', '0.15', '1.17', '71.89', '1.56', '9.89', '10.86'], ['2', '21.92', '6.09', '2.69', '65.64', '2.13', '0.21', '0.46', '0.06', '0.22', '0.72', '55.87', '20.70', '11.59', '8.19'], ['3', '20.60', '5.73', '3.02', '64.91', '2.60', '1.06', '0.57', '0.34', '0.26', '1.12', '64.88', '10.12', '10.07', '9.19'], ['4', '20.91', '4.68', '4.47', '65.21', '1.74', '1.28', '0.78', '0.42', '0.67', '0.28', '68.72', '8.11', '4.84', '13.60'], ['5', '21.23', '5.02', '3.71', '66.30', '0.79', '0.49', '0.55', '0.24', '0.28', '1.50', '69.53', '8.41', '7.03', '11.29'], ['6', '20.46', '6.00', '3.44', '65.32', '1.78', '1.02', '0.81', '0.17', '0.31', '0.85', '65.19', '9.48', '10.08', '10.47'], ['7', '20.38', '5.25', '2.90', '65.42', '2.01', '1.39', '0.68', '0.16', '0.68', '0.75', '72.02', '4.10', '9.01', '8.82'], ['8', '20.05', '6.12', '3.25', '65.70', '2.35', '1.10', '0.68', '0.14', '1.56', '0.52', '69.32', '5.19', '10.72', '9.89'], ['9', '21.11', '5.42', '3.26', '66.07', '1.63', '0.92', '0.65', '0.08', '1.19', '0.51', '67.46', '9.63', '8.85', '9.92'], ['10', '22.07', '3.98', '4.41', '64.52', '1.39', '2.03', '0.68', '0.20', '0.31', '0.26', '61.88', '16.59', '3.09', '13.42'], ['11', '20.68', '4.98', '3.98', '65.50', '1.69', '1.67', '0.65', '0.12', '0.46', '0.46', '70.33', '6.23', '6.46', '12.11'], ['12', '20.51', '5.94', '3.13', '66.07', '1.36', '0.30', '0.80', '0.29', '0.11', '1.44', '68.71', '6.96', '10.45', '9.52'], ['13', '20.87', '6.24', '2.65', '65.01', '1.48', '1.26', '1.03', '0.64', '0.49', '0.65', '60.33', '14.31', '12.05', '8.06'], ['14', '19.72', '6.12', '3.22', '64.69', '3.24', '0.63', '0.70', '0.33', '0.13', '1.06', '67.76', '5.42', '10.77', '9.80'], ['15', '21.17', '6.23', '2.86', '65.51', '0.7', '0.41', '0.78', '0.40', '0.11', '0.70', '59.86', '15.54', '11.67', '8.70']]",1,"Chemical and mineralogical compositions of the clinkers;[['Clinker no.', 'Chemical composition (%)', 'Chemical composition (%)', 'Chemical composition (%)', 'Chemical composition (%)', 'Chemical composition (%)', 'Chemical composition (%)', 'Chemical composition (%)', 'Chemical composition (%)', 'Chemical composition (%)', 'Chemical composition (%)', 'Potential compound composition (%)', 'Potential compound composition (%)', 'Potential compound composition (%)', 'Potential compound composition (%)'], ['', 'SiO2', 'Al2O3', 'Fe2O3', 'CaO', 'MgO', 'SO3', 'K2O', 'Na2O', 'Free CaO', 'LOI', 'C3S', 'C2S', 'C3A', 'C4AF'], ['1', '19.46', '6.01', '3.57', '65.16', '2.14', '1.42', '0.81', '0.08', '0.15', '1.17', '71.89', '1.56', '9.89', '10.86'], ['2', '21.92', '6.09', '2.69', '65.64', '2.13', '0.21', '0.46', '0.06', '0.22', '0.72', '55.87', '20.70', '11.59', '8.19'], ['3', '20.60', '5.73', '3.02', '64.91', '2.60', '1.06', '0.57', '0.34', '0.26', '1.12', '64.88', '10.12', '10.07', '9.19'], ['4', '20.91', '4.68', '4.47', '65.21', '1.74', '1.28', '0.78', '0.42', '0.67', '0.28', '68.72', '8.11', '4.84', '13.60'], ['5', '21.23', '5.02', '3.71', '66.30', '0.79', '0.49', '0.55', '0.24', '0.28', '1.50', '69.53', '8.41', '7.03', '11.29'], ['6', '20.46', '6.00', '3.44', '65.32', '1.78', '1.02', '0.81', '0.17', '0.31', '0.85', '65.19', '9.48', '10.08', '10.47'], ['7', '20.38', '5.25', '2.90', '65.42', '2.01', '1.39', '0.68', '0.16', '0.68', '0.75', '72.02', '4.10', '9.01', '8.82'], ['8', '20.05', '6.12', '3.25', '65.70', '2.35', '1.10', '0.68', '0.14', '1.56', '0.52', '69.32', '5.19', '10.72', '9.89'], ['9', '21.11', '5.42', '3.26', '66.07', '1.63', '0.92', '0.65', '0.08', '1.19', '0.51', '67.46', '9.63', '8.85', '9.92'], ['10', '22.07', '3.98', '4.41', '64.52', '1.39', '2.03', '0.68', '0.20', '0.31', '0.26', '61.88', '16.59', '3.09', '13.42'], ['11', '20.68', '4.98', '3.98', '65.50', '1.69', '1.67', '0.65', '0.12', '0.46', '0.46', '70.33', '6.23', '6.46', '12.11'], ['12', '20.51', '5.94', '3.13', '66.07', '1.36', '0.30', '0.80', '0.29', '0.11', '1.44', '68.71', '6.96', '10.45', '9.52'], ['13', '20.87', '6.24', '2.65', '65.01', '1.48', '1.26', '1.03', '0.64', '0.49', '0.65', '60.33', '14.31', '12.05', '8.06'], ['14', '19.72', '6.12', '3.22', '64.69', '3.24', '0.63', '0.70', '0.33', '0.13', '1.06', '67.76', '5.42', '10.77', '9.80'], ['15', '21.17', '6.23', '2.86', '65.51', '0.7', '0.41', '0.78', '0.40', '0.11', '0.70', '59.86', '15.54', '11.67', '8.70']]",1,1,1,3,S0008884698002191_0,S0008884698002191,1999-05-24
617,Relationships between the chemical parameters of the clinkers and constants A and B of the exponential equation,"[['Parameter', 'A', 'RA', 'B', 'RB'], ['SiO2', '0.0026(SiO2)2.62', '0.422', '-0.66ln(SiO2) + 2.55', '0.477'], ['Al2O3', '20.61e-0.18 Al2O3', '0.576', '0.04 Al2O3 + 0.31', '0.538'], ['MgO', '-1.02(MgO)2 + 3.67(MgO) + 4.66', '0.366', '0.025(MgO)2 - 0.084(MgO) + 0.583', '0.341'], ['K2O', '13.78e-0.88K2O', '0.554', '0.16 K2O + 0.41', '0.438'], ['Na2O', '8.85e-0.73 Na2O', '0.542', '0.13 Na2O + 0.49', '0.419'], ['Total alkalies', '11.84e-0.49(alkali)', '0.609', '0.09(alkali) + 0.44', '0.476'], ['SO3', '1.15(SO3) + 6.41', '0.365', '-0.025(SO3)2 + 0.019(SO3) + 0.536', '0.383'], ['LOI', '-1.47ln(LOI) + 7.06', '0.474', '0.04ln(LOI) + 0.54', '0.446'], ['Free CaO', '1.2ln(fCaO) + 8.89', '0.599', '-0.03ln(fCaO) + 0.49', '0.575'], ['HM', '138.29(HM)2 - 613.09(HM) + 686.75', '0.326', '-4.76(HM)2 + 21.12(HM) - 22.87', '0.384'], ['SM', '5.76(SM) - 5.82', '0.579', '-0.2(SM) + 0.98', '0.678'], ['AM', '11.23e-0.25(AM)', '0.504', '0.07ln(AM) + 0.49', '0.421'], ['Liquid phase (at 1400degC)', '-0.81Lp + 26.81', '0.640', '0.026Lp - 0.103', '0.711'], ['C3A', '10.75e-0.04 C3A', '0.537', '8.4 x 10-3 C3A + 0.45', '0.480'], ['C4AF', '2.33 (C4AF)0.5', '0.367', '0.74(C4AF)-0.15', '0.243'], ['(C3S + C2S)/(C3A + C4AF)', '1.007[(C3S + C2S)/(C3A + C4AF)]1.46', '0.628', '-0.345ln[(C3S + C2S)/(C3A + C4AF)] + 0.99', '0.660'], ['C3S/C2S', '2.1 x 10-3(C3S/C2S)2 - 0.15(C3S/C2S) + 8.47', '0.426', '-7 x 10-5(C3S/C2S)2 + 5.5 x 10-3 (C3S/C2S) + 0.49', '0.522'], ['C3A/C4AF', '9.59e-0.28 C3A/C4AF', '0.504', '0.04ln(C3A/C4AF) + 0.53', '0.419']]",1,"Relationships between the chemical parameters of the clinkers and constants A and B of the exponential equation;[['Parameter', 'A', 'RA', 'B', 'RB'], ['SiO2', '0.0026(SiO2)2.62', '0.422', '-0.66ln(SiO2) + 2.55', '0.477'], ['Al2O3', '20.61e-0.18 Al2O3', '0.576', '0.04 Al2O3 + 0.31', '0.538'], ['MgO', '-1.02(MgO)2 + 3.67(MgO) + 4.66', '0.366', '0.025(MgO)2 - 0.084(MgO) + 0.583', '0.341'], ['K2O', '13.78e-0.88K2O', '0.554', '0.16 K2O + 0.41', '0.438'], ['Na2O', '8.85e-0.73 Na2O', '0.542', '0.13 Na2O + 0.49', '0.419'], ['Total alkalies', '11.84e-0.49(alkali)', '0.609', '0.09(alkali) + 0.44', '0.476'], ['SO3', '1.15(SO3) + 6.41', '0.365', '-0.025(SO3)2 + 0.019(SO3) + 0.536', '0.383'], ['LOI', '-1.47ln(LOI) + 7.06', '0.474', '0.04ln(LOI) + 0.54', '0.446'], ['Free CaO', '1.2ln(fCaO) + 8.89', '0.599', '-0.03ln(fCaO) + 0.49', '0.575'], ['HM', '138.29(HM)2 - 613.09(HM) + 686.75', '0.326', '-4.76(HM)2 + 21.12(HM) - 22.87', '0.384'], ['SM', '5.76(SM) - 5.82', '0.579', '-0.2(SM) + 0.98', '0.678'], ['AM', '11.23e-0.25(AM)', '0.504', '0.07ln(AM) + 0.49', '0.421'], ['Liquid phase (at 1400degC)', '-0.81Lp + 26.81', '0.640', '0.026Lp - 0.103', '0.711'], ['C3A', '10.75e-0.04 C3A', '0.537', '8.4 x 10-3 C3A + 0.45', '0.480'], ['C4AF', '2.33 (C4AF)0.5', '0.367', '0.74(C4AF)-0.15', '0.243'], ['(C3S + C2S)/(C3A + C4AF)', '1.007[(C3S + C2S)/(C3A + C4AF)]1.46', '0.628', '-0.345ln[(C3S + C2S)/(C3A + C4AF)] + 0.99', '0.660'], ['C3S/C2S', '2.1 x 10-3(C3S/C2S)2 - 0.15(C3S/C2S) + 8.47', '0.426', '-7 x 10-5(C3S/C2S)2 + 5.5 x 10-3 (C3S/C2S) + 0.49', '0.522'], ['C3A/C4AF', '9.59e-0.28 C3A/C4AF', '0.504', '0.04ln(C3A/C4AF) + 0.53', '0.419']]",1,1,1,3,S0008884698002191_3,S0008884698002191,1999-05-24
618,Properties of the cement used,"[['Chemical composition (%)', 'Chemical composition (%)', 'Chemical composition (%)', 'Chemical composition (%)', 'Chemical composition (%)', 'Chemical composition (%)', 'Chemical composition (%)', 'Chemical composition (%)', 'Chemical composition (%)', 'Chemical composition (%)'], ['SiO2', 'Al2O3', 'Fe2O3', 'CaO', 'MgO', 'SO3', 'Na2O', 'K2O', 'LOI', 'Cl-'], ['20.18', '5.47', '3.48', '63.05', '1.81', '3.25', '0.15', '0.86', '1.76', '0.01'], ['', '', '', '', '', '', '', '', '', ''], ['Mineralogical composition (%)', 'Mineralogical composition (%)', 'Mineralogical composition (%)', 'Mineralogical composition (%)', 'Mineralogical composition (%)', 'Mineralogical composition (%)', 'Mineralogical composition (%)', 'Mineralogical composition (%)', 'Mineralogical composition (%)', 'Mineralogical composition (%)'], ['C3S', 'C2S', 'C3A', 'C4AF', 'Na2O equivalent', '', '', '', '', ''], ['52.33', '18.38', '8.6', '10.59', '0.71', '', '', '', '', ''], ['', '', '', '', '', '', '', '', '', ''], ['Physical properties', 'Physical properties', 'Physical properties', 'Physical properties', 'Physical properties', 'Physical properties', 'Physical properties', 'Physical properties', 'Physical properties', 'Physical properties'], ['Blaine fineness (cm2/g)', 'Specific gravity (kg/m3)', 'Initial setting time (min)', 'Final setting time (min)', '', '', '', '', '', ''], ['4250', '3150', '100', '150', '', '', '', '', '', '']]",1,"Properties of the cement used;[['Chemical composition (%)', 'Chemical composition (%)', 'Chemical composition (%)', 'Chemical composition (%)', 'Chemical composition (%)', 'Chemical composition (%)', 'Chemical composition (%)', 'Chemical composition (%)', 'Chemical composition (%)', 'Chemical composition (%)'], ['SiO2', 'Al2O3', 'Fe2O3', 'CaO', 'MgO', 'SO3', 'Na2O', 'K2O', 'LOI', 'Cl-'], ['20.18', '5.47', '3.48', '63.05', '1.81', '3.25', '0.15', '0.86', '1.76', '0.01'], ['', '', '', '', '', '', '', '', '', ''], ['Mineralogical composition (%)', 'Mineralogical composition (%)', 'Mineralogical composition (%)', 'Mineralogical composition (%)', 'Mineralogical composition (%)', 'Mineralogical composition (%)', 'Mineralogical composition (%)', 'Mineralogical composition (%)', 'Mineralogical composition (%)', 'Mineralogical composition (%)'], ['C3S', 'C2S', 'C3A', 'C4AF', 'Na2O equivalent', '', '', '', '', ''], ['52.33', '18.38', '8.6', '10.59', '0.71', '', '', '', '', ''], ['', '', '', '', '', '', '', '', '', ''], ['Physical properties', 'Physical properties', 'Physical properties', 'Physical properties', 'Physical properties', 'Physical properties', 'Physical properties', 'Physical properties', 'Physical properties', 'Physical properties'], ['Blaine fineness (cm2/g)', 'Specific gravity (kg/m3)', 'Initial setting time (min)', 'Final setting time (min)', '', '', '', '', '', ''], ['4250', '3150', '100', '150', '', '', '', '', '', '']]",1,1,1,3,S0008884601006366_0,S0008884601006366,2002-01-15
619,Comparison of clinker mineralogies,"[['Phase/cement', 'OPC', 'CSA'], ['C2S', 'Yes', 'Yes'], ['C2(A,F)', 'Yes', 'Yes'], ['CaSO4', 'Yes', 'Yes'], ['C3S', 'Yes', 'No'], ['C3A', 'Yes', 'Trace'], ['C4A3S', 'No', 'Yes']]",1,"Comparison of clinker mineralogies;[['Phase/cement', 'OPC', 'CSA'], ['C2S', 'Yes', 'Yes'], ['C2(A,F)', 'Yes', 'Yes'], ['CaSO4', 'Yes', 'Yes'], ['C3S', 'Yes', 'No'], ['C3A', 'Yes', 'Trace'], ['C4A3S', 'No', 'Yes']]",0,1,1,2,S0008884601006494_1,S0008884601006494,2001-12-17
620,"Chemical composition of C3S, MSWI fly ash and slag","[['Composition', 'C3S', 'MSWI fly ash', 'MSWI fly ash slag'], ['CaO (%)', '72.3', '16.6', '27.3'], ['SiO2 (%)', '25.2', '34.3', '38.9'], ['Al2O3 (%)', '0.08', '4.3', '23.3'], ['Fe2O3 (%)', '0.02', '3.6', '5.4'], ['MgO (%)', '<0.01', '0.5', '3.6'], ['SO3 (%)', '<0.01', '8.8', '0.2'], ['Na2O (%)', '<0.01', '5.3', '1.3'], ['K2O (%)', '<0.01', '3.0', '<0.01'], ['TiO2 (%)', '0.01', '4.2', '-'], ['P2O5 (%)', '<0.01', '3.9', '-'], ['Mn2O3 (%)', '0.01', '-', '-'], ['SrO (%)', '<0.01', '-', '-'], ['Zn (mg/l)', '-', '7115', '6480'], ['Pb (mg/l)', '-', '1284', '295'], ['Cu (mg/l)', '-', '1409', '604.4'], ['Cr (mg/l)', '-', '811', '695.3'], ['Cd (mg/l)', '-', '80', '5.8']]",1,"Chemical composition of C3S, MSWI fly ash and slag;[['Composition', 'C3S', 'MSWI fly ash', 'MSWI fly ash slag'], ['CaO (%)', '72.3', '16.6', '27.3'], ['SiO2 (%)', '25.2', '34.3', '38.9'], ['Al2O3 (%)', '0.08', '4.3', '23.3'], ['Fe2O3 (%)', '0.02', '3.6', '5.4'], ['MgO (%)', '<0.01', '0.5', '3.6'], ['SO3 (%)', '<0.01', '8.8', '0.2'], ['Na2O (%)', '<0.01', '5.3', '1.3'], ['K2O (%)', '<0.01', '3.0', '<0.01'], ['TiO2 (%)', '0.01', '4.2', '-'], ['P2O5 (%)', '<0.01', '3.9', '-'], ['Mn2O3 (%)', '0.01', '-', '-'], ['SrO (%)', '<0.01', '-', '-'], ['Zn (mg/l)', '-', '7115', '6480'], ['Pb (mg/l)', '-', '1284', '295'], ['Cu (mg/l)', '-', '1409', '604.4'], ['Cr (mg/l)', '-', '811', '695.3'], ['Cd (mg/l)', '-', '80', '5.8']]",1,1,1,3,S0008884602010025_0,S0008884602010025,2002-10-16
