Repository: zakidotai/cemcat

# CemCat Streamlit Hosting Bundle

This folder is ready to be pushed to GitHub and deployed on Streamlit Cloud.

## Files included

- `streamlit_app.py` (main app)
- `requirements.txt`
- `data/ner_cems_40k.csv`
- `data/pii_abs.json`
- `data/clinker_comps_with_dates.csv`
- `upload/composition_cls_slag_updated.csv`

## Local run

```bash
streamlit run streamlit_app.py
```

File: crystalline_composition_gpt4_with_pii_tid_dates.csv (part 25 of 101)
,caption,tables,Label,text,pred_0,pred_1,pred_2,all_pred,pii_tid,pii,date
621,Properties of cement and slag,"[['Test program', 'Test program', 'Test program', 'Cement (Type I)', 'Cement (Type I)', 'Slag'], ['Test program', 'Test program', 'Test program', 'CNS61', 'TC', 'CS'], ['Chemical properties (%)', 'SiO2 (S)', 'SiO2 (S)', '-', '22.01', '34.86'], ['Chemical properties (%)', 'Al2O3', 'Al2O3', '-', '5.57', '13.52'], ['Chemical properties (%)', 'Fe2O3 (F)', 'Fe2O3 (F)', '-', '3.44', '0.25'], ['Chemical properties (%)', 'S+A+F', 'S+A+F', '-', '31.02', '48.63'], ['Chemical properties (%)', 'CaO', 'CaO', '-', '62.8', '41.77'], ['Chemical properties (%)', 'MgO', 'MgO', 'Max: 6.0', '2.59', '7.18'], ['Chemical properties (%)', 'SO3', 'SO3', 'Max: 3.0', '2.08', '1.74'], ['Chemical properties (%)', 'f-CaO', 'f-CaO', '-', '1.05', '-'], ['Chemical properties (%)', 'TiO2', 'TiO2', '-', '0.52', '-'], ['Chemical properties (%)', 'Na2O', 'Na2O', '-', '0.40', '-'], ['Chemical properties (%)', 'K2O', 'K2O', '-', '0.78', '-'], ['Chemical properties (%)', 'V2O5', 'V2O5', '-', '0.05', '-'], ['Chemical properties (%)', 'Ignition loss', 'Ignition loss', 'Max: 3.0', '0.51', '0.31'], ['Chemical properties (%)', 'Insoluble residue', 'Insoluble residue', 'Max: 0.75', '0.08', '-'], ['Potential clinker', 'C3S', '-', '40.10', '-', ''], ['Potential clinker', '-', 'C2S', '32.08', '-', ''], ['Potential clinker', '-', 'C3A', '8.90', '-', ''], ['Potential clinker', '-', 'C4AF', '10.50', '-', ''], ['Physical properties', 'Fineness', 'Fineness', 'Min: 2800', '2970', '4350'], ['Physical properties', 'Specific gravity', 'Specific gravity', '-', '3.15', '2.88'], ['Physical properties', 'Initial setting (min:s)', 'Initial setting (min:s)', '45', '04:37 (w/c=0.47)', '-'], ['Physical properties', 'Final setting (min:s)', 'Final setting (min:s)', '06:15', '08:22', '-']]",1,"Properties of cement and slag;[['Test program', 'Test program', 'Test program', 'Cement (Type I)', 'Cement (Type I)', 'Slag'], ['Test program', 'Test program', 'Test program', 'CNS61', 'TC', 'CS'], ['Chemical properties (%)', 'SiO2 (S)', 'SiO2 (S)', '-', '22.01', '34.86'], ['Chemical properties (%)', 'Al2O3', 'Al2O3', '-', '5.57', '13.52'], ['Chemical properties (%)', 'Fe2O3 (F)', 'Fe2O3 (F)', '-', '3.44', '0.25'], ['Chemical properties (%)', 'S+A+F', 'S+A+F', '-', '31.02', '48.63'], ['Chemical properties (%)', 'CaO', 'CaO', '-', '62.8', '41.77'], ['Chemical properties (%)', 'MgO', 'MgO', 'Max: 6.0', '2.59', '7.18'], ['Chemical properties (%)', 'SO3', 'SO3', 'Max: 3.0', '2.08', '1.74'], ['Chemical properties (%)', 'f-CaO', 'f-CaO', '-', '1.05', '-'], ['Chemical properties (%)', 'TiO2', 'TiO2', '-', '0.52', '-'], ['Chemical properties (%)', 'Na2O', 'Na2O', '-', '0.40', '-'], ['Chemical properties (%)', 'K2O', 'K2O', '-', '0.78', '-'], ['Chemical properties (%)', 'V2O5', 'V2O5', '-', '0.05', '-'], ['Chemical properties (%)', 'Ignition loss', 'Ignition loss', 'Max: 3.0', '0.51', '0.31'], ['Chemical properties (%)', 'Insoluble residue', 'Insoluble residue', 'Max: 0.75', '0.08', '-'], ['Potential clinker', 'C3S', '-', '40.10', '-', ''], ['Potential clinker', '-', 'C2S', '32.08', '-', ''], ['Potential clinker', '-', 'C3A', '8.90', '-', ''], ['Potential clinker', '-', 'C4AF', '10.50', '-', ''], ['Physical properties', 'Fineness', 'Fineness', 'Min: 2800', '2970', '4350'], ['Physical properties', 'Specific gravity', 'Specific gravity', '-', '3.15', '2.88'], ['Physical properties', 'Initial setting (min:s)', 'Initial setting (min:s)', '45', '04:37 (w/c=0.47)', '-'], ['Physical properties', 'Final setting (min:s)', 'Final setting (min:s)', '06:15', '08:22', '-']]",1,1,1,3,S0008884602010050_0,S0008884602010050,2002-10-28
622,Chemical and mineral compositions of various types of cements (%),"[['', 'SiO2', 'Al2O3', 'Fe2O3', 'CaO', 'MgO', 'SO3', 'Na2O', 'K2O'], ['OPC', '20.46', '5.21', '2.75', '64.47', '1.34', '1.90', '0.35', '0.41'], ['BFSC', '25.24', '7.86', '1.82', '56.98', '3.04', '2.16', '0.28', '0.37'], ['HEC', '15.25', '10.12', '2.86', '57.14', '1.73', '9.45', '0.48', '0.02'], ['NEC', '16.75', '7.99', '3.92', '60.81', '1.93', '3.79', '0.39', '0.02'], ['', '', '', '', '', '', '', '', ''], ['', 'C3S', 'C2S', 'C3A', 'C4AF', 'C11A7CaCl2', '', '', ''], ['OPC', '62.5', '11.6', '9.2', '8.4', '-', '', '', ''], ['BFSC', '-', '-', '-', '-', '-', '', '', ''], ['HEC', '41.5', '12.5', '-', '8.7', '16.8', '', '', ''], ['NEC', '50.1', '10.3', '14.5', '11.9', '-', '', '', '']]",1,"Chemical and mineral compositions of various types of cements (%);[['', 'SiO2', 'Al2O3', 'Fe2O3', 'CaO', 'MgO', 'SO3', 'Na2O', 'K2O'], ['OPC', '20.46', '5.21', '2.75', '64.47', '1.34', '1.90', '0.35', '0.41'], ['BFSC', '25.24', '7.86', '1.82', '56.98', '3.04', '2.16', '0.28', '0.37'], ['HEC', '15.25', '10.12', '2.86', '57.14', '1.73', '9.45', '0.48', '0.02'], ['NEC', '16.75', '7.99', '3.92', '60.81', '1.93', '3.79', '0.39', '0.02'], ['', '', '', '', '', '', '', '', ''], ['', 'C3S', 'C2S', 'C3A', 'C4AF', 'C11A7CaCl2', '', '', ''], ['OPC', '62.5', '11.6', '9.2', '8.4', '-', '', '', ''], ['BFSC', '-', '-', '-', '-', '-', '', '', ''], ['HEC', '41.5', '12.5', '-', '8.7', '16.8', '', '', ''], ['NEC', '50.1', '10.3', '14.5', '11.9', '-', '', '', '']]",1,1,1,3,S0008884602010232_0,S0008884602010232,2002-10-29
623,Chemical analysis of raw materials (%) by weight,"[['Oxides', 'Portland cement', 'MK', 'Ultra-fine slag'], ['SiO2', '20.12', '49.55', '32.71'], ['Al2O3', '5.34', '40.25', '15.75'], ['Fe2O3', '2.46', '2.5', '1.38'], ['CaO', '60.26', '2.71', '42.11'], ['MgO', '2.08', '1.02', '6.83'], ['Na2O', '0.45', '0.11', '0.23'], ['K2O', '0.32', '0.24', '0.26'], ['TiO2', '0.34', '0.75', '0.05'], ['SO3', '3.23', '0.99', '0.28'], ['L.O.I', '1.42', '2.04', '0.32'], ['Free CaO', '2.01', '-', '-'], ['', '', '', ''], ['Bogue potential compound', 'Bogue potential compound', 'Bogue potential compound', 'Bogue potential compound'], ['C3S', '49.36', '', ''], ['C2S', '20.76', '', ''], ['C3A', '9.70', '', ''], ['C4AF', '7.48', '', '']]",1,"Chemical analysis of raw materials (%) by weight;[['Oxides', 'Portland cement', 'MK', 'Ultra-fine slag'], ['SiO2', '20.12', '49.55', '32.71'], ['Al2O3', '5.34', '40.25', '15.75'], ['Fe2O3', '2.46', '2.5', '1.38'], ['CaO', '60.26', '2.71', '42.11'], ['MgO', '2.08', '1.02', '6.83'], ['Na2O', '0.45', '0.11', '0.23'], ['K2O', '0.32', '0.24', '0.26'], ['TiO2', '0.34', '0.75', '0.05'], ['SO3', '3.23', '0.99', '0.28'], ['L.O.I', '1.42', '2.04', '0.32'], ['Free CaO', '2.01', '-', '-'], ['', '', '', ''], ['Bogue potential compound', 'Bogue potential compound', 'Bogue potential compound', 'Bogue potential compound'], ['C3S', '49.36', '', ''], ['C2S', '20.76', '', ''], ['C3A', '9.70', '', ''], ['C4AF', '7.48', '', '']]",1,1,1,3,S0008884602010256_0,S0008884602010256,2002-11-07
624,Chemical composition of cement and potential phases as determined by Bogue approximation,"[['', 'C1', 'C2'], ['Chemical composition', 'Chemical composition', 'Chemical composition'], ['SiO2', '22.2', '21.9'], ['TiO2', '0.2', '0.4'], ['Al2O3', '4.4', '3.8'], ['Fe2O3', '0.3', '4.3'], ['CaO', '67.2', '62.8'], ['MnO', '0.01', '0.04'], ['MgO', '0.5', '2.2'], ['Na2O', '0.4', '0.4'], ['K2O', '0.05', '0.39'], ['P2O5', '0.11', '0.26'], ['SO3', '3', '2.6'], ['', '', ''], ['Bogue approximation', 'Bogue approximation', 'Bogue approximation'], ['C3S', '66', '51'], ['C2S', '14', '24'], ['C3A', '11', '2.6'], ['C4AF', '1', '13.2']]",1,"Chemical composition of cement and potential phases as determined by Bogue approximation;[['', 'C1', 'C2'], ['Chemical composition', 'Chemical composition', 'Chemical composition'], ['SiO2', '22.2', '21.9'], ['TiO2', '0.2', '0.4'], ['Al2O3', '4.4', '3.8'], ['Fe2O3', '0.3', '4.3'], ['CaO', '67.2', '62.8'], ['MnO', '0.01', '0.04'], ['MgO', '0.5', '2.2'], ['Na2O', '0.4', '0.4'], ['K2O', '0.05', '0.39'], ['P2O5', '0.11', '0.26'], ['SO3', '3', '2.6'], ['', '', ''], ['Bogue approximation', 'Bogue approximation', 'Bogue approximation'], ['C3S', '66', '51'], ['C2S', '14', '24'], ['C3A', '11', '2.6'], ['C4AF', '1', '13.2']]",1,1,1,3,S0008884604001565_0,S0008884604001565,2004-05-04
625,Chemical composition of clinkers and pozzolans used in the study,"[['', 'Set 1', 'Set 1', 'Set 2', 'Set 2', 'Set 3', 'Set 3'], ['', 'Clinker-1 (C1)', 'Pozzolan-1 (P1)', 'Clinker-2 (C2)', 'Pozzolan-2 (P2)', 'Clinker-3 (C3)', 'Pozzolan-3 (P3)'], ['SiO2', '20.40', '61.48', '21.11', '54.16', '21.12', '62.23'], ['Al2O3', '4.72', '18.22', '5.34', '15.18', '5.38', '15.16'], ['Fe2O3', '3.44', '3.78', '3.29', '6.44', '2.81', '3.27'], ['CaO', '65.78', '4.62', '64.52', '8.78', '65.7', '4.93'], ['MgO', '2.81', '0.91', '2.92', '2.44', '1.52', '1.51'], ['Na2O', '0.60', '3.90', '0.5', '1.50', '0.60', '3.50'], ['K2O', '0.70', '4.10', '0.6', '2.10', '0.50', '2.40'], ['SO3', '0.40', '0.10', '0.61', '0.5', '0.50', '0.5'], ['C3S', '75.0', '-', '59.9', '-', '65.4', '-'], ['C2S', '1.9', '-', '15.3', '-', '11.2', '-'], ['C3A', '6.7', '-', '8.6', '-', '9.5', '-'], ['C4AF', '10.5', '-', '10.0', '-', '8.6', '-'], ['Loss on ignition', '1.01', '2.70', '0.98', '11.58', '1.00', '6.12'], ['Insoluble residue', '0.11', '92.20', '0.41', '61.73', '0.44', '86.18']]",1,"Chemical composition of clinkers and pozzolans used in the study;[['', 'Set 1', 'Set 1', 'Set 2', 'Set 2', 'Set 3', 'Set 3'], ['', 'Clinker-1 (C1)', 'Pozzolan-1 (P1)', 'Clinker-2 (C2)', 'Pozzolan-2 (P2)', 'Clinker-3 (C3)', 'Pozzolan-3 (P3)'], ['SiO2', '20.40', '61.48', '21.11', '54.16', '21.12', '62.23'], ['Al2O3', '4.72', '18.22', '5.34', '15.18', '5.38', '15.16'], ['Fe2O3', '3.44', '3.78', '3.29', '6.44', '2.81', '3.27'], ['CaO', '65.78', '4.62', '64.52', '8.78', '65.7', '4.93'], ['MgO', '2.81', '0.91', '2.92', '2.44', '1.52', '1.51'], ['Na2O', '0.60', '3.90', '0.5', '1.50', '0.60', '3.50'], ['K2O', '0.70', '4.10', '0.6', '2.10', '0.50', '2.40'], ['SO3', '0.40', '0.10', '0.61', '0.5', '0.50', '0.5'], ['C3S', '75.0', '-', '59.9', '-', '65.4', '-'], ['C2S', '1.9', '-', '15.3', '-', '11.2', '-'], ['C3A', '6.7', '-', '8.6', '-', '9.5', '-'], ['C4AF', '10.5', '-', '10.0', '-', '8.6', '-'], ['Loss on ignition', '1.01', '2.70', '0.98', '11.58', '1.00', '6.12'], ['Insoluble residue', '0.11', '92.20', '0.41', '61.73', '0.44', '86.18']]",1,1,1,3,S0008884604001668_0,S0008884604001668,2004-05-18
626,Composition of Type 20 cement (Saint Laurent),"[['Chemical analysis (%)', 'Chemical analysis (%)', 'Physical analysis'], ['SiO2', '29.25', '93%<45 mm'], ['Al2O3', '8.62', 'Blaine surface : 460 m2/kg'], ['Fe2O3', '6.03', 'Specific gravity 2.93'], ['CaO', '46.84', ''], ['MgO', '1.75', 'Setting time (Vicat)'], ['C3A', '2.63', 'Initial : 185 min'], ['Equivalent NaO2', '0.62', 'Final : 280 min'], ['Others', '1.9', ''], ['', '', 'Compressive strength'], ['', '', '3 Days : 20.1 MPa'], ['', '', '7 Days : 25.6 MPa']]",1,"Composition of Type 20 cement (Saint Laurent);[['Chemical analysis (%)', 'Chemical analysis (%)', 'Physical analysis'], ['SiO2', '29.25', '93%<45 mm'], ['Al2O3', '8.62', 'Blaine surface : 460 m2/kg'], ['Fe2O3', '6.03', 'Specific gravity 2.93'], ['CaO', '46.84', ''], ['MgO', '1.75', 'Setting time (Vicat)'], ['C3A', '2.63', 'Initial : 185 min'], ['Equivalent NaO2', '0.62', 'Final : 280 min'], ['Others', '1.9', ''], ['', '', 'Compressive strength'], ['', '', '3 Days : 20.1 MPa'], ['', '', '7 Days : 25.6 MPa']]",1,1,1,3,S0008884604001796_1,S0008884604001796,2004-06-07
627,Properties of cement and natural pozzolan,"[['', 'Cement', 'Natural pozzolan'], ['Blaine specific area (cm2/g)', '3420', '4350'], ['Specific gravity (g/cm3)', '3.15', '2.25'], ['Insoluble material (%)', '0.39', '47.8'], ['Ignition loss (%)', '1.13', '11.00'], ['Pozzolanic activity', '-', '92'], ['SiO2 (%)', '20.45', '63.96'], ['Al2O3 (%)', '5.30', '12.50'], ['Fe2O3 (%)', '2.65', '4.00'], ['CaO (%)', '63.36', '3.40'], ['MgO (%)', '2.99', '2.45'], ['K2O (%)', '0.64', '-'], ['SO3 (%)', '3.29', '0.20'], ['C3A', '9.6', '-'], ['C3S', '51.6', '-'], ['C2S', '18.1', '-'], ['7-day compressive strength (N/mm2)', '37.5', '-'], ['28-day compressive strength (N/mm2)', '48.3', '-']]",1,"Properties of cement and natural pozzolan;[['', 'Cement', 'Natural pozzolan'], ['Blaine specific area (cm2/g)', '3420', '4350'], ['Specific gravity (g/cm3)', '3.15', '2.25'], ['Insoluble material (%)', '0.39', '47.8'], ['Ignition loss (%)', '1.13', '11.00'], ['Pozzolanic activity', '-', '92'], ['SiO2 (%)', '20.45', '63.96'], ['Al2O3 (%)', '5.30', '12.50'], ['Fe2O3 (%)', '2.65', '4.00'], ['CaO (%)', '63.36', '3.40'], ['MgO (%)', '2.99', '2.45'], ['K2O (%)', '0.64', '-'], ['SO3 (%)', '3.29', '0.20'], ['C3A', '9.6', '-'], ['C3S', '51.6', '-'], ['C2S', '18.1', '-'], ['7-day compressive strength (N/mm2)', '37.5', '-'], ['28-day compressive strength (N/mm2)', '48.3', '-']]",1,1,1,3,S0008884604000833_0,S0008884604000833,2004-03-19
628,Chemical analysis of OPC and characteristics of clinker,"[['Cement', 'Cement', 'Clinker', 'Clinker'], ['Chemical analysis (%)', 'Chemical analysis (%)', 'Mineralogical composition (%)', 'Mineralogical composition (%)'], ['SiO2', '21.54', 'C3S', '57.8'], ['Al2O3', '4.83', 'C2S', '18.1'], ['Fe2O3', '3.89', 'C3A', '6.2'], ['CaO', '65.67', 'C4AF', '11.8'], ['MgO', '1.71', 'Moduli', ''], ['K2O', '0.60', 'LSF', '0.949'], ['Na2O', '0.07', 'SR', '2.47'], ['SO3', '2.74', 'AR', '1.24'], ['Cl-', '0.00', 'HM', '2.17']]",1,"Chemical analysis of OPC and characteristics of clinker;[['Cement', 'Cement', 'Clinker', 'Clinker'], ['Chemical analysis (%)', 'Chemical analysis (%)', 'Mineralogical composition (%)', 'Mineralogical composition (%)'], ['SiO2', '21.54', 'C3S', '57.8'], ['Al2O3', '4.83', 'C2S', '18.1'], ['Fe2O3', '3.89', 'C3A', '6.2'], ['CaO', '65.67', 'C4AF', '11.8'], ['MgO', '1.71', 'Moduli', ''], ['K2O', '0.60', 'LSF', '0.949'], ['Na2O', '0.07', 'SR', '2.47'], ['SO3', '2.74', 'AR', '1.24'], ['Cl-', '0.00', 'HM', '2.17']]",1,1,1,3,S0008884603004101_2,S0008884603004101,2003-12-24
629,Composition and property of cement,"[['Density', '3.16 g/cm3'], ['Specific surface area', '3260 cm2/g'], ['Initital set (h:min)', '2:15'], ['Final set (h:min)', '3:40'], ['Soundness', 'Good'], ['SO3', '2.02%'], ['IG loss', '1.65%'], ['Alkali content', '0.54%'], ['Cl content', '0.012%'], ['C3S', '52%'], ['C2S', '22%'], ['C3A', '9%'], ['C4AF', '9%']]",1,"Composition and property of cement;[['Density', '3.16 g/cm3'], ['Specific surface area', '3260 cm2/g'], ['Initital set (h:min)', '2:15'], ['Final set (h:min)', '3:40'], ['Soundness', 'Good'], ['SO3', '2.02%'], ['IG loss', '1.65%'], ['Alkali content', '0.54%'], ['Cl content', '0.012%'], ['C3S', '52%'], ['C2S', '22%'], ['C3A', '9%'], ['C4AF', '9%']]",1,1,1,3,S0008884603004125_0,S0008884603004125,2004-01-06
630,"Composition of laboratory prepared cements, Test Series 1 and 2","[['Cement ID', '1A', '1B', '1C', '1D', '1E', '1F', '2G', '2H', '2I', '2K'], ['Chemical analysis, %', 'Chemical analysis, %', 'Chemical analysis, %', 'Chemical analysis, %', 'Chemical analysis, %', 'Chemical analysis, %', 'Chemical analysis, %', 'Chemical analysis, %', 'Chemical analysis, %', 'Chemical analysis, %', 'Chemical analysis, %'], ['SiO2', '21.71', '20.96', '19.93', '20.19', '21.32', '19.55', '20.86', '22.07', '21.14', '20.48'], ['Al2O3', '4.35', '5.15', '4.42', '5.32', '4.71', '5.55', '4.00', '3.30', '5.01', '3.63'], ['Fe2O3', '2.97', '4.32', '4.21', '2.93', '2.04', '3.83', '3.33', '3.13', '3.63', '3.46'], ['CaO', '61.86', '63.66', '62.28', '61.49', '65.85', '63.31', '64.61', '62.75', '63.84', '63.06'], ['MgO', '2.97', '0.68', '1.35', '2.47', '0.73', '2.14', '1.09', '3.64', '2.01', '4.93'], ['Cement SO3', '2.61', '2.51', '3.37', '3.22', '3.45', '2.86', '2.88', '2.48', '2.44', '2.50'], ['Clinker SO3', '0.45', '0.35', '1.25', '1.09', '1.34', '0.72', 'N/A', 'N/A', 'N/A', 'N/A'], ['Na2O', '0.06', '0.11', '0.2', '0.17', '0.12', '0.06', '0.18', '0.29', '0.24', '0.16'], ['K2O', '0.93', '0.45', '0.71', '1.43', '0.18', '0.73', '0.64', '0.36', '0.27', '0.44'], ['TiO2', '0.4', '0.3', '0.18', '0.28', '0.18', '0.28', '0.17', '0.17', '0.23', '0.22'], ['P2O5', '0.15', '0.12', '0.18', '0.08', '0.41', '0.06', '0.05', '0.12', '0.17', '0.06'], ['Mn2O3', '0.18', '0.03', '0.32', '0.06', '0.07', '0.05', '0.04', '0.10', '0.02', '0.05'], ['SrO', '0.05', '0.06', '0.18', '0.2', '0.06', '0.16', '0.04', '0.08', '0.08', '0.06'], ['Na2O equiv.', '0.67', '0.41', '0.67', '1.11', '0.24', '0.54', '0.60', '0.52', '0.42', '0.45'], ['Loss on ignition', '1.50', '1.53', '2.52', '1.73', '0.70', '1.37', '1.80', '1.09', '0.85', '0.94'], ['', '', '', '', '', '', '', '', '', '', ''], ['Calculated compounds', 'Calculated compounds', 'Calculated compounds', 'Calculated compounds', 'Calculated compounds', 'Calculated compounds', 'Calculated compounds', 'Calculated compounds', 'Calculated compounds', 'Calculated compounds', 'Calculated compounds'], ['C3S', '46', '52', '57', '48', '62', '58', '65', '54', '53', '65'], ['C2S', '28', '21', '14', '22', '15', '12', '11', '23', '20', '10'], ['C3A', '7', '6', '5', '9', '9', '8', '5', '3', '7', '4'], ['C4AF', '9', '13', '13', '9', '6', '12', '10', '10', '11', '11'], ['', '', '', '', '', '', '', '', '', '', ''], ['Physical analysis', 'Physical analysis', 'Physical analysis', 'Physical analysis', 'Physical analysis', 'Physical analysis', 'Physical analysis', 'Physical analysis', 'Physical analysis', 'Physical analysis', 'Physical analysis'], ['Blaine surface area (m2/kg)', '380', '379', '377', '379', '370', '370', '395', '416', '362', '394']]",1,"Composition of laboratory prepared cements, Test Series 1 and 2;[['Cement ID', '1A', '1B', '1C', '1D', '1E', '1F', '2G', '2H', '2I', '2K'], ['Chemical analysis, %', 'Chemical analysis, %', 'Chemical analysis, %', 'Chemical analysis, %', 'Chemical analysis, %', 'Chemical analysis, %', 'Chemical analysis, %', 'Chemical analysis, %', 'Chemical analysis, %', 'Chemical analysis, %', 'Chemical analysis, %'], ['SiO2', '21.71', '20.96', '19.93', '20.19', '21.32', '19.55', '20.86', '22.07', '21.14', '20.48'], ['Al2O3', '4.35', '5.15', '4.42', '5.32', '4.71', '5.55', '4.00', '3.30', '5.01', '3.63'], ['Fe2O3', '2.97', '4.32', '4.21', '2.93', '2.04', '3.83', '3.33', '3.13', '3.63', '3.46'], ['CaO', '61.86', '63.66', '62.28', '61.49', '65.85', '63.31', '64.61', '62.75', '63.84', '63.06'], ['MgO', '2.97', '0.68', '1.35', '2.47', '0.73', '2.14', '1.09', '3.64', '2.01', '4.93'], ['Cement SO3', '2.61', '2.51', '3.37', '3.22', '3.45', '2.86', '2.88', '2.48', '2.44', '2.50'], ['Clinker SO3', '0.45', '0.35', '1.25', '1.09', '1.34', '0.72', 'N/A', 'N/A', 'N/A', 'N/A'], ['Na2O', '0.06', '0.11', '0.2', '0.17', '0.12', '0.06', '0.18', '0.29', '0.24', '0.16'], ['K2O', '0.93', '0.45', '0.71', '1.43', '0.18', '0.73', '0.64', '0.36', '0.27', '0.44'], ['TiO2', '0.4', '0.3', '0.18', '0.28', '0.18', '0.28', '0.17', '0.17', '0.23', '0.22'], ['P2O5', '0.15', '0.12', '0.18', '0.08', '0.41', '0.06', '0.05', '0.12', '0.17', '0.06'], ['Mn2O3', '0.18', '0.03', '0.32', '0.06', '0.07', '0.05', '0.04', '0.10', '0.02', '0.05'], ['SrO', '0.05', '0.06', '0.18', '0.2', '0.06', '0.16', '0.04', '0.08', '0.08', '0.06'], ['Na2O equiv.', '0.67', '0.41', '0.67', '1.11', '0.24', '0.54', '0.60', '0.52', '0.42', '0.45'], ['Loss on ignition', '1.50', '1.53', '2.52', '1.73', '0.70', '1.37', '1.80', '1.09', '0.85', '0.94'], ['', '', '', '', '', '', '', '', '', '', ''], ['Calculated compounds', 'Calculated compounds', 'Calculated compounds', 'Calculated compounds', 'Calculated compounds', 'Calculated compounds', 'Calculated compounds', 'Calculated compounds', 'Calculated compounds', 'Calculated compounds', 'Calculated compounds'], ['C3S', '46', '52', '57', '48', '62', '58', '65', '54', '53', '65'], ['C2S', '28', '21', '14', '22', '15', '12', '11', '23', '20', '10'], ['C3A', '7', '6', '5', '9', '9', '8', '5', '3', '7', '4'], ['C4AF', '9', '13', '13', '9', '6', '12', '10', '10', '11', '11'], ['', '', '', '', '', '', '', '', '', '', ''], ['Physical analysis', 'Physical analysis', 'Physical analysis', 'Physical analysis', 'Physical analysis', 'Physical analysis', 'Physical analysis', 'Physical analysis', 'Physical analysis', 'Physical analysis', 'Physical analysis'], ['Blaine surface area (m2/kg)', '380', '379', '377', '379', '370', '370', '395', '416', '362', '394']]",1,1,1,3,S0008884603004150_0,S0008884603004150,2003-12-23
631,Mineralogical composition of used clinker (Bogue calculation) (wt.%),"[['Phase', 'C2S', 'C3S', 'C3A', 'C4AF'], ['', '19.71', '54.2', '7', '11.16']]",1,"Mineralogical composition of used clinker (Bogue calculation) (wt.%);[['Phase', 'C2S', 'C3S', 'C3A', 'C4AF'], ['', '19.71', '54.2', '7', '11.16']]",1,1,1,3,S0008884602008347_1,S0008884602008347,2002-05-30
632,Composition and properties of the cement used; OPC Data presented were supplied by the manufacturer.,"[['C2S (%)', '13'], ['C3S (%)', '64'], ['C3A (%)', '5'], ['C4AF (%)', '10'], ['K2O+Na2O (%)', '1.6'], ['SO3 (%)', '3.2'], ['Specific surface area (m2/kg)', '337'], ['Density (kg/m3)', '3200']]",1,"Composition and properties of the cement used; OPC Data presented were supplied by the manufacturer.;[['C2S (%)', '13'], ['C3S (%)', '64'], ['C3A (%)', '5'], ['C4AF (%)', '10'], ['K2O+Na2O (%)', '1.6'], ['SO3 (%)', '3.2'], ['Specific surface area (m2/kg)', '337'], ['Density (kg/m3)', '3200']]",1,1,1,3,S0008884602008384_0,S0008884602008384,2002-05-31
633,"Composition and properties of the cements used: OPC, LAC, WC *Data presented were supplied by the manufacturers.","[['', 'OPC', 'LAC', 'WC'], ['C2S, %', '13', '22.8', '25'], ['C3S, %', '64', '55.7', '63'], ['C3A, %', '5', '2.1', '4'], ['C4AF, %', '10', '13.1', '1'], ['K2O+Na2O, %', '1.6', '0.5', '0.3'], ['SO3, %', '3.2', '2.4', '3-5'], ['Specific surface area, m2/kg', '337', '304', '410'], ['Density, kg/m3', '3200', '3210', '3150']]",1,"Composition and properties of the cements used: OPC, LAC, WC *Data presented were supplied by the manufacturers.;[['', 'OPC', 'LAC', 'WC'], ['C2S, %', '13', '22.8', '25'], ['C3S, %', '64', '55.7', '63'], ['C3A, %', '5', '2.1', '4'], ['C4AF, %', '10', '13.1', '1'], ['K2O+Na2O, %', '1.6', '0.5', '0.3'], ['SO3, %', '3.2', '2.4', '3-5'], ['Specific surface area, m2/kg', '337', '304', '410'], ['Density, kg/m3', '3200', '3210', '3150']]",1,1,1,3,S0008884602008396_0,S0008884602008396,2002-05-31
634,Chemical and mineralogical composition of sulfate-resistant Portland cement,"[['Oxides', '% weight', 'Minerals', '% weight'], ['SiO2', '19.9', 'C3S', '65.6'], ['Al2O3', '5.4', 'C2S', '16.0'], ['Fe2O3', '2.6', 'C3A', '4.0'], ['CaO', '65.0', 'C4AF', '5.6'], ['MgO', '1.4', 'Gypsum', '4.8'], ['K2O', '0.9', 'Carbonate', '2.8'], ['Na2O', '0.1', '', ''], ['SO3', '3.4', '', ''], ['S2-', '<0.01', '', ''], ['Loss of ignition', '1.0', '', '']]",1,"Chemical and mineralogical composition of sulfate-resistant Portland cement;[['Oxides', '% weight', 'Minerals', '% weight'], ['SiO2', '19.9', 'C3S', '65.6'], ['Al2O3', '5.4', 'C2S', '16.0'], ['Fe2O3', '2.6', 'C3A', '4.0'], ['CaO', '65.0', 'C4AF', '5.6'], ['MgO', '1.4', 'Gypsum', '4.8'], ['K2O', '0.9', 'Carbonate', '2.8'], ['Na2O', '0.1', '', ''], ['SO3', '3.4', '', ''], ['S2-', '<0.01', '', ''], ['Loss of ignition', '1.0', '', '']]",1,1,1,3,S0008884602009432_4,S0008884602009432,2002-08-25
635,Properties of materials used in the study,"[['', 'C3S (%)', 'C3A (%)', 'SO3 (%)', 'Alkali (%)', 'Fineness (cm2/g)'], ['PC', '62.00', '9.00', '2.67', '0.50', '3600'], ['C3S', '98.90', 'Minor', '-', '-', '4000']]",1,"Properties of materials used in the study;[['', 'C3S (%)', 'C3A (%)', 'SO3 (%)', 'Alkali (%)', 'Fineness (cm2/g)'], ['PC', '62.00', '9.00', '2.67', '0.50', '3600'], ['C3S', '98.90', 'Minor', '-', '-', '4000']]",1,1,1,3,S0008884602009559_0,S0008884602009559,2002-09-04
636,Chemical analysis of cementitious materials,"[['OPC', 'Fly ash', 'Slag', 'Silica fume', ''], ['SiO2', '20.4', '53.0', '37.6', '94.6'], ['Al2O3', '4.9', '31.3', '3.3', '0.3'], ['Fe2O3', '2.0', '5.6', '0.4', '0.1'], ['CaO', '62.3', '1.0', '17.6', '0.5'], ['MgO', '3.9', '0.5', '11.2', '0.4'], ['SO3', '3.32', '0.54', '1.94', '-'], ['Na2O', '0.24', '0.22', '0.22', '0.15'], ['K2O', '1.03', '1.73', '0.34', '0.56'], ['Na2Oeq', '0.92', '1.35', '0.44', '0.25'], ['C3S', '52.8', '-', '-', '-'], ['C2S', '18.8', '-', '-', '-'], ['C3A', '9.6', '-', '-', '-'], ['C4AF', '6.2', '-', '-', '-'], ['LOI', '2.0', '1.5', '-', '-'], ['Blaine (m2/kg)', '403', '-', '540', '-']]",1,"Chemical analysis of cementitious materials;[['OPC', 'Fly ash', 'Slag', 'Silica fume', ''], ['SiO2', '20.4', '53.0', '37.6', '94.6'], ['Al2O3', '4.9', '31.3', '3.3', '0.3'], ['Fe2O3', '2.0', '5.6', '0.4', '0.1'], ['CaO', '62.3', '1.0', '17.6', '0.5'], ['MgO', '3.9', '0.5', '11.2', '0.4'], ['SO3', '3.32', '0.54', '1.94', '-'], ['Na2O', '0.24', '0.22', '0.22', '0.15'], ['K2O', '1.03', '1.73', '0.34', '0.56'], ['Na2Oeq', '0.92', '1.35', '0.44', '0.25'], ['C3S', '52.8', '-', '-', '-'], ['C2S', '18.8', '-', '-', '-'], ['C3A', '9.6', '-', '-', '-'], ['C4AF', '6.2', '-', '-', '-'], ['LOI', '2.0', '1.5', '-', '-'], ['Blaine (m2/kg)', '403', '-', '540', '-']]",1,1,1,3,S0008884698002427_0,S0008884698002427,1999-09-21
637,Cement composition,"[['Chemical composition', 'Percentage by mass'], ['Loss on ignition (LOI)', '1.29'], ['Sulfur trioxide (SO3)', '2.79'], ['Silica dioxide (SiO2)', '20.86'], ['Ferric oxide (Fe2O3)', '3.47'], ['Magnesium oxide (MgO)', '1.21'], ['Aluminum oxide (Al2O3)', '4.60'], ['Equivalent alkalies (as Na2O)', '0.46'], ['Calcium oxide (CaO)', '64.34'], ['Free lime', '-'], ['Insoluble residue (IR)', '0.1'], ['Tricalcium silicate (C3S)', '59.57'], ['Tricalcium aluminate (C3A)', '6.31']]",1,"Cement composition;[['Chemical composition', 'Percentage by mass'], ['Loss on ignition (LOI)', '1.29'], ['Sulfur trioxide (SO3)', '2.79'], ['Silica dioxide (SiO2)', '20.86'], ['Ferric oxide (Fe2O3)', '3.47'], ['Magnesium oxide (MgO)', '1.21'], ['Aluminum oxide (Al2O3)', '4.60'], ['Equivalent alkalies (as Na2O)', '0.46'], ['Calcium oxide (CaO)', '64.34'], ['Free lime', '-'], ['Insoluble residue (IR)', '0.1'], ['Tricalcium silicate (C3S)', '59.57'], ['Tricalcium aluminate (C3A)', '6.31']]",1,1,1,3,S0008884600004543_0,S0008884600004543,2001-03-30
638,Chemical and mineral composition of the reference mixture after thermal treatment at 1450degC,"[['Clinker chemical composition', 'Clinker chemical composition', 'Clinker mineral composition (according to Bogue)', 'Clinker mineral composition (according to Bogue)'], ['Oxide', 'wt.%', 'Mineralogical constituent', 'wt.%'], ['CaO', '68.08', 'C3S', '65.0'], ['SiO2', '22.81', 'C2S', '15.0'], ['Al2O3', '5.84', 'C3A', '10.0'], ['Fe2O3', '3.27', 'C4AF', '10.0']]",1,"Chemical and mineral composition of the reference mixture after thermal treatment at 1450degC;[['Clinker chemical composition', 'Clinker chemical composition', 'Clinker mineral composition (according to Bogue)', 'Clinker mineral composition (according to Bogue)'], ['Oxide', 'wt.%', 'Mineralogical constituent', 'wt.%'], ['CaO', '68.08', 'C3S', '65.0'], ['SiO2', '22.81', 'C2S', '15.0'], ['Al2O3', '5.84', 'C3A', '10.0'], ['Fe2O3', '3.27', 'C4AF', '10.0']]",1,1,1,3,S0008884600004610_0,S0008884600004610,2001-04-23
639,Mineral composition of clinker,"[['Sample no.', 'Mineral composition (mass %)', 'Mineral composition (mass %)', 'Mineral composition (mass %)', 'Mineral composition (mass %)', 'Mineral composition (mass %)', 'CaOfree at', 'CaOfree at'], ['', 'C3S', 'C2S', 'C3A', 'C4AF', 'Total', '1380degC', '1420degC'], ['1', '48.6', '25.6', '6.7', '17.1', '98', '3.5', '1.0'], ['2', '33.0', '33.0', '19.4', '18.1', '101.5', '0', '0'], ['3', '56.2', '23.8', '4.2', '13.4', '97.5', '0.4', '0.1'], ['4', '50.7', '27.7', '2.9', '17.6', '98.9', '0', '0'], ['5', '>82.7', '', '', '17.3', '>100', '4.2', '2.4']]",1,"Mineral composition of clinker;[['Sample no.', 'Mineral composition (mass %)', 'Mineral composition (mass %)', 'Mineral composition (mass %)', 'Mineral composition (mass %)', 'Mineral composition (mass %)', 'CaOfree at', 'CaOfree at'], ['', 'C3S', 'C2S', 'C3A', 'C4AF', 'Total', '1380degC', '1420degC'], ['1', '48.6', '25.6', '6.7', '17.1', '98', '3.5', '1.0'], ['2', '33.0', '33.0', '19.4', '18.1', '101.5', '0', '0'], ['3', '56.2', '23.8', '4.2', '13.4', '97.5', '0.4', '0.1'], ['4', '50.7', '27.7', '2.9', '17.6', '98.9', '0', '0'], ['5', '>82.7', '', '', '17.3', '>100', '4.2', '2.4']]",1,1,1,3,S0008884698001756_3,S0008884698001756,1999-05-05
640,Chemical analysis and Bogue composition of cement and SSA,"[['%', 'C1', 'C2', 'C3', 'C4', 'SSA', 'SSAC', 'SSAM', 'SSAF'], ['CaO', '62.88', '64.59', '64.93', '67.59', '31.3', '25.9', '32.9', '32.1'], ['SiO2', '19.65', '20.9', '20.36', '21.91', '20.8', '30.1', '16.2', '15.5'], ['Al2O3', '4.01', '4.90', '5.80', '5.36', '14.9', '11.9', '14.7', '14.0'], ['Fe2O3', '6.83', '3.99', '2.20', '0.29', '7.4', '7.1', '8.2', '8.3'], ['MgO', '3.39', '1.22', '1.77', '0.88', '2.6', '2.2', '2.4', '2.6'], ['K2O', '--', '0.94', '1.10', '0.09', '--', '--', '--', '--'], ['Na2O', '--', '--', '--', '--', '--', '--', '--', '--'], ['SO3', '2.26', '3.27', '3.65', '3.04', '12.4', '10.7', '13.1', '13.7'], ['CaO free', '0.69', '--', '--', '1.00', '--', '--', '--', '--'], ['C3S', '60.06', '56.52', '57.1', '59.45', '--', '--', '--', '--'], ['C2S', '11.04', '17.51', '15.31', '18.01', '--', '--', '--', '--'], ['C3A', '--', '6.22', '10.36', '13.71', '--', '--', '--', '--'], ['C4AF', '19.03', '12.13', '7.48', '0.88', '--', '--', '--', '--'], ['C2F', '0.97', '--', '--', '--', '--', '--', '--', '--']]",1,"Chemical analysis and Bogue composition of cement and SSA;[['%', 'C1', 'C2', 'C3', 'C4', 'SSA', 'SSAC', 'SSAM', 'SSAF'], ['CaO', '62.88', '64.59', '64.93', '67.59', '31.3', '25.9', '32.9', '32.1'], ['SiO2', '19.65', '20.9', '20.36', '21.91', '20.8', '30.1', '16.2', '15.5'], ['Al2O3', '4.01', '4.90', '5.80', '5.36', '14.9', '11.9', '14.7', '14.0'], ['Fe2O3', '6.83', '3.99', '2.20', '0.29', '7.4', '7.1', '8.2', '8.3'], ['MgO', '3.39', '1.22', '1.77', '0.88', '2.6', '2.2', '2.4', '2.6'], ['K2O', '--', '0.94', '1.10', '0.09', '--', '--', '--', '--'], ['Na2O', '--', '--', '--', '--', '--', '--', '--', '--'], ['SO3', '2.26', '3.27', '3.65', '3.04', '12.4', '10.7', '13.1', '13.7'], ['CaO free', '0.69', '--', '--', '1.00', '--', '--', '--', '--'], ['C3S', '60.06', '56.52', '57.1', '59.45', '--', '--', '--', '--'], ['C2S', '11.04', '17.51', '15.31', '18.01', '--', '--', '--', '--'], ['C3A', '--', '6.22', '10.36', '13.71', '--', '--', '--', '--'], ['C4AF', '19.03', '12.13', '7.48', '0.88', '--', '--', '--', '--'], ['C2F', '0.97', '--', '--', '--', '--', '--', '--', '--']]",1,1,1,3,S000888469800177X_0,S000888469800177X,1999-04-23
641,Chemical and mineralogical composition of the cements,"[['Chemical composition (%)', 'C1', 'C2', 'C3', 'C4', 'C5', 'C6'], ['SiO2', '21.39', '21.53', '20.39', '21.0', '19.93', '21.14'], ['Al2O3', '3.74', '3.52', '5.02', '4.2', '4.76', '5.23'], ['Fe2O3', '3.96', '4.11', '2.20', '3.1', '3.23', '2.04'], ['CaO', '65.43', '63.69', '62.30', '61.5', '64.95', '64.60'], ['MgO', '1.40', '2.18', '2.49', '2.6', '1.37', '2.75'], ['SO3', '1.95', '2.85', '2.90', '3.4', '2.67', '2.95'], ['K2O', '0.33', '0.56', '1.05', '0.80', '0.25', '0.21'], ['Na2O', '0.06', '0.10', '0.22', '0.21', '0.18', '0.18'], ['Na2O eq.', '0.31', '0.52', '0.92', '0.74', '0.35', '0.31'], ['CaO free', '1.82', '0.81', '', '0.50', '', ''], ['C3S', '73', '66', '53', '51', '69', '56'], ['C2S', '6', '12', '18', '20', '5', '17'], ['C3A', '3', '2', '10', '6', '7', '11'], ['C4AF', '12', '13', '7', '9', '10', '6'], ['Blaine (m2/kg)', '420', '480', '370', '410', '380', '380']]",1,"Chemical and mineralogical composition of the cements;[['Chemical composition (%)', 'C1', 'C2', 'C3', 'C4', 'C5', 'C6'], ['SiO2', '21.39', '21.53', '20.39', '21.0', '19.93', '21.14'], ['Al2O3', '3.74', '3.52', '5.02', '4.2', '4.76', '5.23'], ['Fe2O3', '3.96', '4.11', '2.20', '3.1', '3.23', '2.04'], ['CaO', '65.43', '63.69', '62.30', '61.5', '64.95', '64.60'], ['MgO', '1.40', '2.18', '2.49', '2.6', '1.37', '2.75'], ['SO3', '1.95', '2.85', '2.90', '3.4', '2.67', '2.95'], ['K2O', '0.33', '0.56', '1.05', '0.80', '0.25', '0.21'], ['Na2O', '0.06', '0.10', '0.22', '0.21', '0.18', '0.18'], ['Na2O eq.', '0.31', '0.52', '0.92', '0.74', '0.35', '0.31'], ['CaO free', '1.82', '0.81', '', '0.50', '', ''], ['C3S', '73', '66', '53', '51', '69', '56'], ['C2S', '6', '12', '18', '20', '5', '17'], ['C3A', '3', '2', '10', '6', '7', '11'], ['C4AF', '12', '13', '7', '9', '10', '6'], ['Blaine (m2/kg)', '420', '480', '370', '410', '380', '380']]",1,1,1,3,S0008884698001793_0,S0008884698001793,1999-04-23
642,Chemical and mineral characteristics of the clinkers,"[['Crt. no.', 'Characteristics', 'Clinker D', 'Clinker M'], ['1', 'Chemical composition', '', ''], ['', 'Loss on ignition', '1.16', '1.87'], ['', 'SiO2 (%)', '20.85', '21.29'], ['', 'Al2O3 (%)', '7.03', '4.84'], ['', 'Fe2O3 (%)', '3.21', '5.44'], ['', 'CaO (%)', '64.52', '62.95'], ['', 'MgO (%)', '1.50', '1.84'], ['', 'SO3 (%)', '0.55', '0.55'], ['', 'Na2O (%)', '0.55', '0.30'], ['', 'K2O (%)', '0.53', '0.78'], ['', 'TiO2 (%)', '0.30', '0.12'], ['', 'Insoluble residue (%)', '0.53', '0.55'], ['', 'Free lime (%)', '0.86', '0.30'], ['2', 'Modular and mineralogical composition', '', ''], ['', 'Msi', '2.03', '2.07'], ['', 'MAl', '2.19', '0.89'], ['', 'Lime saturation factor', '0.95', '0.93'], ['', 'C3S (%)', '52.86', '57.11'], ['', 'C2S (%)', '19.59', '17.59'], ['', 'C3A (%)', '13.20', '3.63'], ['', 'C4AF (%)', '9.76', '16.54']]",1,"Chemical and mineral characteristics of the clinkers;[['Crt. no.', 'Characteristics', 'Clinker D', 'Clinker M'], ['1', 'Chemical composition', '', ''], ['', 'Loss on ignition', '1.16', '1.87'], ['', 'SiO2 (%)', '20.85', '21.29'], ['', 'Al2O3 (%)', '7.03', '4.84'], ['', 'Fe2O3 (%)', '3.21', '5.44'], ['', 'CaO (%)', '64.52', '62.95'], ['', 'MgO (%)', '1.50', '1.84'], ['', 'SO3 (%)', '0.55', '0.55'], ['', 'Na2O (%)', '0.55', '0.30'], ['', 'K2O (%)', '0.53', '0.78'], ['', 'TiO2 (%)', '0.30', '0.12'], ['', 'Insoluble residue (%)', '0.53', '0.55'], ['', 'Free lime (%)', '0.86', '0.30'], ['2', 'Modular and mineralogical composition', '', ''], ['', 'Msi', '2.03', '2.07'], ['', 'MAl', '2.19', '0.89'], ['', 'Lime saturation factor', '0.95', '0.93'], ['', 'C3S (%)', '52.86', '57.11'], ['', 'C2S (%)', '19.59', '17.59'], ['', 'C3A (%)', '13.20', '3.63'], ['', 'C4AF (%)', '9.76', '16.54']]",1,1,1,3,S000888469800180X_0,S000888469800180X,1999-04-23
643,Details of cementitious materials,"[['', 'Sulfate-resisting Portland cement', 'Ordinary Portland cement', 'Silica fume'], ['Fineness (percent passing)', '', '', ''], ['45 mm', '85.9', '97.4', '100'], ['20 mm', '51.3', '64.0', ''], ['10 mm', '33.1', '41.7', ''], ['5 mm', '19.5', '26.0', ''], ['1 mm', '3.8', '5.4', ''], ['Specific surface (m2/kg)', '', '', ''], ['Blaine', '300', '360', ''], ['BET', '', '', '23000'], ['Specific gravity', '3.15', '3.11', '2.22'], ['Compressive strength EN196 (MPa)', '', '', ''], ['1 day', '10.1', '18.9', ''], ['7 days', '35.6', '45.2', ''], ['28 days', '56.2', '55.2', ''], ['Chemical analysis (%)', '', '', ''], ['CaO', '63.8', '62.5', '0.4'], ['SiO2', '22.8', '19.6', '94.2*'], ['Al2O3', '3.48', '4.17', '0.62'], ['Fe2O3', '4.74', '2.17', '0.95'], ['MgO', '0.80', '3.45', '0.65'], ['SO3', '1.98', '3.29', '0.33'], ['K2O', '0.55', '1.29', '0.5'], ['Na2O', '0.06', '0.26', '0.2'], ['Bogue potential compounds (%)', '', '', ''], ['C3S', '51.5', '61.4', ''], ['C2S', '25.5', '9.9', ''], ['C3A', '1.3', '7.6', ''], ['C4AF', '14.3', '6.6', '']]",1,"Details of cementitious materials;[['', 'Sulfate-resisting Portland cement', 'Ordinary Portland cement', 'Silica fume'], ['Fineness (percent passing)', '', '', ''], ['45 mm', '85.9', '97.4', '100'], ['20 mm', '51.3', '64.0', ''], ['10 mm', '33.1', '41.7', ''], ['5 mm', '19.5', '26.0', ''], ['1 mm', '3.8', '5.4', ''], ['Specific surface (m2/kg)', '', '', ''], ['Blaine', '300', '360', ''], ['BET', '', '', '23000'], ['Specific gravity', '3.15', '3.11', '2.22'], ['Compressive strength EN196 (MPa)', '', '', ''], ['1 day', '10.1', '18.9', ''], ['7 days', '35.6', '45.2', ''], ['28 days', '56.2', '55.2', ''], ['Chemical analysis (%)', '', '', ''], ['CaO', '63.8', '62.5', '0.4'], ['SiO2', '22.8', '19.6', '94.2*'], ['Al2O3', '3.48', '4.17', '0.62'], ['Fe2O3', '4.74', '2.17', '0.95'], ['MgO', '0.80', '3.45', '0.65'], ['SO3', '1.98', '3.29', '0.33'], ['K2O', '0.55', '1.29', '0.5'], ['Na2O', '0.06', '0.26', '0.2'], ['Bogue potential compounds (%)', '', '', ''], ['C3S', '51.5', '61.4', ''], ['C2S', '25.5', '9.9', ''], ['C3A', '1.3', '7.6', ''], ['C4AF', '14.3', '6.6', '']]",1,1,1,3,S0008884698001914_1,S0008884698001914,1999-05-24
