Repository: zakidotai/cemcat

# CemCat Streamlit Hosting Bundle

This folder is ready to be pushed to GitHub and deployed on Streamlit Cloud.

## Files included

- `streamlit_app.py` (main app)
- `requirements.txt`
- `data/ner_cems_40k.csv`
- `data/pii_abs.json`
- `data/clinker_comps_with_dates.csv`
- `upload/composition_cls_slag_updated.csv`

## Local run

```bash
streamlit run streamlit_app.py
```

File: crystalline_composition_gpt4_with_pii_tid_dates.csv (part 26 of 101)
,caption,tables,Label,text,pred_0,pred_1,pred_2,all_pred,pii_tid,pii,date
644,Physical properties and chemical analyses of the materials used,"[['', 'ASTM cement Type 1', 'ASTM Class F fly ash', 'ASTM C 618 Class F'], ['Physical tests', 'Physical tests', 'Physical tests', 'Physical tests'], ['Specific gravity', '3.17', '2.08', '-'], ['Fineness', 'Fineness', 'Fineness', 'Fineness'], ['passing 45 mm, %', '94', '83.6', '66.0 min'], ['specific surface, Blaine, cm2/g', '4070', '3060', '-'], ['Compressive strength of 51 mm cubes, MPa', 'Compressive strength of 51 mm cubes, MPa', 'Compressive strength of 51 mm cubes, MPa', 'Compressive strength of 51 mm cubes, MPa'], ['7-day', '26.0', '-', '-'], ['28-day', '31.9', '-', '-'], ['Water requirement, %', '-', '99.2', '105 max'], ['Pozzolanic activity index, %', 'Pozzolanic activity index, %', 'Pozzolanic activity index, %', 'Pozzolanic activity index, %'], ['7-day', '-', '94.5', '75 min'], ['28-day', '-', '106.9', '75 min'], ['Time of setting, Vicat test, min', 'Time of setting, Vicat test, min', 'Time of setting, Vicat test, min', 'Time of setting, Vicat test, min'], ['initial setting', '220', '-', '-'], ['final setting', '325', '-', '-'], ['Air content of mortar, volume %', '5.5', '-', '-'], ['', '', '', ''], ['Chemical analyses, %', 'Chemical analyses, %', 'Chemical analyses, %', 'Chemical analyses, %'], ['Silicon dioxide (SiO2)', '20.3', '52.4', 'SiO2+Al2O3+Fe2O3>70%'], ['Aluminum oxide (Al2O3)', '4.2', '23.4', 'SiO2+Al2O3+Fe2O3>70%'], ['Ferric oxide (Fe2O3)', '3.0', '4.7', 'SiO2+Al2O3+Fe2O3>70%'], ['Calcium oxide (CaO)', '62.0', '13.4', '-'], ['Magnesium oxide (MgO)', '2.8', '1.3', '-'], ['Sodium oxide (Na2O)', '0.2', '3.6', '-'], ['Potassium oxide (K2O)', '0.9', '0.6', '-'], ['Equivalent alkali (Na2O+0.658 K2O)', '0.8', '4.0', '-'], ['Phosphorous oxide (P2O5)', '0.2', '0.2', '-'], ['Titanium oxide (TiO2)', '0.2', '0.8', '-'], ['Sulfur trioxide (SO3)', '3.5', '0.2', '5.0 max'], ['Loss on ignition', '2.0', '0.3', '6.0 max'], ['', '', '', ''], ['Bogue potential compound composition', 'Bogue potential compound composition', 'Bogue potential compound composition', 'Bogue potential compound composition'], ['Tricalcium silicate (C3S)', '60', '-', '-'], ['Dicalcium silicate (C2S)', '13', '-', '-'], ['Tricalcium aluminate (C3A)', '6', '-', '-'], ['Tetra calcium aluminoferrite (C4AF)', '9', '-', '-']]",1,"Physical properties and chemical analyses of the materials used;[['', 'ASTM cement Type 1', 'ASTM Class F fly ash', 'ASTM C 618 Class F'], ['Physical tests', 'Physical tests', 'Physical tests', 'Physical tests'], ['Specific gravity', '3.17', '2.08', '-'], ['Fineness', 'Fineness', 'Fineness', 'Fineness'], ['passing 45 mm, %', '94', '83.6', '66.0 min'], ['specific surface, Blaine, cm2/g', '4070', '3060', '-'], ['Compressive strength of 51 mm cubes, MPa', 'Compressive strength of 51 mm cubes, MPa', 'Compressive strength of 51 mm cubes, MPa', 'Compressive strength of 51 mm cubes, MPa'], ['7-day', '26.0', '-', '-'], ['28-day', '31.9', '-', '-'], ['Water requirement, %', '-', '99.2', '105 max'], ['Pozzolanic activity index, %', 'Pozzolanic activity index, %', 'Pozzolanic activity index, %', 'Pozzolanic activity index, %'], ['7-day', '-', '94.5', '75 min'], ['28-day', '-', '106.9', '75 min'], ['Time of setting, Vicat test, min', 'Time of setting, Vicat test, min', 'Time of setting, Vicat test, min', 'Time of setting, Vicat test, min'], ['initial setting', '220', '-', '-'], ['final setting', '325', '-', '-'], ['Air content of mortar, volume %', '5.5', '-', '-'], ['', '', '', ''], ['Chemical analyses, %', 'Chemical analyses, %', 'Chemical analyses, %', 'Chemical analyses, %'], ['Silicon dioxide (SiO2)', '20.3', '52.4', 'SiO2+Al2O3+Fe2O3>70%'], ['Aluminum oxide (Al2O3)', '4.2', '23.4', 'SiO2+Al2O3+Fe2O3>70%'], ['Ferric oxide (Fe2O3)', '3.0', '4.7', 'SiO2+Al2O3+Fe2O3>70%'], ['Calcium oxide (CaO)', '62.0', '13.4', '-'], ['Magnesium oxide (MgO)', '2.8', '1.3', '-'], ['Sodium oxide (Na2O)', '0.2', '3.6', '-'], ['Potassium oxide (K2O)', '0.9', '0.6', '-'], ['Equivalent alkali (Na2O+0.658 K2O)', '0.8', '4.0', '-'], ['Phosphorous oxide (P2O5)', '0.2', '0.2', '-'], ['Titanium oxide (TiO2)', '0.2', '0.8', '-'], ['Sulfur trioxide (SO3)', '3.5', '0.2', '5.0 max'], ['Loss on ignition', '2.0', '0.3', '6.0 max'], ['', '', '', ''], ['Bogue potential compound composition', 'Bogue potential compound composition', 'Bogue potential compound composition', 'Bogue potential compound composition'], ['Tricalcium silicate (C3S)', '60', '-', '-'], ['Dicalcium silicate (C2S)', '13', '-', '-'], ['Tricalcium aluminate (C3A)', '6', '-', '-'], ['Tetra calcium aluminoferrite (C4AF)', '9', '-', '-']]",1,1,1,3,S0008884600005044_0,S0008884600005044,2001-04-23
645,"Elastic moduli (E) of calcium silicates, calcium aluminate, and calcium aluminoferrite present in Portland cement clinker","[['', 'C3S', 'C2S', 'C3A', 'C4AF', 'Alite', 'Belite'], ['E (GPa)', '135', '130', '145', '125', '125', '127'], ['S.D.', '7', '20', '10', '25', '7', '10']]",1,"Elastic moduli (E) of calcium silicates, calcium aluminate, and calcium aluminoferrite present in Portland cement clinker;[['', 'C3S', 'C2S', 'C3A', 'C4AF', 'Alite', 'Belite'], ['E (GPa)', '135', '130', '145', '125', '125', '127'], ['S.D.', '7', '20', '10', '25', '7', '10']]",0,1,1,2,S0008884600005056_0,S0008884600005056,2001-05-22
646,"Hardness (H) of calcium silicates, calcium aluminate, and calcium aluminoferrite present in Portland cement clinker","[['', 'C3S', 'C2S', 'C3A', 'C4AF', 'Alite', 'Belite'], ['H (GPa)', '8.7', '8', '10.8', '9.5', '9.2', '8.8'], ['S.D.', '0.5', '1.0', '0.7', '1.4', '0.5', '1.0']]",1,"Hardness (H) of calcium silicates, calcium aluminate, and calcium aluminoferrite present in Portland cement clinker;[['', 'C3S', 'C2S', 'C3A', 'C4AF', 'Alite', 'Belite'], ['H (GPa)', '8.7', '8', '10.8', '9.5', '9.2', '8.8'], ['S.D.', '0.5', '1.0', '0.7', '1.4', '0.5', '1.0']]",0,1,1,2,S0008884600005056_1,S0008884600005056,2001-05-22
647,Cement data for a P-30 standard Portland cement and a Class G oilwell cement,"[['Type', 'P-30', 'Class G'], ['Fineness', 'Fineness', 'Fineness'], ['Blaine specific surface (m2/kg)', '345', '320'], ['Sieve residue, 200 mm (%)', '0', ''], ['Initial setting time (min)', '130', '140'], ['', '', ''], ['Soundness', 'Soundness', 'Soundness'], ['Le Chatelier expansion (mm)', '1', '0'], ['Limestone flour (%)', '4', ''], ['', '', ''], ['Chemical analysis', 'Chemical analysis', 'Chemical analysis'], ['Loss on ignition (LOI, %)', '2.5', '0.4'], ['Alumina (Al2O3, %)', '3.5', ''], ['Magnesia (MgO, %)', '1.6', ''], ['Sulphur trioxide (%)', '3.0', '1.8'], ['Insoluble residue (%)', '1.0', '0.3'], ['Potassium oxide (K2O, %)', '0.44', ''], ['Sodium oxide (Na2O, %)', '0.21', ''], ['Chloride (Cl, %)', '0.02', ''], ['Carbon dioxide (CO2, %)', '0.15', ''], ['Water-soluble chlorine (%)', '<=0.1', ''], ['Water-soluble chromium (ppm)', '<=2.0', ''], ['Alkali (Na2O, %) eq.', '0.95', '0.50'], ['C3A (%)', '1.2', '']]",1,"Cement data for a P-30 standard Portland cement and a Class G oilwell cement;[['Type', 'P-30', 'Class G'], ['Fineness', 'Fineness', 'Fineness'], ['Blaine specific surface (m2/kg)', '345', '320'], ['Sieve residue, 200 mm (%)', '0', ''], ['Initial setting time (min)', '130', '140'], ['', '', ''], ['Soundness', 'Soundness', 'Soundness'], ['Le Chatelier expansion (mm)', '1', '0'], ['Limestone flour (%)', '4', ''], ['', '', ''], ['Chemical analysis', 'Chemical analysis', 'Chemical analysis'], ['Loss on ignition (LOI, %)', '2.5', '0.4'], ['Alumina (Al2O3, %)', '3.5', ''], ['Magnesia (MgO, %)', '1.6', ''], ['Sulphur trioxide (%)', '3.0', '1.8'], ['Insoluble residue (%)', '1.0', '0.3'], ['Potassium oxide (K2O, %)', '0.44', ''], ['Sodium oxide (Na2O, %)', '0.21', ''], ['Chloride (Cl, %)', '0.02', ''], ['Carbon dioxide (CO2, %)', '0.15', ''], ['Water-soluble chlorine (%)', '<=0.1', ''], ['Water-soluble chromium (ppm)', '<=2.0', ''], ['Alkali (Na2O, %) eq.', '0.95', '0.50'], ['C3A (%)', '1.2', '']]",1,1,1,3,S0008884600004166_0,S0008884600004166,2001-01-11
648,Chemical and mineralogical composition of clinker,"[['Chemical composition (%)', 'Chemical composition (%)', 'Mineralogical composition (%)', 'Mineralogical composition (%)'], ['SiO2', '21.96', 'C3S', '61.59'], ['Al2O3', '5.15', 'C2S', '16.48'], ['Fe2O3', '3.78', 'C3A', '7.27'], ['CaO', '65.95', 'C4AF', '11.50'], ['MgO', '1.76', 'Moduli', 'Moduli'], ['K2O', '0.56', 'LSF', '94.20'], ['Na2O', '0.12', 'SR', '2.46'], ['SO3', '0.52', 'AR', '1.36'], ['', '', 'HM', '2.14']]",1,"Chemical and mineralogical composition of clinker;[['Chemical composition (%)', 'Chemical composition (%)', 'Mineralogical composition (%)', 'Mineralogical composition (%)'], ['SiO2', '21.96', 'C3S', '61.59'], ['Al2O3', '5.15', 'C2S', '16.48'], ['Fe2O3', '3.78', 'C3A', '7.27'], ['CaO', '65.95', 'C4AF', '11.50'], ['MgO', '1.76', 'Moduli', 'Moduli'], ['K2O', '0.56', 'LSF', '94.20'], ['Na2O', '0.12', 'SR', '2.46'], ['SO3', '0.52', 'AR', '1.36'], ['', '', 'HM', '2.14']]",1,1,1,3,S0008884600003720_0,S0008884600003720,2000-12-19
649,Chemical compositions of the cement,"[['Components', 'Cement CEM I 42.5 BV/SR/LA (brand Degerhamn)'], ['CaO', '65'], ['SiO2', '21.6'], ['Al2O3', '3.5'], ['Fe2O3', '4.4'], ['K2O', '0.58'], ['Na2O', '0.05'], ['MgO', '0.78'], ['SO3', '2.07'], ['Ignition losses', '0.47'], ['CO2', '0.14'], ['', ''], ['Clinker minerals:', 'Clinker minerals:'], ['C2S', '21'], ['C3S', '57'], ['C3A', '1.7'], ['C4AF', '13'], ['Water demand (%)', '25'], ['Initial setting time (min)', '145'], ['Density (kg/m3)', '3214'], ['Specific surface (m2/kg)', '305']]",1,"Chemical compositions of the cement;[['Components', 'Cement CEM I 42.5 BV/SR/LA (brand Degerhamn)'], ['CaO', '65'], ['SiO2', '21.6'], ['Al2O3', '3.5'], ['Fe2O3', '4.4'], ['K2O', '0.58'], ['Na2O', '0.05'], ['MgO', '0.78'], ['SO3', '2.07'], ['Ignition losses', '0.47'], ['CO2', '0.14'], ['', ''], ['Clinker minerals:', 'Clinker minerals:'], ['C2S', '21'], ['C3S', '57'], ['C3A', '1.7'], ['C4AF', '13'], ['Water demand (%)', '25'], ['Initial setting time (min)', '145'], ['Density (kg/m3)', '3214'], ['Specific surface (m2/kg)', '305']]",1,1,1,3,S0008884603001844_0,S0008884603001844,2003-06-18
650,"Chemical composition and physical characteristics of fly ash, slag and OPC","[['', 'Fly ash (%)', 'Slag (%)', 'OPC (%)'], ['SiO2', '52.4', '33.4', '22.5'], ['Al2O3', '33.7', '11.0', '4.5'], ['Fe2O3', '3.6', '0.7', '1.4'], ['Mn2O3', '<0.1', '0.4', '0.9'], ['TiO2', '1.7', '0.6', '0.2'], ['CaO', '4.1', '33.3', '63.2'], ['MgO', '1.1', '18.0', '3.6'], ['P2O5', '0.3', '0.0', '0.2'], ['SO3', '0.2', '0.6', '2.4'], ['Cl', '<0.1', '<0.1', '<0.1'], ['K2O', '0.6', '0.3', '0.8'], ['Na2O', '0.5', '0.2', '0.1'], ['LOI at 1000 degC', '0.8', '1.7', '1.0'], ['Total', '99.0', '100.2', '100.8'], ['CaO/SiO2', '0.08', '1.00', '2.81'], ['', '', '', ''], ['Potential compound composition', 'Potential compound composition', 'Potential compound composition', 'Potential compound composition'], ['C3S tricalcium silicate', '', '', '54.0'], ['C2S dicalcium silicate', '', '', '23.8'], ['C3A tricalcium aluminate', '', '', '9.6'], ['C4AF tetracalcium alumino ferrite', '', '', '4.3'], ['', '', '', ''], ['Specific surface area (m2/g)', '1.42', '1.29', '1.38'], ['Mean particle diameter (mm)', '25.7', '31.4', '20.8'], ['Density (g/cm3)', '2.21', '2.82', '3.02']]",1,"Chemical composition and physical characteristics of fly ash, slag and OPC;[['', 'Fly ash (%)', 'Slag (%)', 'OPC (%)'], ['SiO2', '52.4', '33.4', '22.5'], ['Al2O3', '33.7', '11.0', '4.5'], ['Fe2O3', '3.6', '0.7', '1.4'], ['Mn2O3', '<0.1', '0.4', '0.9'], ['TiO2', '1.7', '0.6', '0.2'], ['CaO', '4.1', '33.3', '63.2'], ['MgO', '1.1', '18.0', '3.6'], ['P2O5', '0.3', '0.0', '0.2'], ['SO3', '0.2', '0.6', '2.4'], ['Cl', '<0.1', '<0.1', '<0.1'], ['K2O', '0.6', '0.3', '0.8'], ['Na2O', '0.5', '0.2', '0.1'], ['LOI at 1000 degC', '0.8', '1.7', '1.0'], ['Total', '99.0', '100.2', '100.8'], ['CaO/SiO2', '0.08', '1.00', '2.81'], ['', '', '', ''], ['Potential compound composition', 'Potential compound composition', 'Potential compound composition', 'Potential compound composition'], ['C3S tricalcium silicate', '', '', '54.0'], ['C2S dicalcium silicate', '', '', '23.8'], ['C3A tricalcium aluminate', '', '', '9.6'], ['C4AF tetracalcium alumino ferrite', '', '', '4.3'], ['', '', '', ''], ['Specific surface area (m2/g)', '1.42', '1.29', '1.38'], ['Mean particle diameter (mm)', '25.7', '31.4', '20.8'], ['Density (g/cm3)', '2.21', '2.82', '3.02']]",1,1,1,3,S0008884602008888_0,S0008884602008888,2002-07-01
651,Analyses and characteristics of clinkers used,"[['Clinker no.', '1', '2', '3', '4', '5', '6'], ['% SiO2', '22.53', '21.10', '21.18', '23.18', '19.47', '22.31'], ['% Al2O3', '5.66', '5.15', '5.89', '2.66', '6.37', '4.80'], ['% Fe2O3', '2.84', '3.86', '2.56', '4.21', '2.21', '3.26'], ['% CaO', '63.68', '67.70', '64.25', '65.61', '64.52', '63.76'], ['% MgO', '3.28', '1.23', '1.97', '2.63', '2.74', '1.00'], ['% SO3', '0.38', '0.07', '2.27', '0.74', '1.86', '2.48'], ['% Na2O', '0.36', '0.11', '0.38', '0.14', '0.32', '0.29'], ['% K2O', '0.93', '0.18', '0.96', '0.61', '1.27', '0.92'], ['% TiO2', '0.30', '0.31', '0.30', '0.14', '0.26', '0.15'], ['% P2O5', '0.09', '0.30', '0.14', '0.04', '0.34', '0.19'], ['% Mn2O3', '0.06', '0.02', '0.22', '0.06', '0.07', '0.13'], ['% SrO', '0.03', '0.08', '0.07', '0.05', '0.25', '0.19'], ['% Total', '100.1', '100.1', '100.2', '100.1', '99.7', '99.5'], ['% Na2Oeq', '0.97', '0.22', '1.01', '0.54', '1.15', '0.90'], ['Optimum % SO3', '3.69', '2.78', '3.97', '3.48', '3.89', '3.89'], ['% C3S', '43.3', '71.0', '54.4', '65.8', '64.7', '50.8'], ['% C2S', '32.0', '7.0', '19.8', '16.9', '7.1', '25.7'], ['% C3A', '11.2', '8.7', '12.4', '0.4', '14.7', '8.1'], ['% C4AF', '8.6', '11.8', '7.8', '12.8', '6.7', '9.9']]",1,"Analyses and characteristics of clinkers used;[['Clinker no.', '1', '2', '3', '4', '5', '6'], ['% SiO2', '22.53', '21.10', '21.18', '23.18', '19.47', '22.31'], ['% Al2O3', '5.66', '5.15', '5.89', '2.66', '6.37', '4.80'], ['% Fe2O3', '2.84', '3.86', '2.56', '4.21', '2.21', '3.26'], ['% CaO', '63.68', '67.70', '64.25', '65.61', '64.52', '63.76'], ['% MgO', '3.28', '1.23', '1.97', '2.63', '2.74', '1.00'], ['% SO3', '0.38', '0.07', '2.27', '0.74', '1.86', '2.48'], ['% Na2O', '0.36', '0.11', '0.38', '0.14', '0.32', '0.29'], ['% K2O', '0.93', '0.18', '0.96', '0.61', '1.27', '0.92'], ['% TiO2', '0.30', '0.31', '0.30', '0.14', '0.26', '0.15'], ['% P2O5', '0.09', '0.30', '0.14', '0.04', '0.34', '0.19'], ['% Mn2O3', '0.06', '0.02', '0.22', '0.06', '0.07', '0.13'], ['% SrO', '0.03', '0.08', '0.07', '0.05', '0.25', '0.19'], ['% Total', '100.1', '100.1', '100.2', '100.1', '99.7', '99.5'], ['% Na2Oeq', '0.97', '0.22', '1.01', '0.54', '1.15', '0.90'], ['Optimum % SO3', '3.69', '2.78', '3.97', '3.48', '3.89', '3.89'], ['% C3S', '43.3', '71.0', '54.4', '65.8', '64.7', '50.8'], ['% C2S', '32.0', '7.0', '19.8', '16.9', '7.1', '25.7'], ['% C3A', '11.2', '8.7', '12.4', '0.4', '14.7', '8.1'], ['% C4AF', '8.6', '11.8', '7.8', '12.8', '6.7', '9.9']]",1,1,1,3,S0008884602008943_0,S0008884602008943,2002-07-17
652,Composition and physical properties of cement used in the study,"[['Compound/property', ''], ['CaO (%)', '64.60'], ['SiO2 (%)', '20.63'], ['Al2O3 (%)', '5.03'], ['Fe2O3 (%)', '2.80'], ['C3S (%)', '62.00'], ['C3A (%)', '9.00'], ['SO3 (%)', '2.67'], ['Alkalis (%)', '0.50'], ['Fineness (cm2/g)', '3600'], ['Specific gravity', '3.15']]",1,"Composition and physical properties of cement used in the study;[['Compound/property', ''], ['CaO (%)', '64.60'], ['SiO2 (%)', '20.63'], ['Al2O3 (%)', '5.03'], ['Fe2O3 (%)', '2.80'], ['C3S (%)', '62.00'], ['C3A (%)', '9.00'], ['SO3 (%)', '2.67'], ['Alkalis (%)', '0.50'], ['Fineness (cm2/g)', '3600'], ['Specific gravity', '3.15']]",1,1,1,3,S0008884602009006_0,S0008884602009006,2002-07-11
653,Chemical and phase composition of six cements used Measuring method of soluble alkalis is stated in Ref. [13].,"[['Chemical composition (%)', 'C1', 'C2', 'C3', 'C4', 'C5', 'C6'], ['SiO2', '21.39', '21.53', '20.39', '21', '19.93', '21.14'], ['Al2O3', '3.74', '3.52', '5.02', '4.2', '4.76', '5.23'], ['Fe2O3', '3.96', '4.11', '2.2', '3.1', '3.23', '2.04'], ['CaO', '65.43', '63.69', '62.3', '61.5', '64.95', '64.6'], ['MgO', '1.4', '2.18', '2.49', '2.6', '1.37', '2.75'], ['SO3', '1.95', '2.85', '2.9', '3.4', '2.67', '2.95'], ['K2O', '0.33', '0.56', '1.05', '0.8', '0.25', '0.21'], ['Na2O', '0.06', '0.1', '0.22', '0.21', '0.18', '0.18'], ['Na2O eq.', '0.31', '0.52', '0.92', '0.74', '0.35', '0.31'], ['Soluble alkalis', '0.19', '0.41', '0.57', '0.72', '0.07', '0.06'], ['CaO free', '1.82', '0.81', '', '0.5', '', ''], ['C3S', '73', '66', '53', '51', '69', '56'], ['C2S', '6', '12', '18', '20', '5', '17'], ['C3A', '3', '2', '10', '6', '7', '11'], ['C4AF', '12', '13', '7', '9', '10', '6'], ['Blaine (m2/kg)', '420', '480', '370', '410', '380', '380']]",1,"Chemical and phase composition of six cements used Measuring method of soluble alkalis is stated in Ref. [13].;[['Chemical composition (%)', 'C1', 'C2', 'C3', 'C4', 'C5', 'C6'], ['SiO2', '21.39', '21.53', '20.39', '21', '19.93', '21.14'], ['Al2O3', '3.74', '3.52', '5.02', '4.2', '4.76', '5.23'], ['Fe2O3', '3.96', '4.11', '2.2', '3.1', '3.23', '2.04'], ['CaO', '65.43', '63.69', '62.3', '61.5', '64.95', '64.6'], ['MgO', '1.4', '2.18', '2.49', '2.6', '1.37', '2.75'], ['SO3', '1.95', '2.85', '2.9', '3.4', '2.67', '2.95'], ['K2O', '0.33', '0.56', '1.05', '0.8', '0.25', '0.21'], ['Na2O', '0.06', '0.1', '0.22', '0.21', '0.18', '0.18'], ['Na2O eq.', '0.31', '0.52', '0.92', '0.74', '0.35', '0.31'], ['Soluble alkalis', '0.19', '0.41', '0.57', '0.72', '0.07', '0.06'], ['CaO free', '1.82', '0.81', '', '0.5', '', ''], ['C3S', '73', '66', '53', '51', '69', '56'], ['C2S', '6', '12', '18', '20', '5', '17'], ['C3A', '3', '2', '10', '6', '7', '11'], ['C4AF', '12', '13', '7', '9', '10', '6'], ['Blaine (m2/kg)', '420', '480', '370', '410', '380', '380']]",1,1,1,3,S0008884600002568_0,S0008884600002568,2000-08-22
654,Mineralogical analysis of constituents used,"[['Constituents', 'Major phases', 'Minor phases'], ['Limestone', 'Dolomite, Calcite', 'a-quartz'], ['Cement', 'Alite, Belite, and C3A', 'a-quartz'], ['Lime', 'Portlandite', 'Calcite']]",1,"Mineralogical analysis of constituents used;[['Constituents', 'Major phases', 'Minor phases'], ['Limestone', 'Dolomite, Calcite', 'a-quartz'], ['Cement', 'Alite, Belite, and C3A', 'a-quartz'], ['Lime', 'Portlandite', 'Calcite']]",1,1,1,3,S0008884600002581_1,S0008884600002581,2000-08-22
655,"Chemical compositions of the cement calculated using the Bogue expression [1, p. 185]","[['Chemical composition (%)', 'Chemical composition (%)', 'Bogue potential compounds (%)', 'Bogue potential compounds (%)'], ['CaO', '63.45', 'C3S', '58'], ['SiO2', '21.44', 'C2S', '18'], ['Fe2O3', '4.20', 'C3A', '2'], ['Al2O3', '3.40', 'C4AF', '13'], ['SO3', '2.91', 'Specific surface (Blaine) Anhydrous state', 'Specific surface (Blaine) Anhydrous state'], ['K2O', '1.18', 'Specific surface (Blaine) Anhydrous state', 'Specific surface (Blaine) Anhydrous state'], ['Na2O', '0.07', '321 m2/kg', '321 m2/kg'], ['MgO', '0.57', '321 m2/kg', '321 m2/kg'], ['Loss on ignition', '1.82', '321 m2/kg', '321 m2/kg'], ['Insoluble residue', '0.23', '321 m2/kg', '321 m2/kg']]",1,"Chemical compositions of the cement calculated using the Bogue expression [1, p. 185];[['Chemical composition (%)', 'Chemical composition (%)', 'Bogue potential compounds (%)', 'Bogue potential compounds (%)'], ['CaO', '63.45', 'C3S', '58'], ['SiO2', '21.44', 'C2S', '18'], ['Fe2O3', '4.20', 'C3A', '2'], ['Al2O3', '3.40', 'C4AF', '13'], ['SO3', '2.91', 'Specific surface (Blaine) Anhydrous state', 'Specific surface (Blaine) Anhydrous state'], ['K2O', '1.18', 'Specific surface (Blaine) Anhydrous state', 'Specific surface (Blaine) Anhydrous state'], ['Na2O', '0.07', '321 m2/kg', '321 m2/kg'], ['MgO', '0.57', '321 m2/kg', '321 m2/kg'], ['Loss on ignition', '1.82', '321 m2/kg', '321 m2/kg'], ['Insoluble residue', '0.23', '321 m2/kg', '321 m2/kg']]",1,1,1,3,S0008884603002588_0,S0008884603002588,2003-08-28
656,Chemical analyses and Bogue composition of cement used,"[['', 'CaO', 'SO3', 'SiO2', 'Al2O3', 'MgO', 'Fe2O3', 'Na2O', 'K2O', 'Na2Oequiv', 'C3S', 'C2S', 'C4AF', 'C3A'], ['CEM I 52,5R PM ES', '67.2', '2.10', '22.7', '2.9', '0.71', '2.00', '0.29', '0.10', '0.35', '70.7', '12.6', '6.8', '4.3']]",1,"Chemical analyses and Bogue composition of cement used;[['', 'CaO', 'SO3', 'SiO2', 'Al2O3', 'MgO', 'Fe2O3', 'Na2O', 'K2O', 'Na2Oequiv', 'C3S', 'C2S', 'C4AF', 'C3A'], ['CEM I 52,5R PM ES', '67.2', '2.10', '22.7', '2.9', '0.71', '2.00', '0.29', '0.10', '0.35', '70.7', '12.6', '6.8', '4.3']]",1,1,1,3,S0008884603002606_0,S0008884603002606,2003-09-06
657,Chemical and phase compositions of cement (used in Sections 3 and 4),"[['Cement', 'Chemical composition (%)', 'Chemical composition (%)', 'Chemical composition (%)', 'Chemical composition (%)', 'Chemical composition (%)', 'Chemical composition (%)', 'Chemical composition (%)', 'Chemical composition (%)', 'Chemical composition (%)', 'Chemical composition (%)', 'Chemical composition (%)', 'Specific surface (cm2/g)'], ['Cement', 'SiO2', 'CaO', 'Al2O3', 'Fe2O3', 'MgO', 'Na2Oeq', 'SO3', 'C3S', 'C2S', 'C3A', 'C4AF', 'Specific surface (cm2/g)'], ['CEM I 32,5', '19.50', '63.54', '5.79', '2.82', '1.37', '0.83', '2.77', '57.59', '11.28', '10.58', '8.57', '3289']]",1,"Chemical and phase compositions of cement (used in Sections 3 and 4);[['Cement', 'Chemical composition (%)', 'Chemical composition (%)', 'Chemical composition (%)', 'Chemical composition (%)', 'Chemical composition (%)', 'Chemical composition (%)', 'Chemical composition (%)', 'Chemical composition (%)', 'Chemical composition (%)', 'Chemical composition (%)', 'Chemical composition (%)', 'Specific surface (cm2/g)'], ['Cement', 'SiO2', 'CaO', 'Al2O3', 'Fe2O3', 'MgO', 'Na2Oeq', 'SO3', 'C3S', 'C2S', 'C3A', 'C4AF', 'Specific surface (cm2/g)'], ['CEM I 32,5', '19.50', '63.54', '5.79', '2.82', '1.37', '0.83', '2.77', '57.59', '11.28', '10.58', '8.57', '3289']]",1,1,1,3,S0008884603002618_0,S0008884603002618,2003-09-10
658,Chemical and phase compositions of cements (used in Sections 5 and 6),"[['Cement', 'Chemical composition (%)', 'Chemical composition (%)', 'Chemical composition (%)', 'Chemical composition (%)', 'Chemical composition (%)', 'Chemical composition (%)', 'Chemical composition (%)', 'Chemical composition (%)', 'Chemical composition (%)', 'Chemical composition (%)', 'Chemical composition (%)', 'Spec. surface (cm2/g)'], ['Cement', 'SiO2', 'CaO', 'Al2O3', 'Fe2O3', 'MgO', 'Na2Oeq', 'SO3', 'C3S', 'C2S', 'C3A', 'C4AF', 'Spec. surface (cm2/g)'], ['CEM I 32,5', '19.5', '62.2', '6.3', '2.5', '1.9', '0.74', '1.9', '53.63', '15.74', '12.47', '7.6', '3285'], ['CEM II/B-S 32,5', '24.7', '56.7', '6.3', '2.3', '2.9', '0.70', '3.2', '', '', '', '', '3259'], ['CEM III/A 32,5', '29.3', '50.5', '6.6', '1.7', '4.0', '0.83', '3.3', '', '', '', '', '3761']]",1,"Chemical and phase compositions of cements (used in Sections 5 and 6);[['Cement', 'Chemical composition (%)', 'Chemical composition (%)', 'Chemical composition (%)', 'Chemical composition (%)', 'Chemical composition (%)', 'Chemical composition (%)', 'Chemical composition (%)', 'Chemical composition (%)', 'Chemical composition (%)', 'Chemical composition (%)', 'Chemical composition (%)', 'Spec. surface (cm2/g)'], ['Cement', 'SiO2', 'CaO', 'Al2O3', 'Fe2O3', 'MgO', 'Na2Oeq', 'SO3', 'C3S', 'C2S', 'C3A', 'C4AF', 'Spec. surface (cm2/g)'], ['CEM I 32,5', '19.5', '62.2', '6.3', '2.5', '1.9', '0.74', '1.9', '53.63', '15.74', '12.47', '7.6', '3285'], ['CEM II/B-S 32,5', '24.7', '56.7', '6.3', '2.3', '2.9', '0.70', '3.2', '', '', '', '', '3259'], ['CEM III/A 32,5', '29.3', '50.5', '6.6', '1.7', '4.0', '0.83', '3.3', '', '', '', '', '3761']]",1,1,1,3,S0008884603002618_1,S0008884603002618,2003-09-10
659,"The chemical and phase compositions of cements CEM I 42,5 (used in Section 5)","[['Cement', 'Ingredients (%)', 'Ingredients (%)', 'Ingredients (%)', 'Ingredients (%)', 'Ingredients (%)', 'Ingredients (%)', 'Ingredients (%)', 'Ingredients (%)', 'Ingredients (%)', 'Ingredients (%)', 'Ingredients (%)', 'Specific surface (cm2/g)'], ['Cement', 'SiO2', 'CaO', 'Al2O3', 'Fe2O3', 'MgO', 'Na2Oeq', 'SO3', 'C3S', 'C2S', 'C3A', 'C4AF', 'Specific surface (cm2/g)'], ['A', '19.29', '64.06', '5.69', '2.82', '1.37', '0.83', '2.77', '64.07', '6.96', '10.31', '8.57', '3617'], ['B', '20.38', '64.06', '4.77', '2.50', '2.14', '1.10', '2.52', '63.14', '10.79', '8.42', '7.60', '3790'], ['C', '22.55', '64.30', '4.39', '2.98', '1.02', '0.65', '2.52', '49.49', '27.31', '6.60', '9.06', '3559']]",1,"The chemical and phase compositions of cements CEM I 42,5 (used in Section 5);[['Cement', 'Ingredients (%)', 'Ingredients (%)', 'Ingredients (%)', 'Ingredients (%)', 'Ingredients (%)', 'Ingredients (%)', 'Ingredients (%)', 'Ingredients (%)', 'Ingredients (%)', 'Ingredients (%)', 'Ingredients (%)', 'Specific surface (cm2/g)'], ['Cement', 'SiO2', 'CaO', 'Al2O3', 'Fe2O3', 'MgO', 'Na2Oeq', 'SO3', 'C3S', 'C2S', 'C3A', 'C4AF', 'Specific surface (cm2/g)'], ['A', '19.29', '64.06', '5.69', '2.82', '1.37', '0.83', '2.77', '64.07', '6.96', '10.31', '8.57', '3617'], ['B', '20.38', '64.06', '4.77', '2.50', '2.14', '1.10', '2.52', '63.14', '10.79', '8.42', '7.60', '3790'], ['C', '22.55', '64.30', '4.39', '2.98', '1.02', '0.65', '2.52', '49.49', '27.31', '6.60', '9.06', '3559']]",1,1,1,3,S0008884603002618_2,S0008884603002618,2003-09-10
660,Chemical composition of the cement used,"[['CPA CEM I 52.5 HTS PM ES CP2 Blaine specific surface: 3320 cm2/g', 'CPA CEM I 52.5 HTS PM ES CP2 Blaine specific surface: 3320 cm2/g'], ['Composition', '% (mass)'], ['CaO', '66.39'], ['SiO2', '21.17'], ['Al2O3', '2.69'], ['Fe2O3', '1.96'], ['MgO', '0.65'], ['SO3', '2.43'], ['NaO2', '0.30'], ['K2O', '0.22'], ['Loss on ignition', '2.26'], ['Insoluble residue', '0.96'], ['Equivalent alkali content', '0.44'], ['Free lime', '0.84'], ['', ''], [""Bogue's cement composition"", ""Bogue's cement composition""], ['Cement phases', '% (mass)'], ['C3S', '70.15'], ['C2S', '7.77'], ['C3A', '3.81'], ['C4AF', '5.95'], ['Gypsum', '5.22']]",1,"Chemical composition of the cement used;[['CPA CEM I 52.5 HTS PM ES CP2 Blaine specific surface: 3320 cm2/g', 'CPA CEM I 52.5 HTS PM ES CP2 Blaine specific surface: 3320 cm2/g'], ['Composition', '% (mass)'], ['CaO', '66.39'], ['SiO2', '21.17'], ['Al2O3', '2.69'], ['Fe2O3', '1.96'], ['MgO', '0.65'], ['SO3', '2.43'], ['NaO2', '0.30'], ['K2O', '0.22'], ['Loss on ignition', '2.26'], ['Insoluble residue', '0.96'], ['Equivalent alkali content', '0.44'], ['Free lime', '0.84'], ['', ''], [""Bogue's cement composition"", ""Bogue's cement composition""], ['Cement phases', '% (mass)'], ['C3S', '70.15'], ['C2S', '7.77'], ['C3A', '3.81'], ['C4AF', '5.95'], ['Gypsum', '5.22']]",1,1,1,3,S0008884603002655_3,S0008884603002655,2003-09-06
661,Chemical compositions of materials (mass percent),"[['', 'CaO', 'SiO2', 'Al2O3', 'Fe2O3', 'MgO', 'SO3', 'K2O', 'Na2O', 'P2O5', 'MnO2', 'Total'], ['Alite', '72.34', '24.76', '0.65', '0.34', '0.92', '0.64', '0.00', '0.24', '0.04', '0.14', '100'], ['C3S', '76.62', '22.61', '0.13', '0.42', '0.00', '0.00', '0.00', '0.18', '0.00', '0.18', '100'], ['SF', '0.19', '98.25', '0.36', '0.21', '0.00', '0.62', '0.28', '0.14', '0.00', '0.00', '100']]",1,"Chemical compositions of materials (mass percent);[['', 'CaO', 'SiO2', 'Al2O3', 'Fe2O3', 'MgO', 'SO3', 'K2O', 'Na2O', 'P2O5', 'MnO2', 'Total'], ['Alite', '72.34', '24.76', '0.65', '0.34', '0.92', '0.64', '0.00', '0.24', '0.04', '0.14', '100'], ['C3S', '76.62', '22.61', '0.13', '0.42', '0.00', '0.00', '0.00', '0.18', '0.00', '0.18', '100'], ['SF', '0.19', '98.25', '0.36', '0.21', '0.00', '0.62', '0.28', '0.14', '0.00', '0.00', '100']]",1,1,1,3,S0008884699002112_0,S0008884699002112,2000-02-25
662,Characteristics of used materials,"[['', 'Blast furnace slag', 'PC30z45s', 'Silica fume', 'Limestone'], ['Chemical analysis, (wt%)', '', '', '', ''], ['SiO2', '36,07', '21,03', '89,68', '0,115'], ['Al2O3', '10,69', '6,58', '1,15', '0,220'], ['Fe2O3', '1,18', '2,68', '1,54', '0,230'], ['CaO', '41,36', '58,10', '1,40', '55,440'], ['MnO', '0,55', '-', '-', '-'], ['MgO', '7,20', '2,57', '1,45', '0,970'], ['SO3', '0,98', '2,54', '0,17', '-'], ['P2O5', '0,20', '-', '-', '-'], ['P', '-', '-', '-', '0,011'], ['S', '-', '-', '-', '0,034'], ['K2O', '0,82', '0,73', '-', '-'], ['Na2O', '0,45', '0,29', '-', '-'], ['L.O.I. (1000deg C)', '-', '1,04', '2,99', '42,98'], ['C', '-', '-', '1,83', '-'], ['Compound composition (wt%', '', '', '', ''], ['C3S', '', '62,10', '', ''], ['C2S', '', '17,60', '', ''], ['C3A', '', '11,20', '', ''], ['C4AF', '', '8,20', '', ''], ['CaO free', '', '0,90', '', '']]",1,"Characteristics of used materials;[['', 'Blast furnace slag', 'PC30z45s', 'Silica fume', 'Limestone'], ['Chemical analysis, (wt%)', '', '', '', ''], ['SiO2', '36,07', '21,03', '89,68', '0,115'], ['Al2O3', '10,69', '6,58', '1,15', '0,220'], ['Fe2O3', '1,18', '2,68', '1,54', '0,230'], ['CaO', '41,36', '58,10', '1,40', '55,440'], ['MnO', '0,55', '-', '-', '-'], ['MgO', '7,20', '2,57', '1,45', '0,970'], ['SO3', '0,98', '2,54', '0,17', '-'], ['P2O5', '0,20', '-', '-', '-'], ['P', '-', '-', '-', '0,011'], ['S', '-', '-', '-', '0,034'], ['K2O', '0,82', '0,73', '-', '-'], ['Na2O', '0,45', '0,29', '-', '-'], ['L.O.I. (1000deg C)', '-', '1,04', '2,99', '42,98'], ['C', '-', '-', '1,83', '-'], ['Compound composition (wt%', '', '', '', ''], ['C3S', '', '62,10', '', ''], ['C2S', '', '17,60', '', ''], ['C3A', '', '11,20', '', ''], ['C4AF', '', '8,20', '', ''], ['CaO free', '', '0,90', '', '']]",0,1,1,2,S0008884699002161_0,S0008884699002161,2000-02-25
663,Chemical analysis of crude dust used as Portland cement raw material (%w/w) and its potential composition as clinker (%w/w),"[['CaO', '43.52', 'Na2O', '0.69', 'C3S', '70.7'], ['SiO2', '14.28', 'K2O', '0.03', 'C2S', '9.6'], ['Al2O3', '3.12', 'SO3', '0.49', 'C3A', '6.6'], ['Fe2O3', '2.37', 'LOI', '34.9', 'C4AF', '11.1'], ['LOI = loss on ignition.', 'LOI = loss on ignition.', 'LOI = loss on ignition.', 'LOI = loss on ignition.', 'LOI = loss on ignition.', 'LOI = loss on ignition.']]",1,"Chemical analysis of crude dust used as Portland cement raw material (%w/w) and its potential composition as clinker (%w/w);[['CaO', '43.52', 'Na2O', '0.69', 'C3S', '70.7'], ['SiO2', '14.28', 'K2O', '0.03', 'C2S', '9.6'], ['Al2O3', '3.12', 'SO3', '0.49', 'C3A', '6.6'], ['Fe2O3', '2.37', 'LOI', '34.9', 'C4AF', '11.1'], ['LOI = loss on ignition.', 'LOI = loss on ignition.', 'LOI = loss on ignition.', 'LOI = loss on ignition.', 'LOI = loss on ignition.', 'LOI = loss on ignition.']]",1,1,1,3,S0008884699002215_1,S0008884699002215,2000-02-25
664,Average phase composition of clinkers in weight percent,"[['', 'Phase', 'Phase', 'Phase', 'Phase', 'Phase'], ['', 'C3S', 'C2S', 'C3A', 'C4AF', 'Free CaO'], ['Content', '64', '14', '11', '10', '1']]",1,"Average phase composition of clinkers in weight percent;[['', 'Phase', 'Phase', 'Phase', 'Phase', 'Phase'], ['', 'C3S', 'C2S', 'C3A', 'C4AF', 'Free CaO'], ['Content', '64', '14', '11', '10', '1']]",0,1,1,2,S0008884602007561_0,S0008884602007561,2002-03-13
665,Target values for selected cement characteristics,"[['', 'SO3 (%)', 'Equivalent alkalis (%)', 'C3A (%)', 'Fineness (Blaine)'], ['Extremely high', '4.2', '1.1', '15', '4600'], ['High', '3.6', '0.85', '12', '4200'], ['Average', '3', '0.6', '9', '3800'], ['Low', '2.4', '0.35', '6', '3400'], ['Extremely low', '1.8', '0.1', '3', '3000']]",1,"Target values for selected cement characteristics;[['', 'SO3 (%)', 'Equivalent alkalis (%)', 'C3A (%)', 'Fineness (Blaine)'], ['Extremely high', '4.2', '1.1', '15', '4600'], ['High', '3.6', '0.85', '12', '4200'], ['Average', '3', '0.6', '9', '3800'], ['Low', '2.4', '0.35', '6', '3400'], ['Extremely low', '1.8', '0.1', '3', '3000']]",1,1,1,3,S0008884602007676_0,S0008884602007676,2002-03-21
666,Physical and chemical characteristics of Portland cement in the study *** data not available.,"[['Bogue chemical composition (% by mass)', 'Bogue chemical composition (% by mass)', 'Bogue chemical composition (% by mass)', 'Bogue chemical composition (% by mass)', 'Bogue chemical composition (% by mass)', 'BET surface area (m2/g)', 'Blaine fineness (m2/kg)', 'Wet sieve analysis ASTM C430 (% by mass)', 'Normal consistency ASTM C187 (% by mass)', 'Isothermal calorimetry (24 h) (kJ/kg)', 'Heat of hydration ASTM C186 (kJ/kg)', 'Heat of hydration ASTM C186 (kJ/kg)', 'Heat of hydration ASTM C186 (kJ/kg)'], ['Code', 'C3S', 'C2S', 'C3A', 'C4AF', 'BET surface area (m2/g)', 'Blaine fineness (m2/kg)', 'Wet sieve analysis ASTM C430 (% by mass)', 'Normal consistency ASTM C187 (% by mass)', 'Isothermal calorimetry (24 h) (kJ/kg)', '7 days', '14 days', '28 days'], ['1', '58.4', '15.9', '5.5', '9.1', '1.83', '4084', '94.11', '24.5', '180', '341', '418', '431'], ['2', '60.7', '15.7', '3.8', '12.2', '1.05', '3622', '93.66', '24.5', '65', '289', '293', '418'], ['3', '59.5', '13.2', '6.4', '9.7', '1.73', '4048', '97.32', '25.5', '180', '257', '344', '347'], ['4', '62.4', '9.7', '11.7', '4.9', '1.48', '3282', '89.95', '24.7', '172', '355', '367', '380'], ['5', '59.1', '14.4', '10.0', '5.9', '1.44', '3871', '89.81', '24.3', '168', '392', '475', '468'], ['6', '54.5', '17.5', '10.0', '8.8', '1.32', '3831', '94.36', '25.0', '160', '209', '455', '456'], ['7', '59.0', '12.2', '11.7', '7.7', '1.80', '3705', '96.30', '25.7', '178', '429', '479', '523'], ['8', '57.2', '14.4', '9.6', '8.8', '1.82', '4009', '91.28', '25.0', '198', '334', '385', '451'], ['9', '52.0', '19.5', '9.3', '7.7', '1.54', '3871', '89.03', '25.0', '151', '287', '380', '497'], ['10', '58.3', '16.5', '7.5', '7.5', '1.41', '4345', '95.97', '25.0', '213', '403', '478', '497'], ['11', '53.7', '15.7', '9.5', '7.9', '1.42', '4029', '92.67', '24.5', '176', '428', '581', '598'], ['12', '47.2', '23.3', '6.7', '9.7', '1.50', '3950', '96.88', '25.7', '150', '222', '226', '234'], ['13', '58.9', '16.7', '5.8', '8.8', '1.54', '3768', '95.60', '25.0', '171', '311', '401', '485'], ['14', '56.5', '17.8', '7.2', '9.5', '1.36', '3600', '97.13', '25.1', '169', '348', '362', '410'], ['15', '57.8', '14.3', '7.8', '7.9', '1.47', '4179', '91.80', '25.3', '196', '468', '502', '535'], ['16', '60.1', '14.2', '9.5', '4.6', '1.59', '3850', '94.71', '24.9', '217', '357', '362', '***'], ['17', '55.1', '19.4', '7.2', '7.4', '1.17', '3384', '95.82', '24.6', '157', '321', '394', '431'], ['18', '59.2', '11.9', '10.6', '6.0', '1.03', '3663', '95.21', '26.8', '165', '301', '456', '426'], ['19', '61.1', '12.0', '9.8', '8.8', '1.07', '3803', '89.25', '24.6', '172', '314', '385', '497'], ['20', '60.6', '13.6', '7.4', '9.8', '1.05', '3930', '95.67', '25.2', '176', '322', '401', '435'], ['21', '52.0', '19.2', '7.3', '8.9', '1.37', '4104', '95.56', '27.0', '173', '322', '460', '481']]",1,"Physical and chemical characteristics of Portland cement in the study *** data not available.;[['Bogue chemical composition (% by mass)', 'Bogue chemical composition (% by mass)', 'Bogue chemical composition (% by mass)', 'Bogue chemical composition (% by mass)', 'Bogue chemical composition (% by mass)', 'BET surface area (m2/g)', 'Blaine fineness (m2/kg)', 'Wet sieve analysis ASTM C430 (% by mass)', 'Normal consistency ASTM C187 (% by mass)', 'Isothermal calorimetry (24 h) (kJ/kg)', 'Heat of hydration ASTM C186 (kJ/kg)', 'Heat of hydration ASTM C186 (kJ/kg)', 'Heat of hydration ASTM C186 (kJ/kg)'], ['Code', 'C3S', 'C2S', 'C3A', 'C4AF', 'BET surface area (m2/g)', 'Blaine fineness (m2/kg)', 'Wet sieve analysis ASTM C430 (% by mass)', 'Normal consistency ASTM C187 (% by mass)', 'Isothermal calorimetry (24 h) (kJ/kg)', '7 days', '14 days', '28 days'], ['1', '58.4', '15.9', '5.5', '9.1', '1.83', '4084', '94.11', '24.5', '180', '341', '418', '431'], ['2', '60.7', '15.7', '3.8', '12.2', '1.05', '3622', '93.66', '24.5', '65', '289', '293', '418'], ['3', '59.5', '13.2', '6.4', '9.7', '1.73', '4048', '97.32', '25.5', '180', '257', '344', '347'], ['4', '62.4', '9.7', '11.7', '4.9', '1.48', '3282', '89.95', '24.7', '172', '355', '367', '380'], ['5', '59.1', '14.4', '10.0', '5.9', '1.44', '3871', '89.81', '24.3', '168', '392', '475', '468'], ['6', '54.5', '17.5', '10.0', '8.8', '1.32', '3831', '94.36', '25.0', '160', '209', '455', '456'], ['7', '59.0', '12.2', '11.7', '7.7', '1.80', '3705', '96.30', '25.7', '178', '429', '479', '523'], ['8', '57.2', '14.4', '9.6', '8.8', '1.82', '4009', '91.28', '25.0', '198', '334', '385', '451'], ['9', '52.0', '19.5', '9.3', '7.7', '1.54', '3871', '89.03', '25.0', '151', '287', '380', '497'], ['10', '58.3', '16.5', '7.5', '7.5', '1.41', '4345', '95.97', '25.0', '213', '403', '478', '497'], ['11', '53.7', '15.7', '9.5', '7.9', '1.42', '4029', '92.67', '24.5', '176', '428', '581', '598'], ['12', '47.2', '23.3', '6.7', '9.7', '1.50', '3950', '96.88', '25.7', '150', '222', '226', '234'], ['13', '58.9', '16.7', '5.8', '8.8', '1.54', '3768', '95.60', '25.0', '171', '311', '401', '485'], ['14', '56.5', '17.8', '7.2', '9.5', '1.36', '3600', '97.13', '25.1', '169', '348', '362', '410'], ['15', '57.8', '14.3', '7.8', '7.9', '1.47', '4179', '91.80', '25.3', '196', '468', '502', '535'], ['16', '60.1', '14.2', '9.5', '4.6', '1.59', '3850', '94.71', '24.9', '217', '357', '362', '***'], ['17', '55.1', '19.4', '7.2', '7.4', '1.17', '3384', '95.82', '24.6', '157', '321', '394', '431'], ['18', '59.2', '11.9', '10.6', '6.0', '1.03', '3663', '95.21', '26.8', '165', '301', '456', '426'], ['19', '61.1', '12.0', '9.8', '8.8', '1.07', '3803', '89.25', '24.6', '172', '314', '385', '497'], ['20', '60.6', '13.6', '7.4', '9.8', '1.05', '3930', '95.67', '25.2', '176', '322', '401', '435'], ['21', '52.0', '19.2', '7.3', '8.9', '1.37', '4104', '95.56', '27.0', '173', '322', '460', '481']]",1,1,1,3,S0008884602007676_2,S0008884602007676,2002-03-21
667,"Single variable statistical analysis for sulfate attack, 4 months","[['Cement characteristic', 'R 2', 'P value'], ['Fe2O3', '.773', '.000'], ['C4AF', '.745', '.000'], ['C3A', '.460', '.031'], ['C2S', '.307', '.037'], ['C3S', '.254', '.072'], ['SrO', '.242', '.083'], ['Total equivalent alkalis', '.180', '.168'], ['TiO2', '.164', '.199'], ['Na2O', '.155', '.220'], ['K2O', '.148', '.237'], ['Blaine fineness', '.138', '.264'], ['Al2O3', '.119', '.318'], ['P2O5', '.087', '.440'], ['ZnO', '.083', '.459'], ['CaO', '.082', '.464'], ['BaO', '.081', '.469'], ['NiO', '.077', '.485'], ['BET surface area', '.076', '.491'], ['Cr2O3', '.073', '.504'], ['SiO2', '.063', '.557'], ['B2O3', '.060', '.575'], ['Cl', '.057', '.590'], ['MgO', '.034', '.730'], ['SO3', '.031', '.750'], ['Mn2O3', '.029', '.771']]",1,"Single variable statistical analysis for sulfate attack, 4 months;[['Cement characteristic', 'R 2', 'P value'], ['Fe2O3', '.773', '.000'], ['C4AF', '.745', '.000'], ['C3A', '.460', '.031'], ['C2S', '.307', '.037'], ['C3S', '.254', '.072'], ['SrO', '.242', '.083'], ['Total equivalent alkalis', '.180', '.168'], ['TiO2', '.164', '.199'], ['Na2O', '.155', '.220'], ['K2O', '.148', '.237'], ['Blaine fineness', '.138', '.264'], ['Al2O3', '.119', '.318'], ['P2O5', '.087', '.440'], ['ZnO', '.083', '.459'], ['CaO', '.082', '.464'], ['BaO', '.081', '.469'], ['NiO', '.077', '.485'], ['BET surface area', '.076', '.491'], ['Cr2O3', '.073', '.504'], ['SiO2', '.063', '.557'], ['B2O3', '.060', '.575'], ['Cl', '.057', '.590'], ['MgO', '.034', '.730'], ['SO3', '.031', '.750'], ['Mn2O3', '.029', '.771']]",1,1,1,3,S0008884602007676_4,S0008884602007676,2002-03-21
