Repository: zakidotai/cemcat

# CemCat Streamlit Hosting Bundle

This folder is ready to be pushed to GitHub and deployed on Streamlit Cloud.

## Files included

- `streamlit_app.py` (main app)
- `requirements.txt`
- `data/ner_cems_40k.csv`
- `data/pii_abs.json`
- `data/clinker_comps_with_dates.csv`
- `upload/composition_cls_slag_updated.csv`

## Local run

```bash
streamlit run streamlit_app.py
```

File: crystalline_composition_gpt4_with_pii_tid_dates.csv (part 27 of 101)
,caption,tables,Label,text,pred_0,pred_1,pred_2,all_pred,pii_tid,pii,date
668,Types of cement studied,"[['Type and code', 'Remarks', 'Type and code', 'Remarks'], ['CEM I-1', '', 'CEM II/B-6', 'natural pozzolanic materials'], ['CEM I-2', '', 'CEM II/B-7', 'fly ash'], ['CEM I-3', '', 'CEM V/A-8', '20% fly ash and 20% slag'], ['CEM I-4', 'C3A<3%', 'CEM II/B-9', '20% slag and 10% limestone'], ['CEM I-5', '', 'CEM III/B-10', '70% slag'], ['SPCEM-11', '100% artificial slag', 'SPCEM-12', '100% artificial slag']]",1,"Types of cement studied;[['Type and code', 'Remarks', 'Type and code', 'Remarks'], ['CEM I-1', '', 'CEM II/B-6', 'natural pozzolanic materials'], ['CEM I-2', '', 'CEM II/B-7', 'fly ash'], ['CEM I-3', '', 'CEM V/A-8', '20% fly ash and 20% slag'], ['CEM I-4', 'C3A<3%', 'CEM II/B-9', '20% slag and 10% limestone'], ['CEM I-5', '', 'CEM III/B-10', '70% slag'], ['SPCEM-11', '100% artificial slag', 'SPCEM-12', '100% artificial slag']]",0,1,1,2,S0008884600002878_0,S0008884600002878,2000-09-28
669,Chemical composition of raw mixtures and thermal treatment conditions,"[['Raw mix', 'Chemical composition (%)', 'Chemical composition (%)', 'Chemical composition (%)', 'Chemical composition (%)'], ['Raw mix', 'CaO', 'Al2O3', 'SiO2', 'MgO'], ['C3A', '62.2', '37.8', '0.0', '0.0'], ['C3S', '71.9', '0.6', '25.7', '1.8'], ['', '', '', '', ''], ['Thermal treatment', 'Thermal treatment', 'Thermal treatment', 'Thermal treatment', 'Thermal treatment'], ['C3A', '800degC, 1 h; 1000degC, 2 h; 1350degC, 19 h;', '800degC, 1 h; 1000degC, 2 h; 1350degC, 19 h;', '800degC, 1 h; 1000degC, 2 h; 1350degC, 19 h;', '800degC, 1 h; 1000degC, 2 h; 1350degC, 19 h;'], ['C3S', '1600degC, 16 h', '1600degC, 16 h', '1600degC, 16 h', '1600degC, 16 h']]",1,"Chemical composition of raw mixtures and thermal treatment conditions;[['Raw mix', 'Chemical composition (%)', 'Chemical composition (%)', 'Chemical composition (%)', 'Chemical composition (%)'], ['Raw mix', 'CaO', 'Al2O3', 'SiO2', 'MgO'], ['C3A', '62.2', '37.8', '0.0', '0.0'], ['C3S', '71.9', '0.6', '25.7', '1.8'], ['', '', '', '', ''], ['Thermal treatment', 'Thermal treatment', 'Thermal treatment', 'Thermal treatment', 'Thermal treatment'], ['C3A', '800degC, 1 h; 1000degC, 2 h; 1350degC, 19 h;', '800degC, 1 h; 1000degC, 2 h; 1350degC, 19 h;', '800degC, 1 h; 1000degC, 2 h; 1350degC, 19 h;', '800degC, 1 h; 1000degC, 2 h; 1350degC, 19 h;'], ['C3S', '1600degC, 16 h', '1600degC, 16 h', '1600degC, 16 h', '1600degC, 16 h']]",1,1,1,3,S0008884600002921_0,S0008884600002921,2000-09-28
670,Chemical composition of clinker and limestone. Mineralogical composition of clinker,"[['Chemical composition (%)', 'Chemical composition (%)', 'Chemical composition (%)', 'Mineralogical composition of clinker (%)', 'Mineralogical composition of clinker (%)'], ['', 'Clinker', 'Limestone', 'Mineralogical composition of clinker (%)', 'Mineralogical composition of clinker (%)'], ['SiO2', '21.79', '0.61', 'C3S', '65.15'], ['Al2O3', '5.13', '0.15', 'C2S', '13.32'], ['Fe2O3', '3.59', '0.17', 'C3A', '7.54'], ['CaO', '66.42', '53.36', 'C4AF', '10.92'], ['MgO', '1.71', '1.47', 'Moduli', 'Moduli'], ['K2O', '0.55', '0.02', 'LSF', '95.70'], ['Na2O', '0.09', '0.00', 'SR', '2.50'], ['SO3', '0.52', '', 'AR', '1.43'], ['LOI', '', '43.54', 'HM', '2.18']]",1,"Chemical composition of clinker and limestone. Mineralogical composition of clinker;[['Chemical composition (%)', 'Chemical composition (%)', 'Chemical composition (%)', 'Mineralogical composition of clinker (%)', 'Mineralogical composition of clinker (%)'], ['', 'Clinker', 'Limestone', 'Mineralogical composition of clinker (%)', 'Mineralogical composition of clinker (%)'], ['SiO2', '21.79', '0.61', 'C3S', '65.15'], ['Al2O3', '5.13', '0.15', 'C2S', '13.32'], ['Fe2O3', '3.59', '0.17', 'C3A', '7.54'], ['CaO', '66.42', '53.36', 'C4AF', '10.92'], ['MgO', '1.71', '1.47', 'Moduli', 'Moduli'], ['K2O', '0.55', '0.02', 'LSF', '95.70'], ['Na2O', '0.09', '0.00', 'SR', '2.50'], ['SO3', '0.52', '', 'AR', '1.43'], ['LOI', '', '43.54', 'HM', '2.18']]",1,1,1,3,S0008884600002921_1,S0008884600002921,2000-09-28
671,Mineralogical composition of the PC45B and PC30T45S a  cements,"[['Sample', 'C3S', 'C2S', 'C3A', 'C4AF', 'CaOfree'], ['PC45B', '72.09', '9.82', '11.18', '6.35', '0.56'], ['PC30T45S', '62.10', '17.60', '11.20', '8.20', '0.90']]",1,"Mineralogical composition of the PC45B and PC30T45S a  cements;[['Sample', 'C3S', 'C2S', 'C3A', 'C4AF', 'CaOfree'], ['PC45B', '72.09', '9.82', '11.18', '6.35', '0.56'], ['PC30T45S', '62.10', '17.60', '11.20', '8.20', '0.90']]",1,1,1,3,S0008884600002933_0,S0008884600002933,2000-09-28
672,Physical properties and chemical analyses of the cements used,"[['', 'Part 1', 'Part 1', 'Part 1', 'Part 1', 'Part II', 'Part II', 'Part II', 'Part II', 'Part II', 'Part II', 'ASTM C 150', 'ASTM C 150', 'ASTM C 1157M (GU)', 'ASTM C 595M (IP)'], ['', 'LPC', 'BCF', 'BCP', 'BCG', 'LPC1', 'LPC2', 'LPC3', 'BCC', 'BCB', 'BCM', 'Type I', 'Type III', 'ASTM C 1157M (GU)', 'ASTM C 595M (IP)'], ['Physical tests', 'Physical tests', 'Physical tests', 'Physical tests', 'Physical tests', 'Physical tests', 'Physical tests', 'Physical tests', 'Physical tests', 'Physical tests', 'Physical tests', 'Physical tests', 'Physical tests', 'Physical tests', 'Physical tests'], ['Specific gravity', '3.15', '2.62', '2.94', '2.70', '3.08', '3.03', '3.02', '2.80', '2.72', '2.88', '-', '-', '-', '-'], ['Fineness', '', '', '', '', '', '', '', '', '', '', '', '', '', ''], ['passing 45 mm, %', '88.5', '94.1', '93.8', '97.9', '83.5', '82.5', '78.4', '88.7', '96.9', '88.2', '-', '-', '-', '-'], ['specific surface, Blaine, cm2/g', '4000', '2770', '3880', '3540', '4000', '3500', '4000', '2880', '3480', '2960', '2800 min.', '-', '-', '-'], ['Compressive strength of 51-mm cubes, MPa', '', '', '', '', '', '', '', '', '', '', '', '', '', ''], ['1-day', '15.3', '-', '-', '-', '-', '-', '-', '-', '-', '-', '-', '12.4 min.', '-', '-'], ['3-day', '24.2', '13.8', '11.9', '13.1', '17.0', '19.9', '17.4', '12.5', '11.4', '15.2', '12.0 min.', '24.1 min.', '10.0 min.', '13.0 min.'], ['7-day', '-', '19.1', '17.8', '18.0', '24.4', '27.8', '23.6', '18.7', '17.1', '20.7', '19.0 min.', '-', '17.0 min.', '20.0 min.'], ['28-day', '-', '-', '-', '-', '-', '-', '-', '-', '-', '32.8', '-', '-', '-', '25.0 min.'], ['Time of setting, Vicat test, min', '', '', '', '', '', '', '', '', '', '', '', '', '', ''], ['initial setting', '130', '305', '245', '275', '165', '245', '190', '270', '335', '275', '45 min.', '45 min.', '45 min.', '45 min.'], ['final setting', '240', '395', '370', '380', '240', '280', '250', '360', '390', '365', '375 max.', '375 max.', '420 max.', '420 max.'], ['Air content of mortar, volume %', '6.6', '2.3', '3.4', '3.9', '7.7', '7.7', '7.4', '5.7', '5.3', '6.5', '12 max.', '12 max.', '-', '12 max.'], ['', '', '', '', '', '', '', '', '', '', '', '', '', '', ''], ['Chemical analyses, %', 'Chemical analyses, %', 'Chemical analyses, %', 'Chemical analyses, %', 'Chemical analyses, %', 'Chemical analyses, %', 'Chemical analyses, %', 'Chemical analyses, %', 'Chemical analyses, %', 'Chemical analyses, %', 'Chemical analyses, %', 'Chemical analyses, %', 'Chemical analyses, %', 'Chemical analyses, %', 'Chemical analyses, %'], ['Silicon dioxide (SiO2)', '20.9', '38.3', '30.6', '39.6', '21.6', '20.9', '20.9', '36.5', '38.3', '30.6', '-', '-', '-', '-'], ['Aluminium oxide (Al2O3)', '4.8', '13.0', '12.7', '11.8', '5.1', '5.0', '5.0', '10.8', '18.4', '11.7', '-', '-', '-', '-'], ['Ferric oxide (Fe2O3)', '3.3', '4.3', '13.1', '3.3', '2.4', '2.5', '2.8', '5.9', '3.5', '8.0', '-', '-', '-', '-'], ['Calcium oxide (CaO)', '62.4', '35.8', '34.3', '36.9', '62.3', '62.5', '62.1', '36.2', '31.0', '40.8', '-', '-', '-', '-'], ['Magnesium oxide (MgO)', '2.8', '2.0', '1.9', '2.1', '2.9', '3.1', '2.9', '3.6', '1.8', '2.2', '-', '-', '-', '6.0 max.'], ['Sodium oxide (Na2O)', '0.3', '2.3', '0.6', '1.3', '0.4', '0.4', '0.4', '1.5', '0.4', '0.5', '6.0 max.', '6.0 max.', '-', '-'], ['Potassium oxide (K2O)', '0.9', '1.1', '1.8', '1.4', '0.5', '0.5', '0.7', '1.5', '1.8', '1.3', '-', '-', '-', '-'], ['Equivalent alkali (Na2O+0.658K2O)', '0.9', '3.0', '1.8', '2.2', '0.7', '0.7', '0.9', '2.5', '1.6', '1.4', '-', '-', '-', '-'], ['Phosphorous oxide (P2O5)', '0.2', '0.3', '0.5', '0.2', '0.1', '0.1', '0.1', '0.1', '0.1', '0.2', '-', '-', '-', '-'], ['Titanium oxide (TiO2)', '0.2', '0.4', '0.6', '0.5', '0.2', '0.2', '0.2', '0.6', '1.1', '0.6', '-', '-', '-', '-'], ['Sulphur trioxide (SO3)', '3.4', '1.7', '2.6', '1.9', '2.5', '2.7', '2.7', '2.0', '1.4', '2.1', '3.0 max.', '3.5 max.', '-', '4.0 max.'], ['Loss on ignition', '0.7', '0.6', '1.2', '0.9', '1.8', '1.8', '1.8', '1.0', '2.1', '1.9', '3.0 max.', '3.0 max.', '-', '5.0 max.'], ['', '', '', '', '', '', '', '', '', '', '', '', '', '', ''], ['Bogue potential compound composition', 'Bogue potential compound composition', 'Bogue potential compound composition', 'Bogue potential compound composition', 'Bogue potential compound composition', 'Bogue potential compound composition', 'Bogue potential compound composition', 'Bogue potential compound composition', 'Bogue potential compound composition', 'Bogue potential compound composition', 'Bogue potential compound composition', 'Bogue potential compound composition', 'Bogue potential compound composition', 'Bogue potential compound composition', 'Bogue potential compound composition'], ['Tricalcium silicate C3S', '48.5', '-', '-', '-', '44.6', '50.7', '48.7', '-', '-', '-', '-', '-', '-', '-'], ['Dicalcium silicate C2S', '23.3', '-', '-', '-', '28.3', '21.7', '23.2', '-', '-', '-', '-', '-', '-', '-'], ['Tricalcium aluminate C3A', '7.1', '-', '-', '-', '9.5', '9', '8.5', '-', '-', '-', '-', '15 max.', '-', '-'], ['Tetracalcium aluminoferrite C4AF', '10', '-', '-', '-', '7.3', '7.6', '8.5', '-', '-', '-', '-', '-', '-', '-']]",1,"Physical properties and chemical analyses of the cements used;[['', 'Part 1', 'Part 1', 'Part 1', 'Part 1', 'Part II', 'Part II', 'Part II', 'Part II', 'Part II', 'Part II', 'ASTM C 150', 'ASTM C 150', 'ASTM C 1157M (GU)', 'ASTM C 595M (IP)'], ['', 'LPC', 'BCF', 'BCP', 'BCG', 'LPC1', 'LPC2', 'LPC3', 'BCC', 'BCB', 'BCM', 'Type I', 'Type III', 'ASTM C 1157M (GU)', 'ASTM C 595M (IP)'], ['Physical tests', 'Physical tests', 'Physical tests', 'Physical tests', 'Physical tests', 'Physical tests', 'Physical tests', 'Physical tests', 'Physical tests', 'Physical tests', 'Physical tests', 'Physical tests', 'Physical tests', 'Physical tests', 'Physical tests'], ['Specific gravity', '3.15', '2.62', '2.94', '2.70', '3.08', '3.03', '3.02', '2.80', '2.72', '2.88', '-', '-', '-', '-'], ['Fineness', '', '', '', '', '', '', '', '', '', '', '', '', '', ''], ['passing 45 mm, %', '88.5', '94.1', '93.8', '97.9', '83.5', '82.5', '78.4', '88.7', '96.9', '88.2', '-', '-', '-', '-'], ['specific surface, Blaine, cm2/g', '4000', '2770', '3880', '3540', '4000', '3500', '4000', '2880', '3480', '2960', '2800 min.', '-', '-', '-'], ['Compressive strength of 51-mm cubes, MPa', '', '', '', '', '', '', '', '', '', '', '', '', '', ''], ['1-day', '15.3', '-', '-', '-', '-', '-', '-', '-', '-', '-', '-', '12.4 min.', '-', '-'], ['3-day', '24.2', '13.8', '11.9', '13.1', '17.0', '19.9', '17.4', '12.5', '11.4', '15.2', '12.0 min.', '24.1 min.', '10.0 min.', '13.0 min.'], ['7-day', '-', '19.1', '17.8', '18.0', '24.4', '27.8', '23.6', '18.7', '17.1', '20.7', '19.0 min.', '-', '17.0 min.', '20.0 min.'], ['28-day', '-', '-', '-', '-', '-', '-', '-', '-', '-', '32.8', '-', '-', '-', '25.0 min.'], ['Time of setting, Vicat test, min', '', '', '', '', '', '', '', '', '', '', '', '', '', ''], ['initial setting', '130', '305', '245', '275', '165', '245', '190', '270', '335', '275', '45 min.', '45 min.', '45 min.', '45 min.'], ['final setting', '240', '395', '370', '380', '240', '280', '250', '360', '390', '365', '375 max.', '375 max.', '420 max.', '420 max.'], ['Air content of mortar, volume %', '6.6', '2.3', '3.4', '3.9', '7.7', '7.7', '7.4', '5.7', '5.3', '6.5', '12 max.', '12 max.', '-', '12 max.'], ['', '', '', '', '', '', '', '', '', '', '', '', '', '', ''], ['Chemical analyses, %', 'Chemical analyses, %', 'Chemical analyses, %', 'Chemical analyses, %', 'Chemical analyses, %', 'Chemical analyses, %', 'Chemical analyses, %', 'Chemical analyses, %', 'Chemical analyses, %', 'Chemical analyses, %', 'Chemical analyses, %', 'Chemical analyses, %', 'Chemical analyses, %', 'Chemical analyses, %', 'Chemical analyses, %'], ['Silicon dioxide (SiO2)', '20.9', '38.3', '30.6', '39.6', '21.6', '20.9', '20.9', '36.5', '38.3', '30.6', '-', '-', '-', '-'], ['Aluminium oxide (Al2O3)', '4.8', '13.0', '12.7', '11.8', '5.1', '5.0', '5.0', '10.8', '18.4', '11.7', '-', '-', '-', '-'], ['Ferric oxide (Fe2O3)', '3.3', '4.3', '13.1', '3.3', '2.4', '2.5', '2.8', '5.9', '3.5', '8.0', '-', '-', '-', '-'], ['Calcium oxide (CaO)', '62.4', '35.8', '34.3', '36.9', '62.3', '62.5', '62.1', '36.2', '31.0', '40.8', '-', '-', '-', '-'], ['Magnesium oxide (MgO)', '2.8', '2.0', '1.9', '2.1', '2.9', '3.1', '2.9', '3.6', '1.8', '2.2', '-', '-', '-', '6.0 max.'], ['Sodium oxide (Na2O)', '0.3', '2.3', '0.6', '1.3', '0.4', '0.4', '0.4', '1.5', '0.4', '0.5', '6.0 max.', '6.0 max.', '-', '-'], ['Potassium oxide (K2O)', '0.9', '1.1', '1.8', '1.4', '0.5', '0.5', '0.7', '1.5', '1.8', '1.3', '-', '-', '-', '-'], ['Equivalent alkali (Na2O+0.658K2O)', '0.9', '3.0', '1.8', '2.2', '0.7', '0.7', '0.9', '2.5', '1.6', '1.4', '-', '-', '-', '-'], ['Phosphorous oxide (P2O5)', '0.2', '0.3', '0.5', '0.2', '0.1', '0.1', '0.1', '0.1', '0.1', '0.2', '-', '-', '-', '-'], ['Titanium oxide (TiO2)', '0.2', '0.4', '0.6', '0.5', '0.2', '0.2', '0.2', '0.6', '1.1', '0.6', '-', '-', '-', '-'], ['Sulphur trioxide (SO3)', '3.4', '1.7', '2.6', '1.9', '2.5', '2.7', '2.7', '2.0', '1.4', '2.1', '3.0 max.', '3.5 max.', '-', '4.0 max.'], ['Loss on ignition', '0.7', '0.6', '1.2', '0.9', '1.8', '1.8', '1.8', '1.0', '2.1', '1.9', '3.0 max.', '3.0 max.', '-', '5.0 max.'], ['', '', '', '', '', '', '', '', '', '', '', '', '', '', ''], ['Bogue potential compound composition', 'Bogue potential compound composition', 'Bogue potential compound composition', 'Bogue potential compound composition', 'Bogue potential compound composition', 'Bogue potential compound composition', 'Bogue potential compound composition', 'Bogue potential compound composition', 'Bogue potential compound composition', 'Bogue potential compound composition', 'Bogue potential compound composition', 'Bogue potential compound composition', 'Bogue potential compound composition', 'Bogue potential compound composition', 'Bogue potential compound composition'], ['Tricalcium silicate C3S', '48.5', '-', '-', '-', '44.6', '50.7', '48.7', '-', '-', '-', '-', '-', '-', '-'], ['Dicalcium silicate C2S', '23.3', '-', '-', '-', '28.3', '21.7', '23.2', '-', '-', '-', '-', '-', '-', '-'], ['Tricalcium aluminate C3A', '7.1', '-', '-', '-', '9.5', '9', '8.5', '-', '-', '-', '-', '15 max.', '-', '-'], ['Tetracalcium aluminoferrite C4AF', '10', '-', '-', '-', '7.3', '7.6', '8.5', '-', '-', '-', '-', '-', '-', '-']]",1,0,1,2,S0008884600002994_3,S0008884600002994,2000-09-28
673,Cements characteristics,"[['Cement', 'C3A (%)', 'Blaine fineness (m2/kg)', 'Soluble alkali (Na2Oequi.%)'], ['Cem1', '4', '320', '0.16'], ['Cem2', '8', '430', '0.16'], ['Cem3', '1', '330', '0.15'], ['Cem4', '1', '360', '0.38']]",1,"Cements characteristics;[['Cement', 'C3A (%)', 'Blaine fineness (m2/kg)', 'Soluble alkali (Na2Oequi.%)'], ['Cem1', '4', '320', '0.16'], ['Cem2', '8', '430', '0.16'], ['Cem3', '1', '330', '0.15'], ['Cem4', '1', '360', '0.38']]",1,1,1,3,S0008884600003008_1,S0008884600003008,2001-11-12
674,Chemical and physical properties of cement and limestone filler,"[['', 'Cement', 'Limestone filler'], ['SiO2', '21.2', '0.47'], ['Al2O3', '5.1', '0.09'], ['Fe2O3', '3.0', '0.06'], ['CaO', '64.9', '54.9'], ['MgO', '1.6', '0.49'], ['SO3', '1.9', '0.0'], ['Na2O eq.', '0.72', '-'], ['Free CaO', '0.7', '-'], ['CaCO3', '-', '98.0'], ['Specific gravity', '3.15', '2.80'], ['Blaine fineness (m2/kg)', '350', '480'], ['C3S', '57.8', '-'], ['C2S', '16.4', '-'], ['C3A', '8.1', '-'], ['C4AF', '8.5', '-']]",1,"Chemical and physical properties of cement and limestone filler;[['', 'Cement', 'Limestone filler'], ['SiO2', '21.2', '0.47'], ['Al2O3', '5.1', '0.09'], ['Fe2O3', '3.0', '0.06'], ['CaO', '64.9', '54.9'], ['MgO', '1.6', '0.49'], ['SO3', '1.9', '0.0'], ['Na2O eq.', '0.72', '-'], ['Free CaO', '0.7', '-'], ['CaCO3', '-', '98.0'], ['Specific gravity', '3.15', '2.80'], ['Blaine fineness (m2/kg)', '350', '480'], ['C3S', '57.8', '-'], ['C2S', '16.4', '-'], ['C3A', '8.1', '-'], ['C4AF', '8.5', '-']]",1,1,1,3,S0008884604001942_0,S0008884604001942,2004-06-15
675,Chemical and mineralogical (XRD quantitative analysis) composition of the Portland cement,"[['Composition (% in mass)', 'Composition (% in mass)', 'Composition (% in mass)', 'Composition (% in mass)', 'Composition (% in mass)', 'Composition (% in mass)', 'Composition (% in mass)', 'Composition (% in mass)'], ['SiO2', 'Al2O3', 'Fe2O3', 'CaO', 'MgO', 'SO3', 'K2O', 'Na2O'], ['23.4', '3.05', '2.15', '67.4', '0.70', '2.1', '0.15', '0.1'], ['', '', '', '', '', '', '', ''], ['', 'C3S', 'C2S', 'C3A', 'C4AF', 'Gypsum', 'Limestone', ''], ['', '71', '13', '4', '8', '3.5', '2.5', '']]",1,"Chemical and mineralogical (XRD quantitative analysis) composition of the Portland cement;[['Composition (% in mass)', 'Composition (% in mass)', 'Composition (% in mass)', 'Composition (% in mass)', 'Composition (% in mass)', 'Composition (% in mass)', 'Composition (% in mass)', 'Composition (% in mass)'], ['SiO2', 'Al2O3', 'Fe2O3', 'CaO', 'MgO', 'SO3', 'K2O', 'Na2O'], ['23.4', '3.05', '2.15', '67.4', '0.70', '2.1', '0.15', '0.1'], ['', '', '', '', '', '', '', ''], ['', 'C3S', 'C2S', 'C3A', 'C4AF', 'Gypsum', 'Limestone', ''], ['', '71', '13', '4', '8', '3.5', '2.5', '']]",1,1,1,3,S0008884604002091_0,S0008884604002091,2004-06-15
676,Chemical properties of the cement,"[['', 'CEM I 42.5 R %', 'CEM I 52.5 %', 'CEM I 52.5 HSR LA %', 'Limestone filler %', 'Quartzite filler %'], ['CaO', '61.53', '63.95', '64.23', '-', '0.02'], ['SiO2', '19.59', '20.29', '20.80', '0.80', '99.5'], ['Al2O3', '4.99', '4.52', '3.55', '0.17', '0.20'], ['Fe2O3', '2.98', '2.35', '3.94', '0.10', '0.03'], ['MgO', '0.78', '2.22', '2.40', '0.50', '-'], ['K2O', '0.87', '0.94', '0.50', '-', '0.04'], ['Na2O', '0.36', '0.20', '0.17', '-', '-'], ['SO3', '3.29', '3.35', '2.74', '-', '-'], ['Cl-', '0.080', '0.015', '0.014', '0.002', '-'], ['CaCO3', '-', '-', '-', '98.00', '-'], ['C3S', '58.2', '59.0', '60.6', '-', '-'], ['C2S', '12.7', '12.6', '16.6', '-', '-'], ['C3A', '8.19', '8.01', '2.75', '-', '-'], ['C4AF', '9.1', '9.4', '13.1', '-', '-'], ['Blaine (m2/kg)', '281', '286', '418', '526', '360']]",1,"Chemical properties of the cement;[['', 'CEM I 42.5 R %', 'CEM I 52.5 %', 'CEM I 52.5 HSR LA %', 'Limestone filler %', 'Quartzite filler %'], ['CaO', '61.53', '63.95', '64.23', '-', '0.02'], ['SiO2', '19.59', '20.29', '20.80', '0.80', '99.5'], ['Al2O3', '4.99', '4.52', '3.55', '0.17', '0.20'], ['Fe2O3', '2.98', '2.35', '3.94', '0.10', '0.03'], ['MgO', '0.78', '2.22', '2.40', '0.50', '-'], ['K2O', '0.87', '0.94', '0.50', '-', '0.04'], ['Na2O', '0.36', '0.20', '0.17', '-', '-'], ['SO3', '3.29', '3.35', '2.74', '-', '-'], ['Cl-', '0.080', '0.015', '0.014', '0.002', '-'], ['CaCO3', '-', '-', '-', '98.00', '-'], ['C3S', '58.2', '59.0', '60.6', '-', '-'], ['C2S', '12.7', '12.6', '16.6', '-', '-'], ['C3A', '8.19', '8.01', '2.75', '-', '-'], ['C4AF', '9.1', '9.4', '13.1', '-', '-'], ['Blaine (m2/kg)', '281', '286', '418', '526', '360']]",1,1,1,3,S000888460500116X_1,S000888460500116X,2005-05-26
677,Chemical phase composition of the three cements used in this paper (unit is volume fraction of total cement),"[['Phase', 'H cement', 'D cement', 'L cement'], ['C3S', '0.638', '0.705', '0.726'], ['C2S', '0.085', '0.091', '0.048'], ['C3A', '0.049', '0.087', '0.101'], ['C4AF', '0.077', '0.011', '0.055'], ['Gypsum', '0.025', '0', '0.07'], ['Hemihydrate', '0.024', '0.016', '0'], ['Anhydrite', '0.018', '0.036', '0'], ['CaCO3', '0', '0.052', '0'], ['Inert', '0.084', '0', '0']]",1,"Chemical phase composition of the three cements used in this paper (unit is volume fraction of total cement);[['Phase', 'H cement', 'D cement', 'L cement'], ['C3S', '0.638', '0.705', '0.726'], ['C2S', '0.085', '0.091', '0.048'], ['C3A', '0.049', '0.087', '0.101'], ['C4AF', '0.077', '0.011', '0.055'], ['Gypsum', '0.025', '0', '0.07'], ['Hemihydrate', '0.024', '0.016', '0'], ['Anhydrite', '0.018', '0.036', '0'], ['CaCO3', '0', '0.052', '0'], ['Inert', '0.084', '0', '0']]",1,1,1,3,S0008884605001201_1,S0008884605001201,2005-06-09
678,Chemical and mineralogical composition of raw materials,"[['Oxides', 'Limestone (%)', 'OPC (%)', 'OPC phase composition', '(%)'], ['SiO2', '0.86', '21.08', 'C3S', '48.70'], ['Al2O3', '0.08', '5.13', 'C2S', '23.70'], ['Fe2O3', '0.34', '3.00', 'C3A', '8.50'], ['CaO', '56.25', '64.58', 'C4AF', '9.10'], ['MgO', '0.58', '2.91', '', ''], ['SO3', '0.22', '2.93', 'Gypsum', '6.30'], ['K2O', '0.05', '0.74', 'Free CaO', '1.70'], ['Na2O', '0.08', '0.32', '', ''], ['Loss on ignition', '42.01', '1.36', '', '']]",1,"Chemical and mineralogical composition of raw materials;[['Oxides', 'Limestone (%)', 'OPC (%)', 'OPC phase composition', '(%)'], ['SiO2', '0.86', '21.08', 'C3S', '48.70'], ['Al2O3', '0.08', '5.13', 'C2S', '23.70'], ['Fe2O3', '0.34', '3.00', 'C3A', '8.50'], ['CaO', '56.25', '64.58', 'C4AF', '9.10'], ['MgO', '0.58', '2.91', '', ''], ['SO3', '0.22', '2.93', 'Gypsum', '6.30'], ['K2O', '0.05', '0.74', 'Free CaO', '1.70'], ['Na2O', '0.08', '0.32', '', ''], ['Loss on ignition', '42.01', '1.36', '', '']]",1,1,1,3,S0008884605001419_0,S0008884605001419,2005-07-25
679,Cement characteristics,"[['Chemical composition [%]', 'Chemical composition [%]'], ['Insoluble residue', '0.23'], ['SiO2', '22.84'], ['Al2O3', '2.7'], ['Fe2O3', '1.84'], ['CaO', '67.41'], ['MgO', '0.81'], ['SO3', '2.23'], ['K2O', '0.23'], ['Na2O', '0.14'], ['S-', '<0.01'], ['Cl-', '0.01'], ['Loss of ignition', '1.72'], ['Total', '99.94'], ['CO2', '1.22'], ['Free CaO', '0.47'], ['', ''], ['Bogue composition [%]', 'Bogue composition [%]'], ['C3A', '4.04'], ['C3S', '65.55'], ['C2S', '16.02'], ['C4AF', '5.58'], ['Gypsum', '4.79'], ['Carbonates', '2.77'], ['', ''], ['Physical characteristics', 'Physical characteristics'], ['Density [g/cm3]', '3.16'], ['Blaine fineness [cm2/g]', '3450'], ['28 days shrinkage [mm/m]', '580'], ['28 days compressive strength [MPa]', '63.2'], ['Setting time [min]', '195'], ['Heat of hydration, 12 h [J/g]', '190']]",1,"Cement characteristics;[['Chemical composition [%]', 'Chemical composition [%]'], ['Insoluble residue', '0.23'], ['SiO2', '22.84'], ['Al2O3', '2.7'], ['Fe2O3', '1.84'], ['CaO', '67.41'], ['MgO', '0.81'], ['SO3', '2.23'], ['K2O', '0.23'], ['Na2O', '0.14'], ['S-', '<0.01'], ['Cl-', '0.01'], ['Loss of ignition', '1.72'], ['Total', '99.94'], ['CO2', '1.22'], ['Free CaO', '0.47'], ['', ''], ['Bogue composition [%]', 'Bogue composition [%]'], ['C3A', '4.04'], ['C3S', '65.55'], ['C2S', '16.02'], ['C4AF', '5.58'], ['Gypsum', '4.79'], ['Carbonates', '2.77'], ['', ''], ['Physical characteristics', 'Physical characteristics'], ['Density [g/cm3]', '3.16'], ['Blaine fineness [cm2/g]', '3450'], ['28 days shrinkage [mm/m]', '580'], ['28 days compressive strength [MPa]', '63.2'], ['Setting time [min]', '195'], ['Heat of hydration, 12 h [J/g]', '190']]",1,1,1,3,S0008884605001444_0,S0008884605001444,2005-07-25
680,Chemical properties of cement,"[['Chemical analysis', 'Percentage by mass'], ['SiO2', '20.76'], ['Al2O3', '4.35'], ['Fe2O3', '3.17'], ['CaO', '63.1'], ['MgO', '2.96'], ['SO3', '2.75'], ['K2O', '0.6'], ['Na2O', '0.15'], ['Total alkalis as Na2O', '0.54'], ['Loss on Ignition', '1.53'], ['', ''], ['Calcium sulfate phases', 'Calcium sulfate phases'], ['Gypsum', '1.13'], ['Hemihydrate', '1.41'], ['', ''], ['Compound composition (Bogue calculation)', 'Compound composition (Bogue calculation)'], ['C3S', '57'], ['C2S', '16'], ['C3A', '6'], ['C4AF', '10']]",1,"Chemical properties of cement;[['Chemical analysis', 'Percentage by mass'], ['SiO2', '20.76'], ['Al2O3', '4.35'], ['Fe2O3', '3.17'], ['CaO', '63.1'], ['MgO', '2.96'], ['SO3', '2.75'], ['K2O', '0.6'], ['Na2O', '0.15'], ['Total alkalis as Na2O', '0.54'], ['Loss on Ignition', '1.53'], ['', ''], ['Calcium sulfate phases', 'Calcium sulfate phases'], ['Gypsum', '1.13'], ['Hemihydrate', '1.41'], ['', ''], ['Compound composition (Bogue calculation)', 'Compound composition (Bogue calculation)'], ['C3S', '57'], ['C2S', '16'], ['C3A', '6'], ['C4AF', '10']]",1,1,1,3,S0008884605001456_0,S0008884605001456,2005-07-14
681,Chemical analyses of ASTM Type I and Type V Portland cements and corresponding Bogue potential compositions,"[['Oxide/phase', 'Type I (wt.%)', 'Type V (wt.%)'], ['SiO2', '19.84', '22.30'], ['Al2O3', '5.44', '3.55'], ['Fe2O3', '2.69', '3.65'], ['CaO', '65.57', '63.46'], ['MgO', '0.65', '0.32'], ['Na2O', '0.14', '0.17'], ['K2O', '0.33', '0.37'], ['Total alkalis as Na2O', '0.36', '0.41'], ['TiO2', '0.48', '0.15'], ['Mn2O3', '0.02', '0.32'], ['P2O5', '0.25', '0.20'], ['SrO', '0.21', '0.04'], ['BaO', '0.01', '0.00'], ['SO3', '3.03', '2.99'], ['LOI', '1.33', '1.49'], ['Insoluble residue', '0.20', '0.24'], ['C3S', '67.2', '53.3'], ['C3A', '9.9', '3.3'], ['C2S', '6.2', '23.8'], ['C4AF', '8.2', '11.1']]",1,"Chemical analyses of ASTM Type I and Type V Portland cements and corresponding Bogue potential compositions;[['Oxide/phase', 'Type I (wt.%)', 'Type V (wt.%)'], ['SiO2', '19.84', '22.30'], ['Al2O3', '5.44', '3.55'], ['Fe2O3', '2.69', '3.65'], ['CaO', '65.57', '63.46'], ['MgO', '0.65', '0.32'], ['Na2O', '0.14', '0.17'], ['K2O', '0.33', '0.37'], ['Total alkalis as Na2O', '0.36', '0.41'], ['TiO2', '0.48', '0.15'], ['Mn2O3', '0.02', '0.32'], ['P2O5', '0.25', '0.20'], ['SrO', '0.21', '0.04'], ['BaO', '0.01', '0.00'], ['SO3', '3.03', '2.99'], ['LOI', '1.33', '1.49'], ['Insoluble residue', '0.20', '0.24'], ['C3S', '67.2', '53.3'], ['C3A', '9.9', '3.3'], ['C2S', '6.2', '23.8'], ['C4AF', '8.2', '11.1']]",1,1,1,3,S0008884605001511_0,S0008884605001511,2005-08-19
682,Chemical analysis of the Portland cement,"[['Constituent', '%', 'Constituent', '%'], ['SiO2', '22.8', 'C3S', '65.5'], ['Al2O3', '2.7', 'C2S', '15.8'], ['Fe2O3', '1.9', 'C3A', '3.9'], ['CaO', '63.8', 'C4AF', '5.9'], ['MgO', '0.8', 'CaSO4', '3.7'], ['Na2O', '0.2', 'CaO libre', '1.0'], ['Na2O', '0.2', 'P2O5', '0.2'], ['TiO2', '0.1', 'K2O', '0.2'], ['Mn2O3', '0.1', 'SrO', '0.1']]",1,"Chemical analysis of the Portland cement;[['Constituent', '%', 'Constituent', '%'], ['SiO2', '22.8', 'C3S', '65.5'], ['Al2O3', '2.7', 'C2S', '15.8'], ['Fe2O3', '1.9', 'C3A', '3.9'], ['CaO', '63.8', 'C4AF', '5.9'], ['MgO', '0.8', 'CaSO4', '3.7'], ['Na2O', '0.2', 'CaO libre', '1.0'], ['Na2O', '0.2', 'P2O5', '0.2'], ['TiO2', '0.1', 'K2O', '0.2'], ['Mn2O3', '0.1', 'SrO', '0.1']]",1,1,1,3,S0008884607000439_0,S0008884607000439,2007-02-22
683,Chemical analysis and physical properties of cements,"[['', 'Cement CEM II B 32.5 R', 'Cement CEM II B 32.5 R', 'Cement CEM I 52.5 N', 'Cement CEM I 52.5 N'], ['', 'Chemical analysis', 'Physical characteristics', 'Chemical analysis', 'Physical characteristics'], ['SiO2', '22.4', 'BET: 320 m2/kg', '20.4', 'BET: 410 m2/kg'], ['Al2O3', '6.2', 'Specific gravity: 3.05', '5.0', 'Specific gravity: 3.10'], ['Fe2O3', '2.7', '', '3.2', ''], ['CaO', '58.8', 'Initial setting time (Vicat): 180 min', '63.8', 'Initial setting time (Vicat): 150 min'], ['MgO', '2.2', '', '0.9', ''], ['Na2O eq.', '0.73', 'Compressive strength', '0.24', 'Compressive strength'], ['C3A', '9.0', '2 d: 21 MPa', '8.0', '2 d: 35 MPa'], ['C3A', '9.0', '28 d: 48 MPa', '8.0', '28 d: 62 MPa'], ['Clinker', '68%', '68%', '97%', '97%'], ['Blast furnace slag', '21%', '21%', '', ''], ['Limestone filler', '6%', '6%', '', ''], ['Others', '', '', '3%', '3%']]",1,"Chemical analysis and physical properties of cements;[['', 'Cement CEM II B 32.5 R', 'Cement CEM II B 32.5 R', 'Cement CEM I 52.5 N', 'Cement CEM I 52.5 N'], ['', 'Chemical analysis', 'Physical characteristics', 'Chemical analysis', 'Physical characteristics'], ['SiO2', '22.4', 'BET: 320 m2/kg', '20.4', 'BET: 410 m2/kg'], ['Al2O3', '6.2', 'Specific gravity: 3.05', '5.0', 'Specific gravity: 3.10'], ['Fe2O3', '2.7', '', '3.2', ''], ['CaO', '58.8', 'Initial setting time (Vicat): 180 min', '63.8', 'Initial setting time (Vicat): 150 min'], ['MgO', '2.2', '', '0.9', ''], ['Na2O eq.', '0.73', 'Compressive strength', '0.24', 'Compressive strength'], ['C3A', '9.0', '2 d: 21 MPa', '8.0', '2 d: 35 MPa'], ['C3A', '9.0', '28 d: 48 MPa', '8.0', '28 d: 62 MPa'], ['Clinker', '68%', '68%', '97%', '97%'], ['Blast furnace slag', '21%', '21%', '', ''], ['Limestone filler', '6%', '6%', '', ''], ['Others', '', '', '3%', '3%']]",1,1,1,3,S0008884607000440_2,S0008884607000440,2007-02-22
684,The chemical and physical properties of cement and limestone powder [8],"[['', 'CEM I 52.5 (%)', 'Limestone filler (%)'], ['CaO', '63.95', '-'], ['SiO2', '20.29', '0.80'], ['Al2O3', '4.52', '0.17'], ['Fe2O3', '2.35', '0.10'], ['MgO', '2.22', '0.50'], ['K2O', '0.94', '-'], ['Na2O', '0.20', '-'], ['SO3', '3.35', '-'], ['Cl-', '0.015', '0.002'], ['CaCO3', '-', '98.00'], ['C3S', '59.0', '-'], ['C2S', '12.60', '-'], ['C3A', '8.01', '-'], ['C4AF', '9.40', '-']]",1,"The chemical and physical properties of cement and limestone powder [8];[['', 'CEM I 52.5 (%)', 'Limestone filler (%)'], ['CaO', '63.95', '-'], ['SiO2', '20.29', '0.80'], ['Al2O3', '4.52', '0.17'], ['Fe2O3', '2.35', '0.10'], ['MgO', '2.22', '0.50'], ['K2O', '0.94', '-'], ['Na2O', '0.20', '-'], ['SO3', '3.35', '-'], ['Cl-', '0.015', '0.002'], ['CaCO3', '-', '98.00'], ['C3S', '59.0', '-'], ['C2S', '12.60', '-'], ['C3A', '8.01', '-'], ['C4AF', '9.40', '-']]",1,1,1,3,S0008884607000452_0,S0008884607000452,2007-02-23
685,Potential phase composition of the cementing materials from X-ray diffraction,"[['Phase', 'OPC', 'Blended cement (OPC+20% VA)', 'Leachable constituents in Papua New Guinea ash fall (mg/kg)'], ['C3S', '68.1', '56.3', 'Aluminium (Al)=4.2, Boron (B)=0.078, Barium(Ba)=0.301, Cadmium (Cd)=0.007, Chlorine (Cl)=118, Cobalt (Co)=0.0032, Copper (Cu)=0.284, Fluorine (F)=19.2, Iron (Fe)=2.12, Lithium (Li)=0.034, Magnesium (Mg)=18.1, Manganese (Mn)=1.23, Sodium (Na)=118, Lead (Pb)=0.086, Silicon (Si)=5.2; Strontium (Sr)=1.56; Zinc (Zn)=0.45; Mercury (Hg)=0'], ['C2S', '14.1', '9.5', 'Aluminium (Al)=4.2, Boron (B)=0.078, Barium(Ba)=0.301, Cadmium (Cd)=0.007, Chlorine (Cl)=118, Cobalt (Co)=0.0032, Copper (Cu)=0.284, Fluorine (F)=19.2, Iron (Fe)=2.12, Lithium (Li)=0.034, Magnesium (Mg)=18.1, Manganese (Mn)=1.23, Sodium (Na)=118, Lead (Pb)=0.086, Silicon (Si)=5.2; Strontium (Sr)=1.56; Zinc (Zn)=0.45; Mercury (Hg)=0'], ['C3A', '8.1', '5.1', 'Aluminium (Al)=4.2, Boron (B)=0.078, Barium(Ba)=0.301, Cadmium (Cd)=0.007, Chlorine (Cl)=118, Cobalt (Co)=0.0032, Copper (Cu)=0.284, Fluorine (F)=19.2, Iron (Fe)=2.12, Lithium (Li)=0.034, Magnesium (Mg)=18.1, Manganese (Mn)=1.23, Sodium (Na)=118, Lead (Pb)=0.086, Silicon (Si)=5.2; Strontium (Sr)=1.56; Zinc (Zn)=0.45; Mercury (Hg)=0'], ['C4AF', '9.2', '7.4', 'Aluminium (Al)=4.2, Boron (B)=0.078, Barium(Ba)=0.301, Cadmium (Cd)=0.007, Chlorine (Cl)=118, Cobalt (Co)=0.0032, Copper (Cu)=0.284, Fluorine (F)=19.2, Iron (Fe)=2.12, Lithium (Li)=0.034, Magnesium (Mg)=18.1, Manganese (Mn)=1.23, Sodium (Na)=118, Lead (Pb)=0.086, Silicon (Si)=5.2; Strontium (Sr)=1.56; Zinc (Zn)=0.45; Mercury (Hg)=0'], ['Other', '2.4', '8.2', 'Aluminium (Al)=4.2, Boron (B)=0.078, Barium(Ba)=0.301, Cadmium (Cd)=0.007, Chlorine (Cl)=118, Cobalt (Co)=0.0032, Copper (Cu)=0.284, Fluorine (F)=19.2, Iron (Fe)=2.12, Lithium (Li)=0.034, Magnesium (Mg)=18.1, Manganese (Mn)=1.23, Sodium (Na)=118, Lead (Pb)=0.086, Silicon (Si)=5.2; Strontium (Sr)=1.56; Zinc (Zn)=0.45; Mercury (Hg)=0'], ['Total', '99.7', '86.5', 'Aluminium (Al)=4.2, Boron (B)=0.078, Barium(Ba)=0.301, Cadmium (Cd)=0.007, Chlorine (Cl)=118, Cobalt (Co)=0.0032, Copper (Cu)=0.284, Fluorine (F)=19.2, Iron (Fe)=2.12, Lithium (Li)=0.034, Magnesium (Mg)=18.1, Manganese (Mn)=1.23, Sodium (Na)=118, Lead (Pb)=0.086, Silicon (Si)=5.2; Strontium (Sr)=1.56; Zinc (Zn)=0.45; Mercury (Hg)=0'], ['Glassy fraction', '0.3', '13.5', 'Aluminium (Al)=4.2, Boron (B)=0.078, Barium(Ba)=0.301, Cadmium (Cd)=0.007, Chlorine (Cl)=118, Cobalt (Co)=0.0032, Copper (Cu)=0.284, Fluorine (F)=19.2, Iron (Fe)=2.12, Lithium (Li)=0.034, Magnesium (Mg)=18.1, Manganese (Mn)=1.23, Sodium (Na)=118, Lead (Pb)=0.086, Silicon (Si)=5.2; Strontium (Sr)=1.56; Zinc (Zn)=0.45; Mercury (Hg)=0']]",1,"Potential phase composition of the cementing materials from X-ray diffraction;[['Phase', 'OPC', 'Blended cement (OPC+20% VA)', 'Leachable constituents in Papua New Guinea ash fall (mg/kg)'], ['C3S', '68.1', '56.3', 'Aluminium (Al)=4.2, Boron (B)=0.078, Barium(Ba)=0.301, Cadmium (Cd)=0.007, Chlorine (Cl)=118, Cobalt (Co)=0.0032, Copper (Cu)=0.284, Fluorine (F)=19.2, Iron (Fe)=2.12, Lithium (Li)=0.034, Magnesium (Mg)=18.1, Manganese (Mn)=1.23, Sodium (Na)=118, Lead (Pb)=0.086, Silicon (Si)=5.2; Strontium (Sr)=1.56; Zinc (Zn)=0.45; Mercury (Hg)=0'], ['C2S', '14.1', '9.5', 'Aluminium (Al)=4.2, Boron (B)=0.078, Barium(Ba)=0.301, Cadmium (Cd)=0.007, Chlorine (Cl)=118, Cobalt (Co)=0.0032, Copper (Cu)=0.284, Fluorine (F)=19.2, Iron (Fe)=2.12, Lithium (Li)=0.034, Magnesium (Mg)=18.1, Manganese (Mn)=1.23, Sodium (Na)=118, Lead (Pb)=0.086, Silicon (Si)=5.2; Strontium (Sr)=1.56; Zinc (Zn)=0.45; Mercury (Hg)=0'], ['C3A', '8.1', '5.1', 'Aluminium (Al)=4.2, Boron (B)=0.078, Barium(Ba)=0.301, Cadmium (Cd)=0.007, Chlorine (Cl)=118, Cobalt (Co)=0.0032, Copper (Cu)=0.284, Fluorine (F)=19.2, Iron (Fe)=2.12, Lithium (Li)=0.034, Magnesium (Mg)=18.1, Manganese (Mn)=1.23, Sodium (Na)=118, Lead (Pb)=0.086, Silicon (Si)=5.2; Strontium (Sr)=1.56; Zinc (Zn)=0.45; Mercury (Hg)=0'], ['C4AF', '9.2', '7.4', 'Aluminium (Al)=4.2, Boron (B)=0.078, Barium(Ba)=0.301, Cadmium (Cd)=0.007, Chlorine (Cl)=118, Cobalt (Co)=0.0032, Copper (Cu)=0.284, Fluorine (F)=19.2, Iron (Fe)=2.12, Lithium (Li)=0.034, Magnesium (Mg)=18.1, Manganese (Mn)=1.23, Sodium (Na)=118, Lead (Pb)=0.086, Silicon (Si)=5.2; Strontium (Sr)=1.56; Zinc (Zn)=0.45; Mercury (Hg)=0'], ['Other', '2.4', '8.2', 'Aluminium (Al)=4.2, Boron (B)=0.078, Barium(Ba)=0.301, Cadmium (Cd)=0.007, Chlorine (Cl)=118, Cobalt (Co)=0.0032, Copper (Cu)=0.284, Fluorine (F)=19.2, Iron (Fe)=2.12, Lithium (Li)=0.034, Magnesium (Mg)=18.1, Manganese (Mn)=1.23, Sodium (Na)=118, Lead (Pb)=0.086, Silicon (Si)=5.2; Strontium (Sr)=1.56; Zinc (Zn)=0.45; Mercury (Hg)=0'], ['Total', '99.7', '86.5', 'Aluminium (Al)=4.2, Boron (B)=0.078, Barium(Ba)=0.301, Cadmium (Cd)=0.007, Chlorine (Cl)=118, Cobalt (Co)=0.0032, Copper (Cu)=0.284, Fluorine (F)=19.2, Iron (Fe)=2.12, Lithium (Li)=0.034, Magnesium (Mg)=18.1, Manganese (Mn)=1.23, Sodium (Na)=118, Lead (Pb)=0.086, Silicon (Si)=5.2; Strontium (Sr)=1.56; Zinc (Zn)=0.45; Mercury (Hg)=0'], ['Glassy fraction', '0.3', '13.5', 'Aluminium (Al)=4.2, Boron (B)=0.078, Barium(Ba)=0.301, Cadmium (Cd)=0.007, Chlorine (Cl)=118, Cobalt (Co)=0.0032, Copper (Cu)=0.284, Fluorine (F)=19.2, Iron (Fe)=2.12, Lithium (Li)=0.034, Magnesium (Mg)=18.1, Manganese (Mn)=1.23, Sodium (Na)=118, Lead (Pb)=0.086, Silicon (Si)=5.2; Strontium (Sr)=1.56; Zinc (Zn)=0.45; Mercury (Hg)=0']]",1,0,1,2,S0008884607000506_1,S0008884607000506,2007-02-23
686,Chemical composition of OPC and fly ash,"[['Constituent (wt.%)', 'SiO2', 'Al2O3', 'CaO', 'MgO', 'SO3', 'Fe2O3', 'Loss', 'C3S', 'C2S', 'C3A', 'C4AF'], ['OPC', '20.6', '5.03', '65.06', '0.55', '2.24', '4.38', '1.30', '60.74', '16.18', '6.66', '14.17'], ['Fly ash', '54.7', '24.04', '8.7', '1.13', '1.50', '6.9', '2.35', '', '', '', '']]",1,"Chemical composition of OPC and fly ash;[['Constituent (wt.%)', 'SiO2', 'Al2O3', 'CaO', 'MgO', 'SO3', 'Fe2O3', 'Loss', 'C3S', 'C2S', 'C3A', 'C4AF'], ['OPC', '20.6', '5.03', '65.06', '0.55', '2.24', '4.38', '1.30', '60.74', '16.18', '6.66', '14.17'], ['Fly ash', '54.7', '24.04', '8.7', '1.13', '1.50', '6.9', '2.35', '', '', '', '']]",1,1,1,3,S000888460700052X_0,S000888460700052X,2007-02-23
687,Physical and mechanical properties and chemical analysis of cement,"[['Chemical composition (%)', 'Silica (SiO2), total', '20.70'], ['Chemical composition (%)', 'Alumina (Al2O3)', '4.88'], ['Chemical composition (%)', 'Ferric oxide (Fe2O3)', '3.74'], ['Chemical composition (%)', 'Lime (CaO), total', '63.53'], ['Chemical composition (%)', 'Magnesia (MgO)', '1.10'], ['Chemical composition (%)', 'Sulphur trioxide (SO3)', '2.51'], ['Chemical composition (%)', 'Insoluble residue', '0.79'], ['Chemical composition (%)', 'Loss on ignition', '2.37'], ['Chemical composition (%)', 'Lime (CaO), free', '1.90'], ['Potential compounds (%)', 'C3S', '61.4'], ['Potential compounds (%)', 'C2S', '10.8'], ['Potential compounds (%)', 'C3A', '6.6'], ['Potential compounds (%)', 'C4AF', '11.4'], ['Physical properties', 'Specific gravity, g/cm3', '3.03'], ['Physical properties', 'Specific surface (Blaine), m2/kg', '353'], ['Mechanical tests', '7 days, MPa', '42.6'], ['Mechanical tests', '28 days, MPa', '53.6']]",1,"Physical and mechanical properties and chemical analysis of cement;[['Chemical composition (%)', 'Silica (SiO2), total', '20.70'], ['Chemical composition (%)', 'Alumina (Al2O3)', '4.88'], ['Chemical composition (%)', 'Ferric oxide (Fe2O3)', '3.74'], ['Chemical composition (%)', 'Lime (CaO), total', '63.53'], ['Chemical composition (%)', 'Magnesia (MgO)', '1.10'], ['Chemical composition (%)', 'Sulphur trioxide (SO3)', '2.51'], ['Chemical composition (%)', 'Insoluble residue', '0.79'], ['Chemical composition (%)', 'Loss on ignition', '2.37'], ['Chemical composition (%)', 'Lime (CaO), free', '1.90'], ['Potential compounds (%)', 'C3S', '61.4'], ['Potential compounds (%)', 'C2S', '10.8'], ['Potential compounds (%)', 'C3A', '6.6'], ['Potential compounds (%)', 'C4AF', '11.4'], ['Physical properties', 'Specific gravity, g/cm3', '3.03'], ['Physical properties', 'Specific surface (Blaine), m2/kg', '353'], ['Mechanical tests', '7 days, MPa', '42.6'], ['Mechanical tests', '28 days, MPa', '53.6']]",1,1,1,3,S000888460400403X_0,S000888460400403X,2004-12-16
688,Calculated compound compositions percent of different types of cement,"[['Compound compositions', 'Compound compositions', 'Compound compositions', 'Compound compositions', 'Compound compositions', 'Compound compositions'], ['British description', 'ASTM description', 'ASTM description', 'ASTM description', 'ASTM description', 'ASTM description'], ['British description', 'Cement type', 'Cement type', 'Cement type', 'Cement type', 'Cement type'], ['British description', 'Type I', 'Type II', 'Type III', 'Type IV', 'Type V'], ['British description', 'Ordinary', 'Modified', 'Rapid hardening', 'Low heat', 'Sulphate resisting'], ['3CaO*SiO2 (C3S)', '53', '63', '60', '28', '51'], ['2CaO*SiO2 (C2S)', '12', '13', '10', '49', '25'], ['3CaO*Al2O3 (C3A)', '2', '6', '10', '8', '4'], ['4CaO*Al2O3*Fe2O3 (C4AF)', '18', '5', '11', '9', '17']]",1,"Calculated compound compositions percent of different types of cement;[['Compound compositions', 'Compound compositions', 'Compound compositions', 'Compound compositions', 'Compound compositions', 'Compound compositions'], ['British description', 'ASTM description', 'ASTM description', 'ASTM description', 'ASTM description', 'ASTM description'], ['British description', 'Cement type', 'Cement type', 'Cement type', 'Cement type', 'Cement type'], ['British description', 'Type I', 'Type II', 'Type III', 'Type IV', 'Type V'], ['British description', 'Ordinary', 'Modified', 'Rapid hardening', 'Low heat', 'Sulphate resisting'], ['3CaO*SiO2 (C3S)', '53', '63', '60', '28', '51'], ['2CaO*SiO2 (C2S)', '12', '13', '10', '49', '25'], ['3CaO*Al2O3 (C3A)', '2', '6', '10', '8', '4'], ['4CaO*Al2O3*Fe2O3 (C4AF)', '18', '5', '11', '9', '17']]",1,1,1,3,S0008884604004521_1,S0008884604004521,2005-01-11
