Repository: zakidotai/cemcat

# CemCat Streamlit Hosting Bundle

This folder is ready to be pushed to GitHub and deployed on Streamlit Cloud.

## Files included

- `streamlit_app.py` (main app)
- `requirements.txt`
- `data/ner_cems_40k.csv`
- `data/pii_abs.json`
- `data/clinker_comps_with_dates.csv`
- `upload/composition_cls_slag_updated.csv`

## Local run

```bash
streamlit run streamlit_app.py
```

File: crystalline_composition_gpt4_with_pii_tid_dates.csv (part 28 of 101)
,caption,tables,Label,text,pred_0,pred_1,pred_2,all_pred,pii_tid,pii,date
689,Mineralogical composition of Portland cement,"[['C3S', 'C2S', 'C3A', 'C4AF'], ['61.9%', '15.4%', '8.8%', '9.1%']]",1,"Mineralogical composition of Portland cement;[['C3S', 'C2S', 'C3A', 'C4AF'], ['61.9%', '15.4%', '8.8%', '9.1%']]",1,1,1,3,S0008884608000756_1,S0008884608000756,2008-05-27
690,Average of the different phases calculated from Bogue formula,"[['Phases', 'C3S', 'C2S', 'C3A', 'C4AF', 'Gypsum'], ['Average', '73.6', '10.6', '3.94', '5.78', '1.9']]",1,"Average of the different phases calculated from Bogue formula;[['Phases', 'C3S', 'C2S', 'C3A', 'C4AF', 'Gypsum'], ['Average', '73.6', '10.6', '3.94', '5.78', '1.9']]",1,1,1,3,S0008884608000835_1,S0008884608000835,2008-05-20
691,Chemical and mineralogical composition of sulphate-resistant Portland cement and siliceous sand,"[['Reference', 'Cement', 'Cement', 'Sand', 'Sand'], ['Reference', 'CEM I 52.5 PM ES CP2', 'CEM I 52.5 PM ES CP2', 'Sifraco NE34', 'Sifraco NE34'], ['', 'Lafarge Le Teil', 'Lafarge Le Teil', 'Granulometry 0-400 mm', 'Granulometry 0-400 mm'], ['Oxides (% weight)', 'SiO2', '19.9', '', ''], ['Oxides (% weight)', 'Al2O3', '5.4', '', ''], ['Oxides (% weight)', 'Fe2O3', '2.6', 'SiO2', '>99.6'], ['Oxides (% weight)', 'CaO', '65.0', 'Fe2O3', '<0.024'], ['Oxides (% weight)', 'MgO', '1.4', 'Al2O3', '<0.098'], ['Oxides (% weight)', 'K2O', '0.9', 'TiO2', '<0.031'], ['Oxides (% weight)', 'Na2O', '0.1', 'CrO', '<0.022'], ['Oxides (% weight)', 'SO3', '3.4', 'K2O', '<0.029'], ['Oxides (% weight)', 'S2-', '<0.01', '', ''], ['Oxides (% weight)', 'Loss of ignition', '1.0', '', ''], ['Minerals (% weight)', 'C3S', '65.6', 'Quartz', 'Quartz'], ['Minerals (% weight)', 'C2S', '16.0', 'Quartz', 'Quartz'], ['Minerals (% weight)', 'C3A', '4.0', 'Quartz', 'Quartz'], ['Minerals (% weight)', 'C4AF', '5.6', 'Quartz', 'Quartz'], ['Minerals (% weight)', 'Gypsum', '4.8', 'Quartz', 'Quartz'], ['Minerals (% weight)', 'Carbonate', '2.8', 'Quartz', 'Quartz']]",1,"Chemical and mineralogical composition of sulphate-resistant Portland cement and siliceous sand;[['Reference', 'Cement', 'Cement', 'Sand', 'Sand'], ['Reference', 'CEM I 52.5 PM ES CP2', 'CEM I 52.5 PM ES CP2', 'Sifraco NE34', 'Sifraco NE34'], ['', 'Lafarge Le Teil', 'Lafarge Le Teil', 'Granulometry 0-400 mm', 'Granulometry 0-400 mm'], ['Oxides (% weight)', 'SiO2', '19.9', '', ''], ['Oxides (% weight)', 'Al2O3', '5.4', '', ''], ['Oxides (% weight)', 'Fe2O3', '2.6', 'SiO2', '>99.6'], ['Oxides (% weight)', 'CaO', '65.0', 'Fe2O3', '<0.024'], ['Oxides (% weight)', 'MgO', '1.4', 'Al2O3', '<0.098'], ['Oxides (% weight)', 'K2O', '0.9', 'TiO2', '<0.031'], ['Oxides (% weight)', 'Na2O', '0.1', 'CrO', '<0.022'], ['Oxides (% weight)', 'SO3', '3.4', 'K2O', '<0.029'], ['Oxides (% weight)', 'S2-', '<0.01', '', ''], ['Oxides (% weight)', 'Loss of ignition', '1.0', '', ''], ['Minerals (% weight)', 'C3S', '65.6', 'Quartz', 'Quartz'], ['Minerals (% weight)', 'C2S', '16.0', 'Quartz', 'Quartz'], ['Minerals (% weight)', 'C3A', '4.0', 'Quartz', 'Quartz'], ['Minerals (% weight)', 'C4AF', '5.6', 'Quartz', 'Quartz'], ['Minerals (% weight)', 'Gypsum', '4.8', 'Quartz', 'Quartz'], ['Minerals (% weight)', 'Carbonate', '2.8', 'Quartz', 'Quartz']]",1,1,1,3,S0008884608000872_1,S0008884608000872,2008-06-05
692,Cement properties,"[['Mineralogical composition', ''], ['C2S', '73.4%'], ['C3S', '10.0%'], ['C3A', '4.0%'], ['C4AF', '5.8%'], ['Specific surface (Blaine fineness)', '3400 cm2/g']]",1,"Cement properties;[['Mineralogical composition', ''], ['C2S', '73.4%'], ['C3S', '10.0%'], ['C3A', '4.0%'], ['C4AF', '5.8%'], ['Specific surface (Blaine fineness)', '3400 cm2/g']]",1,1,1,3,S000888460600069X_1,S000888460600069X,2006-05-03
693,Potential phase composition of the cementing materials from X-ray diffraction,"[['Phase', 'Plain cements', 'Plain cements', 'VA and VP based blended cements', 'VA and VP based blended cements', 'VA and VP based blended cements', 'VA and VP based blended cements'], ['Phase', 'Type V', 'Type I', 'PVAC (20% VA) Type I', 'PVPC (20% VP) Type I', 'PVAC (20% VA) Type V', 'PVPC (20% VP) Type V'], ['C3S', '71.2', '68.1', '46.3', '46.8', '49.1', '49.6'], ['C2S', '10.5', '14.1', '9.5', '9.6', '7.1', '7.2'], ['C3A', '3.5', '8.1', '5.1', '5.3', '2.1', '1.9'], ['C4AF', '11.1', '9.2', '6.4', '6.4', '6.9', '6.7'], ['Other', '2.9', '2.4', '5.2', '5.1', '6.1', '5.5'], ['Total', '99.2', '99.7', '72.5', '73.2', '71.3', '70.9'], ['Glassy fraction', '0.8', '0.3', '27.5', '26.8', '28.7', '29.1']]",1,"Potential phase composition of the cementing materials from X-ray diffraction;[['Phase', 'Plain cements', 'Plain cements', 'VA and VP based blended cements', 'VA and VP based blended cements', 'VA and VP based blended cements', 'VA and VP based blended cements'], ['Phase', 'Type V', 'Type I', 'PVAC (20% VA) Type I', 'PVPC (20% VP) Type I', 'PVAC (20% VA) Type V', 'PVPC (20% VP) Type V'], ['C3S', '71.2', '68.1', '46.3', '46.8', '49.1', '49.6'], ['C2S', '10.5', '14.1', '9.5', '9.6', '7.1', '7.2'], ['C3A', '3.5', '8.1', '5.1', '5.3', '2.1', '1.9'], ['C4AF', '11.1', '9.2', '6.4', '6.4', '6.9', '6.7'], ['Other', '2.9', '2.4', '5.2', '5.1', '6.1', '5.5'], ['Total', '99.2', '99.7', '72.5', '73.2', '71.3', '70.9'], ['Glassy fraction', '0.8', '0.3', '27.5', '26.8', '28.7', '29.1']]",1,1,1,3,S000888460600072X_1,S000888460600072X,2006-05-04
694,Properties of cement,"[['Chemical composition (% by weight)', 'Chemical composition (% by weight)', 'Physical properties', 'Physical properties'], ['CaO', '66.90', 'Fineness (m2/kg)', '335.00'], ['SiO2', '22.00', 'Specific gravity', '3.17'], ['Al2O3', '5.70', 'Standard consistency (%)', '31.00'], ['Fe2O3', '3.30', 'Setting (min)', 'Setting (min)'], ['MgO', '1.00', 'Initial', '80.00'], ['SO3', '2.50', 'Final', '125.00'], ['Na2O (sodium oxide)', '0.47', 'Soundness (mm)', '0.10'], ['Bogue compound composition (%)', 'Bogue compound composition (%)', 'Compressive strength (N/mm2)', 'Compressive strength (N/mm2)'], ['C3S', '54.90', '2 days', '22.70'], ['C2S', '21.70', '7 days', '40.70'], ['C3A', '9.50', '28 days', '58.90'], ['C4AF', '10.00', '', '']]",1,"Properties of cement;[['Chemical composition (% by weight)', 'Chemical composition (% by weight)', 'Physical properties', 'Physical properties'], ['CaO', '66.90', 'Fineness (m2/kg)', '335.00'], ['SiO2', '22.00', 'Specific gravity', '3.17'], ['Al2O3', '5.70', 'Standard consistency (%)', '31.00'], ['Fe2O3', '3.30', 'Setting (min)', 'Setting (min)'], ['MgO', '1.00', 'Initial', '80.00'], ['SO3', '2.50', 'Final', '125.00'], ['Na2O (sodium oxide)', '0.47', 'Soundness (mm)', '0.10'], ['Bogue compound composition (%)', 'Bogue compound composition (%)', 'Compressive strength (N/mm2)', 'Compressive strength (N/mm2)'], ['C3S', '54.90', '2 days', '22.70'], ['C2S', '21.70', '7 days', '40.70'], ['C3A', '9.50', '28 days', '58.90'], ['C4AF', '10.00', '', '']]",1,1,1,3,S0008884606000809_0,S0008884606000809,2006-06-06
695,Oxide analysis (mass percent) and Bogue potential composition for ASTM Type I portland cement,"[['Oxide', 'Type I portland cement'], ['SiO2', '20.17'], ['Al2O3', '5.34'], ['Fe2O3', '3.85'], ['CaO', '63.93'], ['MgO', '0.91'], ['Na2O', '0.05'], ['K2O', '0.35'], ['TiO2', '0.35'], ['Mn2O3', '0.08'], ['P2O5', '0.07'], ['SrO', '0.07'], ['BaO', '0.02'], ['SO3', '4.00'], ['Loss on ignition', '0.80'], ['Insoluble residue', '0.05'], ['C3S', '54.16'], ['C2S', '16.97'], ['C3A', '7.64'], ['C4AF', '11.70']]",1,"Oxide analysis (mass percent) and Bogue potential composition for ASTM Type I portland cement;[['Oxide', 'Type I portland cement'], ['SiO2', '20.17'], ['Al2O3', '5.34'], ['Fe2O3', '3.85'], ['CaO', '63.93'], ['MgO', '0.91'], ['Na2O', '0.05'], ['K2O', '0.35'], ['TiO2', '0.35'], ['Mn2O3', '0.08'], ['P2O5', '0.07'], ['SrO', '0.07'], ['BaO', '0.02'], ['SO3', '4.00'], ['Loss on ignition', '0.80'], ['Insoluble residue', '0.05'], ['C3S', '54.16'], ['C2S', '16.97'], ['C3A', '7.64'], ['C4AF', '11.70']]",1,1,1,3,S0008884606000834_0,S0008884606000834,2006-05-03
696,Components of Portland cement,"[['C3S', 'C2S', 'C3A', 'C4AF'], ['61.9%', '15.4%', '8.8%', '9.1%']]",1,"Components of Portland cement;[['C3S', 'C2S', 'C3A', 'C4AF'], ['61.9%', '15.4%', '8.8%', '9.1%']]",1,1,1,3,S0008884608000756_1,S0008884608000756,2008-05-27
697,"Chemical composition, physical properties and mineral phase composition of OPC","[['Density (g/cm3)', 'Fineness (cm2/g)', 'Chemical composition (%)', 'Chemical composition (%)', 'Chemical composition (%)', 'Chemical composition (%)', 'Chemical composition (%)', 'Chemical composition (%)', 'Chemical composition (%)', 'Chemical composition (%)', 'Chemical composition (%)', 'Chemical composition (%)', 'Chemical composition (%)'], ['Density (g/cm3)', 'Fineness (cm2/g)', 'SiO2', 'Al2O3', 'Fe2O3', 'CaO', 'MgO', 'SO3', 'Na2O', 'K2O', 'TiO2', 'P2O5', 'MnO'], ['3.15', '3160', '21.6', '5.3', '2.3', '64.5', '2.1', '1.8', '0.22', '0.59', '0.31', '0.23', '0.09'], ['', '', '', '', '', '', '', '', '', '', '', '', ''], ['Mineral phase composition', 'Mineral phase composition', 'Mineral phase composition', 'Mineral phase composition', 'Mineral phase composition', '', '', '', '', '', '', '', ''], ['C3S', 'C2S', 'C3A', 'C4AF', 'CaSO4', '', '', '', '', '', '', '', ''], ['54.4', '21.1', '10.2', '7.0', '3.1', '', '', '', '', '', '', '', '']]",1,"Chemical composition, physical properties and mineral phase composition of OPC;[['Density (g/cm3)', 'Fineness (cm2/g)', 'Chemical composition (%)', 'Chemical composition (%)', 'Chemical composition (%)', 'Chemical composition (%)', 'Chemical composition (%)', 'Chemical composition (%)', 'Chemical composition (%)', 'Chemical composition (%)', 'Chemical composition (%)', 'Chemical composition (%)', 'Chemical composition (%)'], ['Density (g/cm3)', 'Fineness (cm2/g)', 'SiO2', 'Al2O3', 'Fe2O3', 'CaO', 'MgO', 'SO3', 'Na2O', 'K2O', 'TiO2', 'P2O5', 'MnO'], ['3.15', '3160', '21.6', '5.3', '2.3', '64.5', '2.1', '1.8', '0.22', '0.59', '0.31', '0.23', '0.09'], ['', '', '', '', '', '', '', '', '', '', '', '', ''], ['Mineral phase composition', 'Mineral phase composition', 'Mineral phase composition', 'Mineral phase composition', 'Mineral phase composition', '', '', '', '', '', '', '', ''], ['C3S', 'C2S', 'C3A', 'C4AF', 'CaSO4', '', '', '', '', '', '', '', ''], ['54.4', '21.1', '10.2', '7.0', '3.1', '', '', '', '', '', '', '', '']]",1,1,1,3,S0008884606001979_0,S0008884606001979,2006-09-29
698,Composition of Type I OPC in mass percentage of each component as provided by the manufacturer,"[['CaO', 'SiO2', 'Al2O3', 'MgO', 'SO3', 'Na2O', 'Fe2O3', 'K2O', 'C3S', 'C2S', 'C3A'], ['62.30', '20.80', '4.40', '3.80', '2.90', '0.39', '2.40', '1.28', '53.0', '20.0', '8.0']]",1,"Composition of Type I OPC in mass percentage of each component as provided by the manufacturer;[['CaO', 'SiO2', 'Al2O3', 'MgO', 'SO3', 'Na2O', 'Fe2O3', 'K2O', 'C3S', 'C2S', 'C3A'], ['62.30', '20.80', '4.40', '3.80', '2.90', '0.39', '2.40', '1.28', '53.0', '20.0', '8.0']]",1,1,1,3,S0008884606002134_0,S0008884606002134,2006-11-01
699,Bogue computations of chemical and mineralogical composition of the CEM I Portland cement used (%),"[['SiO2', 'Al2O3', 'TiO2', 'Fe2O3', 'CaO', 'MgO', 'Na2O', 'K2O', 'SO3', 'Cl-', 'S2'], ['19.58', '4.32', '0.22', '3.16', '63.10', '1.19', '0.10', '0.61', '3.94', '< 0.01', 'Neant'], ['', '', '', '', '', '', '', '', '', '', ''], ['Insoluble residue', 'Loss on heating to 975 degC', 'Loss on heating to 975 degC', 'MnO', 'Na2Oequi', 'C3S', 'C2S', 'C3A', 'C4AF', '', ''], ['1.21', '1.33', '1.33', '0.06', '0.5', '55.2', '14.3', '6.1', '9.6', '', '']]",1,"Bogue computations of chemical and mineralogical composition of the CEM I Portland cement used (%);[['SiO2', 'Al2O3', 'TiO2', 'Fe2O3', 'CaO', 'MgO', 'Na2O', 'K2O', 'SO3', 'Cl-', 'S2'], ['19.58', '4.32', '0.22', '3.16', '63.10', '1.19', '0.10', '0.61', '3.94', '< 0.01', 'Neant'], ['', '', '', '', '', '', '', '', '', '', ''], ['Insoluble residue', 'Loss on heating to 975 degC', 'Loss on heating to 975 degC', 'MnO', 'Na2Oequi', 'C3S', 'C2S', 'C3A', 'C4AF', '', ''], ['1.21', '1.33', '1.33', '0.06', '0.5', '55.2', '14.3', '6.1', '9.6', '', '']]",1,1,1,3,S0008884606002298_2,S0008884606002298,2007-09-14
700,Bogue computations of chemical and mineralogical composition of the Portland cements (%),"[['', '""Bridge 1""', '""Bridge 2""', '""Prefab 1""', '""Prefab 2""'], ['C3S', '51.2', '51.0', '72.0', '60.0'], ['C2S', '19.9', '18.9', '4.7', '12.7'], ['C3A', '7.2', '6.1', '2.2', '9.9'], ['C4AF', '7.7', '10.9', '12.2', '6.9']]",1,"Bogue computations of chemical and mineralogical composition of the Portland cements (%);[['', '""Bridge 1""', '""Bridge 2""', '""Prefab 1""', '""Prefab 2""'], ['C3S', '51.2', '51.0', '72.0', '60.0'], ['C2S', '19.9', '18.9', '4.7', '12.7'], ['C3A', '7.2', '6.1', '2.2', '9.9'], ['C4AF', '7.7', '10.9', '12.2', '6.9']]",1,1,1,3,S0008884606002304_2,S0008884606002304,2007-09-14
701,Decisive factors for the two concrete mix designs in Bridge 1 and 2,"[['', '""Bridge 1""', '""Bridge 2""', '""Prefab 1""', '""Prefab 2""'], ['Equivalent alkali content', '0.85', '1.16', '0.39', '0.89'], ['SO  3 2      A1  2   O 3  (active)      (threshold 2.0) [17]', '3.7', '5.4', '8.5', '3.7'], ['SO3 in cement', '3.15', '3.52', '2.65', '3.70'], ['C3A in cement', '7.2', '6.1', '2.2', '9.9'], ['Type of aggregate', 'Aggregate: siliceous', 'Siliceous', 'Sillicalcareous', 'Sillicalcareous'], ['Type of aggregate', 'Sand: sillicalcareous', 'Siliceous', 'Sillicalcareous', 'Sillicalcareous'], ['Water/cement', '0.47', '0.54', '0.45', '0.45']]",1,"Decisive factors for the two concrete mix designs in Bridge 1 and 2;[['', '""Bridge 1""', '""Bridge 2""', '""Prefab 1""', '""Prefab 2""'], ['Equivalent alkali content', '0.85', '1.16', '0.39', '0.89'], ['SO  3 2      A1  2   O 3  (active)      (threshold 2.0) [17]', '3.7', '5.4', '8.5', '3.7'], ['SO3 in cement', '3.15', '3.52', '2.65', '3.70'], ['C3A in cement', '7.2', '6.1', '2.2', '9.9'], ['Type of aggregate', 'Aggregate: siliceous', 'Siliceous', 'Sillicalcareous', 'Sillicalcareous'], ['Type of aggregate', 'Sand: sillicalcareous', 'Siliceous', 'Sillicalcareous', 'Sillicalcareous'], ['Water/cement', '0.47', '0.54', '0.45', '0.45']]",1,1,1,3,S0008884606002304_3,S0008884606002304,2007-09-14
702,Composition and properties of Type I cement,"[['Composition/property', ''], ['CaO (%)', '64.60'], ['SiO2 (%)', '20.63'], ['Al2O3 (%)', '5.03'], ['Fe2O3 (%)', '2.80'], ['C3S (%)', '62.00'], ['C3A (%)', '9.00'], ['SO3 (%)', '2.67'], ['Alkalis (%)', '0.50'], ['Fineness (cm2/g)', '3600'], ['Specific gravity', '3.15']]",1,"Composition and properties of Type I cement;[['Composition/property', ''], ['CaO (%)', '64.60'], ['SiO2 (%)', '20.63'], ['Al2O3 (%)', '5.03'], ['Fe2O3 (%)', '2.80'], ['C3S (%)', '62.00'], ['C3A (%)', '9.00'], ['SO3 (%)', '2.67'], ['Alkalis (%)', '0.50'], ['Fineness (cm2/g)', '3600'], ['Specific gravity', '3.15']]",1,1,1,3,S0008884606002328_0,S0008884606002328,2007-09-14
703,Characteristics of the materials,"[['', 'C3S', 'Cement'], ['SiO2', '26.2%', '22.2%'], ['CaO', '73.6%', '64.9%'], ['Al2O3', '0.29%', '3.4%'], ['Fe2O3', '-', '4.8%'], ['MgO', '0.10%', '0.91%'], ['SO3', '-', '2.0%'], ['K2O', '-', '0.56%'], ['Na2O', '-', '0.04%'], ['Free lime', '0.31%', '0.70%'], ['Loss-on-ignition', '-', '0.63%'], ['Specific surface area (Blaine)', '332 m2/kg', '302 m2/kg'], ['Specific weight*', '3110 kg/m3', '3220 kg/m3']]",1,"Characteristics of the materials;[['', 'C3S', 'Cement'], ['SiO2', '26.2%', '22.2%'], ['CaO', '73.6%', '64.9%'], ['Al2O3', '0.29%', '3.4%'], ['Fe2O3', '-', '4.8%'], ['MgO', '0.10%', '0.91%'], ['SO3', '-', '2.0%'], ['K2O', '-', '0.56%'], ['Na2O', '-', '0.04%'], ['Free lime', '0.31%', '0.70%'], ['Loss-on-ignition', '-', '0.63%'], ['Specific surface area (Blaine)', '332 m2/kg', '302 m2/kg'], ['Specific weight*', '3110 kg/m3', '3220 kg/m3']]",1,1,1,3,S0008884606002389_0,S0008884606002389,2006-11-07
704,Mix proportion of concrete and paste and mineral component of cement,"[['No.', 'Ref.', 'W/C (%)', 'Unit mass (kg/m3)', 'Unit mass (kg/m3)', 'Unit mass (kg/m3)', 'Unit mass (kg/m3)', 'Mineral component', 'Mineral component', 'Mineral component', 'Mineral component'], ['No.', 'Ref.', 'W/C (%)', 'W', 'C', 'S', 'G', 'C3S', 'C2S', 'C3A', 'C4AF'], ['T25', '[12]', '25', '150', '600', '876', '730', '40.4', '37.7', '3.9', '11.8'], ['Y30', '[1]', '30', '485', '1620', '0', '0', '49.7', '23.9', '8.8', '3.4'], ['P25', '-', '25', '440', '1762', '0', '0', '54.4', '19.9', '9.4', '8.8'], ['25N', '[16]', '25', '441', '1765', '0', '0', '60.6', '14.2', '8.2', '8.9']]",1,"Mix proportion of concrete and paste and mineral component of cement;[['No.', 'Ref.', 'W/C (%)', 'Unit mass (kg/m3)', 'Unit mass (kg/m3)', 'Unit mass (kg/m3)', 'Unit mass (kg/m3)', 'Mineral component', 'Mineral component', 'Mineral component', 'Mineral component'], ['No.', 'Ref.', 'W/C (%)', 'W', 'C', 'S', 'G', 'C3S', 'C2S', 'C3A', 'C4AF'], ['T25', '[12]', '25', '150', '600', '876', '730', '40.4', '37.7', '3.9', '11.8'], ['Y30', '[1]', '30', '485', '1620', '0', '0', '49.7', '23.9', '8.8', '3.4'], ['P25', '-', '25', '440', '1762', '0', '0', '54.4', '19.9', '9.4', '8.8'], ['25N', '[16]', '25', '441', '1765', '0', '0', '60.6', '14.2', '8.2', '8.9']]",1,1,1,3,S0008884606002444_0,S0008884606002444,2006-11-28
705,"The properties of cement, slag, and fly ash","[['Properties', 'Properties', 'Cement (type I)', 'Slag', 'Fly ash'], ['Chemical compositions (%)', 'SiO2(S)', '22.01', '34.86', '52.66'], ['Chemical compositions (%)', 'Al2O3(A)', '5.57', '13.52', '29.19'], ['Chemical compositions (%)', 'Fe2O3(F)', '3.44', '0.52', '3.98'], ['Chemical compositions (%)', 'CaO(C)', '62.80', '41.77', '4.14'], ['Chemical compositions (%)', 'MgO', '2.59', '7.18', '2.05'], ['Chemical compositions (%)', 'SO3', '2.08', '1.74', '0.61'], ['Chemical compositions (%)', 'f-CaO', '1.05', '-', '-'], ['Chemical compositions (%)', 'Na2O', '0.40', '-', '-'], ['Chemical compositions (%)', 'K2O', '0.78', '-', '-'], ['Chemical compositions (%)', 'Loss on ignition', '0.51', '0.31', '4'], ['Chemical compositions (%)', 'Insoluble residue', '0.08', '-', '-'], ['Chemical compositions (%)', 'C3S', '40.10', '-', '-'], ['Chemical compositions (%)', 'C2S', '32.80', '-', '-'], ['Chemical compositions (%)', 'C3A', '8.90', '-', '-'], ['Chemical compositions (%)', 'C4AF', '10.50', '-', '-'], ['Physical properties', 'Surface area (cm2/g)', '3460', '4350', '3110'], ['Physical properties', 'Density', '3.15', '2.87', '2.21']]",1,"The properties of cement, slag, and fly ash;[['Properties', 'Properties', 'Cement (type I)', 'Slag', 'Fly ash'], ['Chemical compositions (%)', 'SiO2(S)', '22.01', '34.86', '52.66'], ['Chemical compositions (%)', 'Al2O3(A)', '5.57', '13.52', '29.19'], ['Chemical compositions (%)', 'Fe2O3(F)', '3.44', '0.52', '3.98'], ['Chemical compositions (%)', 'CaO(C)', '62.80', '41.77', '4.14'], ['Chemical compositions (%)', 'MgO', '2.59', '7.18', '2.05'], ['Chemical compositions (%)', 'SO3', '2.08', '1.74', '0.61'], ['Chemical compositions (%)', 'f-CaO', '1.05', '-', '-'], ['Chemical compositions (%)', 'Na2O', '0.40', '-', '-'], ['Chemical compositions (%)', 'K2O', '0.78', '-', '-'], ['Chemical compositions (%)', 'Loss on ignition', '0.51', '0.31', '4'], ['Chemical compositions (%)', 'Insoluble residue', '0.08', '-', '-'], ['Chemical compositions (%)', 'C3S', '40.10', '-', '-'], ['Chemical compositions (%)', 'C2S', '32.80', '-', '-'], ['Chemical compositions (%)', 'C3A', '8.90', '-', '-'], ['Chemical compositions (%)', 'C4AF', '10.50', '-', '-'], ['Physical properties', 'Surface area (cm2/g)', '3460', '4350', '3110'], ['Physical properties', 'Density', '3.15', '2.87', '2.21']]",1,1,1,3,S000888460500236X_0,S000888460500236X,2005-11-16
706,Chemical composition of cementitious components,"[['', 'OPC Type I', 'Fly ash', 'Silica fume'], ['Specific gravity, g/cm3', '3.16', '2.27', '2.2'], ['Blaine fineness, cm2/g', '3670', '3890', '200,000'], ['Loss of ignition, wt.%', '1.3', '3.95', ''], ['SiO2, wt.%', '20.5', '47.89', '92-98'], ['Al2O3, wt.%', '4.9', '23.34', '0.5'], ['CaO, wt.%', '63.0', '3.41', '0.8'], ['MgO, wt.%', '3.5', '', '0.3'], ['SO3, wt.%', '2.9', '0.58', '0.2'], ['Na2O equiv, wt.%', '0.57', '-', '0.1'], ['Fe2O3, wt.%', '', '18.51', '2.1'], ['Clinker phase content', '', '', ''], ['C3S, %', '61', '', ''], ['C2S, %', '19', '', ''], ['C3A, %', '10', '', ''], ['C4AF, %', '10', '', '']]",1,"Chemical composition of cementitious components;[['', 'OPC Type I', 'Fly ash', 'Silica fume'], ['Specific gravity, g/cm3', '3.16', '2.27', '2.2'], ['Blaine fineness, cm2/g', '3670', '3890', '200,000'], ['Loss of ignition, wt.%', '1.3', '3.95', ''], ['SiO2, wt.%', '20.5', '47.89', '92-98'], ['Al2O3, wt.%', '4.9', '23.34', '0.5'], ['CaO, wt.%', '63.0', '3.41', '0.8'], ['MgO, wt.%', '3.5', '', '0.3'], ['SO3, wt.%', '2.9', '0.58', '0.2'], ['Na2O equiv, wt.%', '0.57', '-', '0.1'], ['Fe2O3, wt.%', '', '18.51', '2.1'], ['Clinker phase content', '', '', ''], ['C3S, %', '61', '', ''], ['C2S, %', '19', '', ''], ['C3A, %', '10', '', ''], ['C4AF, %', '10', '', '']]",1,1,1,3,S0008884605002528_0,S0008884605002528,2005-12-05
707,Characteristics of two cements used in this investigation,"[['', 'Chemical composition', 'Chemical composition', 'Physical characteristics', 'Physical characteristics'], ['', 'CEM II B cement', '10E SF-FA Ternary cement', 'CEM II B cement', '10E SF-FA Ternary cement'], ['SiO2', '22.4', '29.3', 'Blaine fineness: 320 m2/kg', 'Blaine fineness: 460 m2/kg'], ['Al2O3', '6.2', '8.6', 'Specific gravity: 3.05', 'Specific gravity: 2.93'], ['Fe2O3', '2.7', '6.0', '', ''], ['CaO', '58.8', '46.8', 'Setting time (Vicat)', 'Setting time (Vicat)'], ['MgO', '2.2', '1.75', '*Initial: 180 min', '*Initial: 185 min'], ['NaO2 Eq.', '0.73', '0.62', '', '*Final: 280 min'], ['', '', '', 'Compressive strength', 'Compressive strength'], ['C3A', '9.0', '2.6', '*2 days: 21 MPa', '*3 days: 20 MPa'], ['', '', '', '*28 days: 48 MPa', '*7 days: 26 MPa']]",1,"Characteristics of two cements used in this investigation;[['', 'Chemical composition', 'Chemical composition', 'Physical characteristics', 'Physical characteristics'], ['', 'CEM II B cement', '10E SF-FA Ternary cement', 'CEM II B cement', '10E SF-FA Ternary cement'], ['SiO2', '22.4', '29.3', 'Blaine fineness: 320 m2/kg', 'Blaine fineness: 460 m2/kg'], ['Al2O3', '6.2', '8.6', 'Specific gravity: 3.05', 'Specific gravity: 2.93'], ['Fe2O3', '2.7', '6.0', '', ''], ['CaO', '58.8', '46.8', 'Setting time (Vicat)', 'Setting time (Vicat)'], ['MgO', '2.2', '1.75', '*Initial: 180 min', '*Initial: 185 min'], ['NaO2 Eq.', '0.73', '0.62', '', '*Final: 280 min'], ['', '', '', 'Compressive strength', 'Compressive strength'], ['C3A', '9.0', '2.6', '*2 days: 21 MPa', '*3 days: 20 MPa'], ['', '', '', '*28 days: 48 MPa', '*7 days: 26 MPa']]",1,1,1,3,S0008884605002553_2,S0008884605002553,2006-04-19
708,Chemical analysis of the cement PZ 375(H),"[['', 'SiO2', 'Al2O3', 'Fe2O3', 'CaO', 'MgO', 'SO3', 'Na2O', 'K2O', 'GV', 'C3S', 'C2S'], ['PZ475', '19.9', '4.9', '2.3', '63.7', '1.7', '3.6', '0.4', '0.8', '2.0', '61.4', '10.8'], ['PZ375', '21.7', '5.7', '2.1', '59.8', '2.5', '3.4', '0.5', '0.9', '3.4', '27.6', '41.5']]",1,"Chemical analysis of the cement PZ 375(H);[['', 'SiO2', 'Al2O3', 'Fe2O3', 'CaO', 'MgO', 'SO3', 'Na2O', 'K2O', 'GV', 'C3S', 'C2S'], ['PZ475', '19.9', '4.9', '2.3', '63.7', '1.7', '3.6', '0.4', '0.8', '2.0', '61.4', '10.8'], ['PZ375', '21.7', '5.7', '2.1', '59.8', '2.5', '3.4', '0.5', '0.9', '3.4', '27.6', '41.5']]",1,1,1,3,S0008884604004934_0,S0008884604004934,2005-03-13
709,Chemical compositions and physical properties of cement and GGBS used,"[['Chemical compositions(%)', 'Type I cement', 'Type V cement', 'GGBS'], ['Silicon dioxide, SiO2', '21.0', '22.7', '33.31'], ['Aluminum oxide, Al2O3', '5.9', '4.1', '14.60'], ['Ferric oxide, Fe2O3', '3.2', '4.4', '0.4'], ['Calcium oxide, CaO', '62.5', '62.7', '41.63'], ['Magnesium oxide, MgO', '3.02', '2.54', '7.21'], ['Sodium oxide, Na2O', '0.12', '0.09', '0.164'], ['Potassium oxide, K2O', '0.78', '0.59', '0.316'], ['Sulfur trioxide, SO3', '2.1', '1.8', '-'], ['Sulfur dioxide, SO2', '-', '-', '0.034'], ['Sulfur, S', '-', '-', '0.82'], ['Titanium dioxide, TiO2', '-', '-', '1.4'], ['Chlorine, Cl', '-', '-', '0.006'], ['Loss on ignition', '1.61', '1.40', ''], ['', '', '', ''], ['Potential mineral composition (%)', 'Potential mineral composition (%)', 'Potential mineral composition (%)', 'Potential mineral composition (%)'], ['C3S', '44.64', '43.76', '-'], ['C2S', '26.53', '32.07', '-'], ['C4AF', '9.74', '13.39', '-'], ['C3A', '10.22', '3.42', '-'], ['', '', '', ''], ['Physical properties of cement and GGBS', 'Physical properties of cement and GGBS', 'Physical properties of cement and GGBS', 'Physical properties of cement and GGBS'], ['Special gravity', '3.15', '3.15', '2.92'], ['Fineness (cm2/g)', '3200', '3250', '4000']]",1,"Chemical compositions and physical properties of cement and GGBS used;[['Chemical compositions(%)', 'Type I cement', 'Type V cement', 'GGBS'], ['Silicon dioxide, SiO2', '21.0', '22.7', '33.31'], ['Aluminum oxide, Al2O3', '5.9', '4.1', '14.60'], ['Ferric oxide, Fe2O3', '3.2', '4.4', '0.4'], ['Calcium oxide, CaO', '62.5', '62.7', '41.63'], ['Magnesium oxide, MgO', '3.02', '2.54', '7.21'], ['Sodium oxide, Na2O', '0.12', '0.09', '0.164'], ['Potassium oxide, K2O', '0.78', '0.59', '0.316'], ['Sulfur trioxide, SO3', '2.1', '1.8', '-'], ['Sulfur dioxide, SO2', '-', '-', '0.034'], ['Sulfur, S', '-', '-', '0.82'], ['Titanium dioxide, TiO2', '-', '-', '1.4'], ['Chlorine, Cl', '-', '-', '0.006'], ['Loss on ignition', '1.61', '1.40', ''], ['', '', '', ''], ['Potential mineral composition (%)', 'Potential mineral composition (%)', 'Potential mineral composition (%)', 'Potential mineral composition (%)'], ['C3S', '44.64', '43.76', '-'], ['C2S', '26.53', '32.07', '-'], ['C4AF', '9.74', '13.39', '-'], ['C3A', '10.22', '3.42', '-'], ['', '', '', ''], ['Physical properties of cement and GGBS', 'Physical properties of cement and GGBS', 'Physical properties of cement and GGBS', 'Physical properties of cement and GGBS'], ['Special gravity', '3.15', '3.15', '2.92'], ['Fineness (cm2/g)', '3200', '3250', '4000']]",1,1,1,3,S0008884604004971_0,S0008884604004971,2005-01-14
710,Chemical and physical properties of T10 and T30 cements and SCM,"[['', 'T10', 'T30', 'SF', 'FA', 'BFS'], ['SiO2, %', '21.0', '19.5', '93.6', '50.0', '36.1'], ['Al2O3, %', '4.2', '4.7', '0.3', '29.4', '10.0'], ['Fe2O3, %', '3.1', '2.0', '0.5', '13.5', '0.5'], ['CaO, %', '62.0', '63.8', '0.3', '1.7', '33.9'], ['MgO, %', '2.9', '2.0', '0.5', '0.7', '15.4'], ['Na2O eq., %', '0.74', '0.83', '1.4', '0.4', '0.7'], ['C3S, %', '59.6', '66.7', '-', '-', '-'], ['C2S, %', '14.5', '10.3', '-', '-', '-'], ['C3A, %', '6.4', '9.1', '-', '-', '-'], ['C4AF, %', '7.9', '5.4', '-', '-', '-'], ['Blaine specific surface, m2/kg', '325', '600', '-', '410', '445'], ['Surface area B.E.T., m2/kg', '-', '-', '20,250', '-', '-'], ['Mean apparent diameter, mm', '17', '11', '0.1', '13', '10'], ['Specific gravity', '3.14', '3.15', '2.22', '2.53', '2.88'], ['Percent passing 45 mm', '92', '99', '100', '95', '100'], ['Bulk unit weight, kg/m3', '3150', '3160', '280', '2160', '-'], ['Loss on ignition, %', '2.5', '1.5', '2.8', '2.2', '0']]",1,"Chemical and physical properties of T10 and T30 cements and SCM;[['', 'T10', 'T30', 'SF', 'FA', 'BFS'], ['SiO2, %', '21.0', '19.5', '93.6', '50.0', '36.1'], ['Al2O3, %', '4.2', '4.7', '0.3', '29.4', '10.0'], ['Fe2O3, %', '3.1', '2.0', '0.5', '13.5', '0.5'], ['CaO, %', '62.0', '63.8', '0.3', '1.7', '33.9'], ['MgO, %', '2.9', '2.0', '0.5', '0.7', '15.4'], ['Na2O eq., %', '0.74', '0.83', '1.4', '0.4', '0.7'], ['C3S, %', '59.6', '66.7', '-', '-', '-'], ['C2S, %', '14.5', '10.3', '-', '-', '-'], ['C3A, %', '6.4', '9.1', '-', '-', '-'], ['C4AF, %', '7.9', '5.4', '-', '-', '-'], ['Blaine specific surface, m2/kg', '325', '600', '-', '410', '445'], ['Surface area B.E.T., m2/kg', '-', '-', '20,250', '-', '-'], ['Mean apparent diameter, mm', '17', '11', '0.1', '13', '10'], ['Specific gravity', '3.14', '3.15', '2.22', '2.53', '2.88'], ['Percent passing 45 mm', '92', '99', '100', '95', '100'], ['Bulk unit weight, kg/m3', '3150', '3160', '280', '2160', '-'], ['Loss on ignition, %', '2.5', '1.5', '2.8', '2.2', '0']]",1,1,1,3,S0008884604005150_0,S0008884604005150,2005-02-19
711,"Cement composition used in samples E1-E3 analysed by X-Ray Fluorescence (XRF) given as the arithmetic mean+-1 standard deviation, n =3.","[['', 'Portland cement (wt.%)'], ['Element', 'Element'], ['CaO', '61.5+-0.11'], ['SiO2', '19.8+-0.07'], ['Al2O3', '5.02+-0.01'], ['Fe2O3', '3.29+-0.02'], ['SO3', '3.87+-0.04'], ['MgO', '2.41+-0.01'], ['K2O', '1.12+-0.01'], ['Na2O', '0.39+-0.01'], ['', ''], ['Bogue composition', 'Bogue composition'], ['C3S', '51'], ['C2S', '18'], ['C3A', '7.7'], ['C4AF', '10']]",1,"Cement composition used in samples E1-E3 analysed by X-Ray Fluorescence (XRF) given as the arithmetic mean+-1 standard deviation, n =3.;[['', 'Portland cement (wt.%)'], ['Element', 'Element'], ['CaO', '61.5+-0.11'], ['SiO2', '19.8+-0.07'], ['Al2O3', '5.02+-0.01'], ['Fe2O3', '3.29+-0.02'], ['SO3', '3.87+-0.04'], ['MgO', '2.41+-0.01'], ['K2O', '1.12+-0.01'], ['Na2O', '0.39+-0.01'], ['', ''], ['Bogue composition', 'Bogue composition'], ['C3S', '51'], ['C2S', '18'], ['C3A', '7.7'], ['C4AF', '10']]",1,1,1,3,S0008884609000477_3,S0008884609000477,2009-03-20
712,Chemical and physical properties of Portland cement.,"[['Chemical composition (%)', ''], ['CaO', '62.83'], ['SiO2', '20.54'], ['Al2O3', '5.44'], ['Fe2O3', '3.31'], ['MgO', '1.55'], ['SO3', '3.10'], ['K2O', '0.92'], ['Na2O', '0.46'], ['Loss on ignition', '2.72'], ['', ''], ['Bogue potential compound composition', ''], ['C3S', '49.6'], ['C2S', '21.7'], ['C3A', '8.8'], ['C4AF', '10.1'], ['', ''], ['Physical properties', ''], ['Specific gravity (g/cm3)', '3.14'], ['Blaine fineness (cm2/kg)', '3648'], ['Initial setting time (min)', '150'], ['Final setting time (min)', '210']]",1,"Chemical and physical properties of Portland cement.;[['Chemical composition (%)', ''], ['CaO', '62.83'], ['SiO2', '20.54'], ['Al2O3', '5.44'], ['Fe2O3', '3.31'], ['MgO', '1.55'], ['SO3', '3.10'], ['K2O', '0.92'], ['Na2O', '0.46'], ['Loss on ignition', '2.72'], ['', ''], ['Bogue potential compound composition', ''], ['C3S', '49.6'], ['C2S', '21.7'], ['C3A', '8.8'], ['C4AF', '10.1'], ['', ''], ['Physical properties', ''], ['Specific gravity (g/cm3)', '3.14'], ['Blaine fineness (cm2/kg)', '3648'], ['Initial setting time (min)', '150'], ['Final setting time (min)', '210']]",1,1,1,3,S0008884609000714_0,S0008884609000714,2009-04-23
713,"Chemical composition (%) of the fly ash, slag, and cements","[['', 'Fly ash', 'Pulverized slag', 'Type I cement', 'Type II cement', 'Belite cement'], ['Oxides', 'Oxides', 'Oxides', 'Oxides', 'Oxides', 'Oxides'], ['CaO', '14.7', '27.2', '64.5', '62.6', '62.6'], ['SiO2', '35.8', '38.9', '21.6', '23.3', '27.9'], ['Al2O3', '9.8', '23.3', '5.3', '2.8', '2.8'], ['Fe2O3', '4.91', '5.3', '3.4', '3.2', '3.2'], ['Na2O', '5.9', '1.2', '', '', '0.23'], ['K2O', '5.3', '-', '', '', '0.5'], ['MgO', '0.83', '3.6', '2.25', '1.95', '3.21'], ['Cl-', '5.03', '0.01', '', '', ''], ['', '', '', '', '', ''], ['Constituents', 'Constituents', 'Constituents', 'Constituents', 'Constituents', 'Constituents'], ['C3S', '-', '-', '51', '44', '21'], ['C2S', '-', '-', '23', '34', '67'], ['C3A', '-', '-', '8', '3', '2'], ['C4AF', '-', '-', '10', '13', '10']]",1,"Chemical composition (%) of the fly ash, slag, and cements;[['', 'Fly ash', 'Pulverized slag', 'Type I cement', 'Type II cement', 'Belite cement'], ['Oxides', 'Oxides', 'Oxides', 'Oxides', 'Oxides', 'Oxides'], ['CaO', '14.7', '27.2', '64.5', '62.6', '62.6'], ['SiO2', '35.8', '38.9', '21.6', '23.3', '27.9'], ['Al2O3', '9.8', '23.3', '5.3', '2.8', '2.8'], ['Fe2O3', '4.91', '5.3', '3.4', '3.2', '3.2'], ['Na2O', '5.9', '1.2', '', '', '0.23'], ['K2O', '5.3', '-', '', '', '0.5'], ['MgO', '0.83', '3.6', '2.25', '1.95', '3.21'], ['Cl-', '5.03', '0.01', '', '', ''], ['', '', '', '', '', ''], ['Constituents', 'Constituents', 'Constituents', 'Constituents', 'Constituents', 'Constituents'], ['C3S', '-', '-', '51', '44', '21'], ['C2S', '-', '-', '23', '34', '67'], ['C3A', '-', '-', '8', '3', '2'], ['C4AF', '-', '-', '10', '13', '10']]",1,1,1,3,S0008884604002662_0,S0008884604002662,2004-11-17
714,Phase composition of Portland cement clinker,"[['Phase composition (mass%)', 'OPC'], ['C3S', '50'], ['C2S', '23'], ['C3A', '8.6'], ['C4AF', '10.4']]",1,"Phase composition of Portland cement clinker;[['Phase composition (mass%)', 'OPC'], ['C3S', '50'], ['C2S', '23'], ['C3A', '8.6'], ['C4AF', '10.4']]",1,1,1,3,S0008884604002674_1,S0008884604002674,2004-11-17
715,Chemical analysis and physical properties of the cementitious materials,"[['', 'Portland cement', 'Blast furnace slag', 'Silica fume'], ['Chemical analysis', 'Chemical analysis', 'Chemical analysis', 'Chemical analysis'], ['SiO2', '19.80', '40.7', '90.00'], ['Al2O3', '5.61', '11.9', '0.40'], ['Fe2O3', '3.42', '0.4', '0.36'], ['CaO', '62.97', '35.4', '1.63'], ['MgO', '1.81', '8.99', '1.02'], ['SO3', '2.86', '-', '0.44'], ['Na2O', '0.47', '-', '0.50'], ['K2O', '0.87', '-', '2.28'], ['Loss on ignition', '0.36', '-', '3.03'], ['', '', '', ''], ['Bogue composition', 'Bogue composition', 'Bogue composition', 'Bogue composition'], ['C3S', '51.32', '-', '-'], ['C2S', '19.25', '-', '-'], ['C3A', '10.12', '-', '-'], ['C4AF', '9.89', '-', '-'], ['', '', '', ''], ['Physical properties', 'Physical properties', 'Physical properties', 'Physical properties'], ['Blaine surface area, m2/kg', '341', '415', '20000'], ['Specific gravity, kg/m3', '3.15', '2.90', '2.25'], ['Setting time, min', 'Setting time, min', 'Setting time, min', 'Setting time, min'], ['Initial', '130', '-', '-'], ['Final', '160', '-', '-'], ['Compressive strength, MPa', 'Compressive strength, MPa', 'Compressive strength, MPa', 'Compressive strength, MPa'], ['2 days', '23.7', '-', '-'], ['7 days', '39.9', '-', '-'], ['28 days', '46.4', '-', '-']]",1,"Chemical analysis and physical properties of the cementitious materials;[['', 'Portland cement', 'Blast furnace slag', 'Silica fume'], ['Chemical analysis', 'Chemical analysis', 'Chemical analysis', 'Chemical analysis'], ['SiO2', '19.80', '40.7', '90.00'], ['Al2O3', '5.61', '11.9', '0.40'], ['Fe2O3', '3.42', '0.4', '0.36'], ['CaO', '62.97', '35.4', '1.63'], ['MgO', '1.81', '8.99', '1.02'], ['SO3', '2.86', '-', '0.44'], ['Na2O', '0.47', '-', '0.50'], ['K2O', '0.87', '-', '2.28'], ['Loss on ignition', '0.36', '-', '3.03'], ['', '', '', ''], ['Bogue composition', 'Bogue composition', 'Bogue composition', 'Bogue composition'], ['C3S', '51.32', '-', '-'], ['C2S', '19.25', '-', '-'], ['C3A', '10.12', '-', '-'], ['C4AF', '9.89', '-', '-'], ['', '', '', ''], ['Physical properties', 'Physical properties', 'Physical properties', 'Physical properties'], ['Blaine surface area, m2/kg', '341', '415', '20000'], ['Specific gravity, kg/m3', '3.15', '2.90', '2.25'], ['Setting time, min', 'Setting time, min', 'Setting time, min', 'Setting time, min'], ['Initial', '130', '-', '-'], ['Final', '160', '-', '-'], ['Compressive strength, MPa', 'Compressive strength, MPa', 'Compressive strength, MPa', 'Compressive strength, MPa'], ['2 days', '23.7', '-', '-'], ['7 days', '39.9', '-', '-'], ['28 days', '46.4', '-', '-']]",1,1,1,3,S0008884604002716_0,S0008884604002716,2004-12-08
716,Chemical compositions of cement (% by weight),"[['', 'Oxide components', 'Oxide components'], ['Result of chemical analysis', 'CaO', '63.12'], ['Result of chemical analysis', 'SiO2', '20.83'], ['Result of chemical analysis', 'Al2O3', '6.28'], ['Result of chemical analysis', 'Fe2O3', '2.47'], ['Result of chemical analysis', 'MgO', '1.16'], ['Result of chemical analysis', 'SO3', '2.04'], ['Result of chemical analysis', 'Na2O', '0.25'], ['Result of chemical analysis', 'K2O', '0.61'], ['Result of chemical analysis', 'TiO2', '0.21'], ['Result of chemical analysis', 'f-CaO', '0.44'], ['Result of chemical analysis', 'LOI', '1.03'], ['Na2O e.q.(Na2O+0.64K2O)', 'Na2O e.q.(Na2O+0.64K2O)', '0.64'], ['Potential cement composition', 'C3S', '47.12'], ['Potential cement composition', 'C2S', '24.17'], ['Potential cement composition', 'C3A', '12.46'], ['Potential cement composition', 'C4AF', '7.52']]",1,"Chemical compositions of cement (% by weight);[['', 'Oxide components', 'Oxide components'], ['Result of chemical analysis', 'CaO', '63.12'], ['Result of chemical analysis', 'SiO2', '20.83'], ['Result of chemical analysis', 'Al2O3', '6.28'], ['Result of chemical analysis', 'Fe2O3', '2.47'], ['Result of chemical analysis', 'MgO', '1.16'], ['Result of chemical analysis', 'SO3', '2.04'], ['Result of chemical analysis', 'Na2O', '0.25'], ['Result of chemical analysis', 'K2O', '0.61'], ['Result of chemical analysis', 'TiO2', '0.21'], ['Result of chemical analysis', 'f-CaO', '0.44'], ['Result of chemical analysis', 'LOI', '1.03'], ['Na2O e.q.(Na2O+0.64K2O)', 'Na2O e.q.(Na2O+0.64K2O)', '0.64'], ['Potential cement composition', 'C3S', '47.12'], ['Potential cement composition', 'C2S', '24.17'], ['Potential cement composition', 'C3A', '12.46'], ['Potential cement composition', 'C4AF', '7.52']]",1,1,1,3,S0008884604002789_0,S0008884604002789,2004-11-19
717,Properties and composition of cement,"[['Physical properties', 'Mechanical properties', 'Mechanical properties', 'Mechanical properties', 'Mechanical properties'], ['Density (kg/m3): 3080', 'Compressive strength (MPa)', 'Compressive strength (MPa)', 'Compressive strength (MPa)', 'Compressive strength (MPa)'], ['Blaine sp. surface (m2/kg): 3400', '2 days', '7 days', '28 days', ''], ['Grading', '26.5', '47.5', '57.3', ''], ['Retained on 90 mm (%): 0.2', '', '', '', ''], ['Retained on 32 mm (%): 12.4', '', '', '', ''], ['', 'Chemical composition (%)', 'Chemical composition (%)', 'Chemical composition (%)', 'Chemical composition (%)'], ['Setting time (min)', 'C3S', 'C2S', 'C3A', 'C4AF'], ['Starting : 155', '55.69', '17.32', '4.87', '13.36'], ['Ending : 255', '', '', '', '']]",1,"Properties and composition of cement;[['Physical properties', 'Mechanical properties', 'Mechanical properties', 'Mechanical properties', 'Mechanical properties'], ['Density (kg/m3): 3080', 'Compressive strength (MPa)', 'Compressive strength (MPa)', 'Compressive strength (MPa)', 'Compressive strength (MPa)'], ['Blaine sp. surface (m2/kg): 3400', '2 days', '7 days', '28 days', ''], ['Grading', '26.5', '47.5', '57.3', ''], ['Retained on 90 mm (%): 0.2', '', '', '', ''], ['Retained on 32 mm (%): 12.4', '', '', '', ''], ['', 'Chemical composition (%)', 'Chemical composition (%)', 'Chemical composition (%)', 'Chemical composition (%)'], ['Setting time (min)', 'C3S', 'C2S', 'C3A', 'C4AF'], ['Starting : 155', '55.69', '17.32', '4.87', '13.36'], ['Ending : 255', '', '', '', '']]",1,1,1,3,S0008884604002820_0,S0008884604002820,2004-12-15
718,Potential phase compositions of OPC (wt.%),"[['C3S', 'C2S', 'C3A', 'C4AF'], ['61.16', '8.54', '8.81', '8.61']]",1,"Potential phase compositions of OPC (wt.%);[['C3S', 'C2S', 'C3A', 'C4AF'], ['61.16', '8.54', '8.81', '8.61']]",1,1,1,3,S0008884604003060_1,S0008884604003060,2004-11-10
