Repository: zakidotai/cemcat

# CemCat Streamlit Hosting Bundle

This folder is ready to be pushed to GitHub and deployed on Streamlit Cloud.

## Files included

- `streamlit_app.py` (main app)
- `requirements.txt`
- `data/ner_cems_40k.csv`
- `data/pii_abs.json`
- `data/clinker_comps_with_dates.csv`
- `upload/composition_cls_slag_updated.csv`

## Local run

```bash
streamlit run streamlit_app.py
```

File: crystalline_composition_gpt4_with_pii_tid_dates.csv (part 29 of 101)
,caption,tables,Label,text,pred_0,pred_1,pred_2,all_pred,pii_tid,pii,date
719,Chemical and physical properties of cement and supplementary materials,"[['', 'OPC', 'SRPC', 'Silica fume', 'Fly ash', 'Slag', 'Limestone powder'], ['SiO2 (%)', '19.8', '22.3', '94.0', '48.9', '35.0', '0.3'], ['CaO (%)', '63.2', '63.8', '0.4', '3.8', '36.1', '-'], ['Al2O3 (%)', '5.0', '3.5', '0.1', '23.3', '11.2', '-'], ['Fe2O3 (%)', '2.4', '4.0', '0.1', '14.9', '0.5', '-'], ['MgO (%)', '3.3', '2.8', '0.4', '0.7', '11.4', '-'], ['K2O (%)', '1.2', '0.4', '0.9', '1.7', '0.5', '-'], ['SO3 (%)', '3.0', '2.1', '1.3', '0.2', '3.3', '-'], ['Na2O (%)', '0.1', '0.1', '0.1', '0.6', '0.5', '-'], ['TiO2 (%)', '0.3', '-', '0.3', '-', '0.6', '-'], ['CaCO3 (%)', '-', '-', '-', '-', '-', '99.0'], ['Loss on ignition (%)', '2.5', '0.9', '4.7', '0.3', '-', '-'], ['Specific surface area (m2/kg)', '410', '377', '19,530', '280', '468', '3200'], ['Specific gravity', '3.17', '3.15', '2.12', '2.08', '2.90', '2.70'], ['C3S', '61', '54', '-', '-', '-', '-'], ['C2S', '11', '23', '-', '-', '-', '-'], ['C3A', '9', '1', '-', '-', '-', '-'], ['C4AF', '7', '14', '-', '-', '-', '-']]",1,"Chemical and physical properties of cement and supplementary materials;[['', 'OPC', 'SRPC', 'Silica fume', 'Fly ash', 'Slag', 'Limestone powder'], ['SiO2 (%)', '19.8', '22.3', '94.0', '48.9', '35.0', '0.3'], ['CaO (%)', '63.2', '63.8', '0.4', '3.8', '36.1', '-'], ['Al2O3 (%)', '5.0', '3.5', '0.1', '23.3', '11.2', '-'], ['Fe2O3 (%)', '2.4', '4.0', '0.1', '14.9', '0.5', '-'], ['MgO (%)', '3.3', '2.8', '0.4', '0.7', '11.4', '-'], ['K2O (%)', '1.2', '0.4', '0.9', '1.7', '0.5', '-'], ['SO3 (%)', '3.0', '2.1', '1.3', '0.2', '3.3', '-'], ['Na2O (%)', '0.1', '0.1', '0.1', '0.6', '0.5', '-'], ['TiO2 (%)', '0.3', '-', '0.3', '-', '0.6', '-'], ['CaCO3 (%)', '-', '-', '-', '-', '-', '99.0'], ['Loss on ignition (%)', '2.5', '0.9', '4.7', '0.3', '-', '-'], ['Specific surface area (m2/kg)', '410', '377', '19,530', '280', '468', '3200'], ['Specific gravity', '3.17', '3.15', '2.12', '2.08', '2.90', '2.70'], ['C3S', '61', '54', '-', '-', '-', '-'], ['C2S', '11', '23', '-', '-', '-', '-'], ['C3A', '9', '1', '-', '-', '-', '-'], ['C4AF', '7', '14', '-', '-', '-', '-']]",1,1,1,3,S0008884607001056_0,S0008884607001056,2007-06-08
720,Chemical analysis of the NHL3.5,"[['Chemical composition', '(% w/w)'], ['SiO2', '10.5'], ['Al2O3', '3.8'], ['Fe2O3', '1.5'], ['CaO', '60.9'], ['MgO', '1.5'], ['K2O', '0.93'], ['Na2O', '0.11'], ['SO3', '1.43'], ['Cl', '0.01'], ['Loss in ignition', '20.2'], ['Total', '100.91'], ['Insoluble residue', '0.9'], ['Calcination loss', '9.2'], ['Soluble SO3', '0.52'], ['C2S', '25.0'], ['Ca(OH)2', '38.1'], ['CaCO3', '20.9'], ['CaSO4', '0.9'], ['C4AF', '4.5'], ['C3A', '3.8'], ['C2AS', '3.9'], ['Total', '98.0'], ['Cementation index', '0.51']]",1,"Chemical analysis of the NHL3.5;[['Chemical composition', '(% w/w)'], ['SiO2', '10.5'], ['Al2O3', '3.8'], ['Fe2O3', '1.5'], ['CaO', '60.9'], ['MgO', '1.5'], ['K2O', '0.93'], ['Na2O', '0.11'], ['SO3', '1.43'], ['Cl', '0.01'], ['Loss in ignition', '20.2'], ['Total', '100.91'], ['Insoluble residue', '0.9'], ['Calcination loss', '9.2'], ['Soluble SO3', '0.52'], ['C2S', '25.0'], ['Ca(OH)2', '38.1'], ['CaCO3', '20.9'], ['CaSO4', '0.9'], ['C4AF', '4.5'], ['C3A', '3.8'], ['C2AS', '3.9'], ['Total', '98.0'], ['Cementation index', '0.51']]",1,1,1,3,S0008884607001196_0,S0008884607001196,2007-06-29
721,Oxide analysis and Bogue potential compositions for cements and fly ash,"[['', 'Cement 1', 'Cement 2', 'Cement 3', 'Cement 4', 'Cement 5', 'Cement 6', 'Class F fly ash'], ['', 'Low alkali', 'Moderate alkali and C3A', 'High alkali', 'Low C3A', 'High C3A', '', ''], ['SiO2 (%)', '20.44', '20.98', '20.13', '21.00', '19.29', '20.06', '50.77'], ['Al2O3 (%)', '5.24', '4.72', '5.48', '3.62', '5.62', '4.89', '19'], ['Fe2O3 (%)', '3.99', '2.99', '3.26', '3.47', '2.82', '3.00', '17.72'], ['CaO (%)', '63.22', '63.56', '60.93', '62.52', '64.21', '64.22', '5.1'], ['MgO (%)', '1.05', '2.24', '2.45', '4.29', '0.86', '2.68', '0.91'], ['SO3 (%)', '3.74', '2.61', '4.00', '2.43', '3.54', '2.74', '1.56'], ['Na2O (%)', '0.069', '0.165', '0.344', '0.231', '0.257', '0.115', '0.65'], ['K2O (%)', '0.343', '0.523', '0.866', '0.404', '0.464', '0.444', '2.31'], ['NaO2 equiv. (%)', '0.295', '0.509', '0.91', '0.50', '0.562', '0.407', '2.17'], ['P2O5 (%)', '0.092', '0.335', '0.157', '0.054', '0.256', '0.076', '0.12'], ['TiO2 (%)', '0.318', '0.241', '0.214', '0.172', '0.614', '0.274', '1.08'], ['SrO (%)', '0.065', '0.035', '0.194', '0.050', '0.231', '0.038', '0.04'], ['Mn2O3 (%)', '0.079', '0.150', '0.173', '0.064', '0.040', '0.088', '0.05'], ['Cr2O3 (%)', '0.012', '0.008', '0.025', '0.005', '0.014', '0.012', '-'], ['LOI (%)', '1.33', '1.44', '1.78', '1.69', '1.79', '1.37', '0.62'], ['C3S (%)', '50.4', '55.9', '42', '59', '62.9', '64.1', 'NA'], ['C2S (%)', '20.6', '18.0', '26', '16', '7.9', '9.2', 'NA'], ['C3A (%)', '7.1', '7.5', '9', '4', '10.1', '7.9', 'NA'], ['C4AF (%)', '12.2', '9.1', '10', '11', '8.6', '9.1', 'NA'], ['Blaine fineness, (m2/kg)', '380', '369', '376', '370', '368', '345', '161']]",1,"Oxide analysis and Bogue potential compositions for cements and fly ash;[['', 'Cement 1', 'Cement 2', 'Cement 3', 'Cement 4', 'Cement 5', 'Cement 6', 'Class F fly ash'], ['', 'Low alkali', 'Moderate alkali and C3A', 'High alkali', 'Low C3A', 'High C3A', '', ''], ['SiO2 (%)', '20.44', '20.98', '20.13', '21.00', '19.29', '20.06', '50.77'], ['Al2O3 (%)', '5.24', '4.72', '5.48', '3.62', '5.62', '4.89', '19'], ['Fe2O3 (%)', '3.99', '2.99', '3.26', '3.47', '2.82', '3.00', '17.72'], ['CaO (%)', '63.22', '63.56', '60.93', '62.52', '64.21', '64.22', '5.1'], ['MgO (%)', '1.05', '2.24', '2.45', '4.29', '0.86', '2.68', '0.91'], ['SO3 (%)', '3.74', '2.61', '4.00', '2.43', '3.54', '2.74', '1.56'], ['Na2O (%)', '0.069', '0.165', '0.344', '0.231', '0.257', '0.115', '0.65'], ['K2O (%)', '0.343', '0.523', '0.866', '0.404', '0.464', '0.444', '2.31'], ['NaO2 equiv. (%)', '0.295', '0.509', '0.91', '0.50', '0.562', '0.407', '2.17'], ['P2O5 (%)', '0.092', '0.335', '0.157', '0.054', '0.256', '0.076', '0.12'], ['TiO2 (%)', '0.318', '0.241', '0.214', '0.172', '0.614', '0.274', '1.08'], ['SrO (%)', '0.065', '0.035', '0.194', '0.050', '0.231', '0.038', '0.04'], ['Mn2O3 (%)', '0.079', '0.150', '0.173', '0.064', '0.040', '0.088', '0.05'], ['Cr2O3 (%)', '0.012', '0.008', '0.025', '0.005', '0.014', '0.012', '-'], ['LOI (%)', '1.33', '1.44', '1.78', '1.69', '1.79', '1.37', '0.62'], ['C3S (%)', '50.4', '55.9', '42', '59', '62.9', '64.1', 'NA'], ['C2S (%)', '20.6', '18.0', '26', '16', '7.9', '9.2', 'NA'], ['C3A (%)', '7.1', '7.5', '9', '4', '10.1', '7.9', 'NA'], ['C4AF (%)', '12.2', '9.1', '10', '11', '8.6', '9.1', 'NA'], ['Blaine fineness, (m2/kg)', '380', '369', '376', '370', '368', '345', '161']]",1,1,1,3,S000888460700292X_0,S000888460700292X,2008-01-10
722,Chemical composition of cement and limestone powder,"[['', 'CEM I 52.5 (%)', 'Limestone filler (%)'], ['CaO', '63.95', '-'], ['SiO2', '20.29', '0.80'], ['Al2O3', '4.52', '0.17'], ['Fe2O3', '2.35', '0.10'], ['MgO', '2.22', '0.50'], ['K2O', '0.94', '-'], ['Na2O', '0.20', '-'], ['SO3', '3.35', '-'], ['Cl-', '0.015', '0.002'], ['CaCO3', '-', '98.00'], ['C3S', '59.0', '-'], ['C2S', '12.60', '-'], ['C3A', '8.01', '-'], ['C4AF', '9.40', '-']]",1,"Chemical composition of cement and limestone powder;[['', 'CEM I 52.5 (%)', 'Limestone filler (%)'], ['CaO', '63.95', '-'], ['SiO2', '20.29', '0.80'], ['Al2O3', '4.52', '0.17'], ['Fe2O3', '2.35', '0.10'], ['MgO', '2.22', '0.50'], ['K2O', '0.94', '-'], ['Na2O', '0.20', '-'], ['SO3', '3.35', '-'], ['Cl-', '0.015', '0.002'], ['CaCO3', '-', '98.00'], ['C3S', '59.0', '-'], ['C2S', '12.60', '-'], ['C3A', '8.01', '-'], ['C4AF', '9.40', '-']]",1,1,1,3,S0008884607000452_0,S0008884607000452,2007-02-23
723,Mineralogical composition of the portland cement used in this study given in % of weight content [3],"[['C3S', 'C2S', 'C3A', 'C4AF', 'Gypsum'], ['53%', '19.4%', '7.2%', '7.9%', '5.5%']]",1,"Mineralogical composition of the portland cement used in this study given in % of weight content [3];[['C3S', 'C2S', 'C3A', 'C4AF', 'Gypsum'], ['53%', '19.4%', '7.2%', '7.9%', '5.5%']]",1,1,1,3,S0008884607002979_1,S0008884607002979,2008-02-01
724,Class H cement analyses,"[['Oxide', '%', 'Loss Corr.', 'Clinker', '%'], ['Na2O', '0.09', '0.09', 'C3S', '47.13'], ['MgO', '1.08', '1.09', 'C2S', '28.27'], ['Al2O3', '3.76', '3.81', 'C4AF', '17.00'], ['SiO2', '21.97', '22.26', 'C3A', '0.65'], ['SO3', '2.74', '2.78', 'CaSO4', '4.72'], ['K2O', '0.44', '0.45', 'Na2O', '0.09'], ['CaO', '62.76', '63.60', 'MgO', '1.09'], ['TiO2', '0.18', '0.18', 'K2O', '0.45'], ['MnO', '0.07', '0.07', 'TiO2', '0.18'], ['Fe2O3', '5.51', '5.59', 'MnO', '0.07'], ['ZnO', '0.01', '0.01', 'ZnO', '0.01'], ['SrO', '0.07', '0.07', 'SrO', '0.07'], ['LOI', '1.31', '-', 'Free Lime', '0.26']]",1,"Class H cement analyses;[['Oxide', '%', 'Loss Corr.', 'Clinker', '%'], ['Na2O', '0.09', '0.09', 'C3S', '47.13'], ['MgO', '1.08', '1.09', 'C2S', '28.27'], ['Al2O3', '3.76', '3.81', 'C4AF', '17.00'], ['SiO2', '21.97', '22.26', 'C3A', '0.65'], ['SO3', '2.74', '2.78', 'CaSO4', '4.72'], ['K2O', '0.44', '0.45', 'Na2O', '0.09'], ['CaO', '62.76', '63.60', 'MgO', '1.09'], ['TiO2', '0.18', '0.18', 'K2O', '0.45'], ['MnO', '0.07', '0.07', 'TiO2', '0.18'], ['Fe2O3', '5.51', '5.59', 'MnO', '0.07'], ['ZnO', '0.01', '0.01', 'ZnO', '0.01'], ['SrO', '0.07', '0.07', 'SrO', '0.07'], ['LOI', '1.31', '-', 'Free Lime', '0.26']]",1,1,1,3,S0008884607003122_1,S0008884607003122,2008-01-29
725,"Mix design of concrete B30/300(56)/SA/WU/LST/FB/PB/WDI a  [equivalent to C25/30(56)/WDI] [1,2]","[['Cement CEM I 42.5 R (C3A-free) [kg/m3]', '260'], ['Additive (fly ash) [kg/m3]', '60'], ['Liquefier P1 [kg/m3]', '3.10'], ['Superplasticizer SP [kg/m3]', '3.49'], ['Air-entrainer Ready air [kg/m3]', '0.90'], ['Aggregates   [kg/m3]', '1909'], ['Aggregate fraction 0-4 mm [mass-%]', '45'], ['Aggregate fraction 4-16 mm [mass-%]', '36'], ['Aggregate fraction 16-32 mm [mass-%]', '19'], ['Aggregate mineralogy:', 'Aggregate mineralogy:'], ['Quartz [mass-%]', '90'], ['Feldspar [mass-%]', '5'], ['Carbonate [mass-%]', '5']]",1,"Mix design of concrete B30/300(56)/SA/WU/LST/FB/PB/WDI a  [equivalent to C25/30(56)/WDI] [1,2];[['Cement CEM I 42.5 R (C3A-free) [kg/m3]', '260'], ['Additive (fly ash) [kg/m3]', '60'], ['Liquefier P1 [kg/m3]', '3.10'], ['Superplasticizer SP [kg/m3]', '3.49'], ['Air-entrainer Ready air [kg/m3]', '0.90'], ['Aggregates   [kg/m3]', '1909'], ['Aggregate fraction 0-4 mm [mass-%]', '45'], ['Aggregate fraction 4-16 mm [mass-%]', '36'], ['Aggregate fraction 16-32 mm [mass-%]', '19'], ['Aggregate mineralogy:', 'Aggregate mineralogy:'], ['Quartz [mass-%]', '90'], ['Feldspar [mass-%]', '5'], ['Carbonate [mass-%]', '5']]",0,1,1,2,S0008884608000185_3,S0008884608000185,2008-03-14
726,"Compositions and physical properties of PC and PFA, MK","[['Oxide', 'Composition (%)', 'Composition (%)', 'Composition (%)'], ['', 'PC', 'MK', 'PFA'], ['SiO2', '20.80', '52.10', '49.80'], ['Al2O3', '4.80', '41.00', '26.40'], ['Fe2O3', '3.60', '4.32', '9.30'], ['CaO', '63.40', '0.07', '1.40'], ['MgO', '1.10', '0.19', '1.40'], ['SO3', '3.10', '-', '0.80'], ['Na2O', '0.13', '0.26', '1.50'], ['K2O', '0.84', '0.63', '3.50'], ['TiO2', '0.30', '0.81', '1.00'], ['Cl', '-', '-', '0.01'], ['Freelime', '1.40', '-', '-'], ['', '', '', ''], [""Bogue's compositions (%)"", 'PC', 'MK', 'PFA'], ['Tricalcium aluminate (C3A)', '6.63', '-', '-'], ['Tricalcium silicate (C3S)', '53.70', '-', '-'], ['Dicalcium silicate (C2S)', '19.21', '-', '-'], ['Tetra-calcium alumino ferrite (C4AF)', '10.95', '-', '-'], ['', '', '', ''], ['Properties', 'PC', 'MK', 'PFA'], ['Loss on ignition', '1.90', '0.60', '4.90'], ['Fineness (m2/g)', '0.44', '12.00', '0.53'], ['Initial setting time (min)', '130', '-', '-'], ['Final setting time (min)', '165', '-', '-'], ['Standard consistency (%)', '27', '-', '-'], ['True material density (g/cm3)', '3.07', '2.34', '2.47']]",1,"Compositions and physical properties of PC and PFA, MK;[['Oxide', 'Composition (%)', 'Composition (%)', 'Composition (%)'], ['', 'PC', 'MK', 'PFA'], ['SiO2', '20.80', '52.10', '49.80'], ['Al2O3', '4.80', '41.00', '26.40'], ['Fe2O3', '3.60', '4.32', '9.30'], ['CaO', '63.40', '0.07', '1.40'], ['MgO', '1.10', '0.19', '1.40'], ['SO3', '3.10', '-', '0.80'], ['Na2O', '0.13', '0.26', '1.50'], ['K2O', '0.84', '0.63', '3.50'], ['TiO2', '0.30', '0.81', '1.00'], ['Cl', '-', '-', '0.01'], ['Freelime', '1.40', '-', '-'], ['', '', '', ''], [""Bogue's compositions (%)"", 'PC', 'MK', 'PFA'], ['Tricalcium aluminate (C3A)', '6.63', '-', '-'], ['Tricalcium silicate (C3S)', '53.70', '-', '-'], ['Dicalcium silicate (C2S)', '19.21', '-', '-'], ['Tetra-calcium alumino ferrite (C4AF)', '10.95', '-', '-'], ['', '', '', ''], ['Properties', 'PC', 'MK', 'PFA'], ['Loss on ignition', '1.90', '0.60', '4.90'], ['Fineness (m2/g)', '0.44', '12.00', '0.53'], ['Initial setting time (min)', '130', '-', '-'], ['Final setting time (min)', '165', '-', '-'], ['Standard consistency (%)', '27', '-', '-'], ['True material density (g/cm3)', '3.07', '2.34', '2.47']]",1,1,1,3,S0008884608000197_0,S0008884608000197,2008-03-05
727,Chemical composition and physical properties of the cement,"[['Chemical composition (%)', 'Chemical composition (%)', 'Physical properties', 'Physical properties'], ['C3S', '69', 'Specific gravity', '3.15'], ['C3A', '<5', '', ''], ['C4AF', '5.8', 'Specific surface (Blaine) (cm2/g)', '3400 (cm2/g)'], ['CaO/SiO2', '2.88', '', ''], ['MgO', '0.78', 'Mean particle size', '18.5 (mm)'], ['Al2O3', '2.99', '', ''], ['Gypse', '2.7', '', '']]",1,"Chemical composition and physical properties of the cement;[['Chemical composition (%)', 'Chemical composition (%)', 'Physical properties', 'Physical properties'], ['C3S', '69', 'Specific gravity', '3.15'], ['C3A', '<5', '', ''], ['C4AF', '5.8', 'Specific surface (Blaine) (cm2/g)', '3400 (cm2/g)'], ['CaO/SiO2', '2.88', '', ''], ['MgO', '0.78', 'Mean particle size', '18.5 (mm)'], ['Al2O3', '2.99', '', ''], ['Gypse', '2.7', '', '']]",1,1,1,3,S0008884606001578_0,S0008884606001578,2006-07-20
728,Chemical analysis of the Type I Ordinary Portland cements (% wt cement),"[['Analysis', 'CaO', 'SiO2', 'Al2O3', 'Fe2O3', 'Na2O', 'K2O', 'SO3', 'C3S', 'C2S', 'C3A', 'C4AF'], ['Mix A', '66.2', '21.4', '3.85', '3.49', '0.10', '0.15', '2.43', '69.1', '9.61', '4.31', '10.6'], ['Mix B', '65.5', '21.1', '4.32', '4.25', '0.06', '0.10', '2.61', '63.4', '13.1', '4.25', '12.9']]",1,"Chemical analysis of the Type I Ordinary Portland cements (% wt cement);[['Analysis', 'CaO', 'SiO2', 'Al2O3', 'Fe2O3', 'Na2O', 'K2O', 'SO3', 'C3S', 'C2S', 'C3A', 'C4AF'], ['Mix A', '66.2', '21.4', '3.85', '3.49', '0.10', '0.15', '2.43', '69.1', '9.61', '4.31', '10.6'], ['Mix B', '65.5', '21.1', '4.32', '4.25', '0.06', '0.10', '2.61', '63.4', '13.1', '4.25', '12.9']]",1,1,1,3,S0008884605003212_1,S0008884605003212,2006-01-31
729,Chemical analysis and Bogue composition of the CPA CEM I cement used in mortar production,"[['CaO', 'MgO', 'SiO2', 'Fe2O3', 'Al2O3', 'SO3', 'LI1000 degC', 'C3S', 'C2S', 'C3A', 'C4AF'], ['64.8', '0.8', '21.3', '4.3', '3.7', '2.7', '1.2', '62.0', '14.0', '2.5', '13.1']]",1,"Chemical analysis and Bogue composition of the CPA CEM I cement used in mortar production;[['CaO', 'MgO', 'SiO2', 'Fe2O3', 'Al2O3', 'SO3', 'LI1000 degC', 'C3S', 'C2S', 'C3A', 'C4AF'], ['64.8', '0.8', '21.3', '4.3', '3.7', '2.7', '1.2', '62.0', '14.0', '2.5', '13.1']]",1,1,1,3,S000888460500339X_1,S000888460500339X,2006-03-13
730,"Chemical and mineralogical composition of Dyckerhoff Class G cement determined by X-ray fluorescence, LECO sulphur analysis and X-ray diffraction","[['Oxides', 'Weight %', ''], ['Na2O', '0.17', ''], ['MgO', '0.76', ''], ['Al2O3', '3.62', ''], ['SiO2', '22.55', ''], ['K2O', '0.66', ''], ['CaO', '65.61', ''], ['TiO2', '0.17', ''], ['Mn3O4', '0.14', ''], ['Fe2O3', '4.53', ''], ['SO3', '1.82', ''], ['Loss on ignition at 1000 degC', '1.18', ''], ['Free lime', '0.40', ''], ['Insoluble residue', 'Not determined', ''], ['', '', ''], ['%Phases', 'By Modified Bogue method', 'By Rietveld refinement'], ['Alite C3S', '62', '60'], ['Belite C2S', '21', '22'], ['Aluminoferrite C4(A,F)', '13 (A/F=0.72)', '16'], ['Gypsum C_SH2', '3', '3']]",1,"Chemical and mineralogical composition of Dyckerhoff Class G cement determined by X-ray fluorescence, LECO sulphur analysis and X-ray diffraction;[['Oxides', 'Weight %', ''], ['Na2O', '0.17', ''], ['MgO', '0.76', ''], ['Al2O3', '3.62', ''], ['SiO2', '22.55', ''], ['K2O', '0.66', ''], ['CaO', '65.61', ''], ['TiO2', '0.17', ''], ['Mn3O4', '0.14', ''], ['Fe2O3', '4.53', ''], ['SO3', '1.82', ''], ['Loss on ignition at 1000 degC', '1.18', ''], ['Free lime', '0.40', ''], ['Insoluble residue', 'Not determined', ''], ['', '', ''], ['%Phases', 'By Modified Bogue method', 'By Rietveld refinement'], ['Alite C3S', '62', '60'], ['Belite C2S', '21', '22'], ['Aluminoferrite C4(A,F)', '13 (A/F=0.72)', '16'], ['Gypsum C_SH2', '3', '3']]",1,1,1,3,S0008884608001920_0,S0008884608001920,2008-11-21
731,Mineral composition of white Portland cement,"[['Mineral component', 'C3S', 'C2S', 'C3A', 'C4AF', 'f-CaO', 'Other'], ['Content (%)', '60', '20', '12', '1', '3', '4']]",1,"Mineral composition of white Portland cement;[['Mineral component', 'C3S', 'C2S', 'C3A', 'C4AF', 'f-CaO', 'Other'], ['Content (%)', '60', '20', '12', '1', '3', '4']]",1,1,1,3,S0008884608001968_2,S0008884608001968,2008-12-17
732,Phase composition of System B (UHPC),"[['Phase', 'Phase quantity in wt.% calculated by raw materials', 'Phase quantity in wt.% results from QXRD'], ['Ca3SiO5 (C3 S, Alite)', '37.4', '37.9'], ['Ca2SiO4 (C2 S, Belite)', '8.0', '8.1'], ['Ca3Al2O6 (C3A, Aluminate, cubic)', '0.6', '0.7'], ['Ca3Al2O6 (C3A, Aluminate, orth.)', '0.7', '0.5'], ['Ca2(A,F)O5 (C2(A,F), Brownmillerite)', '7.0', '7.1'], ['CaSO4*2H2O (Gypsum)', '0.6', '1.1'], ['CaSO4*0,5H2O (Bassanite)', '0.5', '0.2'], ['CaSO4 (Anhydrite)', '0.2', '0.7'], ['SiO2 (Quartz)', '2.4', '2.5'], ['CaCO3 (Calcite)', '0.3', '0.3'], ['Ca(OH)2 (Portlandite)', '0.2', '0.3'], ['Al8[(O,OH,F)|(Si,Al)O4]4 (Mullite)', '2.1', '1.3'], ['Fe2O3 (Hematite)', '0.1', ''], ['Fe3O4 (Magnetite)', '0.1', ''], ['CaCO3 (Calcite)', '0.1', ''], ['MgO (Periclase)', '0.2', ''], ['Amorphous content', '39.7', '39.2']]",1,"Phase composition of System B (UHPC);[['Phase', 'Phase quantity in wt.% calculated by raw materials', 'Phase quantity in wt.% results from QXRD'], ['Ca3SiO5 (C3 S, Alite)', '37.4', '37.9'], ['Ca2SiO4 (C2 S, Belite)', '8.0', '8.1'], ['Ca3Al2O6 (C3A, Aluminate, cubic)', '0.6', '0.7'], ['Ca3Al2O6 (C3A, Aluminate, orth.)', '0.7', '0.5'], ['Ca2(A,F)O5 (C2(A,F), Brownmillerite)', '7.0', '7.1'], ['CaSO4*2H2O (Gypsum)', '0.6', '1.1'], ['CaSO4*0,5H2O (Bassanite)', '0.5', '0.2'], ['CaSO4 (Anhydrite)', '0.2', '0.7'], ['SiO2 (Quartz)', '2.4', '2.5'], ['CaCO3 (Calcite)', '0.3', '0.3'], ['Ca(OH)2 (Portlandite)', '0.2', '0.3'], ['Al8[(O,OH,F)|(Si,Al)O4]4 (Mullite)', '2.1', '1.3'], ['Fe2O3 (Hematite)', '0.1', ''], ['Fe3O4 (Magnetite)', '0.1', ''], ['CaCO3 (Calcite)', '0.1', ''], ['MgO (Periclase)', '0.2', ''], ['Amorphous content', '39.7', '39.2']]",0,1,1,2,S0008884608002111_4,S0008884608002111,2008-12-23
733,Chemical and physical properties of cement and SCMs,"[['', 'OPC', 'SRPC', 'Silica fume', 'Fly ash', 'Slag', 'Limestone filler'], ['SiO2 (%)', '19.8', '22.3', '94.0', '48.9', '35.0', '0.3'], ['CaO (%)', '63.2', '63.8', '0.4', '3.8', '36.1', '-'], ['Al2O3 (%)', '5.0', '3.5', '0.1', '23.3', '11.2', '-'], ['Fe2O3 (%)', '2.4', '4.0', '0.1', '14.9', '0.5', '-'], ['MgO (%)', '3.3', '2.8', '0.4', '0.7', '11.4', '-'], ['K2O (%)', '1.2', '0.4', '0.9', '1.7', '0.5', '-'], ['SO3 (%)', '3.0', '2.1', '1.3', '0.2', '3.3', '-'], ['Na2O (%)', '0.1', '0.1', '0.1', '0.6', '0.5', '-'], ['TiO2 (%)', '0.3', '-', '0.3', '-', '0.6', '-'], ['CaCO3 (%)', '-', '-', '-', '-', '-', '99.0'], ['Loss on ignition (%)', '2.5', '0.9', '4.7', '0.3', '-', '-'], ['Specific surface area (m2/kg)', '410', '377', '19,530', '280', '468', '3200'], ['Specific gravity', '3.17', '3.15', '2.12', '2.08', '2.90', '2.70'], ['C3S', '61', '54', '-', '-', '-', '-'], ['C2S', '11', '23', '-', '-', '-', '-'], ['C3A', '9', '1', '-', '-', '-', '-'], ['C4AF', '7', '14', '-', '-', '-', '-']]",1,"Chemical and physical properties of cement and SCMs;[['', 'OPC', 'SRPC', 'Silica fume', 'Fly ash', 'Slag', 'Limestone filler'], ['SiO2 (%)', '19.8', '22.3', '94.0', '48.9', '35.0', '0.3'], ['CaO (%)', '63.2', '63.8', '0.4', '3.8', '36.1', '-'], ['Al2O3 (%)', '5.0', '3.5', '0.1', '23.3', '11.2', '-'], ['Fe2O3 (%)', '2.4', '4.0', '0.1', '14.9', '0.5', '-'], ['MgO (%)', '3.3', '2.8', '0.4', '0.7', '11.4', '-'], ['K2O (%)', '1.2', '0.4', '0.9', '1.7', '0.5', '-'], ['SO3 (%)', '3.0', '2.1', '1.3', '0.2', '3.3', '-'], ['Na2O (%)', '0.1', '0.1', '0.1', '0.6', '0.5', '-'], ['TiO2 (%)', '0.3', '-', '0.3', '-', '0.6', '-'], ['CaCO3 (%)', '-', '-', '-', '-', '-', '99.0'], ['Loss on ignition (%)', '2.5', '0.9', '4.7', '0.3', '-', '-'], ['Specific surface area (m2/kg)', '410', '377', '19,530', '280', '468', '3200'], ['Specific gravity', '3.17', '3.15', '2.12', '2.08', '2.90', '2.70'], ['C3S', '61', '54', '-', '-', '-', '-'], ['C2S', '11', '23', '-', '-', '-', '-'], ['C3A', '9', '1', '-', '-', '-', '-'], ['C4AF', '7', '14', '-', '-', '-', '-']]",1,1,1,3,S0008884608002196_0,S0008884608002196,2009-02-03
734,"Chemical composition (%), mineralogical composition according to the Bogue calculation (%) and Blaine specific surface area (m2/kg) of the cement and the blast-furnace slag.","[['Cement type', 'CEM I 52.5', 'BFS', 'FA', 'CEM I 42.5', 'CEM III/A 42.5', 'CEM III/B 42.5', 'CEM III/A 32.5', 'CEM III/C 32.5'], ['CaO', '62.21', '40.38', '3.21', '63.13', '51.88', '45.17', '49.85', '43.66'], ['SiO2', '18.84', '34.35', '53.58', '21.22', '25.15', '28.78', '26.88', '31.55'], ['Al2O3', '5.39', '11.36', '26.49', '3.90', '7.39', '8.89', '8.30', '9.42'], ['Fe2O3', '3.79', '0.48', '7.01', '5.05', '2.32', '1.55', '2.01', '0.83'], ['MgO', '0.86', '7.57', '2.08', '0.89', '4', '5.80', '4.22', '4.22'], ['SO3', '3.06', '1.65', '-', '1.70', '3.29', '3.33', '2.97', '2.07'], ['CO2', '0.72', '0.25', '-', '0.39', '1.17', '1.83', '1.16', '0.97'], ['Cl-', '0.04', '0.013', '-', '0.01', '0.04', '0.04', '0.04', '0.22'], ['C3S', '59.6', '-', '-', '57.4', '-', '-', '-', '-'], ['C2S', '9.1', '-', '-', '17.6', '-', '-', '-', '-'], ['C3A', '7.9', '-', '-', '1.8', '-', '-', '-', '-'], ['C4AF', '11.5', '-', '-', '15.4', '-', '-', '-', '-'], ['Blaine', '370', '400', '275', '315', '485', '450', '345', '317'], ['SSA', '', '', '', '', '', '', '', '']]",1,"Chemical composition (%), mineralogical composition according to the Bogue calculation (%) and Blaine specific surface area (m2/kg) of the cement and the blast-furnace slag.;[['Cement type', 'CEM I 52.5', 'BFS', 'FA', 'CEM I 42.5', 'CEM III/A 42.5', 'CEM III/B 42.5', 'CEM III/A 32.5', 'CEM III/C 32.5'], ['CaO', '62.21', '40.38', '3.21', '63.13', '51.88', '45.17', '49.85', '43.66'], ['SiO2', '18.84', '34.35', '53.58', '21.22', '25.15', '28.78', '26.88', '31.55'], ['Al2O3', '5.39', '11.36', '26.49', '3.90', '7.39', '8.89', '8.30', '9.42'], ['Fe2O3', '3.79', '0.48', '7.01', '5.05', '2.32', '1.55', '2.01', '0.83'], ['MgO', '0.86', '7.57', '2.08', '0.89', '4', '5.80', '4.22', '4.22'], ['SO3', '3.06', '1.65', '-', '1.70', '3.29', '3.33', '2.97', '2.07'], ['CO2', '0.72', '0.25', '-', '0.39', '1.17', '1.83', '1.16', '0.97'], ['Cl-', '0.04', '0.013', '-', '0.01', '0.04', '0.04', '0.04', '0.22'], ['C3S', '59.6', '-', '-', '57.4', '-', '-', '-', '-'], ['C2S', '9.1', '-', '-', '17.6', '-', '-', '-', '-'], ['C3A', '7.9', '-', '-', '1.8', '-', '-', '-', '-'], ['C4AF', '11.5', '-', '-', '15.4', '-', '-', '-', '-'], ['Blaine', '370', '400', '275', '315', '485', '450', '345', '317'], ['SSA', '', '', '', '', '', '', '', '']]",1,1,1,3,S0008884609001471_1,S0008884609001471,2009-07-29
735,Characteristics of cement types used in the study.,"[['Cement type', 'Label', 'AC [%]', 'BS [cm2/g]', 'C3S [%]', 'C2S [%]', 'C3A [%]', 'C4AF [%]'], ['CEM II/A-S, 42.5R', 'C1', '>80', '4260', '32.8', '46.3', '10.4', '10.5'], ['CEM I, 42.5 N', 'C2', '>95', '2640', '60.2', '13.6', '7.2', '9.3'], ['CEM I, 42.5 N SR', 'C3', '>95', '3130', '55.9', '21.9', '2.3', '15.0'], ['CEM I, 52.5 R', 'C4', '>95', '4310', '57.7', '13.0', '6.9', '8.9']]",1,"Characteristics of cement types used in the study.;[['Cement type', 'Label', 'AC [%]', 'BS [cm2/g]', 'C3S [%]', 'C2S [%]', 'C3A [%]', 'C4AF [%]'], ['CEM II/A-S, 42.5R', 'C1', '>80', '4260', '32.8', '46.3', '10.4', '10.5'], ['CEM I, 42.5 N', 'C2', '>95', '2640', '60.2', '13.6', '7.2', '9.3'], ['CEM I, 42.5 N SR', 'C3', '>95', '3130', '55.9', '21.9', '2.3', '15.0'], ['CEM I, 52.5 R', 'C4', '>95', '4310', '57.7', '13.0', '6.9', '8.9']]",1,1,1,3,S0008884609001537_0,S0008884609001537,2009-07-25
736,"The chemical, physical and mechanical properties of CEM I 42.5R type Portland cement.","[['Oxide composition (wt.%)', 'Oxide composition (wt.%)', 'Mixed compounds (Bogue %)', 'Mixed compounds (Bogue %)', 'Mixed compounds (Bogue %)', 'Mixed compounds (Bogue %)'], ['CaO', '63.70', 'C3S', '63.01', 'C3A', '10.16'], ['SiO2', '19.14', 'C2S', '3.89', 'C4AF', '9.13'], ['Al2O3', '5.75', 'Compressive strength (MPa)', 'Compressive strength (MPa)', 'Compressive strength (MPa)', 'Compressive strength (MPa)'], ['Fe2O3', '3.00', '2 days', '2 days', '2 days', '20.4'], ['MgO', '0.90', '7 days', '7 days', '7 days', '41.1'], ['Na2O', '0.65', '28 days', '28 days', '28 days', '50.6'], ['K2O', '0.83', 'Physical properties', 'Physical properties', 'Physical properties', 'Physical properties'], ['SO3', '2.78', 'Specific gravity', 'Specific gravity', 'Specific gravity', '3.12'], ['Cl', '0.001', 'Blaine SSA (m2/kg)', 'Blaine SSA (m2/kg)', 'Blaine SSA (m2/kg)', '336'], ['Loss on ignition', '2.84', 'Volume expansion (mm)', 'Volume expansion (mm)', 'Volume expansion (mm)', '1'], ['Free CaO', '0.55', 'Consistency water (%)', 'Consistency water (%)', 'Consistency water (%)', '28.8'], ['Insoluble residue', '0.70', 'Initial setting time (min)', 'Initial setting time (min)', 'Initial setting time (min)', '135'], ['', '', 'Final setting time(min)', 'Final setting time(min)', 'Final setting time(min)', '245']]",1,"The chemical, physical and mechanical properties of CEM I 42.5R type Portland cement.;[['Oxide composition (wt.%)', 'Oxide composition (wt.%)', 'Mixed compounds (Bogue %)', 'Mixed compounds (Bogue %)', 'Mixed compounds (Bogue %)', 'Mixed compounds (Bogue %)'], ['CaO', '63.70', 'C3S', '63.01', 'C3A', '10.16'], ['SiO2', '19.14', 'C2S', '3.89', 'C4AF', '9.13'], ['Al2O3', '5.75', 'Compressive strength (MPa)', 'Compressive strength (MPa)', 'Compressive strength (MPa)', 'Compressive strength (MPa)'], ['Fe2O3', '3.00', '2 days', '2 days', '2 days', '20.4'], ['MgO', '0.90', '7 days', '7 days', '7 days', '41.1'], ['Na2O', '0.65', '28 days', '28 days', '28 days', '50.6'], ['K2O', '0.83', 'Physical properties', 'Physical properties', 'Physical properties', 'Physical properties'], ['SO3', '2.78', 'Specific gravity', 'Specific gravity', 'Specific gravity', '3.12'], ['Cl', '0.001', 'Blaine SSA (m2/kg)', 'Blaine SSA (m2/kg)', 'Blaine SSA (m2/kg)', '336'], ['Loss on ignition', '2.84', 'Volume expansion (mm)', 'Volume expansion (mm)', 'Volume expansion (mm)', '1'], ['Free CaO', '0.55', 'Consistency water (%)', 'Consistency water (%)', 'Consistency water (%)', '28.8'], ['Insoluble residue', '0.70', 'Initial setting time (min)', 'Initial setting time (min)', 'Initial setting time (min)', '135'], ['', '', 'Final setting time(min)', 'Final setting time(min)', 'Final setting time(min)', '245']]",1,1,1,3,S0008884609001677_0,S0008884609001677,2009-08-13
737,Suggested mix composition in g for 100 g of final C3S product and the resulting atomic ratios.,"[['', 'CaCO3', 'SiO2', 'Al2O3', 'MgO'], ['C3S triclinic', '131.506', '26.316', '0', '0'], ['', 'Ca/Si=3.000', '', '', ''], ['C3S monoclinic', '127.614', '25.843', '0.701', '1.177'], ['', 'Ca/Si=2.964', '', 'Al/Si=0.032', 'Mg/Si=0.068']]",1,"Suggested mix composition in g for 100 g of final C3S product and the resulting atomic ratios.;[['', 'CaCO3', 'SiO2', 'Al2O3', 'MgO'], ['C3S triclinic', '131.506', '26.316', '0', '0'], ['', 'Ca/Si=3.000', '', '', ''], ['C3S monoclinic', '127.614', '25.843', '0.701', '1.177'], ['', 'Ca/Si=2.964', '', 'Al/Si=0.032', 'Mg/Si=0.068']]",1,1,0,2,S0008884609001744_3,S0008884609001744,2009-08-20
738,Suggested mix composition in g for 100 g of final C3A product and the resulting atomic ratios.,"[['', 'CaCO3', 'Al2O3', 'NaNO3'], ['C3A cubic', '111.124', '37.736', '0'], ['', 'Ca/Al=1.500', '', ''], ['C3A orthorhombic', '98.059', '34.487', '14.496'], ['', 'Ca/Al=1.448', '', 'Na/Al=0.252']]",1,"Suggested mix composition in g for 100 g of final C3A product and the resulting atomic ratios.;[['', 'CaCO3', 'Al2O3', 'NaNO3'], ['C3A cubic', '111.124', '37.736', '0'], ['', 'Ca/Al=1.500', '', ''], ['C3A orthorhombic', '98.059', '34.487', '14.496'], ['', 'Ca/Al=1.448', '', 'Na/Al=0.252']]",1,1,0,2,S0008884609001744_5,S0008884609001744,2009-08-20
739,Suggested mix composition in g for 100 g of final C4AF product and the resulting atomic ratios.,"[['', 'CaCO3', 'Al2O3', 'Fe2O3'], ['C4AF idealized', '82.380', '20.982', '32.861'], ['', 'Ca/Al=2.000', '', 'Fe/Al=1.000'], ['C4A0.5F1.5 iron rich', '77.762', '9.903', '46.527'], ['', 'Ca/Al=4.000', '', 'Fe/Al=3.000']]",1,"Suggested mix composition in g for 100 g of final C4AF product and the resulting atomic ratios.;[['', 'CaCO3', 'Al2O3', 'Fe2O3'], ['C4AF idealized', '82.380', '20.982', '32.861'], ['', 'Ca/Al=2.000', '', 'Fe/Al=1.000'], ['C4A0.5F1.5 iron rich', '77.762', '9.903', '46.527'], ['', 'Ca/Al=4.000', '', 'Fe/Al=3.000']]",1,1,1,3,S0008884609001744_6,S0008884609001744,2009-08-20
740,Chemical properties of Portland cement CPII-F 32.,"[['Chemical composition', '% Weight'], ['SiO2', '18.6'], ['Al2O3', '4.4'], ['Fe2O3', '2.9'], ['CaO', '62.6'], ['MgO', '3.0'], ['SO3', '2.4'], ['Na2O', '0.1'], ['K2O', '0.9'], ['CO2', '4.3'], ['Free CaO (lime)', '1.3'], ['Loss on ignition', '4.8'], ['Insoluble residue', '0.7'], ['', ''], ['Major phases (Bogue)', 'Major phases (Bogue)'], ['C3S-3CaO*SiO2', '46.5'], ['C2S-2CaO*SiO2', '20.0'], ['C4AF-4CaO*Al2O3*Fe2O3', '9.7'], ['C3A-3CaO*Al2O3', '6.0'], ['CaCO3', '9.8']]",1,"Chemical properties of Portland cement CPII-F 32.;[['Chemical composition', '% Weight'], ['SiO2', '18.6'], ['Al2O3', '4.4'], ['Fe2O3', '2.9'], ['CaO', '62.6'], ['MgO', '3.0'], ['SO3', '2.4'], ['Na2O', '0.1'], ['K2O', '0.9'], ['CO2', '4.3'], ['Free CaO (lime)', '1.3'], ['Loss on ignition', '4.8'], ['Insoluble residue', '0.7'], ['', ''], ['Major phases (Bogue)', 'Major phases (Bogue)'], ['C3S-3CaO*SiO2', '46.5'], ['C2S-2CaO*SiO2', '20.0'], ['C4AF-4CaO*Al2O3*Fe2O3', '9.7'], ['C3A-3CaO*Al2O3', '6.0'], ['CaCO3', '9.8']]",1,1,1,3,S000888460900180X_0,S000888460900180X,2009-08-11
741,Characteristics of cementitious materials.,"[['', 'Cements', 'Cements', 'Cements', 'Cements', 'Supplementary cementitious materials (SCM)', 'Supplementary cementitious materials (SCM)'], ['', 'CEM III N', 'CEM I N', 'CEM I R', 'CEM I R', 'GGBS', 'Fly Ash'], ['', 'PM ES', 'PM ES', '(1)', '(2)', '', ''], ['Chemical analysis (%)', 'Chemical analysis (%)', 'Chemical analysis (%)', 'Chemical analysis (%)', 'Chemical analysis (%)', 'Chemical analysis (%)', 'Chemical analysis (%)'], ['SiO2', '28.60', '21.25', '19.45', '20.40', '34.49', '52.5'], ['Al2O3', '8.80', '3.47', '5.31', '4.70', '13.19', '27.9'], ['Fe2O3', '1.07', '4.23', '2.50', '2.95', '0.40', '5.6'], ['CaO', '50.40', '64.95', '63.06', '64.10', '41.03', '2.2'], ['SO3', '2.27', '2.65', '3.71', '3.60', '0.10', '0.6'], ['', '', '', '', '', '', ''], ['Compound composition of clinker (%)', 'Compound composition of clinker (%)', 'Compound composition of clinker (%)', 'Compound composition of clinker (%)', 'Compound composition of clinker (%)', 'Compound composition of clinker (%)', 'Compound composition of clinker (%)'], ['C3S', '66.4', '73.5', '65.7', '63.6', '-', '-'], ['C2S', '5.6', '5.5', '10.0', '13.4', '-', '-'], ['C3A', '11.4', '2.0', '10.6', '7.6', '-', '-'], ['C4AF', '5.4', '12.9', '8.0', '9.4', '-', '-'], ['', '', '', '', '', '', ''], ['Physical properties', 'Physical properties', 'Physical properties', 'Physical properties', 'Physical properties', 'Physical properties', 'Physical properties'], ['Blaine fineness (cm2/gr)', '4300', '3650', '4285', '4130', '4620', '3840'], ['Normal comp. strength (MPa)', '57.9', '62.6', '65.5', '65.5', '-', '-']]",1,"Characteristics of cementitious materials.;[['', 'Cements', 'Cements', 'Cements', 'Cements', 'Supplementary cementitious materials (SCM)', 'Supplementary cementitious materials (SCM)'], ['', 'CEM III N', 'CEM I N', 'CEM I R', 'CEM I R', 'GGBS', 'Fly Ash'], ['', 'PM ES', 'PM ES', '(1)', '(2)', '', ''], ['Chemical analysis (%)', 'Chemical analysis (%)', 'Chemical analysis (%)', 'Chemical analysis (%)', 'Chemical analysis (%)', 'Chemical analysis (%)', 'Chemical analysis (%)'], ['SiO2', '28.60', '21.25', '19.45', '20.40', '34.49', '52.5'], ['Al2O3', '8.80', '3.47', '5.31', '4.70', '13.19', '27.9'], ['Fe2O3', '1.07', '4.23', '2.50', '2.95', '0.40', '5.6'], ['CaO', '50.40', '64.95', '63.06', '64.10', '41.03', '2.2'], ['SO3', '2.27', '2.65', '3.71', '3.60', '0.10', '0.6'], ['', '', '', '', '', '', ''], ['Compound composition of clinker (%)', 'Compound composition of clinker (%)', 'Compound composition of clinker (%)', 'Compound composition of clinker (%)', 'Compound composition of clinker (%)', 'Compound composition of clinker (%)', 'Compound composition of clinker (%)'], ['C3S', '66.4', '73.5', '65.7', '63.6', '-', '-'], ['C2S', '5.6', '5.5', '10.0', '13.4', '-', '-'], ['C3A', '11.4', '2.0', '10.6', '7.6', '-', '-'], ['C4AF', '5.4', '12.9', '8.0', '9.4', '-', '-'], ['', '', '', '', '', '', ''], ['Physical properties', 'Physical properties', 'Physical properties', 'Physical properties', 'Physical properties', 'Physical properties', 'Physical properties'], ['Blaine fineness (cm2/gr)', '4300', '3650', '4285', '4130', '4620', '3840'], ['Normal comp. strength (MPa)', '57.9', '62.6', '65.5', '65.5', '-', '-']]",1,1,1,3,S0008884609001811_0,S0008884609001811,2009-09-03
742,"Composition of Aalborg white cement used (courtesy of LCM, EPFL, Switzerland)","[['Compound', '% in Aalborg'], ['Alite (C3S)', '68.5'], ['Belite (C2S)', '17.1'], ['C3A', '7.6'], ['C4AF', '0.0'], ['CaO', '0.6'], ['MgO', '0.7'], ['Gypsum (CS-H2)', '2.7'], ['Semihydrate (CS-H1/2)', '0.6'], ['Anhydrite (CS-)', '0.4'], ['CaCO3', '0.9'], ['CH', '0.5'], ['SiO2', '0.6']]",1,"Composition of Aalborg white cement used (courtesy of LCM, EPFL, Switzerland);[['Compound', '% in Aalborg'], ['Alite (C3S)', '68.5'], ['Belite (C2S)', '17.1'], ['C3A', '7.6'], ['C4AF', '0.0'], ['CaO', '0.6'], ['MgO', '0.7'], ['Gypsum (CS-H2)', '2.7'], ['Semihydrate (CS-H1/2)', '0.6'], ['Anhydrite (CS-)', '0.4'], ['CaCO3', '0.9'], ['CH', '0.5'], ['SiO2', '0.6']]",1,1,1,3,S0008884606001918_1,S0008884606001918,2007-02-05
743,Mineralogical composition and Blaine fineness of the cements,"[['Series', 'Content (%)', 'Content (%)', 'Content (%)', 'Content (%)', 'Content (%)', 'Content (%)', 'Content (%)', 'Content (%)', 'Blaine fineness (m2 kg-1)'], ['Series', 'C3S', 'C2S', 'C3A', 'C4AF', 'Gypsum', 'CaCO3', 'Free CaO', 'Alkalis', 'Blaine fineness (m2 kg-1)'], ['2', '57.3', '24.0', '3.0', '7.6', '4.4', '1.8', '0.53', 'Na2O=0.43', '317'], ['2', '57.3', '24.0', '3.0', '7.6', '4.4', '1.8', '0.53', 'K2O=0.43', ''], ['2*', '63.9', '15.0', '3.8', '5.4', '4.8', '2.7', '0.99', 'Na2O=0.19', '320'], ['2*', '63.9', '15.0', '3.8', '5.4', '4.8', '2.7', '0.99', 'K2O=0.26', ''], ['3', '57.6', '17.8', '2.2', '12.6', '6.2', '2.0', '0.71', 'Na2O=0.12', '355'], ['3', '57.6', '17.8', '2.2', '12.6', '6.2', '2.0', '0.71', 'K2O=0.30', ''], ['4', '59.1', '14.5', '9.1', '9.0', '', '', '0.97', 'Na2Oeq.=0.81', '353']]",1,"Mineralogical composition and Blaine fineness of the cements;[['Series', 'Content (%)', 'Content (%)', 'Content (%)', 'Content (%)', 'Content (%)', 'Content (%)', 'Content (%)', 'Content (%)', 'Blaine fineness (m2 kg-1)'], ['Series', 'C3S', 'C2S', 'C3A', 'C4AF', 'Gypsum', 'CaCO3', 'Free CaO', 'Alkalis', 'Blaine fineness (m2 kg-1)'], ['2', '57.3', '24.0', '3.0', '7.6', '4.4', '1.8', '0.53', 'Na2O=0.43', '317'], ['2', '57.3', '24.0', '3.0', '7.6', '4.4', '1.8', '0.53', 'K2O=0.43', ''], ['2*', '63.9', '15.0', '3.8', '5.4', '4.8', '2.7', '0.99', 'Na2O=0.19', '320'], ['2*', '63.9', '15.0', '3.8', '5.4', '4.8', '2.7', '0.99', 'K2O=0.26', ''], ['3', '57.6', '17.8', '2.2', '12.6', '6.2', '2.0', '0.71', 'Na2O=0.12', '355'], ['3', '57.6', '17.8', '2.2', '12.6', '6.2', '2.0', '0.71', 'K2O=0.30', ''], ['4', '59.1', '14.5', '9.1', '9.0', '', '', '0.97', 'Na2Oeq.=0.81', '353']]",1,1,1,3,S0008884606003061_2,S0008884606003061,2007-01-03
744,Phase composition (expressed as %) of fresh cement (upper line) and clinker (lower line- standard deviation is indicated between brackets),"[['C3S', 'C2S', 'C3A', 'C4AF', 'b-hemihydrate', 'CaO', 'Ca(OH)2', 'CaCO3'], ['67.8(+/-0.1)', '9.7(+/-0.3)', '10.4(+/-0.2)', '6.9(+/-0.2)', '2.2(+/-0.1)', '0.5(+/-0.05)', '0.7(+/-0.08)', '1.8(+/-0.2)'], ['68.9(+/-0.1)', '11.4(+/-0.3)', '9.1(+/-0.2)', '8.2(+/-0.2)', '/', '0.7(+/-0.05)', '0.5(+/-0.08)', '1.5(+/-0.2)']]",1,"Phase composition (expressed as %) of fresh cement (upper line) and clinker (lower line- standard deviation is indicated between brackets);[['C3S', 'C2S', 'C3A', 'C4AF', 'b-hemihydrate', 'CaO', 'Ca(OH)2', 'CaCO3'], ['67.8(+/-0.1)', '9.7(+/-0.3)', '10.4(+/-0.2)', '6.9(+/-0.2)', '2.2(+/-0.1)', '0.5(+/-0.05)', '0.7(+/-0.08)', '1.8(+/-0.2)'], ['68.9(+/-0.1)', '11.4(+/-0.3)', '9.1(+/-0.2)', '8.2(+/-0.2)', '/', '0.7(+/-0.05)', '0.5(+/-0.08)', '1.5(+/-0.2)']]",0,1,1,2,S0008884607000579_2,S0008884607000579,2007-03-01
