Repository: zakidotai/cemcat

# CemCat Streamlit Hosting Bundle

This folder is ready to be pushed to GitHub and deployed on Streamlit Cloud.

## Files included

- `streamlit_app.py` (main app)
- `requirements.txt`
- `data/ner_cems_40k.csv`
- `data/pii_abs.json`
- `data/clinker_comps_with_dates.csv`
- `upload/composition_cls_slag_updated.csv`

## Local run

```bash
streamlit run streamlit_app.py
```

File: crystalline_composition_gpt4_with_pii_tid_dates.csv (part 30 of 101)
,caption,tables,Label,text,pred_0,pred_1,pred_2,all_pred,pii_tid,pii,date
745,Composition of the laboratory cements before a) and after b) the leaching process and of the limestone filler used in the study,"[['Chemical composition [wt.%]', 'Chemical composition [wt.%]', 'Chemical composition [wt.%]', 'Chemical composition [wt.%]', 'Chemical composition [wt.%]', 'Chemical composition [wt.%]', 'Chemical composition [wt.%]', 'Chemical composition [wt.%]'], ['', 'a) Initial', 'a) Initial', 'a) Initial', 'b) Leached', 'b) Leached', 'b) Leached', 'b) Leached'], ['', 'HS', 'OPC', 'Limestone', 'HS', 'HS', 'OPC', 'OPC'], ['SiO2', '19.2', '20.1', '0.05', '19.2', '(+-0)', '20.1', '(+-0)'], ['Al2O3', '4.7', '4.4', '0.10', '4.7', '(+-0)', '4.4', '(+-0)'], ['Fe2O3', '7.2', '2.7', '0.02', '7.0', '(-3)', '2.6', '(-3)'], ['CaO', '62.2', '63.7', '55.9', '34.6', '(-44)', '38.2', '(-40)'], ['MgO', '1.5', '1.6', '0.16', '1.5', '(+-0)', '1.5', '(-6)'], ['K2O', '1.1', '0.9', '0.01', '0.01', '(-99)', '0.02', '(-98)'], ['Na2O', '0.13', '0.15', '0.01', '0.01', '(-92)', '0.01', '(-93)'], ['SO3', '1.9', '2.9', '0.01', '1.7', '(-11)', '2.7', '(-7)'], ['CO2', '0.1', '0.2', '43.7', '0.4', '(+300)', '0.5', '(+150)'], ['CaOfree', '0.6', '0.9', '', '', '', '', ''], ['LOI', '0.7', '1.2', '', '', '', '', ''], ['Total', '99.3', '98.8', '99.9', '', '', '', ''], ['Surface area [cm2/g]', '3500', '3500', '5800', '', '', '', ''], ['', '', '', '', '', '', '', ''], ['Mineralogical composition [wt.%]', 'Mineralogical composition [wt.%]', 'Mineralogical composition [wt.%]', 'Mineralogical composition [wt.%]', 'Mineralogical composition [wt.%]', 'Mineralogical composition [wt.%]', 'Mineralogical composition [wt.%]', 'Mineralogical composition [wt.%]'], ['C3S', '62', '66', '', '', '', '', ''], ['C2S', '9', '10', '', '', '', '', ''], ['C3A', '0.4', '7', '', '', '', '', ''], ['C4AF', '22', '8', '', '', '', '', '']]",1,"Composition of the laboratory cements before a) and after b) the leaching process and of the limestone filler used in the study;[['Chemical composition [wt.%]', 'Chemical composition [wt.%]', 'Chemical composition [wt.%]', 'Chemical composition [wt.%]', 'Chemical composition [wt.%]', 'Chemical composition [wt.%]', 'Chemical composition [wt.%]', 'Chemical composition [wt.%]'], ['', 'a) Initial', 'a) Initial', 'a) Initial', 'b) Leached', 'b) Leached', 'b) Leached', 'b) Leached'], ['', 'HS', 'OPC', 'Limestone', 'HS', 'HS', 'OPC', 'OPC'], ['SiO2', '19.2', '20.1', '0.05', '19.2', '(+-0)', '20.1', '(+-0)'], ['Al2O3', '4.7', '4.4', '0.10', '4.7', '(+-0)', '4.4', '(+-0)'], ['Fe2O3', '7.2', '2.7', '0.02', '7.0', '(-3)', '2.6', '(-3)'], ['CaO', '62.2', '63.7', '55.9', '34.6', '(-44)', '38.2', '(-40)'], ['MgO', '1.5', '1.6', '0.16', '1.5', '(+-0)', '1.5', '(-6)'], ['K2O', '1.1', '0.9', '0.01', '0.01', '(-99)', '0.02', '(-98)'], ['Na2O', '0.13', '0.15', '0.01', '0.01', '(-92)', '0.01', '(-93)'], ['SO3', '1.9', '2.9', '0.01', '1.7', '(-11)', '2.7', '(-7)'], ['CO2', '0.1', '0.2', '43.7', '0.4', '(+300)', '0.5', '(+150)'], ['CaOfree', '0.6', '0.9', '', '', '', '', ''], ['LOI', '0.7', '1.2', '', '', '', '', ''], ['Total', '99.3', '98.8', '99.9', '', '', '', ''], ['Surface area [cm2/g]', '3500', '3500', '5800', '', '', '', ''], ['', '', '', '', '', '', '', ''], ['Mineralogical composition [wt.%]', 'Mineralogical composition [wt.%]', 'Mineralogical composition [wt.%]', 'Mineralogical composition [wt.%]', 'Mineralogical composition [wt.%]', 'Mineralogical composition [wt.%]', 'Mineralogical composition [wt.%]', 'Mineralogical composition [wt.%]'], ['C3S', '62', '66', '', '', '', '', ''], ['C2S', '9', '10', '', '', '', '', ''], ['C3A', '0.4', '7', '', '', '', '', ''], ['C4AF', '22', '8', '', '', '', '', '']]",1,1,1,3,S0008884607002839_0,S0008884607002839,2007-12-31
746,Mineralogical analysis of each cement (volume fraction).,"[['Cement name', 'Type', 'C3S (alite)', 'C2S (belite)', 'C3A (aluminate)', 'C4AF (ferrite)'], ['CCRL 116', 'ASTM Type I', '0.6708', '0.2217', '0.0711', '0.0364'], ['CCRL 140', 'ASTM Type I', '0.6576', '0.1800', '0.0994', '0.0633'], ['MA 165', 'ASTM Type V', '0.6885', '0.1775', '0.0313', '0.1027'], ['MA 178', 'White', '0.6704', '0.2554', '0.0731', '0.0000'], ['CCRL 141', 'ASTM Type I', '0.6826', '0.1147', '0.1237', '0.0790'], ['CCRL 152', 'ASTM Type I', '0.7343', '0.0938', '0.1311', '0.0407'], ['MA 157', 'ASTM Type I', '0.6652', '0.1710', '0.0988', '0.0650'], ['MA 160', 'ASTM Type I', '0.5213', '0.3612', '0.0507', '0.0668']]",1,"Mineralogical analysis of each cement (volume fraction).;[['Cement name', 'Type', 'C3S (alite)', 'C2S (belite)', 'C3A (aluminate)', 'C4AF (ferrite)'], ['CCRL 116', 'ASTM Type I', '0.6708', '0.2217', '0.0711', '0.0364'], ['CCRL 140', 'ASTM Type I', '0.6576', '0.1800', '0.0994', '0.0633'], ['MA 165', 'ASTM Type V', '0.6885', '0.1775', '0.0313', '0.1027'], ['MA 178', 'White', '0.6704', '0.2554', '0.0731', '0.0000'], ['CCRL 141', 'ASTM Type I', '0.6826', '0.1147', '0.1237', '0.0790'], ['CCRL 152', 'ASTM Type I', '0.7343', '0.0938', '0.1311', '0.0407'], ['MA 157', 'ASTM Type I', '0.6652', '0.1710', '0.0988', '0.0650'], ['MA 160', 'ASTM Type I', '0.5213', '0.3612', '0.0507', '0.0668']]",1,1,1,3,S0008884609003615_0,S0008884609003615,2010-01-13
747,Chemical composition of the OPC and eco-cement clinkers,"[['', 'OPC', 'ECO-I', 'ECO-II', 'ECO-III'], ['Composition', '', '', '', ''], ['SiO2 (%)', '20.04', '21.14', '23.11', '22.53'], ['Al2O3 (%)', '5.35', '7.55', '7.24', '8.32'], ['Fe2O3 (%)', '3.44', '3.58', '3.45', '4.64'], ['CaO (%)', '63.16', '64.55', '63.17', '61.18'], ['MgO (%)', '2.31', '1.28', '1.17', '1.11'], ['SO3 (%)', '2.03', '0.38', '0.41', '0.45'], ['R2O (%)', '0.56', '0.24', '0.21', '0.18'], ['TiO2 (%)', '0.27', '0.33', '0.27', '0.31'], ['P2O5 (%)', 'ND', '0.48', '0.50', '0.85'], ['f-CaO (%)', '0.23', '0.30', '0.30', '0.20'], ['Cu (mg/Kg)', '814', '3838', '3326', '4844'], ['Cr (mg/Kg)', 'ND', 'ND', 'ND', 'ND'], ['Cd (mg/Kg)', 'ND', 'ND', 'ND', 'ND'], ['Pb (mg/Kg)', '964', '2114', '1076', '2794'], ['Zn (mg/Kg)', '2212', '3128', '2916', '3418'], ['Constituents', '', '', '', ''], ['C3S (%)', '51.01', '45.15', '26.74', '13.98'], ['C2S (%)', '23.21', '26.55', '46.08', '54.05'], ['C3A (%)', '8.21', '13.95', '13.35', '14.20'], ['C4AF (%)', '10.32', '10.89', '10.50', '14.12']]",1,"Chemical composition of the OPC and eco-cement clinkers;[['', 'OPC', 'ECO-I', 'ECO-II', 'ECO-III'], ['Composition', '', '', '', ''], ['SiO2 (%)', '20.04', '21.14', '23.11', '22.53'], ['Al2O3 (%)', '5.35', '7.55', '7.24', '8.32'], ['Fe2O3 (%)', '3.44', '3.58', '3.45', '4.64'], ['CaO (%)', '63.16', '64.55', '63.17', '61.18'], ['MgO (%)', '2.31', '1.28', '1.17', '1.11'], ['SO3 (%)', '2.03', '0.38', '0.41', '0.45'], ['R2O (%)', '0.56', '0.24', '0.21', '0.18'], ['TiO2 (%)', '0.27', '0.33', '0.27', '0.31'], ['P2O5 (%)', 'ND', '0.48', '0.50', '0.85'], ['f-CaO (%)', '0.23', '0.30', '0.30', '0.20'], ['Cu (mg/Kg)', '814', '3838', '3326', '4844'], ['Cr (mg/Kg)', 'ND', 'ND', 'ND', 'ND'], ['Cd (mg/Kg)', 'ND', 'ND', 'ND', 'ND'], ['Pb (mg/Kg)', '964', '2114', '1076', '2794'], ['Zn (mg/Kg)', '2212', '3128', '2916', '3418'], ['Constituents', '', '', '', ''], ['C3S (%)', '51.01', '45.15', '26.74', '13.98'], ['C2S (%)', '23.21', '26.55', '46.08', '54.05'], ['C3A (%)', '8.21', '13.95', '13.35', '14.20'], ['C4AF (%)', '10.32', '10.89', '10.50', '14.12']]",1,1,1,3,S0008884605001675_2,S0008884605001675,2005-08-15
748,Chemical and phase composition of the investigated cement,"[['Chemical composition (% wt)', 'Chemical composition (% wt)', 'Phase composition (% wt)', 'Phase composition (% wt)', 'Phase composition (% wt)'], ['Oxides', 'XRF analysis', 'Phases', 'XRF analysis and Bogue approximation', 'XRD analysis and Rietveld quantification'], ['CaO', '67.11%', 'C3S', '67.5%', '69.4%'], ['SiO2', '21.18%', 'C2S', '9.8%', '9.3%'], ['Al2O3', '4.29%', 'C3A', '8.3%', '8.3%'], ['SO3', '4.65%', 'C4AF', '5.5%', '3.1%'], ['Fe2O3', '1.82%', 'Gypsum', '4.65%', '3.6%'], ['MgO', '0.5%', 'CaCO3', '-', '4.9%'], ['TiO2', '0.21%', 'Anhydrite', '-', '1.2%'], ['P2O5', '0.23%', 'Quartz', '-', '0.2%'], ['Na2O', '0.19%', '', '', ''], ['K2O', '0.11%', '', '', '']]",1,"Chemical and phase composition of the investigated cement;[['Chemical composition (% wt)', 'Chemical composition (% wt)', 'Phase composition (% wt)', 'Phase composition (% wt)', 'Phase composition (% wt)'], ['Oxides', 'XRF analysis', 'Phases', 'XRF analysis and Bogue approximation', 'XRD analysis and Rietveld quantification'], ['CaO', '67.11%', 'C3S', '67.5%', '69.4%'], ['SiO2', '21.18%', 'C2S', '9.8%', '9.3%'], ['Al2O3', '4.29%', 'C3A', '8.3%', '8.3%'], ['SO3', '4.65%', 'C4AF', '5.5%', '3.1%'], ['Fe2O3', '1.82%', 'Gypsum', '4.65%', '3.6%'], ['MgO', '0.5%', 'CaCO3', '-', '4.9%'], ['TiO2', '0.21%', 'Anhydrite', '-', '1.2%'], ['P2O5', '0.23%', 'Quartz', '-', '0.2%'], ['Na2O', '0.19%', '', '', ''], ['K2O', '0.11%', '', '', '']]",1,1,1,3,S0008884605001912_0,S0008884605001912,2005-10-03
749,Chemical compositions of Portland cement Type I- Lafarge,"[['Chemical data', 'SiO2', 'CaO', 'Al2O3', 'Fe2O3', 'C3S', 'C3A'], ['Percent', '20.4', '65.3', '4.8', '2.8', '68', '8']]",1,"Chemical compositions of Portland cement Type I- Lafarge;[['Chemical data', 'SiO2', 'CaO', 'Al2O3', 'Fe2O3', 'C3S', 'C3A'], ['Percent', '20.4', '65.3', '4.8', '2.8', '68', '8']]",1,1,1,3,S000888460500195X_0,S000888460500195X,2005-10-13
750,Typical mineralogical composition of Portland cements [2],"[['Cement type', 'Cement type', 'C3S', 'C2S', 'C3A', 'C4AF', 'CaSO4', 'MgO'], ['I', 'Ordinary Portland', '45', '27', '11', '8', '3.1', '1.4'], ['II', 'Moderate heat evolution', '44', '31', '5', '13', '3.8', '2.5'], ['III', 'High early strength', '53', '19', '11', '9', '4.0', '2.0'], ['IV', 'Low heat evolution', '28', '49', '4', '12', '3.2', '1.8'], ['Va', 'Sulfate resistant', '38', '43', '4', '9', '2.7', '1.9'], ['Vb', 'Rapid hardening', '66', '11', '8', '9', '4.2', '1.1'], ['Vc', 'Super rapid hardening', '68', '5', '9', '8', '5.1', '2.0']]",1,"Typical mineralogical composition of Portland cements [2];[['Cement type', 'Cement type', 'C3S', 'C2S', 'C3A', 'C4AF', 'CaSO4', 'MgO'], ['I', 'Ordinary Portland', '45', '27', '11', '8', '3.1', '1.4'], ['II', 'Moderate heat evolution', '44', '31', '5', '13', '3.8', '2.5'], ['III', 'High early strength', '53', '19', '11', '9', '4.0', '2.0'], ['IV', 'Low heat evolution', '28', '49', '4', '12', '3.2', '1.8'], ['Va', 'Sulfate resistant', '38', '43', '4', '9', '2.7', '1.9'], ['Vb', 'Rapid hardening', '66', '11', '8', '9', '4.2', '1.1'], ['Vc', 'Super rapid hardening', '68', '5', '9', '8', '5.1', '2.0']]",1,1,1,3,S0008884605001961_0,S0008884605001961,2005-10-06
751,The chemical and mineralogical composition of Australian and Korean cements used in this study,"[['Australian cement', 'Australian cement', 'Australian cement', 'Australian cement', 'Korean cement', 'Korean cement', 'Korean cement', 'Korean cement'], ['Compound', '%', 'Mineral', '%', 'Compound', '%', 'Mineral', '%'], ['CaO', '64.5', 'C3S', '66.4', 'CaO', '62.4', 'C3S', '41.7'], ['SiO2', '20.2', 'C2S', '8.1', 'SiO2', '20.7', 'C2S', '27.9'], ['Al2O3', '4.4', 'C3A', '4.4', 'Al2O3', '6.8', 'C3A', '12.7'], ['Fe2O3', '3.6', 'C4AF', '11.0', 'Fe2O3', '3.1', 'C4AF', '9.4'], ['SO3', '3.0', 'CaSO4', '5.1', 'SO3', '1.7', 'CaSO4', '2.9'], ['MgO', '1.5', '', '', 'MgO', '3.3', '', '']]",1,"The chemical and mineralogical composition of Australian and Korean cements used in this study;[['Australian cement', 'Australian cement', 'Australian cement', 'Australian cement', 'Korean cement', 'Korean cement', 'Korean cement', 'Korean cement'], ['Compound', '%', 'Mineral', '%', 'Compound', '%', 'Mineral', '%'], ['CaO', '64.5', 'C3S', '66.4', 'CaO', '62.4', 'C3S', '41.7'], ['SiO2', '20.2', 'C2S', '8.1', 'SiO2', '20.7', 'C2S', '27.9'], ['Al2O3', '4.4', 'C3A', '4.4', 'Al2O3', '6.8', 'C3A', '12.7'], ['Fe2O3', '3.6', 'C4AF', '11.0', 'Fe2O3', '3.1', 'C4AF', '9.4'], ['SO3', '3.0', 'CaSO4', '5.1', 'SO3', '1.7', 'CaSO4', '2.9'], ['MgO', '1.5', '', '', 'MgO', '3.3', '', '']]",1,1,1,3,S0008884605001961_2,S0008884605001961,2005-10-06
752,Comparison of compressive strength on mineral composition of Portland cement [16],"[['', 'Compressive strength (kgf/cm2)', 'Compressive strength (kgf/cm2)', 'Compressive strength (kgf/cm2)'], ['', '7 days', '28 days', '1 year'], ['C3S', '322', '466', '584'], ['b-C2S', '24', '42', '325'], ['C3A', '118', '124', '0'], ['C4AF', '300', '384', '595']]",1,"Comparison of compressive strength on mineral composition of Portland cement [16];[['', 'Compressive strength (kgf/cm2)', 'Compressive strength (kgf/cm2)', 'Compressive strength (kgf/cm2)'], ['', '7 days', '28 days', '1 year'], ['C3S', '322', '466', '584'], ['b-C2S', '24', '42', '325'], ['C3A', '118', '124', '0'], ['C4AF', '300', '384', '595']]",0,1,1,2,S0008884605001961_5,S0008884605001961,2005-10-06
753,"Quantitative phase analyses of the hydraulic lime samples, errors in parenthesis","[['Phases', '1   (%)', '2   (%)', '3 (%)'], ['C3S', '11.6(2)', '4.2(2)', '2.5(3)'], ['C2S', '9.0(3)', '30.1(1)', '24.1(2)'], ['C3A', 'n.d.', 'n.d.', '1.4(2)'], ['C4AF', '2.2(4)', '-', '-'], ['Calcite', '46.9(1)', '22.8(2)', '16.3(2)'], ['Dolomite', '1.3(3)', '-', '-'], ['Ca(OH)2', '-', '19.3(2)', '42.0(2)'], ['Quartz', '4.2(3)', '5.1(4)', '2.8(3)'], ['Gehlenite', '-', '1.2(3)', '0.6(2)'], ['Periclase', '-', '1.3(3)', '-'], ['Anhydrite', '1.5(3)', '1.1(3)', '-'], ['Gypsum', '2.2(3)', '-', '-'], ['Amorphous', '21.3(2.2)', '14.9(2.0)', '10.1(1.6)']]",1,"Quantitative phase analyses of the hydraulic lime samples, errors in parenthesis;[['Phases', '1   (%)', '2   (%)', '3 (%)'], ['C3S', '11.6(2)', '4.2(2)', '2.5(3)'], ['C2S', '9.0(3)', '30.1(1)', '24.1(2)'], ['C3A', 'n.d.', 'n.d.', '1.4(2)'], ['C4AF', '2.2(4)', '-', '-'], ['Calcite', '46.9(1)', '22.8(2)', '16.3(2)'], ['Dolomite', '1.3(3)', '-', '-'], ['Ca(OH)2', '-', '19.3(2)', '42.0(2)'], ['Quartz', '4.2(3)', '5.1(4)', '2.8(3)'], ['Gehlenite', '-', '1.2(3)', '0.6(2)'], ['Periclase', '-', '1.3(3)', '-'], ['Anhydrite', '1.5(3)', '1.1(3)', '-'], ['Gypsum', '2.2(3)', '-', '-'], ['Amorphous', '21.3(2.2)', '14.9(2.0)', '10.1(1.6)']]",0,1,1,2,S0008884605000529_4,S0008884605000529,2005-03-05
754,Mineralogical composition of the produced Portland cement clinkers,"[['Mineralogical phases', 'Cement clinkers composition (%)', 'Cement clinkers composition (%)'], ['Mineralogical phases', '(PC)Ref', '(PC)J/A'], ['C3S', '48.91', '49.6'], ['C2S', '24.43', '27.3'], ['C3A', '6.95', '3.8'], ['C4AF', '10.67', '12.5']]",1,"Mineralogical composition of the produced Portland cement clinkers;[['Mineralogical phases', 'Cement clinkers composition (%)', 'Cement clinkers composition (%)'], ['Mineralogical phases', '(PC)Ref', '(PC)J/A'], ['C3S', '48.91', '49.6'], ['C2S', '24.43', '27.3'], ['C3A', '6.95', '3.8'], ['C4AF', '10.67', '12.5']]",1,1,1,3,S0008884605000815_4,S0008884605000815,2005-06-04
755,Chemical and mineralogical compositions of cements (C1 and C2) and fly ash (FAC and FAA),"[['Oxides', 'Cement C1 (%)', 'Cement C2 (%)', 'Fly ash FAC (%)', 'Fly ash FAA (%)', 'Minerals (Bogue)', 'Cement C1 (%)', 'Cement C2 (%)'], ['SiO2', '19.8', '18.7', '52.5', '57.3', 'C2S', '10', '10'], ['CaO', '63.9', '63.0', '2.2', '1.0', 'C3S', '61', '58'], ['Al2O3', '4.5', '5.5', '27.9', '24.6', 'C3A', '7', '11'], ['Fe2O3', '3.2', '2.4', '5.6', '5.0', 'C4AF', '10', '7'], ['MgO', '1.1', '3.2', '1.0', '0.6', 'Gypsum', '7', '7'], ['Na2O eq', '1.2', '0.6', '3.7', '7.8', 'Other', '5', '7'], ['SO3', '3.1', '3.0', '0.6', '0.2', '', '', ''], ['L.O.I.', '0.9', '1.4', '3.3', '5.7', '', '', '']]",1,"Chemical and mineralogical compositions of cements (C1 and C2) and fly ash (FAC and FAA);[['Oxides', 'Cement C1 (%)', 'Cement C2 (%)', 'Fly ash FAC (%)', 'Fly ash FAA (%)', 'Minerals (Bogue)', 'Cement C1 (%)', 'Cement C2 (%)'], ['SiO2', '19.8', '18.7', '52.5', '57.3', 'C2S', '10', '10'], ['CaO', '63.9', '63.0', '2.2', '1.0', 'C3S', '61', '58'], ['Al2O3', '4.5', '5.5', '27.9', '24.6', 'C3A', '7', '11'], ['Fe2O3', '3.2', '2.4', '5.6', '5.0', 'C4AF', '10', '7'], ['MgO', '1.1', '3.2', '1.0', '0.6', 'Gypsum', '7', '7'], ['Na2O eq', '1.2', '0.6', '3.7', '7.8', 'Other', '5', '7'], ['SO3', '3.1', '3.0', '0.6', '0.2', '', '', ''], ['L.O.I.', '0.9', '1.4', '3.3', '5.7', '', '', '']]",1,1,1,3,S0008884604003126_0,S0008884604003126,2004-11-10
756,The physical and chemical properties of fly ash and OPC,"[['', 'PR/BA', 'TU', 'CA', 'OPC'], ['Ignition loss (%)', '1.8', '0.1', '2.3', '0.77'], ['SiO2 (%)', '68.8', '57.4', '58.6', '20.84'], ['Al2O3 (%)', '18.5', '23.47', '25.11', '5.95'], ['Fe2O3 (%)', '3.79', '7.71', '5.02', '2.62'], ['CaO (%)', '0.76', '3.22', '2.8', '63.63'], ['MgO (%)', '0.46', '1.25', '1.13', '1.79'], ['Na2O (%)', '0.19', '0.11', '0.21', '0.18'], ['K2O (%)', '0.69', '1.91', '1.32', '0.33'], ['TiO2 (%)', '-', '1.06', '-', '0.34'], ['MnO (%)', '-', '0.12', '-', '0.1'], ['Density (kg/m3)', '2130', '2300', '2260', '3150'], ['Bulk specific density (%)', '57.3', '69.1', '59.5', '-'], ['Blaine surface area (m2/kg)', '279', '210', '426', '347'], ['Particle smaller than 45 mm (%)', '21', '28', '12', '-'], ['C3S', '-', '-', '-', '51.2'], ['C2S', '-', '-', '-', '21.2'], ['C3A', '-', '-', '-', '11.3'], ['C4AF', '-', '-', '-', '8']]",1,"The physical and chemical properties of fly ash and OPC;[['', 'PR/BA', 'TU', 'CA', 'OPC'], ['Ignition loss (%)', '1.8', '0.1', '2.3', '0.77'], ['SiO2 (%)', '68.8', '57.4', '58.6', '20.84'], ['Al2O3 (%)', '18.5', '23.47', '25.11', '5.95'], ['Fe2O3 (%)', '3.79', '7.71', '5.02', '2.62'], ['CaO (%)', '0.76', '3.22', '2.8', '63.63'], ['MgO (%)', '0.46', '1.25', '1.13', '1.79'], ['Na2O (%)', '0.19', '0.11', '0.21', '0.18'], ['K2O (%)', '0.69', '1.91', '1.32', '0.33'], ['TiO2 (%)', '-', '1.06', '-', '0.34'], ['MnO (%)', '-', '0.12', '-', '0.1'], ['Density (kg/m3)', '2130', '2300', '2260', '3150'], ['Bulk specific density (%)', '57.3', '69.1', '59.5', '-'], ['Blaine surface area (m2/kg)', '279', '210', '426', '347'], ['Particle smaller than 45 mm (%)', '21', '28', '12', '-'], ['C3S', '-', '-', '-', '51.2'], ['C2S', '-', '-', '-', '21.2'], ['C3A', '-', '-', '-', '11.3'], ['C4AF', '-', '-', '-', '8']]",1,1,1,3,S0008884604003199_0,S0008884604003199,2004-10-22
757,Chemical compositions of Portland cement Type I -- Lafarge,"[['Chemical data', 'SiO2', 'CaO', 'Al2O3', 'Fe2O3', 'C3S', 'C3A'], ['Percent', '20.4', '65.3', '4.8', '2.8', '68', '8']]",1,"Chemical compositions of Portland cement Type I -- Lafarge;[['Chemical data', 'SiO2', 'CaO', 'Al2O3', 'Fe2O3', 'C3S', 'C3A'], ['Percent', '20.4', '65.3', '4.8', '2.8', '68', '8']]",1,1,1,3,S000888460500195X_0,S000888460500195X,2005-10-13
758,Chemical oxide analyses and Bogue potential compositions for five cements examined (% by weight),"[['Component', 'Cement', 'Cement', 'Cement', 'Cement', 'Cement'], ['Component', '1', '2', '3', '4', '5'], ['Component', 'Characteristic', 'Characteristic', 'Characteristic', 'Characteristic', 'Characteristic'], ['Component', 'Low C3A', 'Mod C3A/Mod Na2Oeq', 'High C3A', 'Low Na2Oeq', 'High Na2Oeq'], ['SiO2', '21.00', '20.98', '19.29', '20.44', '20.13'], ['Al2O3', '3.62', '4.72', '5.62', '5.24', '5.48'], ['Fe2O3', '3.47', '2.99', '2.82', '3.99', '3.26'], ['CaO', '62.52', '63.56', '64.21', '63.22', '60.93'], ['MgO', '4.29', '2.24', '0.86', '1.05', '2.45'], ['SO3', '2.43', '2.61', '3.54', '3.74', '4.00'], ['Na2O', '0.231', '0.165', '0.257', '0.069', '0.344'], ['K2O', '0.404', '0.523', '0.464', '0.343', '0.866'], ['Na2Oeq', '0.50', '0.509', '0.562', '0.295', '0.91'], ['P2O5', '0.054', '0.335', '0.256', '0.092', '0.157'], ['TiO2', '0.172', '0.241', '0.614', '0.318', '0.214'], ['SrO', '0.050', '0.035', '0.231', '0.065', '0.194'], ['Mn2O3', '0.064', '0.150', '0.040', '0.079', '0.173'], ['Cr2O3', '0.005', '0.008', '0.014', '0.012', '0.025'], ['LOI', '1.69', '1.44', '1.79', '1.33', '1.78'], ['C3S', '59.0', '55.9', '62.9', '50.4', '42.0'], ['C2S', '16.0', '18.0', '7.9', '20.6', '26.0'], ['C3A', '4.0', '7.5', '10.1', '7.1', '9.0'], ['C4AF', '11.0', '9.1', '8.6', '12.2', '10.0']]",1,"Chemical oxide analyses and Bogue potential compositions for five cements examined (% by weight);[['Component', 'Cement', 'Cement', 'Cement', 'Cement', 'Cement'], ['Component', '1', '2', '3', '4', '5'], ['Component', 'Characteristic', 'Characteristic', 'Characteristic', 'Characteristic', 'Characteristic'], ['Component', 'Low C3A', 'Mod C3A/Mod Na2Oeq', 'High C3A', 'Low Na2Oeq', 'High Na2Oeq'], ['SiO2', '21.00', '20.98', '19.29', '20.44', '20.13'], ['Al2O3', '3.62', '4.72', '5.62', '5.24', '5.48'], ['Fe2O3', '3.47', '2.99', '2.82', '3.99', '3.26'], ['CaO', '62.52', '63.56', '64.21', '63.22', '60.93'], ['MgO', '4.29', '2.24', '0.86', '1.05', '2.45'], ['SO3', '2.43', '2.61', '3.54', '3.74', '4.00'], ['Na2O', '0.231', '0.165', '0.257', '0.069', '0.344'], ['K2O', '0.404', '0.523', '0.464', '0.343', '0.866'], ['Na2Oeq', '0.50', '0.509', '0.562', '0.295', '0.91'], ['P2O5', '0.054', '0.335', '0.256', '0.092', '0.157'], ['TiO2', '0.172', '0.241', '0.614', '0.318', '0.214'], ['SrO', '0.050', '0.035', '0.231', '0.065', '0.194'], ['Mn2O3', '0.064', '0.150', '0.040', '0.079', '0.173'], ['Cr2O3', '0.005', '0.008', '0.014', '0.012', '0.025'], ['LOI', '1.69', '1.44', '1.79', '1.33', '1.78'], ['C3S', '59.0', '55.9', '62.9', '50.4', '42.0'], ['C2S', '16.0', '18.0', '7.9', '20.6', '26.0'], ['C3A', '4.0', '7.5', '10.1', '7.1', '9.0'], ['C4AF', '11.0', '9.1', '8.6', '12.2', '10.0']]",1,1,1,3,S0008884607001536_0,S0008884607001536,2007-09-05
759,Oxide analysis (mass percent) of ASTM Type I portland cement and supplementary cementitious materials (N/A = not available),"[['Oxide', 'Type I portland cement', 'Silica fume', 'Slag', 'Class F fly ash', 'Class C fly ash', 'Metakaolin (MK235)', 'Metakaolin (MK349)', 'DEVA blend (raw)', 'DEVA blend (calcined)'], ['SiO2', '20.17', '97.12', '39.43', '56.37', '31.27', '51.37', '52.10', '69.25', '70.65'], ['Al2O3', '5.34', '0.01', '9.09', '28.47', '17.43', '44.60', '44.03', '15.37', '16.66'], ['Fe2O3', '3.85', '0.05', '0.51', '6.00', '6.76', '0.46', '0.92', '5.98', '5.88'], ['CaO', '63.93', '0.37', '35.76', '1.17', '28.40', '0.23', '0.47', '1.86', '1.83'], ['MgO', '0.91', '0.28', '12.10', '1.01', '5.22', '0.03', '0.13', '0.84', '0.85'], ['Na2O', '0.05', '0.04', '0.16', '0.24', '1.62', '0.39', '0.02', '2.01', '1.87'], ['K2O', '0.35', '0.58', '0.37', '2.81', '0.37', '0.07', '0.16', '1.72', '1.65'], ['TiO2', '0.35', '0.02', '0.33', '1.54', '1.46', '1.99', '1.42', '0.59', '0.58'], ['Mn2O3', '0.08', '0.04', '0.56', '0.04', '0.08', '0.01', '0.01', '0.07', '0.06'], ['P2O5', '0.07', '0.08', '0.02', '0.27', '0.99', '0.19', '0.17', '0.18', '0.22'], ['SrO', '0.07', '0.01', '0.05', '0.12', '0.44', '0.01', '0.01', '0.05', '0.04'], ['BaO', '0.02', '0.00', '0.08', '0.13', '0.70', '0.01', '0.02', 'N/A', 'N/A'], ['SO3', '4.00', '0.04', '1.55', '0.05', '2.81', '0.16', '0.00', '0.31', '0.10'], ['LOI', '0.80', '1.36', '0.01', '1.79', '2.45', '0.51', '0.56', '1.65', '1.59'], ['C3S', '54.16', '', '', '', '', '', '', '', ''], ['C2S', '16.97', '', '', '', '', '', '', '', ''], ['C3A', '7.64', '', '', '', '', '', '', '', ''], ['C4AF', '11.70', '', '', '', '', '', '', '', '']]",1,"Oxide analysis (mass percent) of ASTM Type I portland cement and supplementary cementitious materials (N/A = not available);[['Oxide', 'Type I portland cement', 'Silica fume', 'Slag', 'Class F fly ash', 'Class C fly ash', 'Metakaolin (MK235)', 'Metakaolin (MK349)', 'DEVA blend (raw)', 'DEVA blend (calcined)'], ['SiO2', '20.17', '97.12', '39.43', '56.37', '31.27', '51.37', '52.10', '69.25', '70.65'], ['Al2O3', '5.34', '0.01', '9.09', '28.47', '17.43', '44.60', '44.03', '15.37', '16.66'], ['Fe2O3', '3.85', '0.05', '0.51', '6.00', '6.76', '0.46', '0.92', '5.98', '5.88'], ['CaO', '63.93', '0.37', '35.76', '1.17', '28.40', '0.23', '0.47', '1.86', '1.83'], ['MgO', '0.91', '0.28', '12.10', '1.01', '5.22', '0.03', '0.13', '0.84', '0.85'], ['Na2O', '0.05', '0.04', '0.16', '0.24', '1.62', '0.39', '0.02', '2.01', '1.87'], ['K2O', '0.35', '0.58', '0.37', '2.81', '0.37', '0.07', '0.16', '1.72', '1.65'], ['TiO2', '0.35', '0.02', '0.33', '1.54', '1.46', '1.99', '1.42', '0.59', '0.58'], ['Mn2O3', '0.08', '0.04', '0.56', '0.04', '0.08', '0.01', '0.01', '0.07', '0.06'], ['P2O5', '0.07', '0.08', '0.02', '0.27', '0.99', '0.19', '0.17', '0.18', '0.22'], ['SrO', '0.07', '0.01', '0.05', '0.12', '0.44', '0.01', '0.01', '0.05', '0.04'], ['BaO', '0.02', '0.00', '0.08', '0.13', '0.70', '0.01', '0.02', 'N/A', 'N/A'], ['SO3', '4.00', '0.04', '1.55', '0.05', '2.81', '0.16', '0.00', '0.31', '0.10'], ['LOI', '0.80', '1.36', '0.01', '1.79', '2.45', '0.51', '0.56', '1.65', '1.59'], ['C3S', '54.16', '', '', '', '', '', '', '', ''], ['C2S', '16.97', '', '', '', '', '', '', '', ''], ['C3A', '7.64', '', '', '', '', '', '', '', ''], ['C4AF', '11.70', '', '', '', '', '', '', '', '']]",1,1,1,3,S0008884607001664_0,S0008884607001664,2007-09-19
760,Final results of the Rietveld refinements of samples 1 and 3 (numbers in wt.%),"[['Phase', '1', '3'], ['Calcite', '17.8', '16.8'], ['Portlandite', '42.8', '5.8'], ['Spurrite', 'n/a', '3.4'], ['C2AS', '2.3', '3.2'], ['C3A', '2.3', '1.7'], ['C12A7', '0.3', '1.7'], ['C4AF', '1.0', '4.3'], ['Periclase', '1.4', '2.7'], ['Wollastonite', '0.3', 'n/a'], ['Apatite', '1.3', 'n/a'], ['Anhydrite', 'n/a', '1.2'], ['Yeelimite', 'n/a', '1.8'], ['b-C2S', '19.5', '26.1'], ['g-C2S', '1.7', '3.3'], ['C3S', 'n/a', '1.9'], ['Quartz', '1.2', '1.3'], ['Orthoclase', '1.0', 'n/a'], ['Barite', '0.1', 'n/a'], ['Hematite', '0.1', '0.2'], ['Magnetite', '0.1', 'n/a'], ['Total', '93,2', '75.4']]",1,"Final results of the Rietveld refinements of samples 1 and 3 (numbers in wt.%);[['Phase', '1', '3'], ['Calcite', '17.8', '16.8'], ['Portlandite', '42.8', '5.8'], ['Spurrite', 'n/a', '3.4'], ['C2AS', '2.3', '3.2'], ['C3A', '2.3', '1.7'], ['C12A7', '0.3', '1.7'], ['C4AF', '1.0', '4.3'], ['Periclase', '1.4', '2.7'], ['Wollastonite', '0.3', 'n/a'], ['Apatite', '1.3', 'n/a'], ['Anhydrite', 'n/a', '1.2'], ['Yeelimite', 'n/a', '1.8'], ['b-C2S', '19.5', '26.1'], ['g-C2S', '1.7', '3.3'], ['C3S', 'n/a', '1.9'], ['Quartz', '1.2', '1.3'], ['Orthoclase', '1.0', 'n/a'], ['Barite', '0.1', 'n/a'], ['Hematite', '0.1', '0.2'], ['Magnetite', '0.1', 'n/a'], ['Total', '93,2', '75.4']]",0,1,1,2,S0008884607001676_3,S0008884607001676,2007-09-14
761,Chemical composition and physical data for the cement and limestone filler,"[['Chemical composition', 'Cement1', 'Limestone2'], ['SiO2, %', '21.7', '0.51'], ['Al2O3, %', '5.7', '0.22'], ['Fe2O3, %', '3.2', '0.09'], ['CaO, %', '63.1', '54.4'], ['MgO, %', '2.8', '0.62'], ['SO3, %', '2.2', '-'], ['LOI, %', '1.3', '43.44'], ['', '', ''], ['Mineralogical compound (Bogue calculation)', 'Mineralogical compound (Bogue calculation)', 'Mineralogical compound (Bogue calculation)'], ['C2S, %', '20.8', '-'], ['C3S, %', '42.8', '-'], ['C3A, %', '9.7', '-'], ['C4AF, %', '9.7', '-'], ['Mean diameter, mm', '-', '3.11'], ['Moisture content, %', '-', '0.05'], ['Whiteness, %', '-', '96.5'], ['Specific gravity', '3.15', '2.71'], ['Fineness, m2/kg', '328', '2650']]",1,"Chemical composition and physical data for the cement and limestone filler;[['Chemical composition', 'Cement1', 'Limestone2'], ['SiO2, %', '21.7', '0.51'], ['Al2O3, %', '5.7', '0.22'], ['Fe2O3, %', '3.2', '0.09'], ['CaO, %', '63.1', '54.4'], ['MgO, %', '2.8', '0.62'], ['SO3, %', '2.2', '-'], ['LOI, %', '1.3', '43.44'], ['', '', ''], ['Mineralogical compound (Bogue calculation)', 'Mineralogical compound (Bogue calculation)', 'Mineralogical compound (Bogue calculation)'], ['C2S, %', '20.8', '-'], ['C3S, %', '42.8', '-'], ['C3A, %', '9.7', '-'], ['C4AF, %', '9.7', '-'], ['Mean diameter, mm', '-', '3.11'], ['Moisture content, %', '-', '0.05'], ['Whiteness, %', '-', '96.5'], ['Specific gravity', '3.15', '2.71'], ['Fineness, m2/kg', '328', '2650']]",1,1,1,3,S0008884607001706_0,S0008884607001706,2007-09-21
762,"Raw oxide composition and corresponding Bogue calculation for the OPC II AL 42,5 R","[['Raw oxide composition (wt.%)', 'Raw oxide composition (wt.%)'], ['CaO', '59.25'], ['SiO2', '17.9'], ['Al2O3', '4.25'], ['Fe2O3', '1.63'], ['SO3', '3.58'], ['Na2O', '4.23'], ['K2O', '2.04'], ['MgO', '1.68'], ['LOI (Loss on Ignition)', '6.28'], ['CaO free (free lime)', '2.21'], ['Insoluble residue', '0.16'], ['', ''], ['Bogue calculation (wt.%)', 'Bogue calculation (wt.%)'], ['C3S', '33.34'], ['C2S', '25.87'], ['C3A', '8.37'], ['C4AF', '4.96'], ['CSH2', '7.69'], ['CaCO3', '7.97'], ['MgCO3', '2.24']]",1,"Raw oxide composition and corresponding Bogue calculation for the OPC II AL 42,5 R;[['Raw oxide composition (wt.%)', 'Raw oxide composition (wt.%)'], ['CaO', '59.25'], ['SiO2', '17.9'], ['Al2O3', '4.25'], ['Fe2O3', '1.63'], ['SO3', '3.58'], ['Na2O', '4.23'], ['K2O', '2.04'], ['MgO', '1.68'], ['LOI (Loss on Ignition)', '6.28'], ['CaO free (free lime)', '2.21'], ['Insoluble residue', '0.16'], ['', ''], ['Bogue calculation (wt.%)', 'Bogue calculation (wt.%)'], ['C3S', '33.34'], ['C2S', '25.87'], ['C3A', '8.37'], ['C4AF', '4.96'], ['CSH2', '7.69'], ['CaCO3', '7.97'], ['MgCO3', '2.24']]",1,1,1,3,S0008884607001743_0,S0008884607001743,2007-09-19
763,Chemical analysis (%) of the Portland cements according to producer and minerals (%) by Bogue estimation,"[['Cement no.', '1', '2', '3', '4', '5', '6'], ['Cement type', 'CEM I 42.5 RR', 'CEM I 42.5 R', 'CEM II A-V 42.5 R', 'CEM I 52.5 R-LA', 'CEM I 42.5 R-LA', 'CEM I 42.5 N'], ['Chemical analyses', 'Chemical analyses', 'Chemical analyses', 'Chemical analyses', 'Chemical analyses', 'Chemical analyses', 'Chemical analyses'], ['CaO', '61.98', '62.25', '-', '63.71', '63.15', '63.3'], ['SiO2', '20.15', '19.69', '-', '20.92', '21.98', '19.7'], ['Al2O3', '4.99', '4.55', '-', '4.21', '3.47', '5.3'], ['Fe2O3', '3.36', '3.41', '-', '3.49', '5.13', '2.7'], ['SO3', '3.55', '3.43', '2.68', '2.67', '2.26', '2.7'], ['MgO', '2.36', '2.32', '-', '1.87', '1.56', '1.9'], ['Free CaO', '1.23', '0.87', '0.78', '0.84', '0.94', '-'], ['K2O', '1.08', '1.15', '-', '0.46', '0.54', '0.87'], ['Na2O', '0.42', '0.41', '-', '0.19', '0.21', '0.33'], ['Equiv. Na2O', '1.13', '1.17', '-', '0.49', '0.57', '0.90'], ['Cr6+ (ppm)', '0.00', '5.30', '5.00', '0.30', '-', '-'], ['Carbon', '0.04', '0.55', '-', '0.17', '-', '-'], ['Chloride', '0.03', '-', '-', '0.02', '-', '0.03'], ['LOI', '1.34', '2.93', '1.82', '1.72', '0.90', '-'], ['Fly ash', '-', '-', '16.3', '-', '-', '-'], ['', '', '', '', '', '', ''], ['Minerals by Bogue', 'Minerals by Bogue', 'Minerals by Bogue', 'Minerals by Bogue', 'Minerals by Bogue', 'Minerals by Bogue', 'Minerals by Bogue'], ['C3S', '50.7', '48.1', '-', '50.4', '53.0', '51.0'], ['C2S', '19.5', '20.2', '-', '22.0', '23.0', '18.0'], ['C3A', '7.5', '6.3', '-', '5.3', '0.5', '9.5'], ['C4AF', '10.2', '10.4', '-', '10.6', '15.6', '8.2'], ['CS-', '7.7', '7.4', '-', '5.8', '4.9', '5.8']]",1,"Chemical analysis (%) of the Portland cements according to producer and minerals (%) by Bogue estimation;[['Cement no.', '1', '2', '3', '4', '5', '6'], ['Cement type', 'CEM I 42.5 RR', 'CEM I 42.5 R', 'CEM II A-V 42.5 R', 'CEM I 52.5 R-LA', 'CEM I 42.5 R-LA', 'CEM I 42.5 N'], ['Chemical analyses', 'Chemical analyses', 'Chemical analyses', 'Chemical analyses', 'Chemical analyses', 'Chemical analyses', 'Chemical analyses'], ['CaO', '61.98', '62.25', '-', '63.71', '63.15', '63.3'], ['SiO2', '20.15', '19.69', '-', '20.92', '21.98', '19.7'], ['Al2O3', '4.99', '4.55', '-', '4.21', '3.47', '5.3'], ['Fe2O3', '3.36', '3.41', '-', '3.49', '5.13', '2.7'], ['SO3', '3.55', '3.43', '2.68', '2.67', '2.26', '2.7'], ['MgO', '2.36', '2.32', '-', '1.87', '1.56', '1.9'], ['Free CaO', '1.23', '0.87', '0.78', '0.84', '0.94', '-'], ['K2O', '1.08', '1.15', '-', '0.46', '0.54', '0.87'], ['Na2O', '0.42', '0.41', '-', '0.19', '0.21', '0.33'], ['Equiv. Na2O', '1.13', '1.17', '-', '0.49', '0.57', '0.90'], ['Cr6+ (ppm)', '0.00', '5.30', '5.00', '0.30', '-', '-'], ['Carbon', '0.04', '0.55', '-', '0.17', '-', '-'], ['Chloride', '0.03', '-', '-', '0.02', '-', '0.03'], ['LOI', '1.34', '2.93', '1.82', '1.72', '0.90', '-'], ['Fly ash', '-', '-', '16.3', '-', '-', '-'], ['', '', '', '', '', '', ''], ['Minerals by Bogue', 'Minerals by Bogue', 'Minerals by Bogue', 'Minerals by Bogue', 'Minerals by Bogue', 'Minerals by Bogue', 'Minerals by Bogue'], ['C3S', '50.7', '48.1', '-', '50.4', '53.0', '51.0'], ['C2S', '19.5', '20.2', '-', '22.0', '23.0', '18.0'], ['C3A', '7.5', '6.3', '-', '5.3', '0.5', '9.5'], ['C4AF', '10.2', '10.4', '-', '10.6', '15.6', '8.2'], ['CS-', '7.7', '7.4', '-', '5.8', '4.9', '5.8']]",1,1,1,3,S0008884607001901_0,S0008884607001901,2007-09-14
764,"Chemical composition of BA and AA type cements, in % by weight","[['', 'LOI', 'I.R', 'SiO2', 'Al2O3', 'Fe2O3', 'CaO', 'MgO', 'SO3', 'CaOfree'], ['BA', '1.66', '0.57', '20.44', '3.07', '4.08', '66.43', '0.94', '2.90', '1'], ['AA', '2.88', '0.53', '19.68', '6.01', '1.57', '63.30', '1.99', '3.20', '0,3'], [""Phase composition using Bogue's calculation"", ""Phase composition using Bogue's calculation"", ""Phase composition using Bogue's calculation"", ""Phase composition using Bogue's calculation"", ""Phase composition using Bogue's calculation"", '', '', '', '', ''], ['', 'C3S', 'C2S', 'C3A', 'C4AF', '', '', '', '', ''], ['BA', '76.22', '1.49', '1.24', '12.4', '', '', '', '', ''], ['AA', '55.1', '15.16', '13.27', '4.77', '', '', '', '', '']]",1,"Chemical composition of BA and AA type cements, in % by weight;[['', 'LOI', 'I.R', 'SiO2', 'Al2O3', 'Fe2O3', 'CaO', 'MgO', 'SO3', 'CaOfree'], ['BA', '1.66', '0.57', '20.44', '3.07', '4.08', '66.43', '0.94', '2.90', '1'], ['AA', '2.88', '0.53', '19.68', '6.01', '1.57', '63.30', '1.99', '3.20', '0,3'], [""Phase composition using Bogue's calculation"", ""Phase composition using Bogue's calculation"", ""Phase composition using Bogue's calculation"", ""Phase composition using Bogue's calculation"", ""Phase composition using Bogue's calculation"", '', '', '', '', ''], ['', 'C3S', 'C2S', 'C3A', 'C4AF', '', '', '', '', ''], ['BA', '76.22', '1.49', '1.24', '12.4', '', '', '', '', ''], ['AA', '55.1', '15.16', '13.27', '4.77', '', '', '', '', '']]",1,1,1,3,S000888460500284X_0,S000888460500284X,2006-01-18
765,Chemical analysis of PC type I 42.5 R,"[['Phase composition', 'Weight percent', 'Mineral composition (by Bogue equations)'], ['SiO2', '17.67', 'C3S=63.82%'], ['Al2O3', '5.78', 'C2S=2.514%'], ['TiO2', '-', 'C3A=7.72%'], ['Fe2O3', '4.49', 'C4AF=13.66%'], ['Mn2O3', '0.72', 'Blain area=3865 cm2/g'], ['CaO', '62.33', ''], ['MgO', '1.22', ''], ['SO3', '3.02', ''], ['K2O', '0.80', ''], ['Na2O', '0.14', ''], ['', '', ''], ['Properties', 'Properties', 'Properties'], ['Loss on ignition (LOI)', '2.93', ''], ['Insoluble residue', '0.47', ''], ['Free sulfur content', '-', ''], ['Chlorine ion (Cl-) content', '0.035', ''], ['Iron II oxide', '-', ''], ['Magnesium II oxide', '1.22', '']]",1,"Chemical analysis of PC type I 42.5 R;[['Phase composition', 'Weight percent', 'Mineral composition (by Bogue equations)'], ['SiO2', '17.67', 'C3S=63.82%'], ['Al2O3', '5.78', 'C2S=2.514%'], ['TiO2', '-', 'C3A=7.72%'], ['Fe2O3', '4.49', 'C4AF=13.66%'], ['Mn2O3', '0.72', 'Blain area=3865 cm2/g'], ['CaO', '62.33', ''], ['MgO', '1.22', ''], ['SO3', '3.02', ''], ['K2O', '0.80', ''], ['Na2O', '0.14', ''], ['', '', ''], ['Properties', 'Properties', 'Properties'], ['Loss on ignition (LOI)', '2.93', ''], ['Insoluble residue', '0.47', ''], ['Free sulfur content', '-', ''], ['Chlorine ion (Cl-) content', '0.035', ''], ['Iron II oxide', '-', ''], ['Magnesium II oxide', '1.22', '']]",1,1,1,3,S000888460500308X_0,S000888460500308X,2006-01-26
