Repository: zakidotai/cemcat

# CemCat Streamlit Hosting Bundle

This folder is ready to be pushed to GitHub and deployed on Streamlit Cloud.

## Files included

- `streamlit_app.py` (main app)
- `requirements.txt`
- `data/ner_cems_40k.csv`
- `data/pii_abs.json`
- `data/clinker_comps_with_dates.csv`
- `upload/composition_cls_slag_updated.csv`

## Local run

```bash
streamlit run streamlit_app.py
```

File: crystalline_composition_gpt4_with_pii_tid_dates.csv (part 31 of 101)
,caption,tables,Label,text,pred_0,pred_1,pred_2,all_pred,pii_tid,pii,date
766,Composition of portland cement used for Iowa highway concretes,"[['Name of portland cement', 'Name of portland cement', 'Chemical composition (%)', 'Chemical composition (%)', 'Chemical composition (%)', 'Chemical composition (%)', 'Chemical composition (%)', 'Chemical composition (%)', 'Na2O equiv.', 'Loss of ignition (%)', 'Insoluble residue (%)', 'Total', 'Potential compound composition (%)', 'Potential compound composition (%)', 'Potential compound composition (%)', 'Potential compound composition (%)'], ['Name of portland cement', 'Name of portland cement', 'SiO2', 'Al2O3', 'Fe2O3', 'CaO', 'MgO', 'SO3', 'Na2O equiv.', 'Loss of ignition (%)', 'Insoluble residue (%)', 'Total', 'C3S', 'C2S', 'C3A', 'C4AF'], ['Davenport (Type I)', 'Average', '21.22', '4.50', '2.81', '63.23', '3.17', '2.71', '0.66', '1.03', '0.29', '99.87', '54.22', '19.92', '7.15', '8.56'], ['Davenport (Type I)', 'S.D.', '1.23', '0.39', '0.39', '1.17', '0.50', '0.24', '0.12', '0.31', '0.20', '', '', '', '', ''], ['Davenport (Type I)', 'Maximum', '24.76', '6.65', '4.14', '65.45', '4.65', '3.4', '0.94', '2.07', '1.28', '', '', '', '', ''], ['Davenport (Type I)', 'Minimum', '17.09', '2.92', '2.16', '55.1', '1.57', '1.97', '0.37', '0.44', '0.02', '', '', '', '', ''], ['Continental (Type I)', 'Average', '21.24', '4.75', '2.24', '63.95', '3.40', '2.94', '0.33', '1.37', '0.21', '100.54', '55.47', '19.05', '8.78', '6.83'], ['Continental (Type I)', 'S.D.', '1.15', '0.62', '0.53', '1.10', '0.67', '0.34', '0.21', '3.53', '0.16', '', '', '', '', ''], ['Continental (Type I)', 'Maximum', '24.24', '6.14', '3.39', '67.61', '5.12', '4.23', '0.83', '3.01', '0.92', '', '', '', '', ''], ['Continental (Type I)', 'Minimum', '19.07', '2.58', '1.3', '61.34', '2.01', '2.44', '0.01', '0.44', '0.00', '', '', '', '', ''], ['Continental III (Type III)', 'Average', '20.67', '4.98', '1.37', '63.96', '3.38', '3.57', '0.09', '1.27', '0.23', '99.52', '57.73', '15.70', '10.87', '4.17'], ['Continental III (Type III)', 'S.D.', '0.33', '0.14', '0.01', '0.36', '0.17', '0.17', '0.02', '0.11', '0.10', '', '', '', '', ''], ['Continental III (Type III)', 'Maximum', '20.94', '5.14', '1.39', '64.30', '3.52', '3.71', '0.12', '1.38', '0.35', '', '', '', '', ''], ['Continental III (Type III)', 'Minimum', '20.27', '4.82', '1.36', '63.47', '3.14', '3.33', '0.07', '1.13', '0.12', '', '', '', '', ''], ['Lehigh (Type I)', 'Average', '21.19', '4.95', '2.36', '63.89', '2.62', '3.16', '0.56', '0.98', '0.29', '100.23', '53.45', '20.43', '9.12', '7.17'], ['Lehigh (Type I)', 'S.D.', '1.36', '0.36', '0.21', '1.39', '0.55', '0.23', '0.12', '0.35', '0.36', '', '', '', '', ''], ['Lehigh (Type I)', 'Maximum', '25.57', '6.09', '3.37', '67.18', '4.72', '3.78', '0.82', '1.81', '2.66', '', '', '', '', ''], ['Lehigh (Type I)', 'Minimum', '18.05', '3.36', '2.03', '60.37', '0.95', '2.22', '0.40', '0.17', '0.03', '', '', '', '', ''], ['Northwestern (Type I)', 'Average', '21.65', '4.94', '2.04', '64.11', '2.35', '2.97', '0.47', '1.06', '0.26', '100.02', '51.89', '22.93', '9.62', '6.21'], ['Northwestern (Type I)', 'S.D.', '1.59', '0.31', '0.46', '1.15', '0.71', '0.28', '0.14', '0.33', '0.13', '', '', '', '', ''], ['Northwestern (Type I)', 'Maximum', '24.53', '5.51', '3.1', '67.44', '4.22', '3.67', '0.81', '2.15', '0.69', '', '', '', '', ''], ['Northwestern (Type I)', 'Minimum', '18.68', '3.78', '1.55', '62.05', '1.15', '2.05', '0.21', '0.4', '0.03', '', '', '', '', ''], ['Martin Marietta', '', 'N/A', 'N/A', 'N/A', 'N/A', 'N/A', 'N/A', 'N/A', 'N/A', 'N/A', 'N/A', 'N/A', 'N/A', 'N/A', 'N/A'], ['Dewey I', '', 'N/A', 'N/A', 'N/A', 'N/A', 'N/A', 'N/A', 'N/A', 'N/A', 'N/A', 'N/A', 'N/A', 'N/A', 'N/A', 'N/A']]",1,"Composition of portland cement used for Iowa highway concretes;[['Name of portland cement', 'Name of portland cement', 'Chemical composition (%)', 'Chemical composition (%)', 'Chemical composition (%)', 'Chemical composition (%)', 'Chemical composition (%)', 'Chemical composition (%)', 'Na2O equiv.', 'Loss of ignition (%)', 'Insoluble residue (%)', 'Total', 'Potential compound composition (%)', 'Potential compound composition (%)', 'Potential compound composition (%)', 'Potential compound composition (%)'], ['Name of portland cement', 'Name of portland cement', 'SiO2', 'Al2O3', 'Fe2O3', 'CaO', 'MgO', 'SO3', 'Na2O equiv.', 'Loss of ignition (%)', 'Insoluble residue (%)', 'Total', 'C3S', 'C2S', 'C3A', 'C4AF'], ['Davenport (Type I)', 'Average', '21.22', '4.50', '2.81', '63.23', '3.17', '2.71', '0.66', '1.03', '0.29', '99.87', '54.22', '19.92', '7.15', '8.56'], ['Davenport (Type I)', 'S.D.', '1.23', '0.39', '0.39', '1.17', '0.50', '0.24', '0.12', '0.31', '0.20', '', '', '', '', ''], ['Davenport (Type I)', 'Maximum', '24.76', '6.65', '4.14', '65.45', '4.65', '3.4', '0.94', '2.07', '1.28', '', '', '', '', ''], ['Davenport (Type I)', 'Minimum', '17.09', '2.92', '2.16', '55.1', '1.57', '1.97', '0.37', '0.44', '0.02', '', '', '', '', ''], ['Continental (Type I)', 'Average', '21.24', '4.75', '2.24', '63.95', '3.40', '2.94', '0.33', '1.37', '0.21', '100.54', '55.47', '19.05', '8.78', '6.83'], ['Continental (Type I)', 'S.D.', '1.15', '0.62', '0.53', '1.10', '0.67', '0.34', '0.21', '3.53', '0.16', '', '', '', '', ''], ['Continental (Type I)', 'Maximum', '24.24', '6.14', '3.39', '67.61', '5.12', '4.23', '0.83', '3.01', '0.92', '', '', '', '', ''], ['Continental (Type I)', 'Minimum', '19.07', '2.58', '1.3', '61.34', '2.01', '2.44', '0.01', '0.44', '0.00', '', '', '', '', ''], ['Continental III (Type III)', 'Average', '20.67', '4.98', '1.37', '63.96', '3.38', '3.57', '0.09', '1.27', '0.23', '99.52', '57.73', '15.70', '10.87', '4.17'], ['Continental III (Type III)', 'S.D.', '0.33', '0.14', '0.01', '0.36', '0.17', '0.17', '0.02', '0.11', '0.10', '', '', '', '', ''], ['Continental III (Type III)', 'Maximum', '20.94', '5.14', '1.39', '64.30', '3.52', '3.71', '0.12', '1.38', '0.35', '', '', '', '', ''], ['Continental III (Type III)', 'Minimum', '20.27', '4.82', '1.36', '63.47', '3.14', '3.33', '0.07', '1.13', '0.12', '', '', '', '', ''], ['Lehigh (Type I)', 'Average', '21.19', '4.95', '2.36', '63.89', '2.62', '3.16', '0.56', '0.98', '0.29', '100.23', '53.45', '20.43', '9.12', '7.17'], ['Lehigh (Type I)', 'S.D.', '1.36', '0.36', '0.21', '1.39', '0.55', '0.23', '0.12', '0.35', '0.36', '', '', '', '', ''], ['Lehigh (Type I)', 'Maximum', '25.57', '6.09', '3.37', '67.18', '4.72', '3.78', '0.82', '1.81', '2.66', '', '', '', '', ''], ['Lehigh (Type I)', 'Minimum', '18.05', '3.36', '2.03', '60.37', '0.95', '2.22', '0.40', '0.17', '0.03', '', '', '', '', ''], ['Northwestern (Type I)', 'Average', '21.65', '4.94', '2.04', '64.11', '2.35', '2.97', '0.47', '1.06', '0.26', '100.02', '51.89', '22.93', '9.62', '6.21'], ['Northwestern (Type I)', 'S.D.', '1.59', '0.31', '0.46', '1.15', '0.71', '0.28', '0.14', '0.33', '0.13', '', '', '', '', ''], ['Northwestern (Type I)', 'Maximum', '24.53', '5.51', '3.1', '67.44', '4.22', '3.67', '0.81', '2.15', '0.69', '', '', '', '', ''], ['Northwestern (Type I)', 'Minimum', '18.68', '3.78', '1.55', '62.05', '1.15', '2.05', '0.21', '0.4', '0.03', '', '', '', '', ''], ['Martin Marietta', '', 'N/A', 'N/A', 'N/A', 'N/A', 'N/A', 'N/A', 'N/A', 'N/A', 'N/A', 'N/A', 'N/A', 'N/A', 'N/A', 'N/A'], ['Dewey I', '', 'N/A', 'N/A', 'N/A', 'N/A', 'N/A', 'N/A', 'N/A', 'N/A', 'N/A', 'N/A', 'N/A', 'N/A', 'N/A', 'N/A']]",1,1,1,3,S0008884604002315_1,S0008884604002315,2004-06-23
767,Physical and chemical properties of type 10 portland cement and pozzolanic additions,"[['Properties', 'Type 10 cement', 'Class F fly ash', 'Slag', 'Silica fume'], ['Silicon oxide (SiO2)', '19.5', '48.9', '34.8', '94.0'], ['Aluminum oxide (Al2O3)', '5.2', '23.3', '9.8', '0.1'], ['Ferric oxide (Fe2O3)', '2.4', '14.9', '0.6', '0.1'], ['Calcium oxide (CaO)', '61.3', '3.8', '38.3', '0.4'], ['Magnesium oxide (MgO)', '2.5', '0.7', '9.6', '0.4'], ['Sodium oxide (Na2O)', '0.3', '0.6', '0.4', '0.1'], ['Potassium oxide (K2O)', '1.2', '1.7', '0.4', '0.9'], ['Equivalent alkali (Na2O+0.658 K2O)', '0.8', '0.4', '0.7', '0.7'], ['Phosphorous oxide (P2O5)', '0.1', '-', '-', '<0.01'], ['Titanium oxide (TiO2)', '0.3', '-', '0.8', '0.3'], ['Sulfur trioxide (SO3)', '4.1', '0.2', '3.5', '1.3'], ['Loss on ignition', '2.8', '0.3', '-', '2.7'], ['Specific surface area (m2/kg)', '412', '280', '468', '24,940'], ['Mean particle size (laser diffraction; mm)', '13.53', '16.56', '12.60', '0.16'], ['Specific gravity', '3.17', '2.08', '2.90', '2.02'], ['Tricalcium silicate (C3S)', '51.1', '', '', ''], ['Dicalcium silicate (C2S)', '17.4', '', '', ''], ['Tricalcium aluminate (C3A)', '9.7', '', '', ''], ['Tetracalcium aluminoferrite (C4AF)', '7.4', '', '', ''], ['Initial setting, Vicat test (min)', '180', '', '', ''], ['Final setting, Vicat test (min)', '350', '', '', ''], [""f'c of standard cube (MPa) 7 days"", '32.1', '', '', ''], [""f'c of standard cube (MPa) 28 days"", '38.8', '', '', '']]",1,"Physical and chemical properties of type 10 portland cement and pozzolanic additions;[['Properties', 'Type 10 cement', 'Class F fly ash', 'Slag', 'Silica fume'], ['Silicon oxide (SiO2)', '19.5', '48.9', '34.8', '94.0'], ['Aluminum oxide (Al2O3)', '5.2', '23.3', '9.8', '0.1'], ['Ferric oxide (Fe2O3)', '2.4', '14.9', '0.6', '0.1'], ['Calcium oxide (CaO)', '61.3', '3.8', '38.3', '0.4'], ['Magnesium oxide (MgO)', '2.5', '0.7', '9.6', '0.4'], ['Sodium oxide (Na2O)', '0.3', '0.6', '0.4', '0.1'], ['Potassium oxide (K2O)', '1.2', '1.7', '0.4', '0.9'], ['Equivalent alkali (Na2O+0.658 K2O)', '0.8', '0.4', '0.7', '0.7'], ['Phosphorous oxide (P2O5)', '0.1', '-', '-', '<0.01'], ['Titanium oxide (TiO2)', '0.3', '-', '0.8', '0.3'], ['Sulfur trioxide (SO3)', '4.1', '0.2', '3.5', '1.3'], ['Loss on ignition', '2.8', '0.3', '-', '2.7'], ['Specific surface area (m2/kg)', '412', '280', '468', '24,940'], ['Mean particle size (laser diffraction; mm)', '13.53', '16.56', '12.60', '0.16'], ['Specific gravity', '3.17', '2.08', '2.90', '2.02'], ['Tricalcium silicate (C3S)', '51.1', '', '', ''], ['Dicalcium silicate (C2S)', '17.4', '', '', ''], ['Tricalcium aluminate (C3A)', '9.7', '', '', ''], ['Tetracalcium aluminoferrite (C4AF)', '7.4', '', '', ''], ['Initial setting, Vicat test (min)', '180', '', '', ''], ['Final setting, Vicat test (min)', '350', '', '', ''], [""f'c of standard cube (MPa) 7 days"", '32.1', '', '', ''], [""f'c of standard cube (MPa) 28 days"", '38.8', '', '', '']]",1,1,1,3,S0008884604002327_0,S0008884604002327,2004-06-25
768,Coefficients to be used in Eq. (32) to determine chemically bound water following Copeland et al. [19],"[['Age (years)', 'C3S', 'C2S', 'C3A', 'C4AF'], ['1', '0.228', '0.168', '0.429', '0.132'], ['6.5', '0.234', '0.178', '0.504', '0.158'], ['13', '0.230', '0.196', '0.522', '0.109']]",1,"Coefficients to be used in Eq. (32) to determine chemically bound water following Copeland et al. [19];[['Age (years)', 'C3S', 'C2S', 'C3A', 'C4AF'], ['1', '0.228', '0.168', '0.429', '0.132'], ['6.5', '0.234', '0.178', '0.504', '0.158'], ['13', '0.230', '0.196', '0.522', '0.109']]",0,1,1,2,S0008884604002352_2,S0008884604002352,2004-06-25
769,Chemical and phase composition of the cements,"[['', 'Cements', 'T 10', 'T 30', '10 SF'], ['Chemical composition (%)', 'SiO2', '20.3', '20.8', '26.7'], ['Chemical composition (%)', 'Al2O3', '4.4', '4.8', '4.5'], ['Chemical composition (%)', 'Fe2O3', '2.9', '2.1', '1.9'], ['Chemical composition (%)', 'CaO', '62.1', '63.6', '58.7'], ['Chemical composition (%)', 'MgO', '2.7', '2.9', '2.5'], ['Chemical composition (%)', 'SO3', '3.2', '3.6', '2.6'], ['Chemical composition (%)', 'Na2Oequ.', '1.07', '0.81', '0.67'], ['', '', '', '', ''], ['Blaine fineness (m2/kg)', 'Blaine fineness (m2/kg)', '410', '500', '560'], ['Phase composition (Bogue) %', 'C3S', '55.6', '55.2', 'N/A'], ['Phase composition (Bogue) %', 'C2S', '16.1', '18.0', 'N/A'], ['Phase composition (Bogue) %', 'C3A', '6.7', '9.2', 'N/A'], ['Phase composition (Bogue) %', 'C4AF', '9.1', '6.4', 'N/A']]",1,"Chemical and phase composition of the cements;[['', 'Cements', 'T 10', 'T 30', '10 SF'], ['Chemical composition (%)', 'SiO2', '20.3', '20.8', '26.7'], ['Chemical composition (%)', 'Al2O3', '4.4', '4.8', '4.5'], ['Chemical composition (%)', 'Fe2O3', '2.9', '2.1', '1.9'], ['Chemical composition (%)', 'CaO', '62.1', '63.6', '58.7'], ['Chemical composition (%)', 'MgO', '2.7', '2.9', '2.5'], ['Chemical composition (%)', 'SO3', '3.2', '3.6', '2.6'], ['Chemical composition (%)', 'Na2Oequ.', '1.07', '0.81', '0.67'], ['', '', '', '', ''], ['Blaine fineness (m2/kg)', 'Blaine fineness (m2/kg)', '410', '500', '560'], ['Phase composition (Bogue) %', 'C3S', '55.6', '55.2', 'N/A'], ['Phase composition (Bogue) %', 'C2S', '16.1', '18.0', 'N/A'], ['Phase composition (Bogue) %', 'C3A', '6.7', '9.2', 'N/A'], ['Phase composition (Bogue) %', 'C4AF', '9.1', '6.4', 'N/A']]",1,1,1,3,S0008884604002522_3,S0008884604002522,2004-11-17
770,Physicochemical characterisation of cement I-52.5R,"[['Chemical composition', 'Mass (%)'], ['SiO2', '19.86'], ['Al2O3', '5.61'], ['Fe2O3', '3.40'], ['CaO', '62.38'], ['MgO', '2.14'], ['SO3', '3.36'], ['K2O', '0.97'], ['Na2O', '0.15'], ['Na2O eq.', '0.78'], ['LOI', '2.14'], ['', ''], ['Bogue composition', 'Mass (%)'], ['C3S', '50.86'], ['C2S', '18.57'], ['C3A', '9.13'], ['C4AF', '10.34'], ['', ''], ['Physical properties', 'Physical properties'], ['Blaine fineness', '488m2/kg'], ['2-day compressive strength', '41.8MPa'], ['28-day compressive strength', '63.6MPa'], ['Vicat initial setting time', '85min'], ['Vicat final setting time', '165min']]",1,"Physicochemical characterisation of cement I-52.5R;[['Chemical composition', 'Mass (%)'], ['SiO2', '19.86'], ['Al2O3', '5.61'], ['Fe2O3', '3.40'], ['CaO', '62.38'], ['MgO', '2.14'], ['SO3', '3.36'], ['K2O', '0.97'], ['Na2O', '0.15'], ['Na2O eq.', '0.78'], ['LOI', '2.14'], ['', ''], ['Bogue composition', 'Mass (%)'], ['C3S', '50.86'], ['C2S', '18.57'], ['C3A', '9.13'], ['C4AF', '10.34'], ['', ''], ['Physical properties', 'Physical properties'], ['Blaine fineness', '488m2/kg'], ['2-day compressive strength', '41.8MPa'], ['28-day compressive strength', '63.6MPa'], ['Vicat initial setting time', '85min'], ['Vicat final setting time', '165min']]",1,1,1,3,S0008884606000469_0,S0008884606000469,2006-04-03
771,"Chemical composition (%), mineralogical composition according to the Bogue calculation (%), maximum hydration heat (J/g) and Blaine specific surface area (kg/m3) of the cement and the blast-furnace slag","[['Cement type', 'CEM I', 'BFS', 'CEM I', 'CEM III/A', 'CEM III/B', 'CEM III/A', 'CEM III/C'], ['', '52.5', '', '42.5', '42.5', '42.5', '32.5', '32.5'], ['CaO', '62.21', '40.38', '63.13', '51.88', '45.17', '49.85', '43.66'], ['SiO2', '18.84', '34.35', '21.22', '25.15', '28.78', '26.88', '31.55'], ['Al2O3', '5.39', '11.36', '3.90', '7.39', '8.89', '8.30', '9.42'], ['Fe2O3', '3.79', '0.48', '5.05', '2.32', '1.55', '2.01', '0.83'], ['MgO', '0.86', '7.57', '0.89', '4', '5.80', '4.22', '4.22'], ['SO3', '3.06', '1.65', '1.70', '3.29', '3.33', '2.97', '2.07'], ['CO2', '0.72', '0.25', '0.39', '1.17', '1.83', '1.16', '0.97'], ['Cl-', '0.04', '0.013', '0.01', '0.04', '0.04', '0.04', '0.22'], ['C3S', '59.6', '-', '57.4', '-', '-', '-', '-'], ['C2S', '9.1', '-', '17.6', '-', '-', '-', '-'], ['C3A', '7.9', '-', '1.8', '-', '-', '-', '-'], ['C4AF', '11.5', '-', '15.4', '-', '-', '-', '-'], ['Hydration heat', '465', '-', '431', '-', '-', '-', '-'], ['Blaine SSA', '370', '400', '315', '485', '450', '345', '317']]",1,"Chemical composition (%), mineralogical composition according to the Bogue calculation (%), maximum hydration heat (J/g) and Blaine specific surface area (kg/m3) of the cement and the blast-furnace slag;[['Cement type', 'CEM I', 'BFS', 'CEM I', 'CEM III/A', 'CEM III/B', 'CEM III/A', 'CEM III/C'], ['', '52.5', '', '42.5', '42.5', '42.5', '32.5', '32.5'], ['CaO', '62.21', '40.38', '63.13', '51.88', '45.17', '49.85', '43.66'], ['SiO2', '18.84', '34.35', '21.22', '25.15', '28.78', '26.88', '31.55'], ['Al2O3', '5.39', '11.36', '3.90', '7.39', '8.89', '8.30', '9.42'], ['Fe2O3', '3.79', '0.48', '5.05', '2.32', '1.55', '2.01', '0.83'], ['MgO', '0.86', '7.57', '0.89', '4', '5.80', '4.22', '4.22'], ['SO3', '3.06', '1.65', '1.70', '3.29', '3.33', '2.97', '2.07'], ['CO2', '0.72', '0.25', '0.39', '1.17', '1.83', '1.16', '0.97'], ['Cl-', '0.04', '0.013', '0.01', '0.04', '0.04', '0.04', '0.22'], ['C3S', '59.6', '-', '57.4', '-', '-', '-', '-'], ['C2S', '9.1', '-', '17.6', '-', '-', '-', '-'], ['C3A', '7.9', '-', '1.8', '-', '-', '-', '-'], ['C4AF', '11.5', '-', '15.4', '-', '-', '-', '-'], ['Hydration heat', '465', '-', '431', '-', '-', '-', '-'], ['Blaine SSA', '370', '400', '315', '485', '450', '345', '317']]",1,1,1,3,S000888460800104X_1,S000888460800104X,2008-05-27
772,Main characteristics of the cements,"[['Cement', 'Hope PC 42.5', 'Cauldon PC 42.5', 'Dunbar PC 42.5'], ['SiO2', '20.5', '20.7', '20.1'], ['Al2O3', '5.8', '4.9', '5.2'], ['CaO', '64.2', '63.6', '63.8'], ['SO3 (total)', '3.0', '2.9', '3.1'], ['Water sol. eq. Na2O', '0.44', '0.46', '0.36'], ['C3S', '48.5', '49.5', '53.5'], ['C2S', '22.0', '22.0', '17.5'], ['C3A', '11.5', '8.0', '8.0'], ['C4AF', '6.5', '9.0', '10.5'], ['Hemihydrate+soluble anhydrite [% SO3]', '0.72', '1.49', '0.78'], ['SSA [m2/kg]', '308', '315', '313']]",1,"Main characteristics of the cements;[['Cement', 'Hope PC 42.5', 'Cauldon PC 42.5', 'Dunbar PC 42.5'], ['SiO2', '20.5', '20.7', '20.1'], ['Al2O3', '5.8', '4.9', '5.2'], ['CaO', '64.2', '63.6', '63.8'], ['SO3 (total)', '3.0', '2.9', '3.1'], ['Water sol. eq. Na2O', '0.44', '0.46', '0.36'], ['C3S', '48.5', '49.5', '53.5'], ['C2S', '22.0', '22.0', '17.5'], ['C3A', '11.5', '8.0', '8.0'], ['C4AF', '6.5', '9.0', '10.5'], ['Hemihydrate+soluble anhydrite [% SO3]', '0.72', '1.49', '0.78'], ['SSA [m2/kg]', '308', '315', '313']]",1,1,1,3,S0008884608001051_3,S0008884608001051,2008-06-06
773,Binder compositions,"[['Compound (%)', 'OPC I', 'Fly ash', 'GGBF', 'SF', 'SF'], ['SiO2', '20.4', '57.4', '37.5', '94.5', '94.5'], ['Al2O3', '5', '18.2', '7.8', '0.3', '0.3'], ['Fe2O3', '2.5', '5.3', '0.4', '0.9', '0.9'], ['CaO', '62.4', '8.3', '38', '0.5', '0.5'], ['MgO', '3.4', '3.7', '10.7', '0.9', '0.9'], ['SO3', '2.8', '0.9', '3.2', '-', '-'], ['Na2O', '0.3', '1.14', '0.3', '-', '-'], ['K2O', '0.7', '1', '0.5', '-', '-'], ['TiO2', '-', '1.2', '0.4', '-', '-'], ['P2O5', '-', '0.36', '-', '-', '-'], ['Mn2O3', '-', '-', '0.6', '-', '-'], ['SrO', '-', '0.7', '0.1', '-', '-'], ['ZnO', '-', '0.1', '-', '-', '-'], ['Loss ign.', '2.6', '0.2', '0.6', '1.9', '1.9'], ['', '', '', '', '', ''], ['% weight', 'C3S', 'C2S', 'C3A', 'C4AF', 'Blaine (cm2/g)'], ['OPC I', '53.7', '18', '9.1', '7.6', '4290']]",1,"Binder compositions;[['Compound (%)', 'OPC I', 'Fly ash', 'GGBF', 'SF', 'SF'], ['SiO2', '20.4', '57.4', '37.5', '94.5', '94.5'], ['Al2O3', '5', '18.2', '7.8', '0.3', '0.3'], ['Fe2O3', '2.5', '5.3', '0.4', '0.9', '0.9'], ['CaO', '62.4', '8.3', '38', '0.5', '0.5'], ['MgO', '3.4', '3.7', '10.7', '0.9', '0.9'], ['SO3', '2.8', '0.9', '3.2', '-', '-'], ['Na2O', '0.3', '1.14', '0.3', '-', '-'], ['K2O', '0.7', '1', '0.5', '-', '-'], ['TiO2', '-', '1.2', '0.4', '-', '-'], ['P2O5', '-', '0.36', '-', '-', '-'], ['Mn2O3', '-', '-', '0.6', '-', '-'], ['SrO', '-', '0.7', '0.1', '-', '-'], ['ZnO', '-', '0.1', '-', '-', '-'], ['Loss ign.', '2.6', '0.2', '0.6', '1.9', '1.9'], ['', '', '', '', '', ''], ['% weight', 'C3S', 'C2S', 'C3A', 'C4AF', 'Blaine (cm2/g)'], ['OPC I', '53.7', '18', '9.1', '7.6', '4290']]",1,1,1,3,S0008884608001063_0,S0008884608001063,2008-08-15
774,Binder compositions,"[['Compound (%)', 'OPC I', 'Fly ash', 'GGBF', 'SF', ''], ['SiO2', '20.4', '57.4', '37.5', '94.5', ''], ['Al2O3', '5', '18.2', '7.8', '0.3', ''], ['Fe2O3', '2.5', '5.3', '0.4', '0.9', ''], ['CaO', '62.4', '8.3', '38', '0.5', ''], ['MgO', '3.4', '3.7', '10.7', '0.9', ''], ['SO3', '2.8', '0.9', '3.2', '-', ''], ['Na2O', '0.3', '1.14', '0.3', '-', ''], ['K2O', '0.7', '1', '0.5', '-', ''], ['TiO2', '-', '1.2', '0.4', '-', ''], ['P2O5', '-', '0.36', '-', '-', ''], ['Mn2O3', '-', '-', '0.6', '-', ''], ['SrO', '-', '0.7', '0.1', '-', ''], ['ZnO', '-', '0.1', '-', '-', ''], ['Loss on ignition', '2.6', '0.2', '0.6', '1.9', ''], ['', '', '', '', '', ''], ['% Weight', 'C3S', 'C2S', 'C3A', 'C4AF', 'Blaine (cm2/g)'], ['OPC I', '53.7', '18', '9.1', '7.6', '4290']]",1,"Binder compositions;[['Compound (%)', 'OPC I', 'Fly ash', 'GGBF', 'SF', ''], ['SiO2', '20.4', '57.4', '37.5', '94.5', ''], ['Al2O3', '5', '18.2', '7.8', '0.3', ''], ['Fe2O3', '2.5', '5.3', '0.4', '0.9', ''], ['CaO', '62.4', '8.3', '38', '0.5', ''], ['MgO', '3.4', '3.7', '10.7', '0.9', ''], ['SO3', '2.8', '0.9', '3.2', '-', ''], ['Na2O', '0.3', '1.14', '0.3', '-', ''], ['K2O', '0.7', '1', '0.5', '-', ''], ['TiO2', '-', '1.2', '0.4', '-', ''], ['P2O5', '-', '0.36', '-', '-', ''], ['Mn2O3', '-', '-', '0.6', '-', ''], ['SrO', '-', '0.7', '0.1', '-', ''], ['ZnO', '-', '0.1', '-', '-', ''], ['Loss on ignition', '2.6', '0.2', '0.6', '1.9', ''], ['', '', '', '', '', ''], ['% Weight', 'C3S', 'C2S', 'C3A', 'C4AF', 'Blaine (cm2/g)'], ['OPC I', '53.7', '18', '9.1', '7.6', '4290']]",1,1,1,3,S0008884608001075_1,S0008884608001075,2008-08-15
775,Chemical and mineralogical composition of the cement,"[['CEM I 52.5 cement', '[%]'], ['Chemical composition', 'Chemical composition'], ['SiO2', '19.0'], ['Al2O3', '4.1'], ['Fe2O3', '3.75'], ['CaO', '64.6'], ['MgO', '1.09'], ['Na2O', '0.13'], ['K2O', '0.56'], ['Equivalent Na2O', '0.50'], ['Total SO3', '3.36'], ['Lost on ignition', '1.48'], ['Insoluble', '1.14'], ['Free lime', '0.67'], ['CO2', '0.96'], ['', ''], ['Mineralogical composition', 'Mineralogical composition'], ['C3S bogue', '69.0'], ['C2S bogue', '2.35'], ['C3A bogue', '4.45'], ['C4AF bogue', '11.4']]",1,"Chemical and mineralogical composition of the cement;[['CEM I 52.5 cement', '[%]'], ['Chemical composition', 'Chemical composition'], ['SiO2', '19.0'], ['Al2O3', '4.1'], ['Fe2O3', '3.75'], ['CaO', '64.6'], ['MgO', '1.09'], ['Na2O', '0.13'], ['K2O', '0.56'], ['Equivalent Na2O', '0.50'], ['Total SO3', '3.36'], ['Lost on ignition', '1.48'], ['Insoluble', '1.14'], ['Free lime', '0.67'], ['CO2', '0.96'], ['', ''], ['Mineralogical composition', 'Mineralogical composition'], ['C3S bogue', '69.0'], ['C2S bogue', '2.35'], ['C3A bogue', '4.45'], ['C4AF bogue', '11.4']]",1,1,1,3,S0008884608001348_0,S0008884608001348,2008-07-15
776,Characteristics of cements,"[['Cement type', 'Label', 'AC [%]', 'BS [cm2/g]', 'C3S [%]', 'C2S [%]', 'C3A [%]', 'C4AF [%]'], ['CEM II/A-S, 42.5R', 'C1', '>80', '4260', '32.85', '46.32', '10.36', '10.47'], ['CEM I, 52.5 R', 'C2', '>95', '4310', '57.70', '13.00', '6.90', '8.90'], ['CEM I, 42.5 N', 'C3', '>95', '2640', '60.20', '13.60', '7.20', '9.30'], ['CEM I, 42.5 N SR', 'C4', '>95', '3130', '55.90', '21.90', '2.30', '15.00']]",1,"Characteristics of cements;[['Cement type', 'Label', 'AC [%]', 'BS [cm2/g]', 'C3S [%]', 'C2S [%]', 'C3A [%]', 'C4AF [%]'], ['CEM II/A-S, 42.5R', 'C1', '>80', '4260', '32.85', '46.32', '10.36', '10.47'], ['CEM I, 52.5 R', 'C2', '>95', '4310', '57.70', '13.00', '6.90', '8.90'], ['CEM I, 42.5 N', 'C3', '>95', '2640', '60.20', '13.60', '7.20', '9.30'], ['CEM I, 42.5 N SR', 'C4', '>95', '3130', '55.90', '21.90', '2.30', '15.00']]",0,1,1,2,S0008884608001531_0,S0008884608001531,2008-10-02
777,"Chemical and mineralogical composition of Dyckerhoff Class G cement determined by X-ray fluorescence, LECO sulphur analysis and X-ray diffraction","[['Oxides', 'Wt.%', ''], ['Na2O', '0.17', ''], ['MgO', '0.76', ''], ['Al2O3', '3.62', ''], ['SiO2', '22.55', ''], ['K2O', '0.66', ''], ['CaO', '65.61', ''], ['TiO2', '0.17', ''], ['Mn3O4', '0.14', ''], ['Fe2O3', '4.53', ''], ['SO3', '1.82', ''], ['Loss on ignition at 1000 degC', '1.18', ''], ['Free Lime', '0.40', ''], ['Insoluble residue', 'Not determined', ''], ['', '', ''], ['%Phases', 'By modified Bogue method', 'By Rietveld refinement'], ['Alite C3S', '62', '60'], ['Belite C2S', '21', '22'], ['Aluminoferrite C4(A,F)', '13 (A/F=0.72)', '16'], ['Gypsum CSH2', '3', '3']]",1,"Chemical and mineralogical composition of Dyckerhoff Class G cement determined by X-ray fluorescence, LECO sulphur analysis and X-ray diffraction;[['Oxides', 'Wt.%', ''], ['Na2O', '0.17', ''], ['MgO', '0.76', ''], ['Al2O3', '3.62', ''], ['SiO2', '22.55', ''], ['K2O', '0.66', ''], ['CaO', '65.61', ''], ['TiO2', '0.17', ''], ['Mn3O4', '0.14', ''], ['Fe2O3', '4.53', ''], ['SO3', '1.82', ''], ['Loss on ignition at 1000 degC', '1.18', ''], ['Free Lime', '0.40', ''], ['Insoluble residue', 'Not determined', ''], ['', '', ''], ['%Phases', 'By modified Bogue method', 'By Rietveld refinement'], ['Alite C3S', '62', '60'], ['Belite C2S', '21', '22'], ['Aluminoferrite C4(A,F)', '13 (A/F=0.72)', '16'], ['Gypsum CSH2', '3', '3']]",1,1,1,3,S0008884607000749_0,S0008884607000749,2007-03-13
778,Properties of cement and fly ashes,"[['Chemical data', '%'], ['OPC type I (ASTM C150-04)', 'OPC type I (ASTM C150-04)'], ['Silicon dioxide (SiO2)', '20.1'], ['Aluminum oxide (Al2O3)', '4.9'], ['Ferric oxide (Fe2O3)', '2.8'], ['Calcium oxide (CaO)', '64.3'], ['Magnesium oxide', '2.5'], ['Sulphur trioxide (SO3)', '2.4'], ['Loss on ignition', '1.55'], ['Insoluble residue', '0.25'], ['Free lime', '1.52'], ['Tricalcium silicate (C3S)', '66'], ['Tricalcium aluminate (C3A)', '8'], ['Available alkali (equivalent Na2O)', '0.51'], ['Blaine specific surface (m2/kg)', '352'], ['% passing at #325 mesh', '98.7'], ['Density (kg/m3)', '3150'], ['', ''], ['Fly ash class C (ASTM C 618)', 'Fly ash class C (ASTM C 618)'], ['Silicon dioxide (SiO2)', '31.35'], ['Aluminum oxide (Al2O3)', '16.77'], ['Ferric oxide (Fe2O3)', '5.57'], ['Calcium oxide (CaO)', '23.26'], ['Magnesium oxide', '5.45'], ['Sulphur trioxide (SO3)', '2.02'], ['Loss on ignition', '0.13'], ['Moisture content', '0.12'], ['Sodium oxide Na2O', '2.07'], ['Potassium oxide K2O', '0.31'], ['Available alkali (equivalent Na2O)', '1.0'], ['% passing at #325 mesh', '87.2'], ['Density (kg/m3)', '2740']]",1,"Properties of cement and fly ashes;[['Chemical data', '%'], ['OPC type I (ASTM C150-04)', 'OPC type I (ASTM C150-04)'], ['Silicon dioxide (SiO2)', '20.1'], ['Aluminum oxide (Al2O3)', '4.9'], ['Ferric oxide (Fe2O3)', '2.8'], ['Calcium oxide (CaO)', '64.3'], ['Magnesium oxide', '2.5'], ['Sulphur trioxide (SO3)', '2.4'], ['Loss on ignition', '1.55'], ['Insoluble residue', '0.25'], ['Free lime', '1.52'], ['Tricalcium silicate (C3S)', '66'], ['Tricalcium aluminate (C3A)', '8'], ['Available alkali (equivalent Na2O)', '0.51'], ['Blaine specific surface (m2/kg)', '352'], ['% passing at #325 mesh', '98.7'], ['Density (kg/m3)', '3150'], ['', ''], ['Fly ash class C (ASTM C 618)', 'Fly ash class C (ASTM C 618)'], ['Silicon dioxide (SiO2)', '31.35'], ['Aluminum oxide (Al2O3)', '16.77'], ['Ferric oxide (Fe2O3)', '5.57'], ['Calcium oxide (CaO)', '23.26'], ['Magnesium oxide', '5.45'], ['Sulphur trioxide (SO3)', '2.02'], ['Loss on ignition', '0.13'], ['Moisture content', '0.12'], ['Sodium oxide Na2O', '2.07'], ['Potassium oxide K2O', '0.31'], ['Available alkali (equivalent Na2O)', '1.0'], ['% passing at #325 mesh', '87.2'], ['Density (kg/m3)', '2740']]",1,1,1,3,S0008884607000828_0,S0008884607000828,2007-05-02
779,Chemical and mineral composition (calculated by Bogue's formula) of the OPC cement used (all values are in mass %),"[['LOI', 'Insol.', 'CaO', 'SiO2', 'Fe2O3', 'Al2O3', 'TiO2', 'MgO', 'Na2O', 'K2O', 'MnO', 'SO3'], ['1.2', '0.8', '65.4', '20.5', '4.1', '3.6', '0.2', '0.9', '0.2', '0.3', '0.1', '2.7'], ['', '', '', '', '', '', '', '', '', '', '', ''], ['C3S', 'C2S', 'C4AF', 'C3A', 'CaCO3', 'Gypsum', 'Free CaO', '', '', '', '', ''], ['57.6', '17.8', '12.6', '2.2', '2.0', '6.15', '0.7', '', '', '', '', '']]",1,"Chemical and mineral composition (calculated by Bogue's formula) of the OPC cement used (all values are in mass %);[['LOI', 'Insol.', 'CaO', 'SiO2', 'Fe2O3', 'Al2O3', 'TiO2', 'MgO', 'Na2O', 'K2O', 'MnO', 'SO3'], ['1.2', '0.8', '65.4', '20.5', '4.1', '3.6', '0.2', '0.9', '0.2', '0.3', '0.1', '2.7'], ['', '', '', '', '', '', '', '', '', '', '', ''], ['C3S', 'C2S', 'C4AF', 'C3A', 'CaCO3', 'Gypsum', 'Free CaO', '', '', '', '', ''], ['57.6', '17.8', '12.6', '2.2', '2.0', '6.15', '0.7', '', '', '', '', '']]",1,1,1,3,S0008884607000932_0,S0008884607000932,2007-05-23
780,Oxide and Bogue composition of type I portland cement,"[['Compound', 'CaO', 'SiO2', 'Al2O3', 'Fe2O3', 'MgO', 'SO3'], ['Weight (%)', '65.3', '20.4', '4.8', '2.8', '2.2', '2.5'], ['Bogue', 'C3S', 'C2S', 'C3A', 'C4AF', '', ''], ['', '67.4', '7.6', '8.0', '8.5', '', '']]",1,"Oxide and Bogue composition of type I portland cement;[['Compound', 'CaO', 'SiO2', 'Al2O3', 'Fe2O3', 'MgO', 'SO3'], ['Weight (%)', '65.3', '20.4', '4.8', '2.8', '2.2', '2.5'], ['Bogue', 'C3S', 'C2S', 'C3A', 'C4AF', '', ''], ['', '67.4', '7.6', '8.0', '8.5', '', '']]",1,1,1,3,S0008884607000944_2,S0008884607000944,2007-05-24
781,Potential of mineral compositions of the clinkers calculated using the Bogue calculation (wt.%),"[['', 'Bogue calculation', 'Bogue calculation', 'Bogue calculation', 'Bogue calculation'], ['', 'C3S', 'C2S', 'C3A', 'C4AF'], ['1', '63.2', '13.0', '10.1', '10.5'], ['2', '57.9', '19.6', '9.8', '9.5'], ['3', '66.9', '7.8', '10.4', '12.5'], ['4', '62.8', '7.6', '11.6', '12.6'], ['5', '62.3', '11.8', '9.9', '11.4'], ['6', '59.5', '12.5', '11.4', '12.6']]",1,"Potential of mineral compositions of the clinkers calculated using the Bogue calculation (wt.%);[['', 'Bogue calculation', 'Bogue calculation', 'Bogue calculation', 'Bogue calculation'], ['', 'C3S', 'C2S', 'C3A', 'C4AF'], ['1', '63.2', '13.0', '10.1', '10.5'], ['2', '57.9', '19.6', '9.8', '9.5'], ['3', '66.9', '7.8', '10.4', '12.5'], ['4', '62.8', '7.6', '11.6', '12.6'], ['5', '62.3', '11.8', '9.9', '11.4'], ['6', '59.5', '12.5', '11.4', '12.6']]",1,1,1,3,S0008884607002384_1,S0008884607002384,2007-10-29
782,Phase compositions of the clinker calculated using the Rietveld calculation and the difference in the values compared to those calculated using the Bogue calculation (wt.%),"[['', 'The Rietveld method', 'The Rietveld method', 'The Rietveld method', 'The Rietveld method', 'D (Bogue-Rieveld)', 'D (Bogue-Rieveld)', 'D (Bogue-Rieveld)', 'D (Bogue-Rieveld)'], ['', 'C3S', 'C2S', 'C3A', 'C4AF', 'C3S', 'C2S', 'C3A', 'C4AF'], ['1', '64.8', '13.3', '9.8', '11.3', '-1.6', '-0.3', '0.3', '-0.8'], ['2', '57.6', '21.7', '10.0', '9.9', '0.3', '-2.0', '-0.2', '-0.4'], ['3', '68.9', '6.1', '10.4', '13.8', '-1.9', '1.7', '0.0', '-1.3'], ['4', '64.7', '9.9', '10.2', '14.7', '-1.9', '-2.2', '1.5', '-2.0'], ['5', '65.2', '12.6', '7.3', '14.0', '-2.9', '-0.8', '2.6', '-2.7'], ['6', '59.8', '14.8', '9.3', '14.7', '-0.3', '-2.4', '2.1', '-2.1']]",1,"Phase compositions of the clinker calculated using the Rietveld calculation and the difference in the values compared to those calculated using the Bogue calculation (wt.%);[['', 'The Rietveld method', 'The Rietveld method', 'The Rietveld method', 'The Rietveld method', 'D (Bogue-Rieveld)', 'D (Bogue-Rieveld)', 'D (Bogue-Rieveld)', 'D (Bogue-Rieveld)'], ['', 'C3S', 'C2S', 'C3A', 'C4AF', 'C3S', 'C2S', 'C3A', 'C4AF'], ['1', '64.8', '13.3', '9.8', '11.3', '-1.6', '-0.3', '0.3', '-0.8'], ['2', '57.6', '21.7', '10.0', '9.9', '0.3', '-2.0', '-0.2', '-0.4'], ['3', '68.9', '6.1', '10.4', '13.8', '-1.9', '1.7', '0.0', '-1.3'], ['4', '64.7', '9.9', '10.2', '14.7', '-1.9', '-2.2', '1.5', '-2.0'], ['5', '65.2', '12.6', '7.3', '14.0', '-2.9', '-0.8', '2.6', '-2.7'], ['6', '59.8', '14.8', '9.3', '14.7', '-0.3', '-2.4', '2.1', '-2.1']]",1,0,1,2,S0008884607002384_2,S0008884607002384,2007-10-29
783,Phase composition of cement sample (CEM I 32.5 R) determined by XRD with Rietveld refinement,"[['Phase', 'wt.%'], ['C3S, m', '54.5'], ['C2S, m', '20.6'], ['C3A, c', '6.1'], ['C3A, o', '2.8'], ['C4AF, o', '8.5'], ['Free lime (Franke)', '0.2'], ['Periclase (MgO)', '2.7'], ['Anhydrite', '2.4'], ['Hemihydrate', '2.2'], ['Dihydrate', '0.0']]",1,"Phase composition of cement sample (CEM I 32.5 R) determined by XRD with Rietveld refinement;[['Phase', 'wt.%'], ['C3S, m', '54.5'], ['C2S, m', '20.6'], ['C3A, c', '6.1'], ['C3A, o', '2.8'], ['C4AF, o', '8.5'], ['Free lime (Franke)', '0.2'], ['Periclase (MgO)', '2.7'], ['Anhydrite', '2.4'], ['Hemihydrate', '2.2'], ['Dihydrate', '0.0']]",1,1,1,3,S0008884608000239_1,S0008884608000239,2008-07-03
784,"Composition (in [mass%]) and properties of investigated types of cement (r  p  [um]: average particle size, Q  [J/g]: total heat release at the end of hydration, W  n  [1]: maximum amount of bound water present in fully-hydrated cement)","[['Component', 'm  x  [mass%]'], ['C3S', '62.2'], ['C2S', '10.9'], ['C3A', '8.1'], ['C4AF', '6.7'], ['Gypsum', '7.4'], ['Q [J/g]', '475'], ['W  n  [-] according to Eq. (14)', '0.22']]",1,"Composition (in [mass%]) and properties of investigated types of cement (r  p  [um]: average particle size, Q  [J/g]: total heat release at the end of hydration, W  n  [1]: maximum amount of bound water present in fully-hydrated cement);[['Component', 'm  x  [mass%]'], ['C3S', '62.2'], ['C2S', '10.9'], ['C3A', '8.1'], ['C4AF', '6.7'], ['Gypsum', '7.4'], ['Q [J/g]', '475'], ['W  n  [-] according to Eq. (14)', '0.22']]",0,1,1,2,S0008884608000252_0,S0008884608000252,2008-03-07
785,Released heat for clinker phases according to [4],"[['Q  x  [J/g]', 'Q  x  [J/g]', 'Q  x  [J/g]', 'Q  x  [J/g]'], ['C3S', '500', 'C4AF', '420'], ['C2S', '250', 'C3A', '1340']]",1,"Released heat for clinker phases according to [4];[['Q  x  [J/g]', 'Q  x  [J/g]', 'Q  x  [J/g]', 'Q  x  [J/g]'], ['C3S', '500', 'C4AF', '420'], ['C2S', '250', 'C3A', '1340']]",0,1,1,2,S0008884608000252_1,S0008884608000252,2008-03-07
786,Properties of the portland cement,"[['', 'Composition'], ['Chemical analysis', 'Chemical analysis'], ['CaO', '62.9'], ['SiO2', '21.0'], ['Al2O3', '4.2'], ['Fe2O3', '3.1'], ['MgO', '2.3'], ['SO3', '2.7'], ['Na2O eq.', '0.76'], ['', ''], ['Mineralogy', 'Mineralogy'], ['C3S (%)', '52'], ['C2S (%)', '21.5'], ['C3A (%)', '5.7'], ['C4AF (%)', '9.5'], ['', ''], ['Physical properties', 'Physical properties'], ['% passing 45 mm', '96'], ['Specific surface BET m2/kg', '1200'], ['Specific surface Blaine m2/kg', '345']]",1,"Properties of the portland cement;[['', 'Composition'], ['Chemical analysis', 'Chemical analysis'], ['CaO', '62.9'], ['SiO2', '21.0'], ['Al2O3', '4.2'], ['Fe2O3', '3.1'], ['MgO', '2.3'], ['SO3', '2.7'], ['Na2O eq.', '0.76'], ['', ''], ['Mineralogy', 'Mineralogy'], ['C3S (%)', '52'], ['C2S (%)', '21.5'], ['C3A (%)', '5.7'], ['C4AF (%)', '9.5'], ['', ''], ['Physical properties', 'Physical properties'], ['% passing 45 mm', '96'], ['Specific surface BET m2/kg', '1200'], ['Specific surface Blaine m2/kg', '345']]",1,1,1,3,S0008884608000276_0,S0008884608000276,2008-04-18
787,X-ray Diffraction results for studied clinkers (wt.%),"[['', 'A', 'B', 'C'], ['Phase/sample', 'Phase/sample', 'Phase/sample', 'Phase/sample'], ['C3S', '70.2', '66.6', '66.9'], ['C2S', '13.3', '12.3', '7.9'], ['C3A-cubic', '2.6', '3.0', '1.3'], ['C3A-orthorhombic', '-', '1.9', '1.6'], ['C4AF', '10.1', '7.6', '8.2'], ['Periclase', '0.6', '6.4', '11.2'], ['Free lime', '0.2', '1.7', '0.8'], ['K2SO4', '1.7', '0.5', '2.1'], ['K2Ca2(SO4)3', '1.3', '-', '-'], ['Total', '100.0', '100.0', '100.0'], ['', '', '', ''], ['Relations', 'Relations', 'Relations', 'Relations'], ['C3S + C2S', '83.5', '78.9', '74.8'], ['C3A + C4AF', '12.7', '12.5', '11.1'], ['C3S/C2S', '5.28', '5.41', '8.47']]",1,"X-ray Diffraction results for studied clinkers (wt.%);[['', 'A', 'B', 'C'], ['Phase/sample', 'Phase/sample', 'Phase/sample', 'Phase/sample'], ['C3S', '70.2', '66.6', '66.9'], ['C2S', '13.3', '12.3', '7.9'], ['C3A-cubic', '2.6', '3.0', '1.3'], ['C3A-orthorhombic', '-', '1.9', '1.6'], ['C4AF', '10.1', '7.6', '8.2'], ['Periclase', '0.6', '6.4', '11.2'], ['Free lime', '0.2', '1.7', '0.8'], ['K2SO4', '1.7', '0.5', '2.1'], ['K2Ca2(SO4)3', '1.3', '-', '-'], ['Total', '100.0', '100.0', '100.0'], ['', '', '', ''], ['Relations', 'Relations', 'Relations', 'Relations'], ['C3S + C2S', '83.5', '78.9', '74.8'], ['C3A + C4AF', '12.7', '12.5', '11.1'], ['C3S/C2S', '5.28', '5.41', '8.47']]",1,1,1,3,S0008884608000525_3,S0008884608000525,2008-04-10
788,Mineral phase composition of cements determined by XRD-Rietveld (wt.%),"[['Cement', 'C3S+-3.0', 'C2S+-2.0', 'C3A+-1.0', 'C4AF+-1.0', 'Gypsum+-0.3', 'Bassanite+-0.4', 'Anhydrite+-0.2', 'Syngenite+-0.07', 'Calcite+-1.0'], ['A', '52', '21', '8', '10', '1.9', '-', '2.6', '-', '4.0'], ['B', '62', '16', '8', '4', '0.9', '2.3', '1.7', '0.56', '3.4']]",1,"Mineral phase composition of cements determined by XRD-Rietveld (wt.%);[['Cement', 'C3S+-3.0', 'C2S+-2.0', 'C3A+-1.0', 'C4AF+-1.0', 'Gypsum+-0.3', 'Bassanite+-0.4', 'Anhydrite+-0.2', 'Syngenite+-0.07', 'Calcite+-1.0'], ['A', '52', '21', '8', '10', '1.9', '-', '2.6', '-', '4.0'], ['B', '62', '16', '8', '4', '0.9', '2.3', '1.7', '0.56', '3.4']]",1,1,1,3,S0008884608000562_1,S0008884608000562,2008-04-21
789,Mineralogical composition of Portland cement after Bogue.,"[['%', 'C3S', 'C2S', 'C3A', 'C4AF'], ['Portland cement', '65.04', '5.01', '9.01', '10.01']]",1,"Mineralogical composition of Portland cement after Bogue.;[['%', 'C3S', 'C2S', 'C3A', 'C4AF'], ['Portland cement', '65.04', '5.01', '9.01', '10.01']]",1,1,1,3,S0008884609001082_1,S0008884609001082,2009-06-09
790,"Physical, chemical and mechanical properties of Type V Portland cement.","[['Chemical composition (%)', 'Chemical composition (%)', 'Physical properties', 'Physical properties', 'Mineralogical composition (%)', 'Mineralogical composition (%)'], ['Si02', '21.27', 'Density (kg/m3)', '3,050', 'C3S', '53.29'], ['Al2O3', '4.63', 'Blaine fineness (m2/kg)', '377', 'C2S', '20.79'], ['Fe2O3', '3.96', 'Mechanical strength', 'Mechanical strength', 'C4AF', '12.05'], ['CaO', '63.05', 'Mechanical strength', 'Mechanical strength', 'C3A', '5.56'], ['MgO', '1.56', 'Compressive strength (MPa)', 'Compressive strength (MPa)', 'Free CaO', '0.54'], ['Na2O', '0.16', '1 day', '10.1', '', ''], ['K2O', '0.18', '3 days', '23.3', '', ''], ['SO3', '1.75', '7 days', '36.0', '', ''], ['P.F.', '2.25', '28 days', '46.7', '', '']]",1,"Physical, chemical and mechanical properties of Type V Portland cement.;[['Chemical composition (%)', 'Chemical composition (%)', 'Physical properties', 'Physical properties', 'Mineralogical composition (%)', 'Mineralogical composition (%)'], ['Si02', '21.27', 'Density (kg/m3)', '3,050', 'C3S', '53.29'], ['Al2O3', '4.63', 'Blaine fineness (m2/kg)', '377', 'C2S', '20.79'], ['Fe2O3', '3.96', 'Mechanical strength', 'Mechanical strength', 'C4AF', '12.05'], ['CaO', '63.05', 'Mechanical strength', 'Mechanical strength', 'C3A', '5.56'], ['MgO', '1.56', 'Compressive strength (MPa)', 'Compressive strength (MPa)', 'Free CaO', '0.54'], ['Na2O', '0.16', '1 day', '10.1', '', ''], ['K2O', '0.18', '3 days', '23.3', '', ''], ['SO3', '1.75', '7 days', '36.0', '', ''], ['P.F.', '2.25', '28 days', '46.7', '', '']]",1,1,1,3,S0008884609001094_0,S0008884609001094,2009-07-03
