Repository: zakidotai/cemcat

# CemCat Streamlit Hosting Bundle

This folder is ready to be pushed to GitHub and deployed on Streamlit Cloud.

## Files included

- `streamlit_app.py` (main app)
- `requirements.txt`
- `data/ner_cems_40k.csv`
- `data/pii_abs.json`
- `data/clinker_comps_with_dates.csv`
- `upload/composition_cls_slag_updated.csv`

## Local run

```bash
streamlit run streamlit_app.py
```

File: crystalline_composition_gpt4_with_pii_tid_dates.csv (part 32 of 101)
,caption,tables,Label,text,pred_0,pred_1,pred_2,all_pred,pii_tid,pii,date
791,Chemical and mineralogical compositions of cements.,"[['Cement', 'Ordinary Portland cement', 'Ordinary Portland cement', 'Calcium aluminate cement', 'Calcium sulfoaluminate clinker', '', '', ''], ['Reference supplier', 'CEM I 52.5 PM ES CP2 Lafarge Le Teil', 'CEM I 52.5 PM Vicat Montalieu', 'Fondu Lafarge Fos/mer', 'TS Belitex', '', '', ''], ['Oxides (% weight)', '', '', '', '', '', '', ''], ['SiO2', '19.9', '21.3', '3.7', '7.50', '', '', ''], ['Al2O3', '5.4', '3.8', '39.5', '30.41', '', '', ''], ['Fe2O3', '2.6', '4.0', '16.0', '8.57', '', '', ''], ['CaO', '65.0', '65.3', '38.0', '44.22', '', '', ''], ['MgO', '1.4', '1.0', '-', '0.59', '', '', ''], ['K2O', '0.9', '0.4', '<0.4', '0.17', '', '', ''], ['Na2O', '0.1', '0.1', '<0.4', '0.04', '', '', ''], ['SO3', '3.4', '2.2', '-', '6.54', '', '', ''], ['TiO2', '-', '0.2', '-', '1.08', '', '', ''], ['SrO', '-', '-', '-', '0.25', '', '', ''], ['Loss on ignition', '1.0', '1.4', '0.7', '0.32', '', '', ''], ['', '', '', '', '', '', '', ''], ['Minerals   (% weight)', 'C3S', '65.6', 'C3S', '66.3', 'CA (major)', 'C4A3S', '53.5'], ['Minerals   (% weight)', 'C2S', '16.0', 'C2S', '11.2', 'C12A7', 'C2S', '21.2'], ['Minerals   (% weight)', 'C3A', '4.0', 'C3A', '3.3', 'C2S', 'C4AF', '16.3'], ['Minerals   (% weight)', 'C4AF', '5.6', 'C4AF', '12.0', 'C2AS', 'CT', '9.0'], ['Minerals   (% weight)', 'Gypsum', '4.8', 'Gypsum', '4.2', 'C4AF', '', ''], ['Minerals   (% weight)', 'Carbonate', '2.8', 'Carbonate', '2.0', '', '', '']]",1,"Chemical and mineralogical compositions of cements.;[['Cement', 'Ordinary Portland cement', 'Ordinary Portland cement', 'Calcium aluminate cement', 'Calcium sulfoaluminate clinker', '', '', ''], ['Reference supplier', 'CEM I 52.5 PM ES CP2 Lafarge Le Teil', 'CEM I 52.5 PM Vicat Montalieu', 'Fondu Lafarge Fos/mer', 'TS Belitex', '', '', ''], ['Oxides (% weight)', '', '', '', '', '', '', ''], ['SiO2', '19.9', '21.3', '3.7', '7.50', '', '', ''], ['Al2O3', '5.4', '3.8', '39.5', '30.41', '', '', ''], ['Fe2O3', '2.6', '4.0', '16.0', '8.57', '', '', ''], ['CaO', '65.0', '65.3', '38.0', '44.22', '', '', ''], ['MgO', '1.4', '1.0', '-', '0.59', '', '', ''], ['K2O', '0.9', '0.4', '<0.4', '0.17', '', '', ''], ['Na2O', '0.1', '0.1', '<0.4', '0.04', '', '', ''], ['SO3', '3.4', '2.2', '-', '6.54', '', '', ''], ['TiO2', '-', '0.2', '-', '1.08', '', '', ''], ['SrO', '-', '-', '-', '0.25', '', '', ''], ['Loss on ignition', '1.0', '1.4', '0.7', '0.32', '', '', ''], ['', '', '', '', '', '', '', ''], ['Minerals   (% weight)', 'C3S', '65.6', 'C3S', '66.3', 'CA (major)', 'C4A3S', '53.5'], ['Minerals   (% weight)', 'C2S', '16.0', 'C2S', '11.2', 'C12A7', 'C2S', '21.2'], ['Minerals   (% weight)', 'C3A', '4.0', 'C3A', '3.3', 'C2S', 'C4AF', '16.3'], ['Minerals   (% weight)', 'C4AF', '5.6', 'C4AF', '12.0', 'C2AS', 'CT', '9.0'], ['Minerals   (% weight)', 'Gypsum', '4.8', 'Gypsum', '4.2', 'C4AF', '', ''], ['Minerals   (% weight)', 'Carbonate', '2.8', 'Carbonate', '2.0', '', '', '']]",1,1,1,3,S0008884609001380_3,S0008884609001380,2009-06-30
792,Mineralogical composition and Blaine fineness of the cements,"[['', 'Content (%)', 'Content (%)', 'Content (%)', 'Content (%)', 'Content (%)', 'Content (%)', 'Content (%)', 'Content (%)', 'Blaine fineness (m2 kg-1)'], ['Series', 'C3S', 'C2S', 'C3A', 'C4AF', 'gypsum', 'CaCO3', 'free CaO', 'Alkalis', ''], ['1', '39.3', '35.5', '9.7', '7.1', '6.2', '0.52', '0.76', 'Na2O=0.18 K2O=0.44', '319'], ['2', '57.3', '24.0', '3.0', '7.6', '4.4', '1.8', '0.53', 'Na2O=0.43 K2O=0.43', '317'], ['2*', '63.9', '15.0', '3.8', '5.4', '4.8', '2.7', '0.99', 'Na2O=0.19 K2O=0.26', '320'], ['3', '57.6', '17.8', '2.2', '12.6', '6.2', '2.0', '0.71', 'Na2O=0.12 K2O=0.30', '355'], ['4', '59.1', '14.5', '9.1', '9.0', '', '', '0.97', 'Na2Oeq.=0.81', '353'], ['white cement', '66.5', '12.1', '10.4', '1.0', '', '', '', 'Na2O=0.07 K2O=0.07', '']]",1,"Mineralogical composition and Blaine fineness of the cements;[['', 'Content (%)', 'Content (%)', 'Content (%)', 'Content (%)', 'Content (%)', 'Content (%)', 'Content (%)', 'Content (%)', 'Blaine fineness (m2 kg-1)'], ['Series', 'C3S', 'C2S', 'C3A', 'C4AF', 'gypsum', 'CaCO3', 'free CaO', 'Alkalis', ''], ['1', '39.3', '35.5', '9.7', '7.1', '6.2', '0.52', '0.76', 'Na2O=0.18 K2O=0.44', '319'], ['2', '57.3', '24.0', '3.0', '7.6', '4.4', '1.8', '0.53', 'Na2O=0.43 K2O=0.43', '317'], ['2*', '63.9', '15.0', '3.8', '5.4', '4.8', '2.7', '0.99', 'Na2O=0.19 K2O=0.26', '320'], ['3', '57.6', '17.8', '2.2', '12.6', '6.2', '2.0', '0.71', 'Na2O=0.12 K2O=0.30', '355'], ['4', '59.1', '14.5', '9.1', '9.0', '', '', '0.97', 'Na2Oeq.=0.81', '353'], ['white cement', '66.5', '12.1', '10.4', '1.0', '', '', '', 'Na2O=0.07 K2O=0.07', '']]",1,1,1,3,S0008884606003115_2,S0008884606003115,2007-01-12
793,"Chemical properties, physical properties and constituents of CEM I 32.5 R (ENCI)","[['Chemical', 'Chemical', 'Constituents', 'Constituents', 'Physical strength of standard mortar', 'Physical strength of standard mortar'], ['Oxide', 'Weight(%)', 'Phases*', 'Weight(%)', '', ''], ['CaO', '63.90', 'C3S', '63', '2 days', '22 MPa'], ['SiO2', '21.00', 'C2S', '13', '7 days', '36 MPa'], ['Al2O3', '5.03', 'C3A', '8', '28 days', '49 MPa'], ['SO3', '3.00', 'C4AF', '9', 'Blaine', '285 m2/kg'], ['Fe2O3', '2.83', '', '', '', ''], ['MgO', '2.00', '', '', '', ''], ['Na2O', '0.24', '', '', '', ''], ['K2O', '0.65', '', '', '', ''], ['TiO2', '0.30', '', '', '', ''], ['P2O5', '0.16', '', '', '', ''], ['Mn2O3', '0.06', '', '', '', ''], ['total', '99.17', '', '', '', '']]",1,"Chemical properties, physical properties and constituents of CEM I 32.5 R (ENCI);[['Chemical', 'Chemical', 'Constituents', 'Constituents', 'Physical strength of standard mortar', 'Physical strength of standard mortar'], ['Oxide', 'Weight(%)', 'Phases*', 'Weight(%)', '', ''], ['CaO', '63.90', 'C3S', '63', '2 days', '22 MPa'], ['SiO2', '21.00', 'C2S', '13', '7 days', '36 MPa'], ['Al2O3', '5.03', 'C3A', '8', '28 days', '49 MPa'], ['SO3', '3.00', 'C4AF', '9', 'Blaine', '285 m2/kg'], ['Fe2O3', '2.83', '', '', '', ''], ['MgO', '2.00', '', '', '', ''], ['Na2O', '0.24', '', '', '', ''], ['K2O', '0.65', '', '', '', ''], ['TiO2', '0.30', '', '', '', ''], ['P2O5', '0.16', '', '', '', ''], ['Mn2O3', '0.06', '', '', '', ''], ['total', '99.17', '', '', '', '']]",1,1,1,3,S0008884606003139_1,S0008884606003139,2007-01-18
794,Bogue mineralogical content,"[['Compound', 'Cement 1', 'Cement 2', 'Cement 3', 'Cement 4'], ['C3S (%)', '48', '57', '65', '60'], ['C2S (%)', '23', '18', '10', '14'], ['C3A (%)', '7', '6', '6', '7'], ['C4AF (%)', '13', '11', '11', '11'], ['C3S/C2S', '2.1', '3.2', '6.5', '4.3']]",1,"Bogue mineralogical content;[['Compound', 'Cement 1', 'Cement 2', 'Cement 3', 'Cement 4'], ['C3S (%)', '48', '57', '65', '60'], ['C2S (%)', '23', '18', '10', '14'], ['C3A (%)', '7', '6', '6', '7'], ['C4AF (%)', '13', '11', '11', '11'], ['C3S/C2S', '2.1', '3.2', '6.5', '4.3']]",1,1,1,3,S0008884606003176_1,S0008884606003176,2006-12-16
795,Phase composition of as-received cements (Internal Standard Method),"[['Compound', 'Cement', 'Cement', 'Cement', 'Cement'], ['Compound', '1', '2', '3', '4'], ['C3S (%)', '55', '58', '63', '70'], ['Cubic C3A (ASTM C 1365) (%)', '6', '4', '3', '3'], ['C4AF (ASTM C 1365) (%)', '11', '10', '11', '14'], ['MgO (ASTM C 1365) (%)', '0', '0', '2', '1']]",1,"Phase composition of as-received cements (Internal Standard Method);[['Compound', 'Cement', 'Cement', 'Cement', 'Cement'], ['Compound', '1', '2', '3', '4'], ['C3S (%)', '55', '58', '63', '70'], ['Cubic C3A (ASTM C 1365) (%)', '6', '4', '3', '3'], ['C4AF (ASTM C 1365) (%)', '11', '10', '11', '14'], ['MgO (ASTM C 1365) (%)', '0', '0', '2', '1']]",0,1,1,2,S0008884606003176_2,S0008884606003176,2006-12-16
796,Rietveld refinement results for cements,"[['Compound', 'Cement', 'Cement', 'Cement', 'Cement'], ['Compound', '1', '2', '3', '4'], ['C3S (%)', '51', '54', '61', '67'], ['C2S (%)', '28', '25', '19', '15'], ['Cubic C3A (%)', '8', '4', '3', '2'], ['C4AF (%)', '10', '13', '12', '14'], ['MgO (%)', '0', '0', '1.8', '0.6'], ['C3S/C2S', '2.3', '2.2', '3.2', '4.5']]",1,"Rietveld refinement results for cements;[['Compound', 'Cement', 'Cement', 'Cement', 'Cement'], ['Compound', '1', '2', '3', '4'], ['C3S (%)', '51', '54', '61', '67'], ['C2S (%)', '28', '25', '19', '15'], ['Cubic C3A (%)', '8', '4', '3', '2'], ['C4AF (%)', '10', '13', '12', '14'], ['MgO (%)', '0', '0', '1.8', '0.6'], ['C3S/C2S', '2.3', '2.2', '3.2', '4.5']]",1,1,1,3,S0008884606003176_3,S0008884606003176,2006-12-16
797,Studied OPC,"[['Cement type : CEM I 42.5', 'Cement type : CEM I 42.5', 'Cement type : CEM I 42.5', 'Cement type : CEM I 42.5', 'Cement type : CEM I 42.5', 'Cement type : CEM I 42.5'], ['Composition as determined by XRD-Rietveld (mass %)', 'Composition as determined by XRD-Rietveld (mass %)', 'Composition as determined by XRD-Rietveld (mass %)', 'Composition as determined by XRD-Rietveld (mass %)', 'Composition as determined by XRD-Rietveld (mass %)', 'Composition as determined by XRD-Rietveld (mass %)'], ['C3S--a', '71.03', 'C3A--o', '01.57', 'CaSO4*2H2O', '04.45'], ['C2S--b', '06.02', 'CaO', '00.65', 'CaSO4*1/2H2O', '00.55'], ['C4AF', '09.50', 'MgO', '00.42', 'CaSO4', '00.91'], ['C3A--c', '02.33', 'CaCO3', '02.53', '', '']]",1,"Studied OPC;[['Cement type : CEM I 42.5', 'Cement type : CEM I 42.5', 'Cement type : CEM I 42.5', 'Cement type : CEM I 42.5', 'Cement type : CEM I 42.5', 'Cement type : CEM I 42.5'], ['Composition as determined by XRD-Rietveld (mass %)', 'Composition as determined by XRD-Rietveld (mass %)', 'Composition as determined by XRD-Rietveld (mass %)', 'Composition as determined by XRD-Rietveld (mass %)', 'Composition as determined by XRD-Rietveld (mass %)', 'Composition as determined by XRD-Rietveld (mass %)'], ['C3S--a', '71.03', 'C3A--o', '01.57', 'CaSO4*2H2O', '04.45'], ['C2S--b', '06.02', 'CaO', '00.65', 'CaSO4*1/2H2O', '00.55'], ['C4AF', '09.50', 'MgO', '00.42', 'CaSO4', '00.91'], ['C3A--c', '02.33', 'CaCO3', '02.53', '', '']]",1,1,1,3,S0008884607000026_1,S0008884607000026,2007-01-18
798,Phase composition according to Bogue's calculation (expressed as % by mass),"[['C3S', 'C2S', 'C3A', 'C4AF'], ['69.0', '11.4', '0.2', '14.9']]",1,"Phase composition according to Bogue's calculation (expressed as % by mass);[['C3S', 'C2S', 'C3A', 'C4AF'], ['69.0', '11.4', '0.2', '14.9']]",1,1,1,3,S0008884607000142_2,S0008884607000142,2007-01-18
799,"Chemical analysis for cement, silica fume (SF) and ground granulated blast furnace slag (GGBS)","[['', 'Cement', 'SF', 'GGBS'], ['Chemical composition (%)', 'Chemical composition (%)', 'Chemical composition (%)', 'Chemical composition (%)'], ['SiO2', '21.7', '91.7', '33.03'], ['Al2O3', '4.9', '1.27', '10.87'], ['Fe2O3', '3.2', '1.45', '0.25'], ['CaO', '62.4', '1.69', '38.45'], ['MgO', '3.58', '0.6', '10.26'], ['SO3', '1.84', '0.45', '<0.1'], ['Na2O', '0.35', '-', '0.65'], ['K2O', '0.95', '-', '0.78'], ['Cl', '0.017', '0.08', '0.007'], ['Loss on ignition', '1', '2', '0.25'], ['', '', '', ''], ['Mineralogical components (%)', 'Mineralogical components (%)', 'Mineralogical components (%)', 'Mineralogical components (%)'], ['C3S', '46.3', '-', '-'], ['C2S', '27.12', '-', '-'], ['C3A', '7.58', '-', '-'], ['C4AF', '9.73', '-', '-']]",1,"Chemical analysis for cement, silica fume (SF) and ground granulated blast furnace slag (GGBS);[['', 'Cement', 'SF', 'GGBS'], ['Chemical composition (%)', 'Chemical composition (%)', 'Chemical composition (%)', 'Chemical composition (%)'], ['SiO2', '21.7', '91.7', '33.03'], ['Al2O3', '4.9', '1.27', '10.87'], ['Fe2O3', '3.2', '1.45', '0.25'], ['CaO', '62.4', '1.69', '38.45'], ['MgO', '3.58', '0.6', '10.26'], ['SO3', '1.84', '0.45', '<0.1'], ['Na2O', '0.35', '-', '0.65'], ['K2O', '0.95', '-', '0.78'], ['Cl', '0.017', '0.08', '0.007'], ['Loss on ignition', '1', '2', '0.25'], ['', '', '', ''], ['Mineralogical components (%)', 'Mineralogical components (%)', 'Mineralogical components (%)', 'Mineralogical components (%)'], ['C3S', '46.3', '-', '-'], ['C2S', '27.12', '-', '-'], ['C3A', '7.58', '-', '-'], ['C4AF', '9.73', '-', '-']]",1,1,1,3,S0008884604004272_0,S0008884604004272,2004-12-20
800,Physical properties and compositions of OPC.,"[['', 'OPC'], ['Density (kg m-3)', '3160'], ['Blain surface area (m2 kg-1)', '325'], ['LOI (%)', '0.072'], ['Chemical composition (wt.%)', 'Chemical composition (wt.%)'], ['SiO2', '21.5'], ['Al2O3', '5.5'], ['Fe2O3', '2.9'], ['CaO', '64.3'], ['MgO', '1.9'], ['SO3', '1.8'], ['Na2O', '0.26'], ['K2O', '0.38'], ['Phase composition (wt.%)', 'Phase composition (wt.%)'], ['C3S', '52.06'], ['C2S', '22.45'], ['C3A', '9.67'], ['C4AF', '8.82'], ['Gypsum', '3.87']]",1,"Physical properties and compositions of OPC.;[['', 'OPC'], ['Density (kg m-3)', '3160'], ['Blain surface area (m2 kg-1)', '325'], ['LOI (%)', '0.072'], ['Chemical composition (wt.%)', 'Chemical composition (wt.%)'], ['SiO2', '21.5'], ['Al2O3', '5.5'], ['Fe2O3', '2.9'], ['CaO', '64.3'], ['MgO', '1.9'], ['SO3', '1.8'], ['Na2O', '0.26'], ['K2O', '0.38'], ['Phase composition (wt.%)', 'Phase composition (wt.%)'], ['C3S', '52.06'], ['C2S', '22.45'], ['C3A', '9.67'], ['C4AF', '8.82'], ['Gypsum', '3.87']]",1,1,1,3,S0008884609000180_0,S0008884609000180,2009-02-06
801,Physical properties and chemical compositions of cements and SF used.,"[['Composition and properties', 'OPC', 'SFLC', 'SF'], ['Chemical composition (%)', 'Chemical composition (%)', 'Chemical composition (%)', 'Chemical composition (%)'], ['SiO2', '20.84', '', '94.1'], ['Al2O3', '5.25', '', '0.6'], ['Fe2O3', '2.97', '', '0.9'], ['CaO', '63.88', '', '0.0'], ['MgO', '1.38', '0.76', '0.9'], ['SO3', '2.12', '2.23', '0.2'], ['Na2O', '0.23', '-', '0.35'], ['K2O', '0.34', '0.51', '0.63'], ['Cl', '0.004', '0.009', '0.04'], ['LOI', '1.64', '1.04', '1.3'], ['', '', '', ''], ['Mineralogical Composition (%)', 'Mineralogical Composition (%)', 'Mineralogical Composition (%)', 'Mineralogical Composition (%)'], ['C3S', '56', '30', ''], ['C2S', '25', '49', ''], ['C3A', '10', '5', ''], ['C4AF', '6', '10', ''], ['', '', '', ''], ['Physical properties', 'Physical properties', 'Physical properties', 'Physical properties'], ['Specific gravity', '3.16', '3.08', '2.24'], ['Fineness m2/kg', '338', '581', '19 000']]",1,"Physical properties and chemical compositions of cements and SF used.;[['Composition and properties', 'OPC', 'SFLC', 'SF'], ['Chemical composition (%)', 'Chemical composition (%)', 'Chemical composition (%)', 'Chemical composition (%)'], ['SiO2', '20.84', '', '94.1'], ['Al2O3', '5.25', '', '0.6'], ['Fe2O3', '2.97', '', '0.9'], ['CaO', '63.88', '', '0.0'], ['MgO', '1.38', '0.76', '0.9'], ['SO3', '2.12', '2.23', '0.2'], ['Na2O', '0.23', '-', '0.35'], ['K2O', '0.34', '0.51', '0.63'], ['Cl', '0.004', '0.009', '0.04'], ['LOI', '1.64', '1.04', '1.3'], ['', '', '', ''], ['Mineralogical Composition (%)', 'Mineralogical Composition (%)', 'Mineralogical Composition (%)', 'Mineralogical Composition (%)'], ['C3S', '56', '30', ''], ['C2S', '25', '49', ''], ['C3A', '10', '5', ''], ['C4AF', '6', '10', ''], ['', '', '', ''], ['Physical properties', 'Physical properties', 'Physical properties', 'Physical properties'], ['Specific gravity', '3.16', '3.08', '2.24'], ['Fineness m2/kg', '338', '581', '19 000']]",1,1,1,3,S0008884609000209_0,S0008884609000209,2009-03-04
802,Cement compositions and the corresponding material constants.,"[['Cement identification #', 'Figure number', 'Bogue composition', 'Bogue composition', 'Bogue composition', 'Bogue composition', 'Blaine fineness (m2/kg)', 'Material constants', 'Material constants', 'Material constants', 'Material constants'], ['Cement identification #', 'Figure number', 'C3S', 'C2S', 'C3A', 'C4AF', 'Blaine fineness (m2/kg)', 'E  a  (J/mol)', 'k (h-1)', 'n 0', ""A 0' (h)""], ['#A [29]', '3-1', '0.514', '0.226', '0.111', '0.079', '372', '45,271', '0.53', '6.95', '0.0123'], ['#B [29]', '3-2', '0.416', '0.344', '0.054', '0.132', '314', '41,788', '0.48', '7.30', '0.0080'], ['#C [29]', '3-3', '0.600', '0.135', '0.089', '0.081', '564', '49,955', '0.54', '6.80', '0.0120'], ['#D [29]', '3-4', '0.240', '0.515', '0.049', '0.116', '360', '39,978', '0.50', '7.30', '0.0100'], ['#E [25]', '3-5', '0.717', '0.059', '0.090', '0.100', '350', '-', '0.59', '7.10', '0.0108'], ['#F [21]', '3-6', '0.567', '0.172', '0.067', '0.079', '312', '-', '0.51', '7.00', '0.0120'], ['#G [31]', '3-7', '0.716', '0.109', '0.037', '0.107', '376', '44,166', '0.47', '8.10', '0.0100'], ['#H [22]', '3-8', '0.414', '0.340', '0.098', '0.075', '312', '-', '0.55', '7.02', '0.0130']]",1,"Cement compositions and the corresponding material constants.;[['Cement identification #', 'Figure number', 'Bogue composition', 'Bogue composition', 'Bogue composition', 'Bogue composition', 'Blaine fineness (m2/kg)', 'Material constants', 'Material constants', 'Material constants', 'Material constants'], ['Cement identification #', 'Figure number', 'C3S', 'C2S', 'C3A', 'C4AF', 'Blaine fineness (m2/kg)', 'E  a  (J/mol)', 'k (h-1)', 'n 0', ""A 0' (h)""], ['#A [29]', '3-1', '0.514', '0.226', '0.111', '0.079', '372', '45,271', '0.53', '6.95', '0.0123'], ['#B [29]', '3-2', '0.416', '0.344', '0.054', '0.132', '314', '41,788', '0.48', '7.30', '0.0080'], ['#C [29]', '3-3', '0.600', '0.135', '0.089', '0.081', '564', '49,955', '0.54', '6.80', '0.0120'], ['#D [29]', '3-4', '0.240', '0.515', '0.049', '0.116', '360', '39,978', '0.50', '7.30', '0.0100'], ['#E [25]', '3-5', '0.717', '0.059', '0.090', '0.100', '350', '-', '0.59', '7.10', '0.0108'], ['#F [21]', '3-6', '0.567', '0.172', '0.067', '0.079', '312', '-', '0.51', '7.00', '0.0120'], ['#G [31]', '3-7', '0.716', '0.109', '0.037', '0.107', '376', '44,166', '0.47', '8.10', '0.0100'], ['#H [22]', '3-8', '0.414', '0.340', '0.098', '0.075', '312', '-', '0.55', '7.02', '0.0130']]",1,1,1,3,S0008884609000258_0,S0008884609000258,2009-02-24
803,Cement characteristics.,"[['Chemical characteristics (%)', 'Al2O3', 'Al2O3', '4.28'], ['Chemical characteristics (%)', 'SiO2', 'SiO2', '18.44'], ['Chemical characteristics (%)', 'Fe2O3', 'Fe2O3', '3.04'], ['Chemical characteristics (%)', 'CaO', 'CaO', '63.38'], ['Chemical characteristics (%)', 'MgO', 'MgO', '2.08'], ['Chemical characteristics (%)', 'SO3', 'SO3', '2.92'], ['Chemical characteristics (%)', 'Na2O', 'Na2O', '0.09'], ['Chemical characteristics (%)', 'K2O', 'K2O', '0.74'], ['Chemical characteristics (%)', 'Free lime -- CaO', 'Free lime -- CaO', '2.43'], ['Chemical characteristics (%)', 'LO', 'LO', '5.10'], ['Chemical characteristics (%)', 'Insoluble residue', 'Insoluble residue', '0.76'], ['Bogue approximation', 'C3S', 'C3S', '45'], ['Bogue approximation', 'C2S', 'C2S', '19'], ['Bogue approximation', 'C3A', 'C3A', '6'], ['Bogue approximation', 'C4AF', 'C4AF', '9'], ['Physical characteristics', 'Specific gravity (g/cm3)', 'Specific gravity (g/cm3)', '2.97'], ['Physical characteristics', '% passing sieve #325', '% passing sieve #325', '96.8'], ['Physical characteristics', 'Specific surface area by Blaine method (m2/kg)', 'Specific surface area by Blaine method (m2/kg)', '330'], ['Physical characteristics', 'Initial and final setting times (min)', 'Initial and final setting times (min)', '185, 285'], ['Compressive strength', '3 days (MPa)', '25.8', ''], ['Compressive strength', '7 days (MPa)', '31.9', ''], ['Compressive strength', '28 days (MPa)', '40.0', '']]",1,"Cement characteristics.;[['Chemical characteristics (%)', 'Al2O3', 'Al2O3', '4.28'], ['Chemical characteristics (%)', 'SiO2', 'SiO2', '18.44'], ['Chemical characteristics (%)', 'Fe2O3', 'Fe2O3', '3.04'], ['Chemical characteristics (%)', 'CaO', 'CaO', '63.38'], ['Chemical characteristics (%)', 'MgO', 'MgO', '2.08'], ['Chemical characteristics (%)', 'SO3', 'SO3', '2.92'], ['Chemical characteristics (%)', 'Na2O', 'Na2O', '0.09'], ['Chemical characteristics (%)', 'K2O', 'K2O', '0.74'], ['Chemical characteristics (%)', 'Free lime -- CaO', 'Free lime -- CaO', '2.43'], ['Chemical characteristics (%)', 'LO', 'LO', '5.10'], ['Chemical characteristics (%)', 'Insoluble residue', 'Insoluble residue', '0.76'], ['Bogue approximation', 'C3S', 'C3S', '45'], ['Bogue approximation', 'C2S', 'C2S', '19'], ['Bogue approximation', 'C3A', 'C3A', '6'], ['Bogue approximation', 'C4AF', 'C4AF', '9'], ['Physical characteristics', 'Specific gravity (g/cm3)', 'Specific gravity (g/cm3)', '2.97'], ['Physical characteristics', '% passing sieve #325', '% passing sieve #325', '96.8'], ['Physical characteristics', 'Specific surface area by Blaine method (m2/kg)', 'Specific surface area by Blaine method (m2/kg)', '330'], ['Physical characteristics', 'Initial and final setting times (min)', 'Initial and final setting times (min)', '185, 285'], ['Compressive strength', '3 days (MPa)', '25.8', ''], ['Compressive strength', '7 days (MPa)', '31.9', ''], ['Compressive strength', '28 days (MPa)', '40.0', '']]",1,1,1,3,S000888460900043X_0,S000888460900043X,2009-03-12
804,"Composition of cement CEM I 42,5R Mokra","[['Sample', 'CEM I 42,5R Mokra', 'CEM I 42,5R Mokra'], ['Type', 'Quantitative composition in % by volume', 'Quantitative composition in % by mass'], ['Phase clinker composition', 'Phase clinker composition', 'Phase clinker composition'], ['C3S', '70.0', '68.5'], ['C2S', '11.4', '11.6'], ['C3A', '7.9', '7.4'], ['C4AF', '9.7', '11.5'], ['Cfree', '1.0', '1.0'], ['Total', '100.0', '100.0'], ['', '', ''], ['Fraction of components in cement', 'Fraction of components in cement', 'Fraction of components in cement'], ['Clinker', '93.3', '95.0'], ['Gypsum', '4.6', '3.5'], ['Fly ash', '1.8', '1.3'], ['Slag', '0.3', '0.2'], ['Total', '100.0', '100.0']]",1,"Composition of cement CEM I 42,5R Mokra;[['Sample', 'CEM I 42,5R Mokra', 'CEM I 42,5R Mokra'], ['Type', 'Quantitative composition in % by volume', 'Quantitative composition in % by mass'], ['Phase clinker composition', 'Phase clinker composition', 'Phase clinker composition'], ['C3S', '70.0', '68.5'], ['C2S', '11.4', '11.6'], ['C3A', '7.9', '7.4'], ['C4AF', '9.7', '11.5'], ['Cfree', '1.0', '1.0'], ['Total', '100.0', '100.0'], ['', '', ''], ['Fraction of components in cement', 'Fraction of components in cement', 'Fraction of components in cement'], ['Clinker', '93.3', '95.0'], ['Gypsum', '4.6', '3.5'], ['Fly ash', '1.8', '1.3'], ['Slag', '0.3', '0.2'], ['Total', '100.0', '100.0']]",1,1,1,3,S0008884604004533_1,S0008884604004533,2005-01-20
805,Compositions of type I cement and mineral additives,"[['Compound (%)', 'OPC I', 'Fly ash', 'GGBF', 'SF', ''], ['SiO2', '20.4', '57.4', '37.5', '94.5', ''], ['Al2O3', '5', '18.2', '7.8', '0.3', ''], ['Fe2O3', '2.5', '5.3', '0.4', '0.9', ''], ['CaO', '62.4', '8.3', '38', '0.5', ''], ['MgO', '3.4', '3.7', '10.7', '0.9', ''], ['SO3', '2.8', '0.9', '3.2', '-', ''], ['Na2O', '0.3', '1.14', '0.3', '-', ''], ['K2O', '0.7', '1', '0.5', '-', ''], ['TiO2', '-', '1.2', '0.4', '-', ''], ['P2O5', '-', '0.36', '-', '-', ''], ['Mn2O3', '-', '-', '0.6', '-', ''], ['SrO', '-', '0.7', '0.1', '-', ''], ['ZnO', '-', '0.1', '-', '-', ''], ['Lost ign. (%)', '-', '0.2', '0.6', '1.9', ''], ['', 'C3S', 'C2S', 'C3A', 'C4AF', 'Blaine (cm2/g)'], ['OPC I', '53.7', '18', '9.1', '7.6', '4290']]",1,"Compositions of type I cement and mineral additives;[['Compound (%)', 'OPC I', 'Fly ash', 'GGBF', 'SF', ''], ['SiO2', '20.4', '57.4', '37.5', '94.5', ''], ['Al2O3', '5', '18.2', '7.8', '0.3', ''], ['Fe2O3', '2.5', '5.3', '0.4', '0.9', ''], ['CaO', '62.4', '8.3', '38', '0.5', ''], ['MgO', '3.4', '3.7', '10.7', '0.9', ''], ['SO3', '2.8', '0.9', '3.2', '-', ''], ['Na2O', '0.3', '1.14', '0.3', '-', ''], ['K2O', '0.7', '1', '0.5', '-', ''], ['TiO2', '-', '1.2', '0.4', '-', ''], ['P2O5', '-', '0.36', '-', '-', ''], ['Mn2O3', '-', '-', '0.6', '-', ''], ['SrO', '-', '0.7', '0.1', '-', ''], ['ZnO', '-', '0.1', '-', '-', ''], ['Lost ign. (%)', '-', '0.2', '0.6', '1.9', ''], ['', 'C3S', 'C2S', 'C3A', 'C4AF', 'Blaine (cm2/g)'], ['OPC I', '53.7', '18', '9.1', '7.6', '4290']]",1,1,1,3,S0008884604004818_1,S0008884604004818,2004-12-29
806,Chemical and phase composition of the investigated cement,"[['Chemical composition (%wt)', 'Chemical composition (%wt)', 'Phase composition (%wt)', 'Phase composition (%wt)', 'Phase composition (%wt)'], ['Oxides', 'XRF analysis', 'Phases', 'XRF analysis and Bogue approximation', 'XRD analysis and Rietveld quantification'], ['CaO', '67.11%', 'C3S', '67.5%', '69.4%'], ['SiO2', '21.18%', 'C2S', '9.8%', '9.3%'], ['Al2O3', '4.29%', 'C3A', '8.3%', '8.3%'], ['SO3', '4.65%', 'C4AF', '5.5%', '3.1%'], ['Fe2O3', '1.82%', 'Gypsum', '4.65%', '3.6%'], ['MgO', '0.58%', 'CaCO3', '-', '4.9%'], ['TiO2', '0.21%', 'Anhydrite', '-', '1.2%'], ['P2O5', '0.23%', 'Quartz', '-', '0.2%'], ['Na2O', '0.19%', '', '', ''], ['K2O', '0.11%', '', '', '']]",1,"Chemical and phase composition of the investigated cement;[['Chemical composition (%wt)', 'Chemical composition (%wt)', 'Phase composition (%wt)', 'Phase composition (%wt)', 'Phase composition (%wt)'], ['Oxides', 'XRF analysis', 'Phases', 'XRF analysis and Bogue approximation', 'XRD analysis and Rietveld quantification'], ['CaO', '67.11%', 'C3S', '67.5%', '69.4%'], ['SiO2', '21.18%', 'C2S', '9.8%', '9.3%'], ['Al2O3', '4.29%', 'C3A', '8.3%', '8.3%'], ['SO3', '4.65%', 'C4AF', '5.5%', '3.1%'], ['Fe2O3', '1.82%', 'Gypsum', '4.65%', '3.6%'], ['MgO', '0.58%', 'CaCO3', '-', '4.9%'], ['TiO2', '0.21%', 'Anhydrite', '-', '1.2%'], ['P2O5', '0.23%', 'Quartz', '-', '0.2%'], ['Na2O', '0.19%', '', '', ''], ['K2O', '0.11%', '', '', '']]",1,1,1,3,S0008884606001694_0,S0008884606001694,2006-07-20
807,Phase assemblage of CEM I,"[['C3S [w.-%]', 'C2S [w.-%]', 'C3A [w.-%]', '""C4AF"" [w.-%]', 'CaSO4 2H2O [w.-%]'], ['72.5', '9.8', '7.5', '2.6', '3.0']]",1,"Phase assemblage of CEM I;[['C3S [w.-%]', 'C2S [w.-%]', 'C3A [w.-%]', '""C4AF"" [w.-%]', 'CaSO4 2H2O [w.-%]'], ['72.5', '9.8', '7.5', '2.6', '3.0']]",0,1,1,2,S000888460600175X_2,S000888460600175X,2006-08-17
808,Chemical composition of the OPC and eco-cement clinkers,"[['', 'OPC', 'Eco-cement A', 'Eco-cement B', 'Eco-cement C'], ['Composition', 'Composition', 'Composition', 'Composition', 'Composition'], ['SiO2 (%)', '20.04', '21.24', '23.15', '20.93'], ['Al2O3 (%)', '5.35', '7.11', '6.39', '6.60'], ['Fe2O3 (%)', '3.44', '3.55', '3.67', '3.35'], ['CaO (%)', '63.16', '64.83', '63.12', '65.23'], ['MgO (%)', '2.31', '1.28', '1.11', '1.17'], ['SO3 (%)', '2.03', '3.24', '3.27', '3.51'], ['R2O (%)', '0.56', '0.72', '0.26', '0.56'], ['TiO2 (%)', '0.27', '0.33', '0.31', '0.27'], ['P2O5 (%)', 'ND', '0.46', '0.75', '0.21'], ['Free CaO (%)', '0.23', '0.30', '0.20', '0.40'], ['Ignition loss (%)', '0.85', '0.94', '0.96', '0.93'], ['', '', '', '', ''], ['Constituents', 'Constituents', 'Constituents', 'Constituents', 'Constituents'], ['C3S', '51.01', '48.65', '31.74', '56.91'], ['C2S', '23.21', '24.20', '42.47', '17.07'], ['C3A', '8.21', '12.83', '10.72', '11.82'], ['C4AF', '10.32', '10.80', '11.17', '10.19']]",1,"Chemical composition of the OPC and eco-cement clinkers;[['', 'OPC', 'Eco-cement A', 'Eco-cement B', 'Eco-cement C'], ['Composition', 'Composition', 'Composition', 'Composition', 'Composition'], ['SiO2 (%)', '20.04', '21.24', '23.15', '20.93'], ['Al2O3 (%)', '5.35', '7.11', '6.39', '6.60'], ['Fe2O3 (%)', '3.44', '3.55', '3.67', '3.35'], ['CaO (%)', '63.16', '64.83', '63.12', '65.23'], ['MgO (%)', '2.31', '1.28', '1.11', '1.17'], ['SO3 (%)', '2.03', '3.24', '3.27', '3.51'], ['R2O (%)', '0.56', '0.72', '0.26', '0.56'], ['TiO2 (%)', '0.27', '0.33', '0.31', '0.27'], ['P2O5 (%)', 'ND', '0.46', '0.75', '0.21'], ['Free CaO (%)', '0.23', '0.30', '0.20', '0.40'], ['Ignition loss (%)', '0.85', '0.94', '0.96', '0.93'], ['', '', '', '', ''], ['Constituents', 'Constituents', 'Constituents', 'Constituents', 'Constituents'], ['C3S', '51.01', '48.65', '31.74', '56.91'], ['C2S', '23.21', '24.20', '42.47', '17.07'], ['C3A', '8.21', '12.83', '10.72', '11.82'], ['C4AF', '10.32', '10.80', '11.17', '10.19']]",1,1,1,3,S0008884605000128_2,S0008884605000128,2005-02-19
809,Chemical composition of the clinker and the natural pozzolan as percent by weight,"[['', 'Clinker', 'Pozzolan'], ['SiO2', '21.11', '54.16'], ['Al2O3', '5.34', '15.18'], ['Fe2O3', '3.29', '6.44'], ['CaO', '64.52', '8.78'], ['MgO', '2.92', '2.44'], ['Na2O', '0.50', '1.50'], ['K2O', '0.60', '2.10'], ['SO3', '0.61', '0.50'], ['C3S', '59.90', '-'], ['C2S', '15.30', '-'], ['C3A', '8.60', '-'], ['C4AF', '10.00', '-'], ['Loss on ignition', '0.98', '11.58'], ['Insoluble residue', '0.41', '61.73']]",1,"Chemical composition of the clinker and the natural pozzolan as percent by weight;[['', 'Clinker', 'Pozzolan'], ['SiO2', '21.11', '54.16'], ['Al2O3', '5.34', '15.18'], ['Fe2O3', '3.29', '6.44'], ['CaO', '64.52', '8.78'], ['MgO', '2.92', '2.44'], ['Na2O', '0.50', '1.50'], ['K2O', '0.60', '2.10'], ['SO3', '0.61', '0.50'], ['C3S', '59.90', '-'], ['C2S', '15.30', '-'], ['C3A', '8.60', '-'], ['C4AF', '10.00', '-'], ['Loss on ignition', '0.98', '11.58'], ['Insoluble residue', '0.41', '61.73']]",1,1,1,3,S0008884604003308_0,S0008884604003308,2004-11-10
810,Chemical and Bogue composition of the Portland cement.,"[['Chemical composition', 'Chemical composition', 'Bogue mineralogical composition', 'Bogue mineralogical composition'], ['CaO', '61,89%', 'C3S', '65.47%'], ['SiO2', '19,08%', 'C2S', '5.31%'], ['Al2O3', '3,63%', 'C3A', '2.56%'], ['MgO', '0,72%', 'C4AF', '12.70%'], ['MnO', '0,05%', 'Gypsum', '5.25%'], ['SO3', '2,44%', 'CaO free', '0.78%'], ['Fe2O3', '4,18%', 'Calcite', '0.48%'], ['Na2O', '0,27%', '', ''], ['K2O', '2,73%', '', ''], ['TiO2', '0,22%', '', ''], ['Cl-', '0,07%', '', ''], ['Insoluble residue', '2,13%', '', ''], ['Loss on ignition', '2,25%', '', ''], ['Sum', '99,66%', '', '']]",1,"Chemical and Bogue composition of the Portland cement.;[['Chemical composition', 'Chemical composition', 'Bogue mineralogical composition', 'Bogue mineralogical composition'], ['CaO', '61,89%', 'C3S', '65.47%'], ['SiO2', '19,08%', 'C2S', '5.31%'], ['Al2O3', '3,63%', 'C3A', '2.56%'], ['MgO', '0,72%', 'C4AF', '12.70%'], ['MnO', '0,05%', 'Gypsum', '5.25%'], ['SO3', '2,44%', 'CaO free', '0.78%'], ['Fe2O3', '4,18%', 'Calcite', '0.48%'], ['Na2O', '0,27%', '', ''], ['K2O', '2,73%', '', ''], ['TiO2', '0,22%', '', ''], ['Cl-', '0,07%', '', ''], ['Insoluble residue', '2,13%', '', ''], ['Loss on ignition', '2,25%', '', ''], ['Sum', '99,66%', '', '']]",1,1,1,3,S0008884618301790_0,S0008884618301790,2018-05-22
811,Phase composition of the cement samples used in this study.,"[['Phase', 'CEM I 52.5 N[wt%]', 'CEM I 52.5 R[wt%]'], ['C3S, m', '52.65', '58.28'], ['C2S, m', '26.58', '13.06'], ['C3A, c', '2.96', '9.04'], ['C3A, o', '3.63', '1.26'], ['C4AF, o', '2.61', '7.73'], ['Free lime, Franke', '0.15', '0.11'], ['Periclase', '0.01', '0.00'], ['Anhydrite', '3.52', '3.36'], ['Hemihydrate', '1.26', '2.08'], ['Dihydrate', '0.59', '0.00'], ['Calcite', '4.22', '3.36'], ['Quartz', '1.22', '0.55'], ['Arcanite', '0.59', '0.00'], ['Dolomite', '0.00', '1.18'], ['Total', '99.99', '100.01']]",1,"Phase composition of the cement samples used in this study.;[['Phase', 'CEM I 52.5 N[wt%]', 'CEM I 52.5 R[wt%]'], ['C3S, m', '52.65', '58.28'], ['C2S, m', '26.58', '13.06'], ['C3A, c', '2.96', '9.04'], ['C3A, o', '3.63', '1.26'], ['C4AF, o', '2.61', '7.73'], ['Free lime, Franke', '0.15', '0.11'], ['Periclase', '0.01', '0.00'], ['Anhydrite', '3.52', '3.36'], ['Hemihydrate', '1.26', '2.08'], ['Dihydrate', '0.59', '0.00'], ['Calcite', '4.22', '3.36'], ['Quartz', '1.22', '0.55'], ['Arcanite', '0.59', '0.00'], ['Dolomite', '0.00', '1.18'], ['Total', '99.99', '100.01']]",1,1,1,3,S0008884618301820_0,S0008884618301820,2019-02-16
812,"Chemical and mineralogical analyses for CAT, CHR, and industrial magnesite samples employed in the raw mixes. Chemical analyses are expressed as oxides wt.%, and, for industrial magnesite, were calculated from the mineralogical analysis. Phase fractions are expressed as wt.% with standard deviations in parentheses. CAT1 and CAT2 data correspond to sample 23 and 18, respectively, in Viani et al. [33]. Abbreviations used: L.O.I., loss on ignition.","[['', 'CAT', 'CHR', 'Magnesite'], ['SiO2', '22.1.', '33.7', '2.43'], ['Al2O3', '1.85', '4.60', '-'], ['CaO', '31.5', '0.57', '0.61'], ['Na2O', '0.07', '1.40', '-'], ['K2O', '0.33', '0.16', '-'], ['MgO', '8.21', '35.7', '46.1'], ['Fe2O3', '0.91', '4.61', '-'], ['TiO2', '0.11', '0.06', '-'], ['P2O5', '0.03', '0.01', '-'], ['SO3', '1.67', '-', '-'], ['L.O.I.', '33.1', '19.2', '50.8'], ['Chrysotile', '12.0 (3)', '70.8 (3)', '-'], ['Calcite', '62.0 (1)', '-', '0.1 (1)'], ['Aragonite', '1.7 (1)', '-', '-'], ['Dolomite', '2.4 (1)', '-', '1.8 (1)'], ['Quartz', '0.1 (1)', '0.3 (1)', '2.4 (1)'], ['b-C2S', '2.2 (1)', '-', '-'], ['Bassanite', '0.6 (1)', '-', '-'], ['Chlorite', '-', '21.4 (5)', '-'], ['Biotite', '-', '1.5 (2)', '-'], ['Gypsum', '-', '0.4 (1)', '-'], ['Magnesite', '-', '-', '95.7 (1)'], ['Talc', '-', '4.1 (3)', '-'], ['Magnetite', '-', '1.7 (1)', '-'], ['Amorphous', '18.9 (4)', '-', '-']]",1,"Chemical and mineralogical analyses for CAT, CHR, and industrial magnesite samples employed in the raw mixes. Chemical analyses are expressed as oxides wt.%, and, for industrial magnesite, were calculated from the mineralogical analysis. Phase fractions are expressed as wt.% with standard deviations in parentheses. CAT1 and CAT2 data correspond to sample 23 and 18, respectively, in Viani et al. [33]. Abbreviations used: L.O.I., loss on ignition.;[['', 'CAT', 'CHR', 'Magnesite'], ['SiO2', '22.1.', '33.7', '2.43'], ['Al2O3', '1.85', '4.60', '-'], ['CaO', '31.5', '0.57', '0.61'], ['Na2O', '0.07', '1.40', '-'], ['K2O', '0.33', '0.16', '-'], ['MgO', '8.21', '35.7', '46.1'], ['Fe2O3', '0.91', '4.61', '-'], ['TiO2', '0.11', '0.06', '-'], ['P2O5', '0.03', '0.01', '-'], ['SO3', '1.67', '-', '-'], ['L.O.I.', '33.1', '19.2', '50.8'], ['Chrysotile', '12.0 (3)', '70.8 (3)', '-'], ['Calcite', '62.0 (1)', '-', '0.1 (1)'], ['Aragonite', '1.7 (1)', '-', '-'], ['Dolomite', '2.4 (1)', '-', '1.8 (1)'], ['Quartz', '0.1 (1)', '0.3 (1)', '2.4 (1)'], ['b-C2S', '2.2 (1)', '-', '-'], ['Bassanite', '0.6 (1)', '-', '-'], ['Chlorite', '-', '21.4 (5)', '-'], ['Biotite', '-', '1.5 (2)', '-'], ['Gypsum', '-', '0.4 (1)', '-'], ['Magnesite', '-', '-', '95.7 (1)'], ['Talc', '-', '4.1 (3)', '-'], ['Magnetite', '-', '1.7 (1)', '-'], ['Amorphous', '18.9 (4)', '-', '-']]",1,1,1,3,S000888461400012X_0,S000888461400012X,2014-02-02
813,Compositions of cements (Lafarge data).,"[['', 'Chemical phase analysis [g/100g]', 'Chemical phase analysis [g/100g]', '', 'Components and composition [mass]', 'Components and composition [mass]'], ['', 'Val DZ', 'Le Teil', '', 'Val DZ', 'Le Teil'], ['CaO', '64.6', '66.8', 'C3S', '68', '66.5'], ['SiO2', '20.7', '22.2', 'C2S', '17', '16.8'], ['Al2O3', '3.2', '2.9', 'C3A', '0.9', '<5'], ['Fe2O3', '4.6', '2.6', 'C4AF', '14', '8.1'], ['CaO (free)', '1.8', '0.0', 'Clinker', '97', '97'], ['MgO', '0.6', '0.9', 'Gypsum', '4', '2.7'], ['K2O', '0.6', '0.2', 'Filler', '3', '3'], ['Na2O', '0.1', '0.2', '', '', ''], ['CO2', '1.1', '1.3', '', '', ''], ['SO3', '2.8', '2.2', '', '', '']]",1,"Compositions of cements (Lafarge data).;[['', 'Chemical phase analysis [g/100g]', 'Chemical phase analysis [g/100g]', '', 'Components and composition [mass]', 'Components and composition [mass]'], ['', 'Val DZ', 'Le Teil', '', 'Val DZ', 'Le Teil'], ['CaO', '64.6', '66.8', 'C3S', '68', '66.5'], ['SiO2', '20.7', '22.2', 'C2S', '17', '16.8'], ['Al2O3', '3.2', '2.9', 'C3A', '0.9', '<5'], ['Fe2O3', '4.6', '2.6', 'C4AF', '14', '8.1'], ['CaO (free)', '1.8', '0.0', 'Clinker', '97', '97'], ['MgO', '0.6', '0.9', 'Gypsum', '4', '2.7'], ['K2O', '0.6', '0.2', 'Filler', '3', '3'], ['Na2O', '0.1', '0.2', '', '', ''], ['CO2', '1.1', '1.3', '', '', ''], ['SO3', '2.8', '2.2', '', '', '']]",1,1,1,3,S0008884614000131_0,S0008884614000131,2014-02-04
814,Potential composition of cement based on Bogue equations.,"[['C3S (%)', 'C2S (%)', 'C3A (%)', 'C4AF (%)'], ['58', '11', '7', '10']]",1,"Potential composition of cement based on Bogue equations.;[['C3S (%)', 'C2S (%)', 'C3A (%)', 'C4AF (%)'], ['58', '11', '7', '10']]",0,1,1,2,S0008884614000246_1,S0008884614000246,2014-02-06
815,Chemical and phase compositions of the investigated cement.,"[['Chemical composition (% wt)', 'Chemical composition (% wt)', 'Chemical composition (% wt)', 'Chemical composition (% wt)', 'Phase composition (% wt)', 'Phase composition (% wt)', 'Phase composition (% wt)', 'Phase composition (% wt)'], ['Oxides', 'XRF', 'Oxides', 'XRF', 'Phases', 'XRD (Rietveld)', 'Phases', 'XRD (Rietveld)'], ['CaO', '66.9+-0.8', 'MgO', '1.16+-0.01', 'C3S', '79.4+-0.5', 'Gypsum', '1.3+-0.2'], ['SiO2', '20.9+-0.2', 'TiO2', '0.32+-0.03', 'C2S', '8.2+-0.4', 'Anhydrite', '3.2+-0.2'], ['Al2O3', '4.7+-0.1', 'P2O5', '0.14+-0.01', 'C3A', '3.3+-0.2', 'Hemi-hydrate', '0.8+-0.3'], ['SO3', '2.4+-0.2', 'MnO', '0.04+-0.01', 'C4AF', '4.1+-0.9', 'Free CaO', '0.5+-0.2'], ['Fe2O3', '2.6+-0.1', 'K2O', '0.10+-0.01', '', '', '', ''], ['LOI', '2.1+-0.1', '', '', '', '', '', '']]",1,"Chemical and phase compositions of the investigated cement.;[['Chemical composition (% wt)', 'Chemical composition (% wt)', 'Chemical composition (% wt)', 'Chemical composition (% wt)', 'Phase composition (% wt)', 'Phase composition (% wt)', 'Phase composition (% wt)', 'Phase composition (% wt)'], ['Oxides', 'XRF', 'Oxides', 'XRF', 'Phases', 'XRD (Rietveld)', 'Phases', 'XRD (Rietveld)'], ['CaO', '66.9+-0.8', 'MgO', '1.16+-0.01', 'C3S', '79.4+-0.5', 'Gypsum', '1.3+-0.2'], ['SiO2', '20.9+-0.2', 'TiO2', '0.32+-0.03', 'C2S', '8.2+-0.4', 'Anhydrite', '3.2+-0.2'], ['Al2O3', '4.7+-0.1', 'P2O5', '0.14+-0.01', 'C3A', '3.3+-0.2', 'Hemi-hydrate', '0.8+-0.3'], ['SO3', '2.4+-0.2', 'MnO', '0.04+-0.01', 'C4AF', '4.1+-0.9', 'Free CaO', '0.5+-0.2'], ['Fe2O3', '2.6+-0.1', 'K2O', '0.10+-0.01', '', '', '', ''], ['LOI', '2.1+-0.1', '', '', '', '', '', '']]",1,1,1,3,S0008884614000295_0,S0008884614000295,2014-02-14
816,Chemical and physical properties of cement and silica fume.,"[['', '', 'Cement', 'Silica fume'], ['SiO2,%', 'SiO2,%', '21.2', '93.4'], ['Al2O3, %', 'Al2O3, %', '4.3', '0.2'], ['Fe2O3, %', 'Fe2O3, %', '3.1', '0.5'], ['CaO, %', 'CaO, %', '62.9', '0.4'], ['MgO, %', 'MgO, %', '2.9', '0.5'], ['SO3, %', 'SO3, %', '0.55', '0.1'], ['Na2O eq., %', 'Na2O eq., %', '0.74', '-'], ['C3S, %', 'C3S, %', '60', '-'], ['C2S, %', 'C2S, %', '14.3', '-'], ['C3A, %', 'C3A, %', '6.2', '-'], ['C4AF, %', 'C4AF, %', '9.4', '-'], ['Blaine specific surface, m2/kg', 'Blaine specific surface, m2/kg', '335', '-'], ['Surface area B.E.T., m2/kg', 'Surface area B.E.T., m2/kg', '-', '20,250'], ['Specific gravity', 'Specific gravity', '3.14', '2.22'], ['Loss on ignition, %', 'Loss on ignition, %', '2.5', '2.8'], ['Percent passing:', '5mm', '12', '99.8'], ['', '28mm', '21', '100'], ['', '53mm', '67', '100'], ['', '60mm', '83', '100'], ['', '80mm', '96', '100']]",1,"Chemical and physical properties of cement and silica fume.;[['', '', 'Cement', 'Silica fume'], ['SiO2,%', 'SiO2,%', '21.2', '93.4'], ['Al2O3, %', 'Al2O3, %', '4.3', '0.2'], ['Fe2O3, %', 'Fe2O3, %', '3.1', '0.5'], ['CaO, %', 'CaO, %', '62.9', '0.4'], ['MgO, %', 'MgO, %', '2.9', '0.5'], ['SO3, %', 'SO3, %', '0.55', '0.1'], ['Na2O eq., %', 'Na2O eq., %', '0.74', '-'], ['C3S, %', 'C3S, %', '60', '-'], ['C2S, %', 'C2S, %', '14.3', '-'], ['C3A, %', 'C3A, %', '6.2', '-'], ['C4AF, %', 'C4AF, %', '9.4', '-'], ['Blaine specific surface, m2/kg', 'Blaine specific surface, m2/kg', '335', '-'], ['Surface area B.E.T., m2/kg', 'Surface area B.E.T., m2/kg', '-', '20,250'], ['Specific gravity', 'Specific gravity', '3.14', '2.22'], ['Loss on ignition, %', 'Loss on ignition, %', '2.5', '2.8'], ['Percent passing:', '5mm', '12', '99.8'], ['', '28mm', '21', '100'], ['', '53mm', '67', '100'], ['', '60mm', '83', '100'], ['', '80mm', '96', '100']]",1,1,1,3,S0008884614000301_0,S0008884614000301,2014-02-25
