Repository: zakidotai/cemcat

# CemCat Streamlit Hosting Bundle

This folder is ready to be pushed to GitHub and deployed on Streamlit Cloud.

## Files included

- `streamlit_app.py` (main app)
- `requirements.txt`
- `data/ner_cems_40k.csv`
- `data/pii_abs.json`
- `data/clinker_comps_with_dates.csv`
- `upload/composition_cls_slag_updated.csv`

## Local run

```bash
streamlit run streamlit_app.py
```

File: crystalline_composition_gpt4_with_pii_tid_dates.csv (part 33 of 101)
,caption,tables,Label,text,pred_0,pred_1,pred_2,all_pred,pii_tid,pii,date
817,Chemical and phase composition of the investigated cement,"[['Chemical composition (wt.%)', 'Chemical composition (wt.%)', 'Phase composition (wt.%)', 'Phase composition (wt.%)', 'Phase composition (wt.%)'], ['Oxides', 'XRF analysis (%)', 'Phases', 'XRF analysis and Bogue approximation (%)', 'XRD analysis and Rietveld quantification (%)'], ['CaO', '67.11', 'C3S', '67.5', '69.4'], ['SiO2', '21.18', 'C2S', '9.8', '9.3'], ['Al2O3', '4.29', 'C3A', '8.3', '8.3'], ['SO3', '4.65', 'C4AF', '5.5', '3.1'], ['Fe2O3', '1.82', 'Gypsum', '4.65', '3.6'], ['MgO', '0.5', 'CaCO3', '-', '4.9'], ['TiO2', '0.21', 'Anhydrite', '-', '1.2'], ['P2O5', '0.23', 'Quartz', '-', '0.2'], ['Na2O', '0.19', '', '', ''], ['K2O', '0.11', '', '', '']]",1,"Chemical and phase composition of the investigated cement;[['Chemical composition (wt.%)', 'Chemical composition (wt.%)', 'Phase composition (wt.%)', 'Phase composition (wt.%)', 'Phase composition (wt.%)'], ['Oxides', 'XRF analysis (%)', 'Phases', 'XRF analysis and Bogue approximation (%)', 'XRD analysis and Rietveld quantification (%)'], ['CaO', '67.11', 'C3S', '67.5', '69.4'], ['SiO2', '21.18', 'C2S', '9.8', '9.3'], ['Al2O3', '4.29', 'C3A', '8.3', '8.3'], ['SO3', '4.65', 'C4AF', '5.5', '3.1'], ['Fe2O3', '1.82', 'Gypsum', '4.65', '3.6'], ['MgO', '0.5', 'CaCO3', '-', '4.9'], ['TiO2', '0.21', 'Anhydrite', '-', '1.2'], ['P2O5', '0.23', 'Quartz', '-', '0.2'], ['Na2O', '0.19', '', '', ''], ['K2O', '0.11', '', '', '']]",1,1,1,3,S0008884606001001_0,S0008884606001001,2006-05-19
818,Chemical composition of cements used (cement 1=CEM I 52.5 R; cement 2=CEM I 52.5 R PMES),"[['', 'CaO', 'SO3', 'SiO2', 'Al2O3', 'MgO', 'Fe2O3', 'Na2O', 'K2O', 'C3S', 'C2S', 'C4AF', 'C3A'], ['Cement 1', '62.4', '2.96', '20.1', '4.9', '', '2.34', '0.21', '0.74', '56.3', '15.3', '7.11', '9.05'], ['Cement 2', '67.2', '2.10', '22.7', '2.9', '0.71', '2.00', '0.29', '0.10', '70.7', '12.6', '6.8', '4.30']]",1,"Chemical composition of cements used (cement 1=CEM I 52.5 R; cement 2=CEM I 52.5 R PMES);[['', 'CaO', 'SO3', 'SiO2', 'Al2O3', 'MgO', 'Fe2O3', 'Na2O', 'K2O', 'C3S', 'C2S', 'C4AF', 'C3A'], ['Cement 1', '62.4', '2.96', '20.1', '4.9', '', '2.34', '0.21', '0.74', '56.3', '15.3', '7.11', '9.05'], ['Cement 2', '67.2', '2.10', '22.7', '2.9', '0.71', '2.00', '0.29', '0.10', '70.7', '12.6', '6.8', '4.30']]",1,1,1,3,S0008884606001347_0,S0008884606001347,2006-06-30
819,Chemical analysis of PC and characteristics of clinker,"[['Cement', 'Cement'], ['Chemical analysis', '(%)'], ['SiO2', '21.54'], ['Al2O3', '4.83'], ['Fe2O3', '3.89'], ['CaO', '65.67'], ['MgO', '1.71'], ['K2O', '0.60'], ['Na2O', '0.07'], ['SO3', '2.74'], ['Cl-', '0.00'], ['', ''], ['Clinker', 'Clinker'], ['Mineralogical composition', '(%)'], ['C3S', '57.8'], ['C2S', '18.1'], ['C3A', '6.2'], ['C4AF', '11.8'], ['', ''], ['Moduli', 'Moduli'], ['Lime saturation factor (LSF)', '0.949'], ['Silica ratio (SR)', '2.47'], ['Alumina ratio (AR)', '1.24'], ['Hydraulic modulus (HM)', '2.17']]",1,"Chemical analysis of PC and characteristics of clinker;[['Cement', 'Cement'], ['Chemical analysis', '(%)'], ['SiO2', '21.54'], ['Al2O3', '4.83'], ['Fe2O3', '3.89'], ['CaO', '65.67'], ['MgO', '1.71'], ['K2O', '0.60'], ['Na2O', '0.07'], ['SO3', '2.74'], ['Cl-', '0.00'], ['', ''], ['Clinker', 'Clinker'], ['Mineralogical composition', '(%)'], ['C3S', '57.8'], ['C2S', '18.1'], ['C3A', '6.2'], ['C4AF', '11.8'], ['', ''], ['Moduli', 'Moduli'], ['Lime saturation factor (LSF)', '0.949'], ['Silica ratio (SR)', '2.47'], ['Alumina ratio (AR)', '1.24'], ['Hydraulic modulus (HM)', '2.17']]",1,1,1,3,S0008884606001396_2,S0008884606001396,2006-06-22
820,Chemical composition and physical properties of cements and mineral admixtures,"[['', 'Low C3S cement', 'High C3S cement', 'Natural pozzolana', 'Limestone filler'], ['Chemical composition, % in weight', 'Chemical composition, % in weight', 'Chemical composition, % in weight', 'Chemical composition, % in weight', 'Chemical composition, % in weight'], ['SiO2', '23.66', '21.00', '76.9', '10.63'], ['Al2O3', '3.00', '3.29', '9.8', '1.20'], ['Fe2O3', '5.41', '4.68', '3.6', '0.78'], ['CaO', '62.14', '66.00', '1.8', '47.16'], ['MgO', '0.60', '0.67', '0.5', '0.39'], ['SO3', '1.59', '2.20', '-', '0.16'], ['K2O', '-', '-', '1.4', '0.34'], ['Na2O', '-', '-', '3.7', '-'], ['Total alkalis', '0.70', '0.82', '-', '-'], ['Loss on ignition', '1.61', '1.23', '2.4', '37.50'], ['', '', '', '', ''], ['Composition (Bogue), % in weight', 'Composition (Bogue), % in weight', 'Composition (Bogue), % in weight', 'Composition (Bogue), % in weight', 'Composition (Bogue), % in weight'], ['C3S', '40', '74', '', ''], ['C2S', '38', '4', '', ''], ['C3A', '0', '1', '', ''], ['C4AF', '15', '14', '', ''], ['', '', '', '', ''], ['Blaine fineness, m2/kg', '313', '306', '710', '698'], ['', '', '', '', ''], ['Compressive strength, MPa', 'Compressive strength, MPa', 'Compressive strength, MPa', 'Compressive strength, MPa', 'Compressive strength, MPa'], ['3 days', '11.4', '27.3', '', ''], ['7 days', '17.6', '29.2', '', ''], ['28 days', '32.7', '32.5', '', ''], ['', '', '', '', ''], ['Expansion (ASTM C452), %', 'Expansion (ASTM C452), %', 'Expansion (ASTM C452), %', 'Expansion (ASTM C452), %', 'Expansion (ASTM C452), %'], ['14 days', '0.015', '0.012', '', ''], ['360 days', '0.030', '0.045', '', '']]",1,"Chemical composition and physical properties of cements and mineral admixtures;[['', 'Low C3S cement', 'High C3S cement', 'Natural pozzolana', 'Limestone filler'], ['Chemical composition, % in weight', 'Chemical composition, % in weight', 'Chemical composition, % in weight', 'Chemical composition, % in weight', 'Chemical composition, % in weight'], ['SiO2', '23.66', '21.00', '76.9', '10.63'], ['Al2O3', '3.00', '3.29', '9.8', '1.20'], ['Fe2O3', '5.41', '4.68', '3.6', '0.78'], ['CaO', '62.14', '66.00', '1.8', '47.16'], ['MgO', '0.60', '0.67', '0.5', '0.39'], ['SO3', '1.59', '2.20', '-', '0.16'], ['K2O', '-', '-', '1.4', '0.34'], ['Na2O', '-', '-', '3.7', '-'], ['Total alkalis', '0.70', '0.82', '-', '-'], ['Loss on ignition', '1.61', '1.23', '2.4', '37.50'], ['', '', '', '', ''], ['Composition (Bogue), % in weight', 'Composition (Bogue), % in weight', 'Composition (Bogue), % in weight', 'Composition (Bogue), % in weight', 'Composition (Bogue), % in weight'], ['C3S', '40', '74', '', ''], ['C2S', '38', '4', '', ''], ['C3A', '0', '1', '', ''], ['C4AF', '15', '14', '', ''], ['', '', '', '', ''], ['Blaine fineness, m2/kg', '313', '306', '710', '698'], ['', '', '', '', ''], ['Compressive strength, MPa', 'Compressive strength, MPa', 'Compressive strength, MPa', 'Compressive strength, MPa', 'Compressive strength, MPa'], ['3 days', '11.4', '27.3', '', ''], ['7 days', '17.6', '29.2', '', ''], ['28 days', '32.7', '32.5', '', ''], ['', '', '', '', ''], ['Expansion (ASTM C452), %', 'Expansion (ASTM C452), %', 'Expansion (ASTM C452), %', 'Expansion (ASTM C452), %', 'Expansion (ASTM C452), %'], ['14 days', '0.015', '0.012', '', ''], ['360 days', '0.030', '0.045', '', '']]",1,1,1,3,S0958946500000196_0,S0958946500000196,2000-08-28
821,Composition of cement clinkers (wt./%).,"[['Cement type', 'C3S', 'C2S', 'C3A', 'C4AF'], ['P*O 42.5', '63.5', '13.6', '6.3', '12.4'], ['P*HSR42.5', '52.2', '24.5', '1.6', '17.6']]",1,"Composition of cement clinkers (wt./%).;[['Cement type', 'C3S', 'C2S', 'C3A', 'C4AF'], ['P*O 42.5', '63.5', '13.6', '6.3', '12.4'], ['P*HSR42.5', '52.2', '24.5', '1.6', '17.6']]",1,1,1,3,S095894652200289X_2,S095894652200289X,2022-08-02
822,Properties of the cement used in this study.,"[['Cement Oxides', 'Type I cement (OPC)', 'Class C fly ash'], ['Cement Oxides', 'Percent by mass (%)', 'Percent by mass (%)'], ['Silicon Dioxide (SiO2)', '21.10', '27.04'], ['Aluminum Oxide (Al2O3)', '4.70', '18.11'], ['Ferric Oxide (Fe2O3)', '2.60', '4.56'], ['Calcium Oxide (CaO)', '62.10', '30.51'], ['Magnesium Oxide (MgO)', '2.40', '6.36'], ['Sulfur Trioxide (SO3)', '3.20', '2.56'], ['Sodium Oxide (Na2O)', '0.20', '2.73'], ['Potassium Oxide (K2O)', '0.30', '1.07'], ['Loss on Ignition (LOI)', '2.70', '0.12'], ['Bogue phase composition', 'Percent by mass (%)', ''], ['Tricalcium Silicate (C3S)', '56.70', '-'], ['Dicalcium Silicate (C2S)', '17.80', '-'], ['Tricalcium Aluminate (C3A)', '8.20', '-'], ['Tetracalcium Aluminoferrite (C4AF)', '7.80', '-'], ['Specific gravity', '3.15', '2.74']]",1,"Properties of the cement used in this study.;[['Cement Oxides', 'Type I cement (OPC)', 'Class C fly ash'], ['Cement Oxides', 'Percent by mass (%)', 'Percent by mass (%)'], ['Silicon Dioxide (SiO2)', '21.10', '27.04'], ['Aluminum Oxide (Al2O3)', '4.70', '18.11'], ['Ferric Oxide (Fe2O3)', '2.60', '4.56'], ['Calcium Oxide (CaO)', '62.10', '30.51'], ['Magnesium Oxide (MgO)', '2.40', '6.36'], ['Sulfur Trioxide (SO3)', '3.20', '2.56'], ['Sodium Oxide (Na2O)', '0.20', '2.73'], ['Potassium Oxide (K2O)', '0.30', '1.07'], ['Loss on Ignition (LOI)', '2.70', '0.12'], ['Bogue phase composition', 'Percent by mass (%)', ''], ['Tricalcium Silicate (C3S)', '56.70', '-'], ['Dicalcium Silicate (C2S)', '17.80', '-'], ['Tricalcium Aluminate (C3A)', '8.20', '-'], ['Tetracalcium Aluminoferrite (C4AF)', '7.80', '-'], ['Specific gravity', '3.15', '2.74']]",1,1,1,3,S0958946522002906_0,S0958946522002906,2022-08-04
823,The chemical and mineral composition of Blank cement (wt.%).,"[['Chemical composition', 'Blank'], ['CaO', '65.32'], ['SiO2', '21.98'], ['Al2O3', '4.73'], ['Fe2O3', '3.69'], ['SO3', '2.42'], ['Na2Oeq', '0.56'], ['f-CaO', '0.90'], ['LOI', '2.94'], ['Mineral composition (Bogue)', 'Mineral composition (Bogue)'], ['C3S', '58.64'], ['C2S', '18.21'], ['C3A', '5.48'], ['C4AF', '13.75'], ['Others', '3.92']]",1,"The chemical and mineral composition of Blank cement (wt.%).;[['Chemical composition', 'Blank'], ['CaO', '65.32'], ['SiO2', '21.98'], ['Al2O3', '4.73'], ['Fe2O3', '3.69'], ['SO3', '2.42'], ['Na2Oeq', '0.56'], ['f-CaO', '0.90'], ['LOI', '2.94'], ['Mineral composition (Bogue)', 'Mineral composition (Bogue)'], ['C3S', '58.64'], ['C2S', '18.21'], ['C3A', '5.48'], ['C4AF', '13.75'], ['Others', '3.92']]",1,1,1,3,S095894652200292X_0,S095894652200292X,2022-07-31
824,Theoretical mineral and chemical composition of HFAPC clinkers (wt.%).,"[['Sample', 'C3S', 'C2S', 'C3A', 'C6AF2', 'CaO', 'SiO 2', 'Al 2 O 3', 'Fe 2 O 3'], ['HFAPC-1', '50', '28', '4', '18', '65.54', '22.92', '3.94', '7.60'], ['HFAPC-2', '53', '27', '4', '16', '66.22', '23.36', '3.67', '6.75'], ['HFAPC-3', '56', '26', '4', '14', '66.89', '23.80', '3.40', '5.91'], ['HFAPC-4', '60', '24', '4', '12', '67.65', '24.16', '3.13', '5.06']]",1,"Theoretical mineral and chemical composition of HFAPC clinkers (wt.%).;[['Sample', 'C3S', 'C2S', 'C3A', 'C6AF2', 'CaO', 'SiO 2', 'Al 2 O 3', 'Fe 2 O 3'], ['HFAPC-1', '50', '28', '4', '18', '65.54', '22.92', '3.94', '7.60'], ['HFAPC-2', '53', '27', '4', '16', '66.22', '23.36', '3.67', '6.75'], ['HFAPC-3', '56', '26', '4', '14', '66.89', '23.80', '3.40', '5.91'], ['HFAPC-4', '60', '24', '4', '12', '67.65', '24.16', '3.13', '5.06']]",1,1,1,3,S095894652200292X_1,S095894652200292X,2022-07-31
825,The structural details of the main clinker phases.,"[['Phase', 'COD card', 'Refs.'], ['C3S', '8104367', 'Nishi F and Takeuchi Y (1984)'], ['C2S', '9012790', 'Tsurumi T, Hirano Y et al. (1994)'], ['C3A', '1000039', 'Mondal P and Jeffery J W (1975)'], ['C2F', '1520830', 'Berastegui P, Hull S, Eriksson S G (1999)'], ['C6AF2', '1000040', 'Colville A and Geller S (1972)'], ['C4AF', '1200009', 'Colville A and Geller S (1971)'], ['C6A2F', '9003353', 'Redhammer G J, Tippelt G et al. (2004)'], ['CaO', '1000044', 'Primak W, Kaufman H, Ward R (1948)']]",1,"The structural details of the main clinker phases.;[['Phase', 'COD card', 'Refs.'], ['C3S', '8104367', 'Nishi F and Takeuchi Y (1984)'], ['C2S', '9012790', 'Tsurumi T, Hirano Y et al. (1994)'], ['C3A', '1000039', 'Mondal P and Jeffery J W (1975)'], ['C2F', '1520830', 'Berastegui P, Hull S, Eriksson S G (1999)'], ['C6AF2', '1000040', 'Colville A and Geller S (1972)'], ['C4AF', '1200009', 'Colville A and Geller S (1971)'], ['C6A2F', '9003353', 'Redhammer G J, Tippelt G et al. (2004)'], ['CaO', '1000044', 'Primak W, Kaufman H, Ward R (1948)']]",0,1,1,2,S095894652200292X_2,S095894652200292X,2022-07-31
826,Actual mineral composition of HFAPC clinkers (wt.%).,"[['Sample', 'C3S', 'C2S', 'C3A', 'C6AF2', 'f-CaO'], ['HFAPC-1', '45.10', '36.63', '1.12', '16.93', '0.22'], ['HFAPC-2', '51.10', '33.25', '0.78', '14.79', '0.08'], ['HFAPC-3', '55.65', '30.35', '1.45', '12.38', '0.17'], ['HFAPC-4', '61.31', '26.30', '1.26', '10.89', '0.24']]",1,"Actual mineral composition of HFAPC clinkers (wt.%).;[['Sample', 'C3S', 'C2S', 'C3A', 'C6AF2', 'f-CaO'], ['HFAPC-1', '45.10', '36.63', '1.12', '16.93', '0.22'], ['HFAPC-2', '51.10', '33.25', '0.78', '14.79', '0.08'], ['HFAPC-3', '55.65', '30.35', '1.45', '12.38', '0.17'], ['HFAPC-4', '61.31', '26.30', '1.26', '10.89', '0.24']]",1,1,1,3,S095894652200292X_3,S095894652200292X,2022-07-31
827,Chemical and physical properties of OPC cement Type I/II from LafargeHolcim US.,"[['CaO', 'SiO2', 'Al2O3', 'Fe2O3', 'SO3', 'MgO', 'Loss on Ignition (LOI)', 'Insoluble Residue (IR)', 'Blaine Fineness (m2/kg)', 'C3S', 'C2S', 'C3A', 'C4AF', 'C3S + 4.75C3A'], ['62.2%', '19.1%', '4.2%', '3.2%', '3.7%', '1.3%', '2.50%', '0.92%', '440', '61%', '7%', '6%', '10%', '87%']]",1,"Chemical and physical properties of OPC cement Type I/II from LafargeHolcim US.;[['CaO', 'SiO2', 'Al2O3', 'Fe2O3', 'SO3', 'MgO', 'Loss on Ignition (LOI)', 'Insoluble Residue (IR)', 'Blaine Fineness (m2/kg)', 'C3S', 'C2S', 'C3A', 'C4AF', 'C3S + 4.75C3A'], ['62.2%', '19.1%', '4.2%', '3.2%', '3.7%', '1.3%', '2.50%', '0.92%', '440', '61%', '7%', '6%', '10%', '87%']]",1,1,1,3,S0958946521001281_0,S0958946521001281,2021-04-27
828,Mineral composition of the cement by Bogue equation.,"[['Mineral composition (%)', 'Mineral composition (%)', 'Mineral composition (%)', 'Mineral composition (%)'], ['C3S', 'C2S', 'C3A', 'C4AF'], ['65.1', '20.16', '5.05', '2.52']]",1,"Mineral composition of the cement by Bogue equation.;[['Mineral composition (%)', 'Mineral composition (%)', 'Mineral composition (%)', 'Mineral composition (%)'], ['C3S', 'C2S', 'C3A', 'C4AF'], ['65.1', '20.16', '5.05', '2.52']]",1,1,1,3,S0958946521001311_3,S0958946521001311,2021-04-22
829,Mineralogical (XRD) and chemical composition (XRF) of CEM I 42.5 R [67].,"[['Phase', 'wt%', 'Phase', 'wt%', 'Oxide', 'wt%', 'Oxide', 'wt%'], ['Alite', '55.8', 'Anhydrite', '2.2', 'CaO', '64.4', 'Na2O', '0.2'], ['Belite', '14.6', 'Bassanite', '2.7', 'SiO2', '20.4', 'K2O', '0.8'], ['C3Acubic', '7.3', 'Gypsum', '-', 'Al2O3', '5.4', 'SO3', '3.1'], ['C3Aorth.', '3.6', 'Calcite', '3.7', 'Fe2O3', '2.6', 'TiO2', '0.3'], ['Arcanite', '0.5', 'Brownmillerite', '7.4', 'MgO', '1.4', '', '']]",1,"Mineralogical (XRD) and chemical composition (XRF) of CEM I 42.5 R [67].;[['Phase', 'wt%', 'Phase', 'wt%', 'Oxide', 'wt%', 'Oxide', 'wt%'], ['Alite', '55.8', 'Anhydrite', '2.2', 'CaO', '64.4', 'Na2O', '0.2'], ['Belite', '14.6', 'Bassanite', '2.7', 'SiO2', '20.4', 'K2O', '0.8'], ['C3Acubic', '7.3', 'Gypsum', '-', 'Al2O3', '5.4', 'SO3', '3.1'], ['C3Aorth.', '3.6', 'Calcite', '3.7', 'Fe2O3', '2.6', 'TiO2', '0.3'], ['Arcanite', '0.5', 'Brownmillerite', '7.4', 'MgO', '1.4', '', '']]",1,1,1,3,S0958946521001359_0,S0958946521001359,2021-04-21
830,Mineralogical (XRD) (values of #2) and chemical composition (XRF) of CEM III/A 42.5 N [68].,"[['Phase', 'wt%', 'Phase', 'wt%', 'Oxide', 'wt%', 'Oxide', 'wt%'], ['Alite', '29.0', 'Bassanite', '2.0', 'CaO', '55.3', 'K2O', '0.8'], ['Belite', '7.1', 'Gypsum', '0.3', 'SiO2', '26.0', 'SO3', '2.7'], ['C3Acubic', '3.5', 'Calcite', '2.7', 'Al2O3', '7.6', 'TiO2', '0.5'], ['C3Aorth.', '1.7', 'Brownmillerite', '3.4', 'Fe2O3', '1.8', 'Mn2O3', '0.1'], ['Arcanite', '0.6', 'Quartz', '0.4', 'MgO', '3.1', 'P2O5', '0.1'], ['Anhydrite', '2.3', '', '', 'Na2O', '0.3', '', '']]",1,"Mineralogical (XRD) (values of #2) and chemical composition (XRF) of CEM III/A 42.5 N [68].;[['Phase', 'wt%', 'Phase', 'wt%', 'Oxide', 'wt%', 'Oxide', 'wt%'], ['Alite', '29.0', 'Bassanite', '2.0', 'CaO', '55.3', 'K2O', '0.8'], ['Belite', '7.1', 'Gypsum', '0.3', 'SiO2', '26.0', 'SO3', '2.7'], ['C3Acubic', '3.5', 'Calcite', '2.7', 'Al2O3', '7.6', 'TiO2', '0.5'], ['C3Aorth.', '1.7', 'Brownmillerite', '3.4', 'Fe2O3', '1.8', 'Mn2O3', '0.1'], ['Arcanite', '0.6', 'Quartz', '0.4', 'MgO', '3.1', 'P2O5', '0.1'], ['Anhydrite', '2.3', '', '', 'Na2O', '0.3', '', '']]",1,1,1,3,S0958946521001359_1,S0958946521001359,2021-04-21
831,Compositions of cement (%wt).,"[['Chemical composition (%wt)', 'Chemical composition (%wt)', 'Chemical composition (%wt)', 'Chemical composition (%wt)', 'Chemical composition (%wt)', 'Chemical composition (%wt)', 'Chemical composition (%wt)', 'Chemical composition (%wt)', 'Chemical composition (%wt)', 'Chemical composition (%wt)', 'Mineral composition (%wt)', 'Mineral composition (%wt)', 'Mineral composition (%wt)', 'Mineral composition (%wt)'], ['SiO2', 'Al2O3', 'Fe2O3', 'CaO', 'MgO', 'SO3', 'Na2O', 'K2O', 'MnO', 'TiO2', 'C3S', 'C2S', 'C3A', 'C4AF'], ['21.9', '5.2', '3.1', '64.4', '1.4', '1.7', '0.2', '0.4', '0.3', '0.3', '56.0', '18.0', '9.0', '9.0']]",1,"Compositions of cement (%wt).;[['Chemical composition (%wt)', 'Chemical composition (%wt)', 'Chemical composition (%wt)', 'Chemical composition (%wt)', 'Chemical composition (%wt)', 'Chemical composition (%wt)', 'Chemical composition (%wt)', 'Chemical composition (%wt)', 'Chemical composition (%wt)', 'Chemical composition (%wt)', 'Mineral composition (%wt)', 'Mineral composition (%wt)', 'Mineral composition (%wt)', 'Mineral composition (%wt)'], ['SiO2', 'Al2O3', 'Fe2O3', 'CaO', 'MgO', 'SO3', 'Na2O', 'K2O', 'MnO', 'TiO2', 'C3S', 'C2S', 'C3A', 'C4AF'], ['21.9', '5.2', '3.1', '64.4', '1.4', '1.7', '0.2', '0.4', '0.3', '0.3', '56.0', '18.0', '9.0', '9.0']]",1,1,1,3,S0958946521001451_1,S0958946521001451,2021-04-28
832,Characteristics of cement,"[['Characteristics', 'Properties', 'Properties'], ['Chemical', 'Ignition loss', '2.13%'], ['', 'MgO', '1.51%'], ['', 'SO3', '3.27%'], ['', 'Na2O', '0.08%'], ['', 'K2O', '0.89%'], ['', 'CaO', '0.98%'], ['', 'C3S', '59.92%'], ['', 'C2S', '11.79%'], ['', 'C3A', '5.11%'], ['', '', ''], ['Physical', 'Specific gravity', '3.11'], ['', 'Finess--specific surface', '433 m2/kg'], ['', 'Initial setting time', '198 min'], ['', 'Final setting time', '292 min'], ['', '', ''], ['Mechanical', 'Compressive strength (1 day)', '25.1 MPa'], ['', 'Compressive strength (3 days)', '38.6 MPa'], ['', 'Compressive strength (7 days)', '43.9 MPa'], ['', 'Compressive strength (28 days)', '51.9 MPa']]",1,"Characteristics of cement;[['Characteristics', 'Properties', 'Properties'], ['Chemical', 'Ignition loss', '2.13%'], ['', 'MgO', '1.51%'], ['', 'SO3', '3.27%'], ['', 'Na2O', '0.08%'], ['', 'K2O', '0.89%'], ['', 'CaO', '0.98%'], ['', 'C3S', '59.92%'], ['', 'C2S', '11.79%'], ['', 'C3A', '5.11%'], ['', '', ''], ['Physical', 'Specific gravity', '3.11'], ['', 'Finess--specific surface', '433 m2/kg'], ['', 'Initial setting time', '198 min'], ['', 'Final setting time', '292 min'], ['', '', ''], ['Mechanical', 'Compressive strength (1 day)', '25.1 MPa'], ['', 'Compressive strength (3 days)', '38.6 MPa'], ['', 'Compressive strength (7 days)', '43.9 MPa'], ['', 'Compressive strength (28 days)', '51.9 MPa']]",1,1,1,3,S0958946503000362_0,S0958946503000362,2003-04-18
833,Mineralogy of select raw materials used to formulate cementitious products.,"[['Phase/Raw Material', 'OPC', 'BFS', 'FA', 'SF', 'MgO'], ['C3S', '55.75', '-', '-', '-', '-'], ['C2S', '14.29', '-', '-', '-', '-'], ['C3A', '7.11', '-', '-', '-', '-'], ['C4AF', '9.16', '-', '-', '-', '-'], ['Gypsum (CaSO4*2H2O)', '2.10', '8.90', '-', '-', '-'], ['Quartz (SiO2)', '-', '2.40', '13.69', '-', '-'], ['Akermanite (Ca2Mg[Si2O7])', '-', '8.44', '-', '-', '-'], ['Hematite (Fe2O3)', '-', '-', '3.34', '-', '-'], ['Periclase (MgO)', '-', '-', '-', '-', '99.70'], ['Amorphous', '11.60', '80.25', '82.98', '100.00', '0.03']]",1,"Mineralogy of select raw materials used to formulate cementitious products.;[['Phase/Raw Material', 'OPC', 'BFS', 'FA', 'SF', 'MgO'], ['C3S', '55.75', '-', '-', '-', '-'], ['C2S', '14.29', '-', '-', '-', '-'], ['C3A', '7.11', '-', '-', '-', '-'], ['C4AF', '9.16', '-', '-', '-', '-'], ['Gypsum (CaSO4*2H2O)', '2.10', '8.90', '-', '-', '-'], ['Quartz (SiO2)', '-', '2.40', '13.69', '-', '-'], ['Akermanite (Ca2Mg[Si2O7])', '-', '8.44', '-', '-', '-'], ['Hematite (Fe2O3)', '-', '-', '3.34', '-', '-'], ['Periclase (MgO)', '-', '-', '-', '-', '99.70'], ['Amorphous', '11.60', '80.25', '82.98', '100.00', '0.03']]",1,1,1,3,S0958946523000501_1,S0958946523000501,2023-02-07
834,Chemical composition and mineralogical composition of cement. (wt.%).,"[['Chemical composition', 'CaO', 'SiO2', 'Al2O3', 'Fe2O3', 'MgO', 'SO3', 'Loss', 'Cl-'], ['Wt.%', '63.32', '21.48', '5.14', '3.52', '1.98', '2.52', '2.04', '0.0126'], ['Mineralogical composition', 'C3S', 'C2S', 'C3A', 'C4AF', '', '', '', ''], ['Wt.%', '58.93', '16.42', '7.81', '10.88', '', '', '', '']]",1,"Chemical composition and mineralogical composition of cement. (wt.%).;[['Chemical composition', 'CaO', 'SiO2', 'Al2O3', 'Fe2O3', 'MgO', 'SO3', 'Loss', 'Cl-'], ['Wt.%', '63.32', '21.48', '5.14', '3.52', '1.98', '2.52', '2.04', '0.0126'], ['Mineralogical composition', 'C3S', 'C2S', 'C3A', 'C4AF', '', '', '', ''], ['Wt.%', '58.93', '16.42', '7.81', '10.88', '', '', '', '']]",1,1,1,3,S0958946523000768_0,S0958946523000768,2023-02-27
835,Chemical composition and mineral composition of Portland cement.,"[['Main mineral composition', 'Main mineral composition', 'Chemical composition', 'Chemical composition'], ['Compound', 'Content (%)', 'Compound', 'Content (%)'], ['C3S', '58.01', 'SiO2', '21.08'], ['C2S', '16.80', 'CaO', '63.93'], ['C3A', '5.35', 'MgO', '1.76'], ['C4AF', '12.09', 'Fe2O3', '3.65'], ['CaSO4*2H2O', '2.3', 'K2O', '0.73'], ['CaSO4.0.5H2O', '4.1', 'Al2O3', '4.55'], ['', '', 'SO3', '2.06'], ['', '', 'Na2O', '0.58'], ['', '', 'LOI', '1.66']]",1,"Chemical composition and mineral composition of Portland cement.;[['Main mineral composition', 'Main mineral composition', 'Chemical composition', 'Chemical composition'], ['Compound', 'Content (%)', 'Compound', 'Content (%)'], ['C3S', '58.01', 'SiO2', '21.08'], ['C2S', '16.80', 'CaO', '63.93'], ['C3A', '5.35', 'MgO', '1.76'], ['C4AF', '12.09', 'Fe2O3', '3.65'], ['CaSO4*2H2O', '2.3', 'K2O', '0.73'], ['CaSO4.0.5H2O', '4.1', 'Al2O3', '4.55'], ['', '', 'SO3', '2.06'], ['', '', 'Na2O', '0.58'], ['', '', 'LOI', '1.66']]",1,1,1,3,S0958946520301918_0,S0958946520301918,2020-05-20
836,Optimum mix proportion of the raw materials along with the aimed composition (wt%).,"[['Proportion of raw materials', 'Proportion of raw materials', 'Proportion of raw materials', 'Proportion of raw materials', 'Aimed chemical composition', 'Aimed chemical composition', 'Aimed chemical composition', 'Aimed chemical composition', 'Aimed chemical composition', 'Aimed chemical composition', 'Aimed chemical composition', 'Aimed chemical composition', 'Aimed chemical composition', 'Aimed phase composition', 'Aimed phase composition', 'Aimed phase composition', 'Aimed phase composition'], ['FG', 'CG', 'AA', 'LT', 'CaO', 'SiO2', 'Al2O3', 'Fe2O3', 'SO3', 'TiO2', 'MgO', 'K2O', 'Na2O', 'C4A3    S -', 'C2S', 'C4AF', 'C   S -'], ['38.16', '6.70', '20.99', '33.86', '38.65', '11.73', '23.05', '3.03', '14.51', '0.30', '2.89', '0.63', '0.47', '43.3', '33.7', '7.7', '15.2']]",1,"Optimum mix proportion of the raw materials along with the aimed composition (wt%).;[['Proportion of raw materials', 'Proportion of raw materials', 'Proportion of raw materials', 'Proportion of raw materials', 'Aimed chemical composition', 'Aimed chemical composition', 'Aimed chemical composition', 'Aimed chemical composition', 'Aimed chemical composition', 'Aimed chemical composition', 'Aimed chemical composition', 'Aimed chemical composition', 'Aimed chemical composition', 'Aimed phase composition', 'Aimed phase composition', 'Aimed phase composition', 'Aimed phase composition'], ['FG', 'CG', 'AA', 'LT', 'CaO', 'SiO2', 'Al2O3', 'Fe2O3', 'SO3', 'TiO2', 'MgO', 'K2O', 'Na2O', 'C4A3    S -', 'C2S', 'C4AF', 'C   S -'], ['38.16', '6.70', '20.99', '33.86', '38.65', '11.73', '23.05', '3.03', '14.51', '0.30', '2.89', '0.63', '0.47', '43.3', '33.7', '7.7', '15.2']]",1,1,1,3,S0958946520301943_1,S0958946520301943,2020-05-26
837,Mineral composition of the ordinary SAC clinker and SHCM clinker (wt%).,"[['', 'C4A3    S -', 'C2S', 'C4AF', 'C   S -', 'C2AS', 'C3A'], ['SAC clinker', '55-75', '15-30', '3-6', '<5', '-', '-'], ['SHCM clinker', '53.5', '16.1', '-', '17.0', '10.2', '3.2']]",1,"Mineral composition of the ordinary SAC clinker and SHCM clinker (wt%).;[['', 'C4A3    S -', 'C2S', 'C4AF', 'C   S -', 'C2AS', 'C3A'], ['SAC clinker', '55-75', '15-30', '3-6', '<5', '-', '-'], ['SHCM clinker', '53.5', '16.1', '-', '17.0', '10.2', '3.2']]",1,1,1,3,S0958946520301943_3,S0958946520301943,2020-05-26
838,Properties of the ordinary portland cement.,"[['Chemical Composition (wt. %)', 'Chemical Composition (wt. %)', 'Mineralogical Composition (wt. %)', 'Mineralogical Composition (wt. %)'], ['Na2O', 'ND', 'C3S', '60.9'], ['MgO', '0.91', 'C2S', '15.7'], ['Al2O3', '4.09', 'C3A', '8.0'], ['SiO2', '18.35', 'C4AF', '7.5'], ['SO3', '2.52', 'Gypsum', '2.0'], ['K2O', '0.54', 'Calcium carbonate', '5.8'], ['CaO', '67.65', 'Physical properties', 'Physical properties'], ['TiO2', '0.35', 'Specific gravity', '3.12'], ['MnO', '0.23', ""Blaine's fineness (m2/kg)"", '277'], ['Fe2O3', '5.29', 'Mortar cube compressive strength (MPa) on 7th day of casting with w/c ratio as 0.5', '42.2'], ['SrO', '0.04', 'Mortar cube compressive strength (MPa) on 7th day of casting with w/c ratio as 0.5', '42.2'], ['ZrO2', '0.01', 'Mortar cube compressive strength (MPa) on 7th day of casting with w/c ratio as 0.5', '42.2'], ['LOI', '2.59', 'Mortar cube compressive strength (MPa) on 7th day of casting with w/c ratio as 0.5', '42.2']]",1,"Properties of the ordinary portland cement.;[['Chemical Composition (wt. %)', 'Chemical Composition (wt. %)', 'Mineralogical Composition (wt. %)', 'Mineralogical Composition (wt. %)'], ['Na2O', 'ND', 'C3S', '60.9'], ['MgO', '0.91', 'C2S', '15.7'], ['Al2O3', '4.09', 'C3A', '8.0'], ['SiO2', '18.35', 'C4AF', '7.5'], ['SO3', '2.52', 'Gypsum', '2.0'], ['K2O', '0.54', 'Calcium carbonate', '5.8'], ['CaO', '67.65', 'Physical properties', 'Physical properties'], ['TiO2', '0.35', 'Specific gravity', '3.12'], ['MnO', '0.23', ""Blaine's fineness (m2/kg)"", '277'], ['Fe2O3', '5.29', 'Mortar cube compressive strength (MPa) on 7th day of casting with w/c ratio as 0.5', '42.2'], ['SrO', '0.04', 'Mortar cube compressive strength (MPa) on 7th day of casting with w/c ratio as 0.5', '42.2'], ['ZrO2', '0.01', 'Mortar cube compressive strength (MPa) on 7th day of casting with w/c ratio as 0.5', '42.2'], ['LOI', '2.59', 'Mortar cube compressive strength (MPa) on 7th day of casting with w/c ratio as 0.5', '42.2']]",1,1,1,3,S0958946520303127_0,S0958946520303127,2020-09-08
839,Chemical compositions and physical properties of the cement.,"[['Physical properties of cement', 'Physical properties of cement', 'Chemical compositions of cement/%', 'Chemical compositions of cement/%', 'Mineral compositions of clinker/%', 'Mineral compositions of clinker/%'], ['Fineness 80/%', '1.7', 'SiO2', '21.89', 'C3S', '57.34'], ['Specific surface area m2/kg', '346', 'Al2O3', '4.18', 'C2S', '18.90'], ['Standard consistency/%', '24', 'Fe2O3', '3.45', 'C4AF', '11.25'], ['Soundness/mm', '0.5', 'CaO', '62.03', 'C3A', '6.47'], ['Initial setting time/min', '169', 'MgO', '2.57', 'Others', '6.04'], ['Final setting time/min', '253', 'SO3', '2.93', '', ''], ['Flexural strength (3d)/MPa', '4.0', 'f-CaO', '0.93', '', ''], ['Compressive strength (3d)/MPa', '25.1', 'Na2Oeq', '0.57', '', ''], ['Loss on ignition/(%)', '1.71', 'Cl-', '0.01', '', ''], ['', '', 'Others', '1.44', '', '']]",1,"Chemical compositions and physical properties of the cement.;[['Physical properties of cement', 'Physical properties of cement', 'Chemical compositions of cement/%', 'Chemical compositions of cement/%', 'Mineral compositions of clinker/%', 'Mineral compositions of clinker/%'], ['Fineness 80/%', '1.7', 'SiO2', '21.89', 'C3S', '57.34'], ['Specific surface area m2/kg', '346', 'Al2O3', '4.18', 'C2S', '18.90'], ['Standard consistency/%', '24', 'Fe2O3', '3.45', 'C4AF', '11.25'], ['Soundness/mm', '0.5', 'CaO', '62.03', 'C3A', '6.47'], ['Initial setting time/min', '169', 'MgO', '2.57', 'Others', '6.04'], ['Final setting time/min', '253', 'SO3', '2.93', '', ''], ['Flexural strength (3d)/MPa', '4.0', 'f-CaO', '0.93', '', ''], ['Compressive strength (3d)/MPa', '25.1', 'Na2Oeq', '0.57', '', ''], ['Loss on ignition/(%)', '1.71', 'Cl-', '0.01', '', ''], ['', '', 'Others', '1.44', '', '']]",1,1,1,3,S0958946520303267_0,S0958946520303267,2020-09-19
840,Mineralogical composition of OPC.,"[['Compound', '% by weight'], ['C3S', '59.38'], ['C2S', '24.58'], ['C3A', '5.11'], ['C4AF', '10.37']]",1,"Mineralogical composition of OPC.;[['Compound', '% by weight'], ['C3S', '59.38'], ['C2S', '24.58'], ['C3A', '5.11'], ['C4AF', '10.37']]",1,1,1,3,S0958946521002821_1,S0958946521002821,2021-08-12
841,"Physical properties, chemical, and mineral compositions of OPC.","[['Physical properties', 'OPC', 'Oxides (wt.%)', 'OPC', 'Minerals (wt.%)', 'OPC'], ['Specific surface area (m2/kg)', '346', 'CaO', '63.41', 'C3S', '59.38'], ['Density (g/cm3)', '3.14', 'SiO2', '20.08', 'C2S', '15.59'], ['Normal consistency (%)', '24.6', 'Al2O3', '5.09', 'C3A', '7.28'], ['Initial setting time (min)', '166', 'MgO', '2.06', 'C4AF', '11.64'], ['Final setting time (min)', '228', 'Fe2O3', '3.81', 'Gypsum', '4.30'], ['3 d compressive strength (MPa)', '28.0', 'Cl-', '0.02', '', ''], ['7 d compressive strength (MPa)', '36.9', 'SO3', '3.20', '', ''], ['', '', 'Other oxides', '0.61', '', ''], ['', '', 'Loss of ignition', '1.72', '', '']]",1,"Physical properties, chemical, and mineral compositions of OPC.;[['Physical properties', 'OPC', 'Oxides (wt.%)', 'OPC', 'Minerals (wt.%)', 'OPC'], ['Specific surface area (m2/kg)', '346', 'CaO', '63.41', 'C3S', '59.38'], ['Density (g/cm3)', '3.14', 'SiO2', '20.08', 'C2S', '15.59'], ['Normal consistency (%)', '24.6', 'Al2O3', '5.09', 'C3A', '7.28'], ['Initial setting time (min)', '166', 'MgO', '2.06', 'C4AF', '11.64'], ['Final setting time (min)', '228', 'Fe2O3', '3.81', 'Gypsum', '4.30'], ['3 d compressive strength (MPa)', '28.0', 'Cl-', '0.02', '', ''], ['7 d compressive strength (MPa)', '36.9', 'SO3', '3.20', '', ''], ['', '', 'Other oxides', '0.61', '', ''], ['', '', 'Loss of ignition', '1.72', '', '']]",1,1,1,3,S0958946522004413_0,S0958946522004413,2022-11-12
842,Mineral composition of cements.,"[['Cement', 'Mineral composition (%)', 'Mineral composition (%)', 'Mineral composition (%)', 'Mineral composition (%)'], ['Cement', 'C3S', 'C2S', 'C3A', 'C4AF'], ['HFPC', '37.06', '32.86', '4.32', '15.17'], ['OPC', '53.62', '18.62', '11.15', '7.14']]",1,"Mineral composition of cements.;[['Cement', 'Mineral composition (%)', 'Mineral composition (%)', 'Mineral composition (%)', 'Mineral composition (%)'], ['Cement', 'C3S', 'C2S', 'C3A', 'C4AF'], ['HFPC', '37.06', '32.86', '4.32', '15.17'], ['OPC', '53.62', '18.62', '11.15', '7.14']]",1,1,1,3,S0958946522001536_1,S0958946522001536,2022-04-26
843,Mineralogical composition of the raw materials (wt.%).,"[['Phase', 'ICSD code', 'Clinker', 'Gypsum', 'Hemihydrate', 'Limestone', 'Fly ash', 'Slag', 'Calcined clay'], ['C3S M3', '94742', '62.86', '-', '-', '-', '-', '-', '-'], ['b-C2S', '79550', '16.29', '-', '-', '-', '-', '-', '-'], ['C3A cubic', '1841', '7.08', '-', '-', '-', '-', '-', '-'], ['C4AF', '9197', '8.43', '-', '-', '-', '-', '-', '-'], ['Periclase', '9863', '1.94', '-', '-', '-', '-', '-', '-'], ['Lime', '75785', '-', '-', '-', '-', '-', '-', '-'], ['Portlandite', '15471', '2.35', '-', '-', '-', '-', '-', '-'], ['Aphthitalite', '26014', '1.06', '-', '-', '-', '-', '-', '-'], ['Gypsum', '151692', '-', '97.42', '-', '-', '-', '-', '-'], ['Bassanite', '69060', '-', '-', '88.34', '-', '-', '-', '-'], ['Anhydrite', '16382', '-', '0.87', '10.56', '', '', '', ''], ['Calcite', '73446', '-', '-', '-', '99.70', '-', '0.14', '-'], ['Dolomite', '10404', '-', '1.71', '1.10', '-', '-', '-', '-'], ['Quartz', '174', '-', '-', '-', '0.30', '15.22', '0.74', '0.51'], ['Mullite', '23726', '-', '-', '-', '-', '22.13', '-', '-'], ['Magnetite', '26410', '-', '-', '-', '-', '1.79', '-', '-'], ['Anatase', '24276', '-', '-', '-', '-', '-', '', '1.60'], ['Amorphous*', '-', '-', '-', '-', '-', '60.90', '99.12', '97.90'], ['Rwp (%)', '-', '7.47', '22.59', '14.04', '12.42', '5.21', '3.73', '3.33']]",1,"Mineralogical composition of the raw materials (wt.%).;[['Phase', 'ICSD code', 'Clinker', 'Gypsum', 'Hemihydrate', 'Limestone', 'Fly ash', 'Slag', 'Calcined clay'], ['C3S M3', '94742', '62.86', '-', '-', '-', '-', '-', '-'], ['b-C2S', '79550', '16.29', '-', '-', '-', '-', '-', '-'], ['C3A cubic', '1841', '7.08', '-', '-', '-', '-', '-', '-'], ['C4AF', '9197', '8.43', '-', '-', '-', '-', '-', '-'], ['Periclase', '9863', '1.94', '-', '-', '-', '-', '-', '-'], ['Lime', '75785', '-', '-', '-', '-', '-', '-', '-'], ['Portlandite', '15471', '2.35', '-', '-', '-', '-', '-', '-'], ['Aphthitalite', '26014', '1.06', '-', '-', '-', '-', '-', '-'], ['Gypsum', '151692', '-', '97.42', '-', '-', '-', '-', '-'], ['Bassanite', '69060', '-', '-', '88.34', '-', '-', '-', '-'], ['Anhydrite', '16382', '-', '0.87', '10.56', '', '', '', ''], ['Calcite', '73446', '-', '-', '-', '99.70', '-', '0.14', '-'], ['Dolomite', '10404', '-', '1.71', '1.10', '-', '-', '-', '-'], ['Quartz', '174', '-', '-', '-', '0.30', '15.22', '0.74', '0.51'], ['Mullite', '23726', '-', '-', '-', '-', '22.13', '-', '-'], ['Magnetite', '26410', '-', '-', '-', '-', '1.79', '-', '-'], ['Anatase', '24276', '-', '-', '-', '-', '-', '', '1.60'], ['Amorphous*', '-', '-', '-', '-', '-', '60.90', '99.12', '97.90'], ['Rwp (%)', '-', '7.47', '22.59', '14.04', '12.42', '5.21', '3.73', '3.33']]",0,1,1,2,S0958946522001652_0,S0958946522001652,2022-05-07
844,"Chemical composition and mineralogy (wt%) of raw materials and LSG at initial states measured by XRF and Q-XRD, respectively.","[['XRF', 'XRF', 'XRF', 'Q-XRD', 'Q-XRD', 'Q-XRD', 'Q-XRD'], ['Oxide', 'LS', 'Gypsum', 'Phase', 'LS', 'Gypsum', 'LSG (initial state) [/100 g anhydrous]'], ['CaO', '50.6', '32.3', 'Q-phase', '47.3', '-', '4.5'], ['SiO2', '13.9', '0.7', 'C12A7', '21.9', '-', '1.2'], ['Al2O3', '24.4', '0.1', 'C3A', '2.4', '-', '-'], ['Fe2O3', '0.4', '0.1', 'g-C2S', '21.0', '-', '11.7'], ['MgO', '3.8', '0.4', 'M', '3.9', '-', '2.8'], ['SO3', '0.4', '42.0', 'Perovskite', '2.2', '-', '1.7'], ['TiO2', '4.1', '-', 'C    S -   *2H', '-', '98.2', '-'], ['Others', '1.4', '3.1', 'C    S -', '-', '1.8', '-'], ['LOI (at 950 degC)', '1', '21.3', 'Amorphous', '1.3', '-', '41.7'], ['*Monosulfate is often underestimated via XRD due to its low crystallinity.', '*Monosulfate is often underestimated via XRD due to its low crystallinity.', '*Monosulfate is often underestimated via XRD due to its low crystallinity.', 'Ettringite', '-', '-', '21.2'], ['*Monosulfate is often underestimated via XRD due to its low crystallinity.', '*Monosulfate is often underestimated via XRD due to its low crystallinity.', '*Monosulfate is often underestimated via XRD due to its low crystallinity.', 'Monosulfate*', '-', '-', '4.6'], ['*Monosulfate is often underestimated via XRD due to its low crystallinity.', '*Monosulfate is often underestimated via XRD due to its low crystallinity.', '*Monosulfate is often underestimated via XRD due to its low crystallinity.', 'Stratlingite', '-', '-', '0.2'], ['*Monosulfate is often underestimated via XRD due to its low crystallinity.', '*Monosulfate is often underestimated via XRD due to its low crystallinity.', '*Monosulfate is often underestimated via XRD due to its low crystallinity.', 'Katoite', '-', '-', '3.7']]",1,"Chemical composition and mineralogy (wt%) of raw materials and LSG at initial states measured by XRF and Q-XRD, respectively.;[['XRF', 'XRF', 'XRF', 'Q-XRD', 'Q-XRD', 'Q-XRD', 'Q-XRD'], ['Oxide', 'LS', 'Gypsum', 'Phase', 'LS', 'Gypsum', 'LSG (initial state) [/100 g anhydrous]'], ['CaO', '50.6', '32.3', 'Q-phase', '47.3', '-', '4.5'], ['SiO2', '13.9', '0.7', 'C12A7', '21.9', '-', '1.2'], ['Al2O3', '24.4', '0.1', 'C3A', '2.4', '-', '-'], ['Fe2O3', '0.4', '0.1', 'g-C2S', '21.0', '-', '11.7'], ['MgO', '3.8', '0.4', 'M', '3.9', '-', '2.8'], ['SO3', '0.4', '42.0', 'Perovskite', '2.2', '-', '1.7'], ['TiO2', '4.1', '-', 'C    S -   *2H', '-', '98.2', '-'], ['Others', '1.4', '3.1', 'C    S -', '-', '1.8', '-'], ['LOI (at 950 degC)', '1', '21.3', 'Amorphous', '1.3', '-', '41.7'], ['*Monosulfate is often underestimated via XRD due to its low crystallinity.', '*Monosulfate is often underestimated via XRD due to its low crystallinity.', '*Monosulfate is often underestimated via XRD due to its low crystallinity.', 'Ettringite', '-', '-', '21.2'], ['*Monosulfate is often underestimated via XRD due to its low crystallinity.', '*Monosulfate is often underestimated via XRD due to its low crystallinity.', '*Monosulfate is often underestimated via XRD due to its low crystallinity.', 'Monosulfate*', '-', '-', '4.6'], ['*Monosulfate is often underestimated via XRD due to its low crystallinity.', '*Monosulfate is often underestimated via XRD due to its low crystallinity.', '*Monosulfate is often underestimated via XRD due to its low crystallinity.', 'Stratlingite', '-', '-', '0.2'], ['*Monosulfate is often underestimated via XRD due to its low crystallinity.', '*Monosulfate is often underestimated via XRD due to its low crystallinity.', '*Monosulfate is often underestimated via XRD due to its low crystallinity.', 'Katoite', '-', '-', '3.7']]",1,1,1,3,S0958946523003128_0,S0958946523003128,2023-08-09
845,Chemical and mineralogical compositions of the cement and MK.,"[['', 'MK (wt.%)', 'Cement (wt.%)', 'Cement (wt.%)', 'Cement (wt.%)', 'Cement (wt.%)'], ['CaO', '0.071', '62.7', '62.7', '62.7', '62.7'], ['SiO2', '51.8', '20.1', '20.1', '20.1', '20.1'], ['Al2O3', '42.4', '4.8', '4.8', '4.8', '4.8'], ['SO3', '0.11', '3.5', '3.5', '3.5', '3.5'], ['Fe2O3', '4.15', '3.2', '3.2', '3.2', '3.2'], ['MgO', '-', '3.4', '3.4', '3.4', '3.4'], ['LS', '-', '1.2', '1.2', '1.2', '1.2'], ['K2O', '0.218', 'Equivalent alkali content (Na2O + 0.658K2O): 0.60', 'Equivalent alkali content (Na2O + 0.658K2O): 0.60', 'Equivalent alkali content (Na2O + 0.658K2O): 0.60', 'Equivalent alkali content (Na2O + 0.658K2O): 0.60'], ['Na2O', '-', 'MK', 'MK', 'Cement', 'Cement'], ['TiO2', '1.1', 'Amorphous', '19.03', 'C3S', '54'], ['ZrO2', '0.088', 'Kaolinite', '73.93', 'C2S', '17'], ['SrO', '0.04', 'Illite', '4.70', 'C3A', '7'], ['Cl', '0.046', 'Quartz', '2.27', 'C4AF', '10']]",1,"Chemical and mineralogical compositions of the cement and MK.;[['', 'MK (wt.%)', 'Cement (wt.%)', 'Cement (wt.%)', 'Cement (wt.%)', 'Cement (wt.%)'], ['CaO', '0.071', '62.7', '62.7', '62.7', '62.7'], ['SiO2', '51.8', '20.1', '20.1', '20.1', '20.1'], ['Al2O3', '42.4', '4.8', '4.8', '4.8', '4.8'], ['SO3', '0.11', '3.5', '3.5', '3.5', '3.5'], ['Fe2O3', '4.15', '3.2', '3.2', '3.2', '3.2'], ['MgO', '-', '3.4', '3.4', '3.4', '3.4'], ['LS', '-', '1.2', '1.2', '1.2', '1.2'], ['K2O', '0.218', 'Equivalent alkali content (Na2O + 0.658K2O): 0.60', 'Equivalent alkali content (Na2O + 0.658K2O): 0.60', 'Equivalent alkali content (Na2O + 0.658K2O): 0.60', 'Equivalent alkali content (Na2O + 0.658K2O): 0.60'], ['Na2O', '-', 'MK', 'MK', 'Cement', 'Cement'], ['TiO2', '1.1', 'Amorphous', '19.03', 'C3S', '54'], ['ZrO2', '0.088', 'Kaolinite', '73.93', 'C2S', '17'], ['SrO', '0.04', 'Illite', '4.70', 'C3A', '7'], ['Cl', '0.046', 'Quartz', '2.27', 'C4AF', '10']]",1,1,1,3,S0958946523003426_0,S0958946523003426,2023-08-23
