Repository: zakidotai/cemcat

# CemCat Streamlit Hosting Bundle

This folder is ready to be pushed to GitHub and deployed on Streamlit Cloud.

## Files included

- `streamlit_app.py` (main app)
- `requirements.txt`
- `data/ner_cems_40k.csv`
- `data/pii_abs.json`
- `data/clinker_comps_with_dates.csv`
- `upload/composition_cls_slag_updated.csv`

## Local run

```bash
streamlit run streamlit_app.py
```

File: crystalline_composition_gpt4_with_pii_tid_dates.csv (part 34 of 101)
,caption,tables,Label,text,pred_0,pred_1,pred_2,all_pred,pii_tid,pii,date
846,Content of the phase in Portland cement at different curing times (%).,"[['', 'C3S', 'C2S', 'C3A', 'C4AF', 'CH', 'CaSO4', 'AFt', 'AFm', 'Amorphous substances'], ['3d', '13.87', '5.53', '1.35', '2.58', '11.69', '0.15', '0.14', '0.77', '64.62'], ['7d', '8.95', '3.77', '0.00', '1.87', '12.08', '0.07', '0.00', '1.03', '68.55'], ['14d', '7.14', '3.63', '0.00', '1.80', '13.47', '0.00', '0.00', '1.22', '72.49']]",1,"Content of the phase in Portland cement at different curing times (%).;[['', 'C3S', 'C2S', 'C3A', 'C4AF', 'CH', 'CaSO4', 'AFt', 'AFm', 'Amorphous substances'], ['3d', '13.87', '5.53', '1.35', '2.58', '11.69', '0.15', '0.14', '0.77', '64.62'], ['7d', '8.95', '3.77', '0.00', '1.87', '12.08', '0.07', '0.00', '1.03', '68.55'], ['14d', '7.14', '3.63', '0.00', '1.80', '13.47', '0.00', '0.00', '1.22', '72.49']]",0,1,1,2,S0958946520300482_6,S0958946520300482,2020-02-10
847,Constants used in avrami equation [26].,"[['Compositions', 'a', 'b', 'c'], ['C3S', '0.70', '0.90', '0.25'], ['C2S', '0.12', '0', '0.46'], ['C3S', '0.77', '0.90', '0.28'], ['C4AF', '0.55', '0.90', '0.26']]",1,"Constants used in avrami equation [26].;[['Compositions', 'a', 'b', 'c'], ['C3S', '0.70', '0.90', '0.25'], ['C2S', '0.12', '0', '0.46'], ['C3S', '0.77', '0.90', '0.28'], ['C4AF', '0.55', '0.90', '0.26']]",0,1,1,2,S0958946520300482_10,S0958946520300482,2020-02-10
848,"Chemical composition of the cements, % by mass. LOI is loss on ignition at 1000 degC.","[['Component', 'PC', 'PLC10', 'PLC30'], ['Chemical analysis [%]', '', '', ''], ['SiO2', '19.8', '18.6', '16.9'], ['Al2O3', '5.0', '5.2', '4.7'], ['Fe2O3', '2.4', '1.8', '1.5'], ['CaO', '63.2', '66.4', '68.1'], ['MgO', '3.3', '1.1', '1.2'], ['Na2O', '0.1', '0.1', '0.1'], ['K2O', '1.2', '0.5', '0.4'], ['SO3', '3.0', '4.2', '4.7'], ['LOI', '1.5', '5.9', '13.4'], ['CaCO3', '1.8', '10.0', '30.0'], ['Blaine Fineness [m2/kg]', '344', '419', '505'], ['Cement phase composition [%] - Rietveld analysis', '', '', ''], ['C4AF', '7.0', '3.1', '3.0'], ['C3A', '9.1', '7.6', '6.0'], ['C3S', '61.0', '44.9', '34.2'], ['C2S', '11.0', '16.8', '13.6'], ['CaCO3', '2.1', '10.9', '30.8']]",1,"Chemical composition of the cements, % by mass. LOI is loss on ignition at 1000 degC.;[['Component', 'PC', 'PLC10', 'PLC30'], ['Chemical analysis [%]', '', '', ''], ['SiO2', '19.8', '18.6', '16.9'], ['Al2O3', '5.0', '5.2', '4.7'], ['Fe2O3', '2.4', '1.8', '1.5'], ['CaO', '63.2', '66.4', '68.1'], ['MgO', '3.3', '1.1', '1.2'], ['Na2O', '0.1', '0.1', '0.1'], ['K2O', '1.2', '0.5', '0.4'], ['SO3', '3.0', '4.2', '4.7'], ['LOI', '1.5', '5.9', '13.4'], ['CaCO3', '1.8', '10.0', '30.0'], ['Blaine Fineness [m2/kg]', '344', '419', '505'], ['Cement phase composition [%] - Rietveld analysis', '', '', ''], ['C4AF', '7.0', '3.1', '3.0'], ['C3A', '9.1', '7.6', '6.0'], ['C3S', '61.0', '44.9', '34.2'], ['C2S', '11.0', '16.8', '13.6'], ['CaCO3', '2.1', '10.9', '30.8']]",1,1,1,3,S0958946521003668_0,S0958946521003668,2021-10-21
849,Characteristics of the Portland cement.,"[['Chemical composition (wt.%)', '', 'Mineralogical composition (wt.%)', ''], ['CaO', '63.1', 'C3S', '65.1'], ['CaO', '63.1', 'C2S', '65.1'], ['SiO2', '19.5', 'C2S', '14.3'], ['Al2O3', '4.6', 'C3A', '5.4'], ['SO3', '3.4', 'C4AF', '7.8'], ['Fe2O3', '2.9', '', ''], ['MgO', '1.1', '', ''], ['K2O', '0.7', '', ''], ['Na2O', '0.2', '', ''], ['LOI (%)', '3.3', '', ''], ['Sum', '98.8', '', '']]",1,"Characteristics of the Portland cement.;[['Chemical composition (wt.%)', '', 'Mineralogical composition (wt.%)', ''], ['CaO', '63.1', 'C3S', '65.1'], ['CaO', '63.1', 'C2S', '65.1'], ['SiO2', '19.5', 'C2S', '14.3'], ['Al2O3', '4.6', 'C3A', '5.4'], ['SO3', '3.4', 'C4AF', '7.8'], ['Fe2O3', '2.9', '', ''], ['MgO', '1.1', '', ''], ['K2O', '0.7', '', ''], ['Na2O', '0.2', '', ''], ['LOI (%)', '3.3', '', ''], ['Sum', '98.8', '', '']]",1,1,1,3,S0958946521003693_0,S0958946521003693,2021-10-14
850,Physical and chemical properties of cements.,"[['Item (%)', '2.13% C3A', '3.60% C3A', '6.82% C3A', '9.05% C3A'], ['SiO  2', '18.94', '19.58', '19.73', '20.15'], ['Al  2  O  3', '4.33', '4.72', '5.19', '5.53'], ['Fe  2  O  3', '5.53', '5.27', '4.10', '3.31'], ['CaO', '61.67', '60.62', '62.62', '62.68'], ['MgO', '1.55', '1.77', '1.75', '1.69'], ['SO  3', '2.82', '2.66', '2.36', '3.10'], ['Na  2  O', '0.31', '0.32', '0.36', '0.26'], ['K  2  O', '0.57', '0.54', '0.57', '0.58'], ['Cl  -', '0.0375', '0.0417', '0.0436', '0.0495'], ['Free CaO', '0.75', '0.86', '1.11', '0.70'], ['C  3  A', '2.13', '3.60', '6.82', '9.05'], ['C  3  S', '58.98', '47.60', '52.96', '48.42'], ['C  2  S', '9.80', '20.22', '16.61', '21.25'], ['C  4  AF', '16.83', '16.04', '12.48', '10.07'], ['Physical properties', 'Physical properties', 'Physical properties', 'Physical properties', 'Physical properties'], ['Specific gravity', '3.21', '3.20', '3.17', '3.1'], ['Blaine specific surface (cm  2  /g)', '3786', '3754', '3659', '4259'], ['Residual on 0.045 mm sieve (%)', '4.3', '4.4', '3.0', '2.9'], ['Compressive Strength (MPa)', 'Compressive Strength (MPa)', 'Compressive Strength (MPa)', 'Compressive Strength (MPa)', 'Compressive Strength (MPa)'], ['', '48.5', '48.4', '51.0', '50.7'], ['Initial-final setting time (minute)', 'Initial-final setting time (minute)', 'Initial-final setting time (minute)', 'Initial-final setting time (minute)', 'Initial-final setting time (minute)'], ['', '211-271', '181-311', '172-222', '140-190']]",1,"Physical and chemical properties of cements.;[['Item (%)', '2.13% C3A', '3.60% C3A', '6.82% C3A', '9.05% C3A'], ['SiO  2', '18.94', '19.58', '19.73', '20.15'], ['Al  2  O  3', '4.33', '4.72', '5.19', '5.53'], ['Fe  2  O  3', '5.53', '5.27', '4.10', '3.31'], ['CaO', '61.67', '60.62', '62.62', '62.68'], ['MgO', '1.55', '1.77', '1.75', '1.69'], ['SO  3', '2.82', '2.66', '2.36', '3.10'], ['Na  2  O', '0.31', '0.32', '0.36', '0.26'], ['K  2  O', '0.57', '0.54', '0.57', '0.58'], ['Cl  -', '0.0375', '0.0417', '0.0436', '0.0495'], ['Free CaO', '0.75', '0.86', '1.11', '0.70'], ['C  3  A', '2.13', '3.60', '6.82', '9.05'], ['C  3  S', '58.98', '47.60', '52.96', '48.42'], ['C  2  S', '9.80', '20.22', '16.61', '21.25'], ['C  4  AF', '16.83', '16.04', '12.48', '10.07'], ['Physical properties', 'Physical properties', 'Physical properties', 'Physical properties', 'Physical properties'], ['Specific gravity', '3.21', '3.20', '3.17', '3.1'], ['Blaine specific surface (cm  2  /g)', '3786', '3754', '3659', '4259'], ['Residual on 0.045 mm sieve (%)', '4.3', '4.4', '3.0', '2.9'], ['Compressive Strength (MPa)', 'Compressive Strength (MPa)', 'Compressive Strength (MPa)', 'Compressive Strength (MPa)', 'Compressive Strength (MPa)'], ['', '48.5', '48.4', '51.0', '50.7'], ['Initial-final setting time (minute)', 'Initial-final setting time (minute)', 'Initial-final setting time (minute)', 'Initial-final setting time (minute)', 'Initial-final setting time (minute)'], ['', '211-271', '181-311', '172-222', '140-190']]",1,1,1,3,S0958946522004905_1,S0958946522004905,2022-12-15
851,Compositions of cement and steel slag (wt. %).,"[['Chemical composition - XRF', 'Chemical composition - XRF', 'Chemical composition - XRF', 'Mineral composition - QXRD', 'Mineral composition - QXRD'], ['Oxide', 'Cement', 'Steel slag', 'Component', 'Steel slag'], ['SiO2', '21.07', '19.23', 'C2S', '17.66'], ['Al2O3', '4.71', '5.36', 'Brownmillerite', '10.67'], ['CaO', '63.06', '42.05', 'Calcite', '6.88'], ['Fe2O3', '3.21', '20.31', 'C3S', '7.9'], ['SO3', '2.1', '0.55', 'Brucite', '1.44'], ['MgO', '1.78', '3.29', 'Portlandite', '3.11'], ['Na2O', '0.12', '0.06', 'Quartz', '1.45'], ['K2O', '0.67', '0.23', 'Free-CaO', '3.51'], ['TiO2', '0.47', '-', 'Others', '47.38'], ['P2O5', '0.12', '-', '', ''], ['LOI', '2.69', '4.32', '', '']]",1,"Compositions of cement and steel slag (wt. %).;[['Chemical composition - XRF', 'Chemical composition - XRF', 'Chemical composition - XRF', 'Mineral composition - QXRD', 'Mineral composition - QXRD'], ['Oxide', 'Cement', 'Steel slag', 'Component', 'Steel slag'], ['SiO2', '21.07', '19.23', 'C2S', '17.66'], ['Al2O3', '4.71', '5.36', 'Brownmillerite', '10.67'], ['CaO', '63.06', '42.05', 'Calcite', '6.88'], ['Fe2O3', '3.21', '20.31', 'C3S', '7.9'], ['SO3', '2.1', '0.55', 'Brucite', '1.44'], ['MgO', '1.78', '3.29', 'Portlandite', '3.11'], ['Na2O', '0.12', '0.06', 'Quartz', '1.45'], ['K2O', '0.67', '0.23', 'Free-CaO', '3.51'], ['TiO2', '0.47', '-', 'Others', '47.38'], ['P2O5', '0.12', '-', '', ''], ['LOI', '2.69', '4.32', '', '']]",1,1,1,3,S0958946522004929_0,S0958946522004929,2022-12-14
852,Phase assemblage of OPC.,"[['Phases assemblage of OPC/wt.%', 'Phases assemblage of OPC/wt.%', 'Phases assemblage of OPC/wt.%', 'Phases assemblage of OPC/wt.%', 'Phases assemblage of OPC/wt.%', 'Phases assemblage of OPC/wt.%', 'Phases assemblage of OPC/wt.%', 'Phases assemblage of OPC/wt.%', 'Phases assemblage of OPC/wt.%'], ['C3S', 'C2S', 'C3A', 'C4AF', 'Calcite', 'Bassanite', 'Goergeyite', 'Gypsum', 'Amorphous'], ['58.24', '14.78', '14.90', '11.33', '3.56', '2.41', '3.54', '0.35', '1.47']]",1,"Phase assemblage of OPC.;[['Phases assemblage of OPC/wt.%', 'Phases assemblage of OPC/wt.%', 'Phases assemblage of OPC/wt.%', 'Phases assemblage of OPC/wt.%', 'Phases assemblage of OPC/wt.%', 'Phases assemblage of OPC/wt.%', 'Phases assemblage of OPC/wt.%', 'Phases assemblage of OPC/wt.%', 'Phases assemblage of OPC/wt.%'], ['C3S', 'C2S', 'C3A', 'C4AF', 'Calcite', 'Bassanite', 'Goergeyite', 'Gypsum', 'Amorphous'], ['58.24', '14.78', '14.90', '11.33', '3.56', '2.41', '3.54', '0.35', '1.47']]",1,0,1,2,S095894652200498X_1,S095894652200498X,2022-12-22
853,Different types of calcium sulfoaluminate (CSA) cement.,"[['Type', 'Main phase', 'Other phases'], ['Calcium sulfoaluminate cement', 'C4A3    S -', 'C2S, C4AF, C    S -   , ...'], ['Iron-rich belite calcium sulfoaluminate cement', 'C2S', 'C4A3    S -   , C4AF, ...'], ['Aluminum-rich belite calcium sulfoaluminate cement', 'C2S', 'C4A3     S -  -   , C12A7, CA, ...'], ['Alite calcium sulfoaluminate cement', 'C4A3    S -', 'C3S, C2S, ...']]",1,"Different types of calcium sulfoaluminate (CSA) cement.;[['Type', 'Main phase', 'Other phases'], ['Calcium sulfoaluminate cement', 'C4A3    S -', 'C2S, C4AF, C    S -   , ...'], ['Iron-rich belite calcium sulfoaluminate cement', 'C2S', 'C4A3    S -   , C4AF, ...'], ['Aluminum-rich belite calcium sulfoaluminate cement', 'C2S', 'C4A3     S -  -   , C12A7, CA, ...'], ['Alite calcium sulfoaluminate cement', 'C4A3    S -', 'C3S, C2S, ...']]",0,1,1,2,S0958946522005017_0,S0958946522005017,2022-12-28
854,Mineralogical composition (wt.%) of CEM I 42.5 N,"[['Phase', ''], ['C3S', '62.24'], ['b-C2S', '10.47'], ['C3A', '8.18'], ['C4AF', '9.12'], ['Gypsum', '4.98'], ['Other', '5.01']]",1,"Mineralogical composition (wt.%) of CEM I 42.5 N;[['Phase', ''], ['C3S', '62.24'], ['b-C2S', '10.47'], ['C3A', '8.18'], ['C4AF', '9.12'], ['Gypsum', '4.98'], ['Other', '5.01']]",1,1,1,3,S0958946522003584_1,S0958946522003584,2022-09-16
855,Mineral compositions of the cement.,"[['Phases', 'Rietveld quantification (wt %)'], ['C3S', '61.00'], ['C2S', '14.49'], ['C3A', '1.65'], ['C4AF', '2.94'], ['Gypsum', '1.65'], ['Hemihydrate', '1.34'], ['Quartz', '0.99'], ['Arcanite', '0.33'], ['Portlandite', '0.77'], ['Calcite', '5.09']]",1,"Mineral compositions of the cement.;[['Phases', 'Rietveld quantification (wt %)'], ['C3S', '61.00'], ['C2S', '14.49'], ['C3A', '1.65'], ['C4AF', '2.94'], ['Gypsum', '1.65'], ['Hemihydrate', '1.34'], ['Quartz', '0.99'], ['Arcanite', '0.33'], ['Portlandite', '0.77'], ['Calcite', '5.09']]",1,1,1,3,S0958946522002219_1,S0958946522002219,2022-06-15
856,Chemical and mineralogical compositions of Type I/II Portland cement.,"[['Chemical composition (%)', 'SiO2', 'Al2O3', 'Fe2O3', 'CaO', 'MgO', 'SO2', 'CO2'], ['Chemical composition (%)', '19.9', '4.8', '3.1', '62.2', '3.4', '3.6', '0.5'], ['Mineral components (%)', 'C3S', 'C2S', 'C3A', 'C4AF', 'LS', 'Equivalent alkalis', 'Equivalent alkalis'], ['Mineral components (%)', '53', '17', '7', '9', '1.2', '0.60', '0.60']]",1,"Chemical and mineralogical compositions of Type I/II Portland cement.;[['Chemical composition (%)', 'SiO2', 'Al2O3', 'Fe2O3', 'CaO', 'MgO', 'SO2', 'CO2'], ['Chemical composition (%)', '19.9', '4.8', '3.1', '62.2', '3.4', '3.6', '0.5'], ['Mineral components (%)', 'C3S', 'C2S', 'C3A', 'C4AF', 'LS', 'Equivalent alkalis', 'Equivalent alkalis'], ['Mineral components (%)', '53', '17', '7', '9', '1.2', '0.60', '0.60']]",1,1,1,3,S0958946522002360_1,S0958946522002360,2022-06-23
857,Chemical and phases composition of the cement used.,"[['Common name', 'Chemical abbreviation', 'Percent (%)'], ['Calcium Oxide', 'CaO or C', '63.5'], ['Silica Dioxide', 'SiO2 or S', '19.5'], ['Aluminum Oxide', 'Al2O3 or A', '5.3'], ['Magnesium Oxide', 'MgO or M', '2.2'], ['Sulfur Trioxide', 'SO3 or    S -', '3.1'], ['Ferric Oxide', 'Fe2O3 or F', '2.7'], ['Loss of ignition', 'LOI', '2.9'], ['Alite', '3CaO*SiO2 or C3S', '54.5'], ['Belite', '2CaO*SiO2 or C2S', '16.9'], ['Tricalcium aluminate', '3CaO*Al2O3 or C3A', '8.5'], ['Calcium aluminoferrite', '4CaO*Al2O3*Fe2O3 or C4AF', '11.1']]",1,"Chemical and phases composition of the cement used.;[['Common name', 'Chemical abbreviation', 'Percent (%)'], ['Calcium Oxide', 'CaO or C', '63.5'], ['Silica Dioxide', 'SiO2 or S', '19.5'], ['Aluminum Oxide', 'Al2O3 or A', '5.3'], ['Magnesium Oxide', 'MgO or M', '2.2'], ['Sulfur Trioxide', 'SO3 or    S -', '3.1'], ['Ferric Oxide', 'Fe2O3 or F', '2.7'], ['Loss of ignition', 'LOI', '2.9'], ['Alite', '3CaO*SiO2 or C3S', '54.5'], ['Belite', '2CaO*SiO2 or C2S', '16.9'], ['Tricalcium aluminate', '3CaO*Al2O3 or C3A', '8.5'], ['Calcium aluminoferrite', '4CaO*Al2O3*Fe2O3 or C4AF', '11.1']]",1,1,1,3,S0958946521002286_0,S0958946521002286,2021-07-03
858,Chemical analysis of P*I 42.5 cement and its corresponding clinker minerals calculated by Bogue equations.,"[['Chemical composition', 'Content (wt. %)', 'Clinker mineral', 'Content (wt. %)'], ['SiO2', '20.08', 'C3S', '59.38'], ['Al2O3', '5.09', 'C2S', '15.59'], ['Fe2O3', '3.81', 'C3A', '7.28'], ['CaO', '63.41', 'C4AF', '11.64'], ['MgO', '2.06', '', ''], ['SO3', '2.33', '', ''], ['Na2Oeq', '0.55', '', ''], ['f-CaO', '0.88', '', ''], ['Cl-', '0.016', '', ''], ['LoI', '1.72', '', '']]",1,"Chemical analysis of P*I 42.5 cement and its corresponding clinker minerals calculated by Bogue equations.;[['Chemical composition', 'Content (wt. %)', 'Clinker mineral', 'Content (wt. %)'], ['SiO2', '20.08', 'C3S', '59.38'], ['Al2O3', '5.09', 'C2S', '15.59'], ['Fe2O3', '3.81', 'C3A', '7.28'], ['CaO', '63.41', 'C4AF', '11.64'], ['MgO', '2.06', '', ''], ['SO3', '2.33', '', ''], ['Na2Oeq', '0.55', '', ''], ['f-CaO', '0.88', '', ''], ['Cl-', '0.016', '', ''], ['LoI', '1.72', '', '']]",1,1,1,3,S0958946523001531_0,S0958946523001531,2023-05-05
859,Physical properties and chemical compositions of cement and fly ash.,"[['Components', 'Cement', 'Fly ash'], ['Chemical composition (wt. %)', '', ''], ['SiO2', '31.34', '58'], ['Al2O3', '12.34', '30'], ['Fe2O3', '3.33', '4.3'], ['CaO', '41.27', '1.5'], ['MgO', '3.34', '2.8'], ['SO3', '3.22', '1.22'], ['Na2O', '0.43', '-'], ['K2O', '0.80', '1.36'], ['Loss on ignition', '1.09', '0.82'], ['Mineralogical composition (wt. %)', '', ''], ['C3S', '43.38', '-'], ['C2S', '18.79', '-'], ['C3A', '6.00', '-'], ['C4AF', '8.55', '-'], ['Physical properties', '', ''], ['Spec. surf. area (m2/g)', '332', '287'], ['Density (kg/m3)', '3.06', '2.34'], ['Compressive strength 3/28 days (MPa)', '26.6/54.5', '-'], ['Flexural strength 3/28 days (MPa)', '5.42/8.74', '-'], ['Time of initial/final setting (min)', '90/300', '-']]",1,"Physical properties and chemical compositions of cement and fly ash.;[['Components', 'Cement', 'Fly ash'], ['Chemical composition (wt. %)', '', ''], ['SiO2', '31.34', '58'], ['Al2O3', '12.34', '30'], ['Fe2O3', '3.33', '4.3'], ['CaO', '41.27', '1.5'], ['MgO', '3.34', '2.8'], ['SO3', '3.22', '1.22'], ['Na2O', '0.43', '-'], ['K2O', '0.80', '1.36'], ['Loss on ignition', '1.09', '0.82'], ['Mineralogical composition (wt. %)', '', ''], ['C3S', '43.38', '-'], ['C2S', '18.79', '-'], ['C3A', '6.00', '-'], ['C4AF', '8.55', '-'], ['Physical properties', '', ''], ['Spec. surf. area (m2/g)', '332', '287'], ['Density (kg/m3)', '3.06', '2.34'], ['Compressive strength 3/28 days (MPa)', '26.6/54.5', '-'], ['Flexural strength 3/28 days (MPa)', '5.42/8.74', '-'], ['Time of initial/final setting (min)', '90/300', '-']]",1,1,1,3,S0958946523001609_1,S0958946523001609,2023-04-28
860,Chemical composition of CEM I ordinary Portland cement.,"[['Component', 'Weight percentage (%)'], ['SiO2', '20-25'], ['Al2O3', '5-6'], ['Fe2O3', '2-3'], ['CaO', '60-65'], ['MgO', '1-2'], ['Na2O', '0.2-0.3'], ['K2O', '0.4-0.5'], ['C3A', '5-10'], ['Free lime', '0.5-1.0'], ['LOI', '2-3']]",1,"Chemical composition of CEM I ordinary Portland cement.;[['Component', 'Weight percentage (%)'], ['SiO2', '20-25'], ['Al2O3', '5-6'], ['Fe2O3', '2-3'], ['CaO', '60-65'], ['MgO', '1-2'], ['Na2O', '0.2-0.3'], ['K2O', '0.4-0.5'], ['C3A', '5-10'], ['Free lime', '0.5-1.0'], ['LOI', '2-3']]",1,1,1,3,S0958946523001798_1,S0958946523001798,2023-04-27
861,Mineral compositions of CSA cement(mass %).,"[['C4A3    S -', 'C2S', 'C    S -', 'C4AF', 'C12A7', 'CT', 'CaMg(CO3)2', 'MgO'], ['40.1', '29.9', '16.2', '5.2', '3.5', '1.1', '1.7', '2.2']]",1,"Mineral compositions of CSA cement(mass %).;[['C4A3    S -', 'C2S', 'C    S -', 'C4AF', 'C12A7', 'CT', 'CaMg(CO3)2', 'MgO'], ['40.1', '29.9', '16.2', '5.2', '3.5', '1.1', '1.7', '2.2']]",1,1,1,3,S0958946523001816_0,S0958946523001816,2023-04-25
862,Mineralogical compositions of steel slags and WPC.,"[['', 'DeSS', 'BOFS', 'WPC'], ['Portlandite (Ca(OH)2)', '38.3', '11', '0.8'], ['Hatrurite (C3S)', '', '', '63.8'], ['Srebrodolskite', '-', '21', ''], ['Calcite (CaCO3)', '7.3', '1.8', '1.5'], ['Iron (Fe(0))', '3.2', '0.4', ''], ['b-C2S (Larnite)', '12.5', '8.6', '24.1'], ['C3A', '', '', '2.5'], ['Gypsum', '', '', '2.5'], ['Bassanite', '', '', '3.4'], ['V2O5', '', '2.8', ''], ['FeO', '', '1.7', ''], ['Wollastonite', '', '', '1.4'], ['Magnesioferrite (Fe2Mg4O4)', '4.2', '4.3', ''], ['Ca,Fe oxide', '-', '2', ''], ['Calcio olivine', '', '4.1', ''], ['Quartz (SiO2)', '4.3', '', ''], ['Cuspidine', '-', '4', ''], ['Merwinite', '-', '4.5', ''], ['Jasmundite', '3', '', ''], ['Sodium sulfate', '3.4', '', ''], ['Sodium sulfate hydrate', '1.2', '', ''], ['P2O5', '', '1', ''], ['Iowaite', '2', '', ''], ['Amorphous', '20.7', '32.7', '']]",1,"Mineralogical compositions of steel slags and WPC.;[['', 'DeSS', 'BOFS', 'WPC'], ['Portlandite (Ca(OH)2)', '38.3', '11', '0.8'], ['Hatrurite (C3S)', '', '', '63.8'], ['Srebrodolskite', '-', '21', ''], ['Calcite (CaCO3)', '7.3', '1.8', '1.5'], ['Iron (Fe(0))', '3.2', '0.4', ''], ['b-C2S (Larnite)', '12.5', '8.6', '24.1'], ['C3A', '', '', '2.5'], ['Gypsum', '', '', '2.5'], ['Bassanite', '', '', '3.4'], ['V2O5', '', '2.8', ''], ['FeO', '', '1.7', ''], ['Wollastonite', '', '', '1.4'], ['Magnesioferrite (Fe2Mg4O4)', '4.2', '4.3', ''], ['Ca,Fe oxide', '-', '2', ''], ['Calcio olivine', '', '4.1', ''], ['Quartz (SiO2)', '4.3', '', ''], ['Cuspidine', '-', '4', ''], ['Merwinite', '-', '4.5', ''], ['Jasmundite', '3', '', ''], ['Sodium sulfate', '3.4', '', ''], ['Sodium sulfate hydrate', '1.2', '', ''], ['P2O5', '', '1', ''], ['Iowaite', '2', '', ''], ['Amorphous', '20.7', '32.7', '']]",1,1,1,3,S0958946523002871_2,S0958946523002871,2023-07-19
863,Phase compositions of carbonated BOFS shown as wt. %. (normalized to the initial steel slag mass).,"[['', '30C-1B-4H', '30C-5B-4H', '60C-1B-4H', '60C-5B-4H'], ['Srebrodoskite', '16.5', '19.8', '17.9', '17.3'], ['b-C2S (Larnite)', '9.5', '7.1', '5.4', '3.8'], ['Portlandite', '2.2', '1.6', '1.7', '1.6'], ['Calcite', '12.5', '24.1', '22.3', '28.5'], ['FeO', '1.2', '2.4', '2.5', '2.0'], ['Magnesioferrite', '4.4', '4.8', '4.4', '4.0'], ['Ca,Fe oxide', '2.1', '2.2', '1.8', '1.4'], ['P2O5', '0.6', '0.5', '0.7', '0.7'], ['Cuspidine', '1.5', '1.9', '1.9', '1.1'], ['Merwinite', '2.4', '1.2', '2.0', '1.6'], ['Amorphous', '38.0', '22.5', '26.9', '26.2']]",1,"Phase compositions of carbonated BOFS shown as wt. %. (normalized to the initial steel slag mass).;[['', '30C-1B-4H', '30C-5B-4H', '60C-1B-4H', '60C-5B-4H'], ['Srebrodoskite', '16.5', '19.8', '17.9', '17.3'], ['b-C2S (Larnite)', '9.5', '7.1', '5.4', '3.8'], ['Portlandite', '2.2', '1.6', '1.7', '1.6'], ['Calcite', '12.5', '24.1', '22.3', '28.5'], ['FeO', '1.2', '2.4', '2.5', '2.0'], ['Magnesioferrite', '4.4', '4.8', '4.4', '4.0'], ['Ca,Fe oxide', '2.1', '2.2', '1.8', '1.4'], ['P2O5', '0.6', '0.5', '0.7', '0.7'], ['Cuspidine', '1.5', '1.9', '1.9', '1.1'], ['Merwinite', '2.4', '1.2', '2.0', '1.6'], ['Amorphous', '38.0', '22.5', '26.9', '26.2']]",1,1,1,3,S0958946523002871_4,S0958946523002871,2023-07-19
864,Mineral compositions (QXRD) of OPC and eco-admixture blends pastes at 1 day.,"[['Mineral', 'Formula', 'Wt %', 'Wt %', 'Wt %', 'Wt %', 'Wt %', 'Wt %', 'Wt %'], ['Mineral', 'Formula', 'EA', 'OPC', 'OPC-H', 'OPC-C', 'EAB', 'EAB-H', 'EAB-C'], ['Alite', 'Ca3Si05', 'n.d.', '48.3', '27.5', '25.1', '37.9', '28.2', '18.2'], ['Belite', 'b-Ca2SiO4', '25.5', '19.5', '12', '9.8', '20.7', '19.8', '12.1'], ['Tricalcium aluminate', 'Ca3Al2O6', 'n.d', '4.2', 'n.d', 'n.d', 'n.d', 'n.d', 'n.d'], ['Brownmillerite (C4AF)', 'Ca2FeAlO5', 'n.d.', '7.8', '8.3', '5.4', '7.9', '9.9', '4'], ['Chloro-ellestadite', 'Ca5(SiO4)1.5(SO4)1.5Cl', '16.9', 'n.d.', 'n.d.', 'n.d.', '2.1', '2.2', '1.4'], ['Quartz', 'SiO2', '0.2', '0.3', '0.5', 'trace', '0.2', 'trace', '0.2'], ['Mayenite', 'Ca12Al14O33', '11.4', '1', '1.1', '1', '2.5', '2.6', '1.9'], ['Periclase', 'MgO', '3.4', '1.1', '0.8', '1', '1.4', '1.5', '0.5'], ['Calcite', 'CaCO3', 'n.d.', '1.4', '2.7', '15.3', '2.4', '3.7', '11.7'], ['Gypsum', 'CaSO4*2H2O', 'n.d.', '1.8', 'n.d.', 'n.d.', '1.5', 'n.d.', 'n.d.'], ['Portlandite', 'Ca(OH)2', 'n.d.', 'n.d.', '2', 'n.d.', 'n.d.', '0.7', 'n.d.'], ['Amorphous', '', '42.6', '14.6', '45.1', '42.4', '23.4', '31.4', '50']]",1,"Mineral compositions (QXRD) of OPC and eco-admixture blends pastes at 1 day.;[['Mineral', 'Formula', 'Wt %', 'Wt %', 'Wt %', 'Wt %', 'Wt %', 'Wt %', 'Wt %'], ['Mineral', 'Formula', 'EA', 'OPC', 'OPC-H', 'OPC-C', 'EAB', 'EAB-H', 'EAB-C'], ['Alite', 'Ca3Si05', 'n.d.', '48.3', '27.5', '25.1', '37.9', '28.2', '18.2'], ['Belite', 'b-Ca2SiO4', '25.5', '19.5', '12', '9.8', '20.7', '19.8', '12.1'], ['Tricalcium aluminate', 'Ca3Al2O6', 'n.d', '4.2', 'n.d', 'n.d', 'n.d', 'n.d', 'n.d'], ['Brownmillerite (C4AF)', 'Ca2FeAlO5', 'n.d.', '7.8', '8.3', '5.4', '7.9', '9.9', '4'], ['Chloro-ellestadite', 'Ca5(SiO4)1.5(SO4)1.5Cl', '16.9', 'n.d.', 'n.d.', 'n.d.', '2.1', '2.2', '1.4'], ['Quartz', 'SiO2', '0.2', '0.3', '0.5', 'trace', '0.2', 'trace', '0.2'], ['Mayenite', 'Ca12Al14O33', '11.4', '1', '1.1', '1', '2.5', '2.6', '1.9'], ['Periclase', 'MgO', '3.4', '1.1', '0.8', '1', '1.4', '1.5', '0.5'], ['Calcite', 'CaCO3', 'n.d.', '1.4', '2.7', '15.3', '2.4', '3.7', '11.7'], ['Gypsum', 'CaSO4*2H2O', 'n.d.', '1.8', 'n.d.', 'n.d.', '1.5', 'n.d.', 'n.d.'], ['Portlandite', 'Ca(OH)2', 'n.d.', 'n.d.', '2', 'n.d.', 'n.d.', '0.7', 'n.d.'], ['Amorphous', '', '42.6', '14.6', '45.1', '42.4', '23.4', '31.4', '50']]",1,1,1,3,S0958946520302328_4,S0958946520302328,2020-06-27
865,Chemical analysis of class G well cement (HSR type).,"[['Component', 'Content (%)'], ['Magnesium Oxide (MgO)', '6.0'], ['Sulfur Trioxide (SO3)', '3.0'], ['Loss On Ignition', '3.0'], ['Insoluble Residue', '0.75'], ['Tricalcium Silicate (C3S)', '59.5'], ['Tricalcium Aluminate (C3A)', '3'], ['C4AF + 2C3A', '24'], ['Sodium Oxide Equivalent', '0.75']]",1,"Chemical analysis of class G well cement (HSR type).;[['Component', 'Content (%)'], ['Magnesium Oxide (MgO)', '6.0'], ['Sulfur Trioxide (SO3)', '3.0'], ['Loss On Ignition', '3.0'], ['Insoluble Residue', '0.75'], ['Tricalcium Silicate (C3S)', '59.5'], ['Tricalcium Aluminate (C3A)', '3'], ['C4AF + 2C3A', '24'], ['Sodium Oxide Equivalent', '0.75']]",1,1,1,3,S0958946520302699_0,S0958946520302699,2020-07-27
866,The oxide equivalent and mineralogical compositions of the OPC used herein.,"[['Oxide Phase', 'Composition (mass %)', 'Uncertainty (mass %)', 'Mineral Phase', 'Composition (mass %)', 'Uncertainty (mass %)'], ['CaO', '65.75', '0.40', 'C3S', '57.8', '1.60'], ['SiO2', '20.54', '0.40', 'C2S', '18.2', '1.50'], ['Al2O3', '4.97', '0.20', 'C4AF', '9.1', '0.50'], ['Fe2O3', '3.10', '0.10', 'C3A', '4.2', '0.70'], ['SO3', '2.75', '0.10', 'CaCO3', '1.3', '0.10'], ['MgO', '2.44', '0.10', 'MgO', '1.2', '0.40'], ['K2O', '0.29', '0.01', 'CaSO4', '1.0', '0.50'], ['Na2O', '0.18', '0.20', 'CaSO40.5H2O', '0.8', '0.10'], ['', '', '', 'CaSO4*2H2O', '0.5', '0.20'], ['', '', '', 'CaO', '0.5', '0.20']]",1,"The oxide equivalent and mineralogical compositions of the OPC used herein.;[['Oxide Phase', 'Composition (mass %)', 'Uncertainty (mass %)', 'Mineral Phase', 'Composition (mass %)', 'Uncertainty (mass %)'], ['CaO', '65.75', '0.40', 'C3S', '57.8', '1.60'], ['SiO2', '20.54', '0.40', 'C2S', '18.2', '1.50'], ['Al2O3', '4.97', '0.20', 'C4AF', '9.1', '0.50'], ['Fe2O3', '3.10', '0.10', 'C3A', '4.2', '0.70'], ['SO3', '2.75', '0.10', 'CaCO3', '1.3', '0.10'], ['MgO', '2.44', '0.10', 'MgO', '1.2', '0.40'], ['K2O', '0.29', '0.01', 'CaSO4', '1.0', '0.50'], ['Na2O', '0.18', '0.20', 'CaSO40.5H2O', '0.8', '0.10'], ['', '', '', 'CaSO4*2H2O', '0.5', '0.20'], ['', '', '', 'CaO', '0.5', '0.20']]",1,1,1,3,S0958946520300846_0,S0958946520300846,2020-03-15
867,Mineralogical composition of cements.,"[['Cement', 'C3S', 'C2S', 'C3A', 'C4AF', 'CaCO3', 'Sulfate carrier', 'CaMg(CO3)2', 'MgO', 'CaOfree'], ['OPC', '61.6', '18.2', '5.8', '9.0', '0.6', '3.2', '-', '0.9', '0.6'], ['PLC', '48.9', '15.2', '5.1', '8.1', '14.4', '4.0', '3.0', '0.8', '0.1']]",1,"Mineralogical composition of cements.;[['Cement', 'C3S', 'C2S', 'C3A', 'C4AF', 'CaCO3', 'Sulfate carrier', 'CaMg(CO3)2', 'MgO', 'CaOfree'], ['OPC', '61.6', '18.2', '5.8', '9.0', '0.6', '3.2', '-', '0.9', '0.6'], ['PLC', '48.9', '15.2', '5.1', '8.1', '14.4', '4.0', '3.0', '0.8', '0.1']]",1,1,1,3,S095894652030086X_0,S095894652030086X,2020-03-16
868,Phase and chemical compositions of cement.,"[['Phase Composition (%)', 'Phase Composition (%)', 'Phase Composition (%)', 'Chemical Composition (%)', 'Chemical Composition (%)', 'Chemical Composition (%)'], ['', 'CEM I', 'CEM II', '', 'CEM I', 'CEM II'], ['C3S', '58.3', '51.7', 'CaO', '62.6', '62.5'], ['C2S', '11.2', '6.7', 'SiO2', '19.9', '17.6'], ['C4AF', '13.4', '14.8', 'Al2O3', '4.7', '4.0'], ['C3Ac', '4.1', '2.9', 'Fe2O3', '3.3', '3.5'], ['C3Ao', '0.6', '0.7', 'SO3', '3.5', '3.2'], ['CaO', '1.1', '1.2', 'MgO', '1.9', '1.7'], ['Ca(OH)2', '1.7', '0.7', 'K2O', '1.0', '0.8'], ['CaCO3', '1.9', '11.3', 'TiO2', '0.2', '0.2'], ['CaSO4*2H2O', '2.1', '0.7', 'P2O5', '0.1', '0.1'], ['CaSO4.0.5H2O', '4.4', '5.3', 'LOI', '2.9', '6.4'], ['K2SO4', '-', '0.5', '', '', ''], ['K2*Ca(SO4)2*H2O', '1.1', '-', '', '', ''], ['MgO', '-', '0.6', '', '', ''], ['MgCO3', '-', '3.1', '', '', ''], ['Total', '100.0', '100.0', 'Total', '100.0', '100.0']]",1,"Phase and chemical compositions of cement.;[['Phase Composition (%)', 'Phase Composition (%)', 'Phase Composition (%)', 'Chemical Composition (%)', 'Chemical Composition (%)', 'Chemical Composition (%)'], ['', 'CEM I', 'CEM II', '', 'CEM I', 'CEM II'], ['C3S', '58.3', '51.7', 'CaO', '62.6', '62.5'], ['C2S', '11.2', '6.7', 'SiO2', '19.9', '17.6'], ['C4AF', '13.4', '14.8', 'Al2O3', '4.7', '4.0'], ['C3Ac', '4.1', '2.9', 'Fe2O3', '3.3', '3.5'], ['C3Ao', '0.6', '0.7', 'SO3', '3.5', '3.2'], ['CaO', '1.1', '1.2', 'MgO', '1.9', '1.7'], ['Ca(OH)2', '1.7', '0.7', 'K2O', '1.0', '0.8'], ['CaCO3', '1.9', '11.3', 'TiO2', '0.2', '0.2'], ['CaSO4*2H2O', '2.1', '0.7', 'P2O5', '0.1', '0.1'], ['CaSO4.0.5H2O', '4.4', '5.3', 'LOI', '2.9', '6.4'], ['K2SO4', '-', '0.5', '', '', ''], ['K2*Ca(SO4)2*H2O', '1.1', '-', '', '', ''], ['MgO', '-', '0.6', '', '', ''], ['MgCO3', '-', '3.1', '', '', ''], ['Total', '100.0', '100.0', 'Total', '100.0', '100.0']]",1,1,1,3,S0958946520301062_1,S0958946520301062,2020-08-15
869,Chemical and mineral composition of the two cements.,"[['Cement', 'Chemical composition (wt.%)', 'Chemical composition (wt.%)', 'Chemical composition (wt.%)', 'Chemical composition (wt.%)', 'Chemical composition (wt.%)', 'Chemical composition (wt.%)', 'Mineral composition   (wt.%)', 'Mineral composition   (wt.%)', 'Mineral composition   (wt.%)', 'Mineral composition   (wt.%)'], ['Cement', 'CaO', 'SiO2', 'Al2O3', 'Fe2O3', 'SO3', 'R2O', 'C3S', 'C2S', 'C3A', 'C4AF'], ['Ordinary Portland cement', '62.5', '21.0', '5.9', '3.2', '2.1', '0.8', '49', '23', '10', '9'], ['Belite-rich cement', '62.5', '25.3', '3.1', '3.6', '2.0', '0.5', '31', '48', '3', '11']]",1,"Chemical and mineral composition of the two cements.;[['Cement', 'Chemical composition (wt.%)', 'Chemical composition (wt.%)', 'Chemical composition (wt.%)', 'Chemical composition (wt.%)', 'Chemical composition (wt.%)', 'Chemical composition (wt.%)', 'Mineral composition   (wt.%)', 'Mineral composition   (wt.%)', 'Mineral composition   (wt.%)', 'Mineral composition   (wt.%)'], ['Cement', 'CaO', 'SiO2', 'Al2O3', 'Fe2O3', 'SO3', 'R2O', 'C3S', 'C2S', 'C3A', 'C4AF'], ['Ordinary Portland cement', '62.5', '21.0', '5.9', '3.2', '2.1', '0.8', '49', '23', '10', '9'], ['Belite-rich cement', '62.5', '25.3', '3.1', '3.6', '2.0', '0.5', '31', '48', '3', '11']]",1,1,1,3,S0958946520301086_0,S0958946520301086,2020-04-07
870,Chemical and phase composition of cement.,"[['Oxides', 'Weight (%)', 'Mineral composition'], ['SiO2', '20.2', 'C3S = 53.58%'], ['CaO', '61.2', 'C2S = 17.52%'], ['Al2O3', '4.7', 'C3A = 7.54%'], ['MgO', '4.3', 'C4AF = 8.83%'], ['Fe2O3', '2.9', 'C   S -   H2 = 7.74%'], ['SO3', '3.6', '']]",1,"Chemical and phase composition of cement.;[['Oxides', 'Weight (%)', 'Mineral composition'], ['SiO2', '20.2', 'C3S = 53.58%'], ['CaO', '61.2', 'C2S = 17.52%'], ['Al2O3', '4.7', 'C3A = 7.54%'], ['MgO', '4.3', 'C4AF = 8.83%'], ['Fe2O3', '2.9', 'C   S -   H2 = 7.74%'], ['SO3', '3.6', '']]",1,1,1,3,S0958946520301177_0,S0958946520301177,2020-04-17
871,Properties of the cement used in this study.,"[['Cement Oxides', 'Type I cement (OPC I)'], ['Cement Oxides', 'Percent by mass (%)'], ['Silicon Dioxide (SiO2)', '21.1'], ['Aluminum Oxide (Al2O3)', '4.7'], ['Ferric Oxide (Fe2O3)', '2.6'], ['Calcium Oxide (CaO)', '62.1'], ['Magnesium Oxide (MgO)', '2.4'], ['Sulfur Trioxide (SO3)', '3.2'], ['Sodium Oxide (Na2O)', '0.2'], ['Potassium Oxide (K2O)', '0.3'], ['Loss on Ignition (LOI)', '2.70'], ['Bogue phase composition', 'Percent by mass (%)'], ['Tricalcium Silicate (C3S)', '56.7'], ['Dicalcium Silicate (C2S)', '17.8'], ['Tricalcium Aluminate (C3A)', '8.2'], ['Tetracalcium Aluminoferrite (C4AF)', '7.8']]",1,"Properties of the cement used in this study.;[['Cement Oxides', 'Type I cement (OPC I)'], ['Cement Oxides', 'Percent by mass (%)'], ['Silicon Dioxide (SiO2)', '21.1'], ['Aluminum Oxide (Al2O3)', '4.7'], ['Ferric Oxide (Fe2O3)', '2.6'], ['Calcium Oxide (CaO)', '62.1'], ['Magnesium Oxide (MgO)', '2.4'], ['Sulfur Trioxide (SO3)', '3.2'], ['Sodium Oxide (Na2O)', '0.2'], ['Potassium Oxide (K2O)', '0.3'], ['Loss on Ignition (LOI)', '2.70'], ['Bogue phase composition', 'Percent by mass (%)'], ['Tricalcium Silicate (C3S)', '56.7'], ['Dicalcium Silicate (C2S)', '17.8'], ['Tricalcium Aluminate (C3A)', '8.2'], ['Tetracalcium Aluminoferrite (C4AF)', '7.8']]",1,1,1,3,S0958946520303747_0,S0958946520303747,2020-11-14
872,"Mineral compositions of OPC, RCF and CRCF (unit: wt.%).","[['', 'C3S', 'C2S', 'C3A', 'C4AF', 'Gypsum', 'CH', 'Calcite', 'Amorphous'], ['OPC', '51.21', '26.24', '10.89', '5.11', '5.48', '-', '1.21', '-'], ['RCF', '0.57', '13.16', '-', '-', '-', '27.98', '11.58', '46.71'], ['CRCF', '-', '1.84', '-', '-', '-', '-', '56.19', '41.97']]",1,"Mineral compositions of OPC, RCF and CRCF (unit: wt.%).;[['', 'C3S', 'C2S', 'C3A', 'C4AF', 'Gypsum', 'CH', 'Calcite', 'Amorphous'], ['OPC', '51.21', '26.24', '10.89', '5.11', '5.48', '-', '1.21', '-'], ['RCF', '0.57', '13.16', '-', '-', '-', '27.98', '11.58', '46.71'], ['CRCF', '-', '1.84', '-', '-', '-', '-', '56.19', '41.97']]",1,1,1,3,S0958946523003499_1,S0958946523003499,2023-09-09
873,Chemical and mineralogical compositions of cements.,"[['Cem.', 'CaO', 'SiO2', 'Al2O3', 'Fe2O3', 'SO3', 'C3S', 'C2S', 'C3A', 'C4AF', 'C', 'G', 'LF'], ['O', '64.2', '18.9', '3.7', '2.9', '2.3', '18', '56', '4.9', '8.8', '87.7', '4.9', '4.2'], ['L', '65.8', '18.8', '3.1', '3.0', '1.9', '13', '41', '3.2', '7.8', '65.0', '3.9', '22.0'], ['H', '65.9', '19.2', '3.6', '0.1', '2.6', '18', '50', '9.4', '0.5', '77.9', '3.7', '17.2']]",1,"Chemical and mineralogical compositions of cements.;[['Cem.', 'CaO', 'SiO2', 'Al2O3', 'Fe2O3', 'SO3', 'C3S', 'C2S', 'C3A', 'C4AF', 'C', 'G', 'LF'], ['O', '64.2', '18.9', '3.7', '2.9', '2.3', '18', '56', '4.9', '8.8', '87.7', '4.9', '4.2'], ['L', '65.8', '18.8', '3.1', '3.0', '1.9', '13', '41', '3.2', '7.8', '65.0', '3.9', '22.0'], ['H', '65.9', '19.2', '3.6', '0.1', '2.6', '18', '50', '9.4', '0.5', '77.9', '3.7', '17.2']]",1,1,1,3,S0958946523003517_0,S0958946523003517,2023-09-01
874,The material properties of CCRL-133.,"[['Chemical composition (mass %)', 'Chemical composition (mass %)', 'Mineral composition (volume %)', 'Mineral composition (volume %)'], ['SiO2', '20.60', 'C3S', '70.18'], ['Al2O3', '5.60', 'C2S', '13.15'], ['Fe2O3', '2.49', 'C3A', '8.27'], ['CaO', '65.04', 'C4AF', '8.40'], ['MgO', '1.49', 'Physical properties', 'Physical properties'], ['SO3', '2.31', 'Blaine fineness', '350 m2/kg']]",1,"The material properties of CCRL-133.;[['Chemical composition (mass %)', 'Chemical composition (mass %)', 'Mineral composition (volume %)', 'Mineral composition (volume %)'], ['SiO2', '20.60', 'C3S', '70.18'], ['Al2O3', '5.60', 'C2S', '13.15'], ['Fe2O3', '2.49', 'C3A', '8.27'], ['CaO', '65.04', 'C4AF', '8.40'], ['MgO', '1.49', 'Physical properties', 'Physical properties'], ['SO3', '2.31', 'Blaine fineness', '350 m2/kg']]",1,1,1,3,S0958946523003736_1,S0958946523003736,2023-09-14
875,Parameters used in Parrot-Killoh model to calculate the degree of hydration of the individual clinker phase as a function of time [97].,"[['Parameter', 'Calculated clinker mineralogy', 'Calculated clinker mineralogy', 'Calculated clinker mineralogy', 'Calculated clinker mineralogy'], ['', 'C3S', 'C2S', 'C3A', 'C4AF'], ['K1 N1 K2 K3 N3 H Ea', '1.5 0.7 0.05 1.1 3.3 1.8 41570', '0.5 1.0 0.02 0.7 5.0 1.35 20785', '1.0 0.85 0.04 1.0 3.2 1.6 54040', '0.37 0.7 0.015 0.4 3.7 1.45 34087']]",1,"Parameters used in Parrot-Killoh model to calculate the degree of hydration of the individual clinker phase as a function of time [97].;[['Parameter', 'Calculated clinker mineralogy', 'Calculated clinker mineralogy', 'Calculated clinker mineralogy', 'Calculated clinker mineralogy'], ['', 'C3S', 'C2S', 'C3A', 'C4AF'], ['K1 N1 K2 K3 N3 H Ea', '1.5 0.7 0.05 1.1 3.3 1.8 41570', '0.5 1.0 0.02 0.7 5.0 1.35 20785', '1.0 0.85 0.04 1.0 3.2 1.6 54040', '0.37 0.7 0.015 0.4 3.7 1.45 34087']]",1,0,1,2,S0958946523003736_4,S0958946523003736,2023-09-14
876,Chemical and physical properties of OPC.,"[['Material', 'Blaine fineness (cm2/g)', 'Density (gr/cm3)', 'Chemical Composition (mass %)', 'Chemical Composition (mass %)', 'Chemical Composition (mass %)', 'Chemical Composition (mass %)', 'Chemical Composition (mass %)', 'Chemical Composition (mass %)', 'Phase concentration (%)', 'Phase concentration (%)', 'Phase concentration (%)', 'Phase concentration (%)'], ['Material', 'Blaine fineness (cm2/g)', 'Density (gr/cm3)', 'SiO2', 'CaO', 'Al2O3', 'MgO', 'Fe2O3', 'SO3', 'C3S', 'C2S', 'C3A', 'C4AF'], ['Type I ordinary portland cement', '3680', '3.15', '19.3', '64.0', '5.2', '2.6', '2.9', '3.3', '63.4', '8.4', '9', '8.7']]",1,"Chemical and physical properties of OPC.;[['Material', 'Blaine fineness (cm2/g)', 'Density (gr/cm3)', 'Chemical Composition (mass %)', 'Chemical Composition (mass %)', 'Chemical Composition (mass %)', 'Chemical Composition (mass %)', 'Chemical Composition (mass %)', 'Chemical Composition (mass %)', 'Phase concentration (%)', 'Phase concentration (%)', 'Phase concentration (%)', 'Phase concentration (%)'], ['Material', 'Blaine fineness (cm2/g)', 'Density (gr/cm3)', 'SiO2', 'CaO', 'Al2O3', 'MgO', 'Fe2O3', 'SO3', 'C3S', 'C2S', 'C3A', 'C4AF'], ['Type I ordinary portland cement', '3680', '3.15', '19.3', '64.0', '5.2', '2.6', '2.9', '3.3', '63.4', '8.4', '9', '8.7']]",1,1,1,3,S0958946520300111_1,S0958946520300111,2020-01-16
877,Chemical and mineralogical composition of raw materials.,"[['Chemical composition (by XRF wt.%)', 'Chemical composition (by XRF wt.%)', 'Chemical composition (by XRF wt.%)', 'Chemical composition (by XRF wt.%)', 'Chemical composition (by XRF wt.%)', 'Chemical composition (by XRF wt.%)', 'Chemical composition (by XRF wt.%)', 'Chemical composition (by XRF wt.%)', 'Chemical composition (by XRF wt.%)', 'Chemical composition (by XRF wt.%)', 'Chemical composition (by XRF wt.%)'], ['Oxides', 'CaO', 'SiO2', 'Al2O3', 'Fe2O3', 'SO3', 'MgO', 'K2O', 'Na2O', 'Cl-', 'L.O.I.'], ['Clinker', '62.7', '21.8', '5.84', '3.41', '1.09', '1.72', '1.22', '0.07', '-', '1.007'], ['Solid in CNA', '-', '0.38', '82.6', '0.04', '0.11', '0', '0', '0.71', '0.05', '15.9'], ['g-Al(OH)3', '-', '-', '63.9', '-', '-', '-', '-', '0.01', '-', '35.1'], ['g-Al2O3', '-', '-', '98.9', '-', '-', '-', '0.05', '0.1', '-', '1.13'], ['Metakaolin', '0.02', '54.08', '41.72', '0.72', '0.15', '0.09', '0.53', '0.35', '0.02', '1.34'], ['Mineralogical composition (by Bouge method, wt.%)', 'Mineralogical composition (by Bouge method, wt.%)', 'Mineralogical composition (by Bouge method, wt.%)', 'Mineralogical composition (by Bouge method, wt.%)', 'Mineralogical composition (by Bouge method, wt.%)', 'Mineralogical composition (by Bouge method, wt.%)', 'Mineralogical composition (by Bouge method, wt.%)', 'Mineralogical composition (by Bouge method, wt.%)', 'Mineralogical composition (by Bouge method, wt.%)', 'Mineralogical composition (by Bouge method, wt.%)', 'Mineralogical composition (by Bouge method, wt.%)'], ['Minerals', 'C3S', 'C3S', 'C2S', 'C2S', 'C3A', 'C3A', 'C4AF', 'C4AF', 'CaSO4', 'CaSO4'], ['Clinker', '42.3', '42.3', '30.7', '30.7', '9.7', '9.7', '10.4', '10.4', '1.6', '1.6']]",1,"Chemical and mineralogical composition of raw materials.;[['Chemical composition (by XRF wt.%)', 'Chemical composition (by XRF wt.%)', 'Chemical composition (by XRF wt.%)', 'Chemical composition (by XRF wt.%)', 'Chemical composition (by XRF wt.%)', 'Chemical composition (by XRF wt.%)', 'Chemical composition (by XRF wt.%)', 'Chemical composition (by XRF wt.%)', 'Chemical composition (by XRF wt.%)', 'Chemical composition (by XRF wt.%)', 'Chemical composition (by XRF wt.%)'], ['Oxides', 'CaO', 'SiO2', 'Al2O3', 'Fe2O3', 'SO3', 'MgO', 'K2O', 'Na2O', 'Cl-', 'L.O.I.'], ['Clinker', '62.7', '21.8', '5.84', '3.41', '1.09', '1.72', '1.22', '0.07', '-', '1.007'], ['Solid in CNA', '-', '0.38', '82.6', '0.04', '0.11', '0', '0', '0.71', '0.05', '15.9'], ['g-Al(OH)3', '-', '-', '63.9', '-', '-', '-', '-', '0.01', '-', '35.1'], ['g-Al2O3', '-', '-', '98.9', '-', '-', '-', '0.05', '0.1', '-', '1.13'], ['Metakaolin', '0.02', '54.08', '41.72', '0.72', '0.15', '0.09', '0.53', '0.35', '0.02', '1.34'], ['Mineralogical composition (by Bouge method, wt.%)', 'Mineralogical composition (by Bouge method, wt.%)', 'Mineralogical composition (by Bouge method, wt.%)', 'Mineralogical composition (by Bouge method, wt.%)', 'Mineralogical composition (by Bouge method, wt.%)', 'Mineralogical composition (by Bouge method, wt.%)', 'Mineralogical composition (by Bouge method, wt.%)', 'Mineralogical composition (by Bouge method, wt.%)', 'Mineralogical composition (by Bouge method, wt.%)', 'Mineralogical composition (by Bouge method, wt.%)', 'Mineralogical composition (by Bouge method, wt.%)'], ['Minerals', 'C3S', 'C3S', 'C2S', 'C2S', 'C3A', 'C3A', 'C4AF', 'C4AF', 'CaSO4', 'CaSO4'], ['Clinker', '42.3', '42.3', '30.7', '30.7', '9.7', '9.7', '10.4', '10.4', '1.6', '1.6']]",1,1,1,3,S0958946520300287_0,S0958946520300287,2020-01-22
