Repository: zakidotai/cemcat

# CemCat Streamlit Hosting Bundle

This folder is ready to be pushed to GitHub and deployed on Streamlit Cloud.

## Files included

- `streamlit_app.py` (main app)
- `requirements.txt`
- `data/ner_cems_40k.csv`
- `data/pii_abs.json`
- `data/clinker_comps_with_dates.csv`
- `upload/composition_cls_slag_updated.csv`

## Local run

```bash
streamlit run streamlit_app.py
```

File: crystalline_composition_gpt4_with_pii_tid_dates.csv (part 35 of 101)
,caption,tables,Label,text,pred_0,pred_1,pred_2,all_pred,pii_tid,pii,date
878,Chemical and mineral composition of the belite-rich cements.,"[['Cement', 'Chemical composition (wt%)', 'Chemical composition (wt%)', 'Chemical composition (wt%)', 'Chemical composition (wt%)', 'Chemical composition (wt%)', 'Chemical composition (wt%)', 'Mineral composition   (wt%)', 'Mineral composition   (wt%)', 'Mineral composition   (wt%)', 'Mineral composition   (wt%)'], ['Cement', 'CaO', 'SiO2', 'Al2O3', 'Fe2O3', 'SO3', 'R2O', 'C3S', 'C2S', 'C3A', 'C4AF'], ['Belite rich cement', '62.5', '25.3', '3.1', '3.6', '2.0', '0.5', '31', '48', '3', '11']]",1,"Chemical and mineral composition of the belite-rich cements.;[['Cement', 'Chemical composition (wt%)', 'Chemical composition (wt%)', 'Chemical composition (wt%)', 'Chemical composition (wt%)', 'Chemical composition (wt%)', 'Chemical composition (wt%)', 'Mineral composition   (wt%)', 'Mineral composition   (wt%)', 'Mineral composition   (wt%)', 'Mineral composition   (wt%)'], ['Cement', 'CaO', 'SiO2', 'Al2O3', 'Fe2O3', 'SO3', 'R2O', 'C3S', 'C2S', 'C3A', 'C4AF'], ['Belite rich cement', '62.5', '25.3', '3.1', '3.6', '2.0', '0.5', '31', '48', '3', '11']]",1,1,1,3,S0958946523001026_0,S0958946523001026,2023-03-14
879,Peak temperature of endothermal peaks and endothermal peak on the DSC curves and mass loss in different phases of raw meals of clinker samples.,"[['No.', 'TCaCO3/   degC', 'Tliquid/   degC', 'TC3S/   degC', 'LH2O', 'LCaCO3', 'Lvolatilize'], ['R', '768.10', '1343.42', '1393.37', '-', '32.24', '-'], ['Zn-3%', '788.25', '1238.09', '1301.77', '1.09', '33.10', '-'], ['Cd-3%', '770.59', '1313.69', '1363.57', '-', '33.06', '1.52']]",1,"Peak temperature of endothermal peaks and endothermal peak on the DSC curves and mass loss in different phases of raw meals of clinker samples.;[['No.', 'TCaCO3/   degC', 'Tliquid/   degC', 'TC3S/   degC', 'LH2O', 'LCaCO3', 'Lvolatilize'], ['R', '768.10', '1343.42', '1393.37', '-', '32.24', '-'], ['Zn-3%', '788.25', '1238.09', '1301.77', '1.09', '33.10', '-'], ['Cd-3%', '770.59', '1313.69', '1363.57', '-', '33.06', '1.52']]",0,1,1,2,S0958946523001063_3,S0958946523001063,2023-03-23
880,The chemical and mineral composition of the cement used in this study.,"[['Oxide', 'wt%', 'Mineralogical composition', 'wt%'], ['CaO', '63.4', 'C3S', '49.7'], ['SiO2', '21.4', 'C2S', '23.9'], ['Al2O3', '4.31', 'C3A', '7.10'], ['Fe2O3', '2.61', 'C4FA', '7.90'], ['SO3', '3.22', '', ''], ['K2O', '2.87', '', ''], ['Na2O', '0.71', '', ''], ['MgO', '0.25', '', '']]",1,"The chemical and mineral composition of the cement used in this study.;[['Oxide', 'wt%', 'Mineralogical composition', 'wt%'], ['CaO', '63.4', 'C3S', '49.7'], ['SiO2', '21.4', 'C2S', '23.9'], ['Al2O3', '4.31', 'C3A', '7.10'], ['Fe2O3', '2.61', 'C4FA', '7.90'], ['SO3', '3.22', '', ''], ['K2O', '2.87', '', ''], ['Na2O', '0.71', '', ''], ['MgO', '0.25', '', '']]",1,1,1,3,S0958946522000841_0,S0958946522000841,2022-03-11
881,Chemical and mineralogical composition of the starting materials.,"[['Metal Oxide (wt%)', 'PC', 'CAC', 'A', 'G', 'Phases (wt%)', 'PC', 'CAC', 'A', 'G'], ['Al2O3', '4.1', '51.8', '0.2', '0.1', 'C3S', '62.1', '-', '-', '-'], ['CaO', '65.2', '37.1', '37.9', '37.0', 'C2S', '20.1', '4.1', '-', '-'], ['SiO2', '22.3', '4.9', '0.8', '0.4', 'C4AF', '-', '0.5', '-', '-'], ['Fe2O3', '0.5', '2.1', '0.2', '0.4', 'C3Acubic', '2.7', '-', '-', '-'], ['MgO', '0.7', '0.8', '0.1', '0.4', 'C3Aorth', '2.6', '-', '-', '-'], ['K2O', '0.5', '0.2', '0.1', '0.1', 'CA', '-', '62.2', '-', '-'], ['P2O5', '0.1', '0.1', '0.1', '0.1', 'C12A7', '-', '0.4', '-', '-'], ['Na2O', '0.1', '0.1', '0.1', '0.1', 'C2AS', '-', '14.4', '-', '-'], ['TiO2', '0.2', '2.1', '0.1', '0.1', 'C   S -', '4.7', '-', '98.3', '2.6'], ['SO3', '3.1', '0.1', '58.2', '52.6', 'C   S -   H0.5', '2.6', '-', '-', '-'], ['', '', '', '', '', 'C   S -   H2', '-', '-', '-', '96.4'], ['', '', '', '', '', 'CaCO3', '5.2', '-', '1.7', '1'], ['', '', '', '', '', 'Perovskite', '-', '5.3', '-', '-'], ['', '', '', '', '', 'Magnetite', '-', '-', '-', '-'], ['', '', '', '', '', 'Am', '-', '13.1', '-', '-']]",1,"Chemical and mineralogical composition of the starting materials.;[['Metal Oxide (wt%)', 'PC', 'CAC', 'A', 'G', 'Phases (wt%)', 'PC', 'CAC', 'A', 'G'], ['Al2O3', '4.1', '51.8', '0.2', '0.1', 'C3S', '62.1', '-', '-', '-'], ['CaO', '65.2', '37.1', '37.9', '37.0', 'C2S', '20.1', '4.1', '-', '-'], ['SiO2', '22.3', '4.9', '0.8', '0.4', 'C4AF', '-', '0.5', '-', '-'], ['Fe2O3', '0.5', '2.1', '0.2', '0.4', 'C3Acubic', '2.7', '-', '-', '-'], ['MgO', '0.7', '0.8', '0.1', '0.4', 'C3Aorth', '2.6', '-', '-', '-'], ['K2O', '0.5', '0.2', '0.1', '0.1', 'CA', '-', '62.2', '-', '-'], ['P2O5', '0.1', '0.1', '0.1', '0.1', 'C12A7', '-', '0.4', '-', '-'], ['Na2O', '0.1', '0.1', '0.1', '0.1', 'C2AS', '-', '14.4', '-', '-'], ['TiO2', '0.2', '2.1', '0.1', '0.1', 'C   S -', '4.7', '-', '98.3', '2.6'], ['SO3', '3.1', '0.1', '58.2', '52.6', 'C   S -   H0.5', '2.6', '-', '-', '-'], ['', '', '', '', '', 'C   S -   H2', '-', '-', '-', '96.4'], ['', '', '', '', '', 'CaCO3', '5.2', '-', '1.7', '1'], ['', '', '', '', '', 'Perovskite', '-', '5.3', '-', '-'], ['', '', '', '', '', 'Magnetite', '-', '-', '-', '-'], ['', '', '', '', '', 'Am', '-', '13.1', '-', '-']]",1,1,1,3,S0958946522000968_1,S0958946522000968,2022-03-23
882,The chemical and mineral composition of MMT and OWC (wt.%).,"[['Composition (wt.%)', 'Composition (wt.%)', 'OWC', 'MMT'], ['Chemical composition', 'Al2O3', '2.28', '15.85'], ['Chemical composition', 'SiO2', '15.24', '68.93'], ['Chemical composition', 'CaO', '69.73', '2.13'], ['Chemical composition', 'Na2O', '-', '4.25'], ['Chemical composition', 'MgO', '0.82', '3.71'], ['Chemical composition', 'K2O', '0.84', '1.25'], ['Chemical composition', 'Fe2O3', '6.43', '3.32'], ['Chemical composition', 'SO3', '3.41', '0.04'], ['Chemical composition', 'L.O.I', '1.25', '0.52'], ['Mineral composition', 'C3S', '54.35', '-'], ['Mineral composition', 'C2S', '26.22', '-'], ['Mineral composition', 'C3A', '6.84', '-'], ['Mineral composition', 'C4AF', '9.62', '-'], ['Mineral composition', 'Gypsum', '2.97', '-'], ['Mineral composition', 'Montmorillonite', '-', '74'], ['Mineral composition', 'Quartz', '-', '12'], ['Mineral composition', 'Dolomite', '-', '5'], ['Mineral composition', 'Calcite', '-', '4'], ['Mineral composition', 'Clinoptilolite', '-', '5']]",1,"The chemical and mineral composition of MMT and OWC (wt.%).;[['Composition (wt.%)', 'Composition (wt.%)', 'OWC', 'MMT'], ['Chemical composition', 'Al2O3', '2.28', '15.85'], ['Chemical composition', 'SiO2', '15.24', '68.93'], ['Chemical composition', 'CaO', '69.73', '2.13'], ['Chemical composition', 'Na2O', '-', '4.25'], ['Chemical composition', 'MgO', '0.82', '3.71'], ['Chemical composition', 'K2O', '0.84', '1.25'], ['Chemical composition', 'Fe2O3', '6.43', '3.32'], ['Chemical composition', 'SO3', '3.41', '0.04'], ['Chemical composition', 'L.O.I', '1.25', '0.52'], ['Mineral composition', 'C3S', '54.35', '-'], ['Mineral composition', 'C2S', '26.22', '-'], ['Mineral composition', 'C3A', '6.84', '-'], ['Mineral composition', 'C4AF', '9.62', '-'], ['Mineral composition', 'Gypsum', '2.97', '-'], ['Mineral composition', 'Montmorillonite', '-', '74'], ['Mineral composition', 'Quartz', '-', '12'], ['Mineral composition', 'Dolomite', '-', '5'], ['Mineral composition', 'Calcite', '-', '4'], ['Mineral composition', 'Clinoptilolite', '-', '5']]",1,1,1,3,S095894652200378X_0,S095894652200378X,2022-09-28
883,Mineral compositions of Portland cement (wt%).,"[['Mineral', 'C3S', 'C2S', 'C3A', 'C4AF', 'Gypsum'], ['Content', '59.03', '17.47', '7.14', '11.73', '4.04']]",1,"Mineral compositions of Portland cement (wt%).;[['Mineral', 'C3S', 'C2S', 'C3A', 'C4AF', 'Gypsum'], ['Content', '59.03', '17.47', '7.14', '11.73', '4.04']]",1,1,1,3,S0958946522003791_1,S0958946522003791,2022-09-28
884,Chemical compositions and mineral phases of WPC and WGP (wt. %).,"[['Compositions', 'WPC', 'WGP'], ['SiO2', '21.2', '69.0'], ['Al2O3', '5.10', '2.62'], ['CaO', '67.9', '10.5'], ['MgO', '1.21', '1.35'], ['K2O', '0.12', '0.79'], ['P2O5', '0.12', '0.12'], ['Fe2O3', '0.21', '1.42'], ['Na2O', '-', '13.5'], ['SO3', '4.12', '0.13'], ['Mineral phases (determined by Q-XRD)', 'Mineral phases (determined by Q-XRD)', 'Mineral phases (determined by Q-XRD)'], ['C3S', '50.52', 'Amorphous'], ['C2S', '40.88', 'Amorphous'], ['C3A', '6.89', 'Amorphous'], ['Gypsum', '1.60', 'Amorphous'], ['Free-CaO', '0.11', 'Amorphous'], ['Physical properties', '', ''], ['Density (g/cm3)', '3.03', '2.37'], ['Average particle size (mm)', '17.7', '20.4']]",1,"Chemical compositions and mineral phases of WPC and WGP (wt. %).;[['Compositions', 'WPC', 'WGP'], ['SiO2', '21.2', '69.0'], ['Al2O3', '5.10', '2.62'], ['CaO', '67.9', '10.5'], ['MgO', '1.21', '1.35'], ['K2O', '0.12', '0.79'], ['P2O5', '0.12', '0.12'], ['Fe2O3', '0.21', '1.42'], ['Na2O', '-', '13.5'], ['SO3', '4.12', '0.13'], ['Mineral phases (determined by Q-XRD)', 'Mineral phases (determined by Q-XRD)', 'Mineral phases (determined by Q-XRD)'], ['C3S', '50.52', 'Amorphous'], ['C2S', '40.88', 'Amorphous'], ['C3A', '6.89', 'Amorphous'], ['Gypsum', '1.60', 'Amorphous'], ['Free-CaO', '0.11', 'Amorphous'], ['Physical properties', '', ''], ['Density (g/cm3)', '3.03', '2.37'], ['Average particle size (mm)', '17.7', '20.4']]",1,1,1,3,S095894652100233X_0,S095894652100233X,2021-07-03
885,Chemical and mineralogical composition of class G Portland clinker used for all the experiments performed in this work.,"[['Chemical composition', 'Chemical composition', 'Chemical composition', 'Mineralogical composition', 'Mineralogical composition', 'Mineralogical composition', 'Mineralogical composition'], ['Oxide', 'Wt%', 'Mol%', 'Mineral', 'Formula', 'Wt%', 'Mol%'], ['CaO', '65.31', '69.72', 'C3S', 'Ca3SiO5', '62.11', '59.05'], ['SiO2', '22.45', '22.37', 'C2S', 'Ca2SiO4', '16.31', '20.56'], ['Al2O3', '3.45', '2.03', 'C3A', 'Ca3Al2O6', '1.80', '1.45'], ['Fe2O3', '4.32', '1.62', 'C4AF', 'Ca4Al2Fe2O10', '12.90', '5.76'], ['SO3', '2.77', '2.07', 'Gypsum', 'CaSO4*2H2O', '4.25', '5.36'], ['MgO', '1.1', '1.63', 'Periclase', 'MgO', '1.08', '5.81'], ['Na2O', '0.15', '0.14', 'Thenardite', 'Na2SO4', '0.34', '0.52'], ['K2O', '0.66', '0.42', 'Arcanite', 'K2SO4', '1.20', '1.49']]",1,"Chemical and mineralogical composition of class G Portland clinker used for all the experiments performed in this work.;[['Chemical composition', 'Chemical composition', 'Chemical composition', 'Mineralogical composition', 'Mineralogical composition', 'Mineralogical composition', 'Mineralogical composition'], ['Oxide', 'Wt%', 'Mol%', 'Mineral', 'Formula', 'Wt%', 'Mol%'], ['CaO', '65.31', '69.72', 'C3S', 'Ca3SiO5', '62.11', '59.05'], ['SiO2', '22.45', '22.37', 'C2S', 'Ca2SiO4', '16.31', '20.56'], ['Al2O3', '3.45', '2.03', 'C3A', 'Ca3Al2O6', '1.80', '1.45'], ['Fe2O3', '4.32', '1.62', 'C4AF', 'Ca4Al2Fe2O10', '12.90', '5.76'], ['SO3', '2.77', '2.07', 'Gypsum', 'CaSO4*2H2O', '4.25', '5.36'], ['MgO', '1.1', '1.63', 'Periclase', 'MgO', '1.08', '5.81'], ['Na2O', '0.15', '0.14', 'Thenardite', 'Na2SO4', '0.34', '0.52'], ['K2O', '0.66', '0.42', 'Arcanite', 'K2SO4', '1.20', '1.49']]",1,1,1,3,S0958946521003395_0,S0958946521003395,2021-09-23
886,Composition of type II Portland cement.,"[['Composition', 'CaO', 'SiO2', 'Al2O3', 'Fe2O3', 'MgO', 'K2O', 'Na2O', 'C3S', 'C2S', 'C3A', 'C4AF'], ['%', '64.3', '21.8', '4.5', '3.9', '1.5', '0.54', '0.17', '56', '20', '5', '12']]",1,"Composition of type II Portland cement.;[['Composition', 'CaO', 'SiO2', 'Al2O3', 'Fe2O3', 'MgO', 'K2O', 'Na2O', 'C3S', 'C2S', 'C3A', 'C4AF'], ['%', '64.3', '21.8', '4.5', '3.9', '1.5', '0.54', '0.17', '56', '20', '5', '12']]",1,1,1,3,S0958946521003437_0,S0958946521003437,2021-09-27
887,"Phase composition, d  50  and Blaine values for the cement sample used in this study.","[['Phase', 'CEM II/A-M(V-LL) 42.5 N [wt.-%]'], ['C3S', '50.3'], ['C2S', '18.4'], ['C3A, cubic', '02.8'], ['C3A, orth.', '03.3'], ['C4AF', '10.1'], ['Free CaO', '00.6'], ['Periclase', '00.6'], ['CaSO4*0.5H2O', '02.7'], ['CaSO4*2H2O', '<0.1'], ['Anhydrite', '01.9'], ['Calcite', '10.7'], ['Quartz', '00.9'], ['Arcanite', '<0.1'], ['Dolomite', '01.8'], ['Total', '100.0'], ['d  50  [mm]', '8.87'], ['Blaine value [cm2/g]', '4650']]",1,"Phase composition, d  50  and Blaine values for the cement sample used in this study.;[['Phase', 'CEM II/A-M(V-LL) 42.5 N [wt.-%]'], ['C3S', '50.3'], ['C2S', '18.4'], ['C3A, cubic', '02.8'], ['C3A, orth.', '03.3'], ['C4AF', '10.1'], ['Free CaO', '00.6'], ['Periclase', '00.6'], ['CaSO4*0.5H2O', '02.7'], ['CaSO4*2H2O', '<0.1'], ['Anhydrite', '01.9'], ['Calcite', '10.7'], ['Quartz', '00.9'], ['Arcanite', '<0.1'], ['Dolomite', '01.8'], ['Total', '100.0'], ['d  50  [mm]', '8.87'], ['Blaine value [cm2/g]', '4650']]",1,1,1,3,S0958946521003450_0,S0958946521003450,2021-10-12
888,Chemical composition and physical properties of the ordinary Portland cement.,"[['Chemical composition', 'Content (wt.%)'], ['SiO2', '21.76'], ['Al2O3', '5.83'], ['CaO', '62.69'], ['MgO', '1.72'], ['Fe2O3', '3.41'], ['SO3', '1.09'], ['Mineral composition of clinker (%)', 'Mineral composition of clinker (%)'], ['C3S', '47.48'], ['C2S', '26.65'], ['C3A', '9.69'], ['C4AF', '10.37'], ['Physical properties', 'Physical properties'], ['Loss on ignition (%)', '1.11'], ['Specific surface area (m2/kg)', '376'], ['Specific gravity (kg/m3)', '3150'], ['Sieving fineness (%)', '4.12']]",1,"Chemical composition and physical properties of the ordinary Portland cement.;[['Chemical composition', 'Content (wt.%)'], ['SiO2', '21.76'], ['Al2O3', '5.83'], ['CaO', '62.69'], ['MgO', '1.72'], ['Fe2O3', '3.41'], ['SO3', '1.09'], ['Mineral composition of clinker (%)', 'Mineral composition of clinker (%)'], ['C3S', '47.48'], ['C2S', '26.65'], ['C3A', '9.69'], ['C4AF', '10.37'], ['Physical properties', 'Physical properties'], ['Loss on ignition (%)', '1.11'], ['Specific surface area (m2/kg)', '376'], ['Specific gravity (kg/m3)', '3150'], ['Sieving fineness (%)', '4.12']]",1,1,1,3,S0958946520301219_0,S0958946520301219,2020-04-18
889,Chemical and mineralogical compositions of the Portland cement (wt. %).,"[['Chemical composition', 'Chemical composition', 'Mineralogical composition', 'Mineralogical composition'], ['Na2O', '0.04', 'C3S', '58.32'], ['MgO', '0.76', 'C2S', '11.64'], ['Al2O3', '4.55', 'C3A', '3.96'], ['SiO', '20.8', 'C4AF', '8.03'], ['P2O5', '0.11', 'Calcite', '4.58'], ['SO3', '2.92', 'Anhydrite', '0.76'], ['K2O', '0.74', 'Bassanite', '3.67'], ['CaO', '64.8', 'Gypsum', '0.01'], ['TiO2', '0.23', 'Lime', '0.35'], ['Cr2O3', '0.02', 'Portlandite', '0.58'], ['MnO', '0.11', 'CF2', '1.53'], ['Fe2O3', '3.27', 'Goergeyite', '3.30'], ['CuO', '0.02', 'Perovskite', '1.79'], ['ZnO', '0.05', 'Periclase', '0.85'], ['SrO', '0.03', 'Dolomite', '0.13'], ['LOI', '2.58', 'Quartz', '0.21']]",1,"Chemical and mineralogical compositions of the Portland cement (wt. %).;[['Chemical composition', 'Chemical composition', 'Mineralogical composition', 'Mineralogical composition'], ['Na2O', '0.04', 'C3S', '58.32'], ['MgO', '0.76', 'C2S', '11.64'], ['Al2O3', '4.55', 'C3A', '3.96'], ['SiO', '20.8', 'C4AF', '8.03'], ['P2O5', '0.11', 'Calcite', '4.58'], ['SO3', '2.92', 'Anhydrite', '0.76'], ['K2O', '0.74', 'Bassanite', '3.67'], ['CaO', '64.8', 'Gypsum', '0.01'], ['TiO2', '0.23', 'Lime', '0.35'], ['Cr2O3', '0.02', 'Portlandite', '0.58'], ['MnO', '0.11', 'CF2', '1.53'], ['Fe2O3', '3.27', 'Goergeyite', '3.30'], ['CuO', '0.02', 'Perovskite', '1.79'], ['ZnO', '0.05', 'Periclase', '0.85'], ['SrO', '0.03', 'Dolomite', '0.13'], ['LOI', '2.58', 'Quartz', '0.21']]",1,1,1,3,S0958946520301220_0,S0958946520301220,2020-04-19
890,Chemical and physical properties of cementitious materials and selected sands.,"[['', 'Type III Portland cement', 'FAC', 'SF', 'RS', 'MS'], ['SiO2 (%)', '19.72', '36.50', '95.50', '80.30', '86.50'], ['Al2O3 (%)', '5.10', '24.80', '0.70', '10.50', '0.39'], ['Fe2O3(%)', '2.76', '5.20', '0.30', '3.43', '1.47'], ['CaO (%)', '64.50', '28.10', '0.40', '1.72', '9.42'], ['MgO (%)', '2.30', '5.00', '0.50', '1.70', '-'], ['SO3 (%)', '3.25', '2.50', '-', '1.07', '-'], ['Na2O eq. (%)', '0.33', '-', '0.40', '-', '-'], ['C3S (%)', '65.23', '-', '-', '-', '-'], ['C2S (%)', '7.33', '-', '-', '-', '-'], ['C3A (%)', '8.85', '-', '-', '-', '-'], ['C4AF (%)', '8.40', '-', '-', '-', '-'], ['Loss of ignition (%)', '1.50', '0.50', '2.00', '1.28', '0.24'], ['Blaine surface area (m2/kg)', '562', '465', '-', '-', '-'], ['BET. (m2/kg)', '-', '-', '18,500', '-', '-'], ['Specific gravity, SSD', '3.15', '2.70', '2.20', '2.65', '2.64']]",1,"Chemical and physical properties of cementitious materials and selected sands.;[['', 'Type III Portland cement', 'FAC', 'SF', 'RS', 'MS'], ['SiO2 (%)', '19.72', '36.50', '95.50', '80.30', '86.50'], ['Al2O3 (%)', '5.10', '24.80', '0.70', '10.50', '0.39'], ['Fe2O3(%)', '2.76', '5.20', '0.30', '3.43', '1.47'], ['CaO (%)', '64.50', '28.10', '0.40', '1.72', '9.42'], ['MgO (%)', '2.30', '5.00', '0.50', '1.70', '-'], ['SO3 (%)', '3.25', '2.50', '-', '1.07', '-'], ['Na2O eq. (%)', '0.33', '-', '0.40', '-', '-'], ['C3S (%)', '65.23', '-', '-', '-', '-'], ['C2S (%)', '7.33', '-', '-', '-', '-'], ['C3A (%)', '8.85', '-', '-', '-', '-'], ['C4AF (%)', '8.40', '-', '-', '-', '-'], ['Loss of ignition (%)', '1.50', '0.50', '2.00', '1.28', '0.24'], ['Blaine surface area (m2/kg)', '562', '465', '-', '-', '-'], ['BET. (m2/kg)', '-', '-', '18,500', '-', '-'], ['Specific gravity, SSD', '3.15', '2.70', '2.20', '2.65', '2.64']]",1,1,1,3,S0958946520301281_0,S0958946520301281,2020-04-29
891,Chemical compositions and physical properties of granular materials used in the study.,"[['Composition', 'Quartz Sand', 'Type HS Cement', 'Type F Fly Ash', 'Type GH Ground-glass pozzolan'], ['SiO2', '99.80', '22.00', '53.70', '73.00'], ['Fe2O3', '0.04', '4.30', '5.60', '0.40'], ['Al2O3', '0.14', '3.50', '17.50', '1.50'], ['CaO', '0.17', '65.60', '12.40', '11.30'], ['TiO2', '0.02', '0.20', '-', '0.04'], ['SO3', '-', '2.30', '-', '-'], ['MgO', '0.01', '1.90', '2.10', '1.20'], ['Na2O', '-', '0.07', '1.60', '13.00'], ['K2O', '0.05', '0.80', '2.00', '0.50'], ['ZnO', '-', '0.09', '-', '-'], ['LOI', '0.2', '1.0', '1.8', '0.60'], ['C3S', '-', '50', '-', '-'], ['C2S', '-', '25', '-', '-'], ['C3A', '-', '2.0', '-', '-'], ['C4AF', '-', '14', '-', '-'], ['Blaine (m2/kg)', '', '438', '363', '308'], ['Specific gravity', '2.70', '3.18', '2.55', '2.51'], ['Mean particle diameter, d  50  (mm)', '250', '12', '17', '27']]",1,"Chemical compositions and physical properties of granular materials used in the study.;[['Composition', 'Quartz Sand', 'Type HS Cement', 'Type F Fly Ash', 'Type GH Ground-glass pozzolan'], ['SiO2', '99.80', '22.00', '53.70', '73.00'], ['Fe2O3', '0.04', '4.30', '5.60', '0.40'], ['Al2O3', '0.14', '3.50', '17.50', '1.50'], ['CaO', '0.17', '65.60', '12.40', '11.30'], ['TiO2', '0.02', '0.20', '-', '0.04'], ['SO3', '-', '2.30', '-', '-'], ['MgO', '0.01', '1.90', '2.10', '1.20'], ['Na2O', '-', '0.07', '1.60', '13.00'], ['K2O', '0.05', '0.80', '2.00', '0.50'], ['ZnO', '-', '0.09', '-', '-'], ['LOI', '0.2', '1.0', '1.8', '0.60'], ['C3S', '-', '50', '-', '-'], ['C2S', '-', '25', '-', '-'], ['C3A', '-', '2.0', '-', '-'], ['C4AF', '-', '14', '-', '-'], ['Blaine (m2/kg)', '', '438', '363', '308'], ['Specific gravity', '2.70', '3.18', '2.55', '2.51'], ['Mean particle diameter, d  50  (mm)', '250', '12', '17', '27']]",1,1,1,3,S0958946520301542_0,S0958946520301542,2020-05-15
892,Element and mineralogical compositions of GGBS and CSMR before and after calcination (mass percentage).,"[['Chemical composition', 'Raw CSMR', 'GGBS', 'Minerals', 'Raw CSMR', 'Calcined CSMR'], ['SiO2', '50.1', '38.6', 'Quartz', '29.67', '39.56'], ['CaO', '21.4', '31.2', 'Vaterite', '5.56', 'vAU'], ['Al2O3', '5.53', '8.4', 'Calcite', '11.22', '0.22'], ['Fe2O3', '2.26', '7.6', 'kj+- H vA<=   -C2S', 'vAU', '11.44'], ['SO3', '2.26', '0.2', 'Gehlenite', 'vAU', '3.11'], ['MgO', '1.48', '3.3', 'Illite', '17.22', 'vAU'], ['K2O', '1.48', '0.3', 'Anhydrite', 'vAU', '2.56'], ['Na2O', '0.4', '0.3', 'Portlandite', 'vAU', 'vAU'], ['LOI', '15.38', '7.9', 'Ettringite', 'vAU', 'vAU'], ['', '', '', 'Hemicarbonate', '1.22', 'vAU'], ['', '', '', 'Amorphous or unidentified', '35.7', '43.1']]",1,"Element and mineralogical compositions of GGBS and CSMR before and after calcination (mass percentage).;[['Chemical composition', 'Raw CSMR', 'GGBS', 'Minerals', 'Raw CSMR', 'Calcined CSMR'], ['SiO2', '50.1', '38.6', 'Quartz', '29.67', '39.56'], ['CaO', '21.4', '31.2', 'Vaterite', '5.56', 'vAU'], ['Al2O3', '5.53', '8.4', 'Calcite', '11.22', '0.22'], ['Fe2O3', '2.26', '7.6', 'kj+- H vA<=   -C2S', 'vAU', '11.44'], ['SO3', '2.26', '0.2', 'Gehlenite', 'vAU', '3.11'], ['MgO', '1.48', '3.3', 'Illite', '17.22', 'vAU'], ['K2O', '1.48', '0.3', 'Anhydrite', 'vAU', '2.56'], ['Na2O', '0.4', '0.3', 'Portlandite', 'vAU', 'vAU'], ['LOI', '15.38', '7.9', 'Ettringite', 'vAU', 'vAU'], ['', '', '', 'Hemicarbonate', '1.22', 'vAU'], ['', '', '', 'Amorphous or unidentified', '35.7', '43.1']]",1,1,1,3,S0958946522003286_0,S0958946522003286,2022-09-05
893,Characteristics of the Portland cement.,"[['Chemical composition (wt.%)', '', 'Mineralogical composition (wt.%)', ''], ['CaO', '63.1', 'C3S', '65.1'], ['CaO', '63.1', 'C2S', '65.1'], ['SiO2', '19.5', 'C2S', '14.3'], ['Al2O3', '4.6', 'C3A', '5.4'], ['SO3', '3.4', 'C4AF', '7.8'], ['Fe2O3', '2.9', '', ''], ['MgO', '1.1', '', ''], ['K2O', '0.7', '', ''], ['Na2O', '0.2', '', ''], ['LOI (%)', '3.3', '', ''], ['Sum', '98.8', '', '']]",1,"Characteristics of the Portland cement.;[['Chemical composition (wt.%)', '', 'Mineralogical composition (wt.%)', ''], ['CaO', '63.1', 'C3S', '65.1'], ['CaO', '63.1', 'C2S', '65.1'], ['SiO2', '19.5', 'C2S', '14.3'], ['Al2O3', '4.6', 'C3A', '5.4'], ['SO3', '3.4', 'C4AF', '7.8'], ['Fe2O3', '2.9', '', ''], ['MgO', '1.1', '', ''], ['K2O', '0.7', '', ''], ['Na2O', '0.2', '', ''], ['LOI (%)', '3.3', '', ''], ['Sum', '98.8', '', '']]",1,1,1,3,S0958946521003693_0,S0958946521003693,2021-10-14
894,Chemical composition (from XRF) and mineral (from XRD) of OPC (wt%).,"[['Composition', 'SiO2', 'Al2O3', 'Fe2O3', 'CaO', 'MgO', 'SO3', 'Na2O', 'K2O', 'C3S', 'C2S', 'C3A', 'C4AF'], ['Content', '20.67', '5.12', '3.98', '65.32', '0.87', '1.05', '0.23', '0.52', '57.13', '18.11', '6.73', '14.04']]",1,"Chemical composition (from XRF) and mineral (from XRD) of OPC (wt%).;[['Composition', 'SiO2', 'Al2O3', 'Fe2O3', 'CaO', 'MgO', 'SO3', 'Na2O', 'K2O', 'C3S', 'C2S', 'C3A', 'C4AF'], ['Content', '20.67', '5.12', '3.98', '65.32', '0.87', '1.05', '0.23', '0.52', '57.13', '18.11', '6.73', '14.04']]",1,1,1,3,S0958946523000100_0,S0958946523000100,2023-01-10
895,Chemical composition and physical properties of raw materials. Fly ash composition is determined using X-Ray fluorescence [75].,"[['', 'Cement', 'Fly Ash 1', 'Fly Ash 2'], ['', 'Chemical composition (in weight %)', 'Chemical composition (in weight %)', 'Chemical composition (in weight %)'], ['SiO2', '20.4', '28.9', '40.0'], ['CaO', '63.2', '27.3', '21.2'], ['Al2O3', '4.7', '14.8', '16.8'], ['Fe2O3', '3.3', '4.7', '6.2'], ['MgO', '2.5', '3.8', '4.3'], ['SO3', '2.8', '11.9', '0.8'], ['Na2Oeq', '0.54', '0.94', '1.4'], ['Limestone (87% CaCO3)', '3', '-', '-'], ['Loss on ignition (LOI)', '1.4', '3.2', '1.1'], ['', 'Bogue phase calculation (in weight %)', 'Bogue phase calculation (in weight %)', 'Bogue phase calculation (in weight %)'], ['C3S', '53', '-', '-'], ['C2S', '17', '-', '-'], ['C3A', '7', '-', '-'], ['C4AF', '9', '-', '-'], ['', 'Physical and mechanical properties', 'Physical and mechanical properties', 'Physical and mechanical properties'], ['Fineness/Particle size', '401 m2/kg', 'd50 = 12.8 mmd90 = 43.4 mm', 'd50 = 23.7 mmd90 = 59.8 mm']]",1,"Chemical composition and physical properties of raw materials. Fly ash composition is determined using X-Ray fluorescence [75].;[['', 'Cement', 'Fly Ash 1', 'Fly Ash 2'], ['', 'Chemical composition (in weight %)', 'Chemical composition (in weight %)', 'Chemical composition (in weight %)'], ['SiO2', '20.4', '28.9', '40.0'], ['CaO', '63.2', '27.3', '21.2'], ['Al2O3', '4.7', '14.8', '16.8'], ['Fe2O3', '3.3', '4.7', '6.2'], ['MgO', '2.5', '3.8', '4.3'], ['SO3', '2.8', '11.9', '0.8'], ['Na2Oeq', '0.54', '0.94', '1.4'], ['Limestone (87% CaCO3)', '3', '-', '-'], ['Loss on ignition (LOI)', '1.4', '3.2', '1.1'], ['', 'Bogue phase calculation (in weight %)', 'Bogue phase calculation (in weight %)', 'Bogue phase calculation (in weight %)'], ['C3S', '53', '-', '-'], ['C2S', '17', '-', '-'], ['C3A', '7', '-', '-'], ['C4AF', '9', '-', '-'], ['', 'Physical and mechanical properties', 'Physical and mechanical properties', 'Physical and mechanical properties'], ['Fineness/Particle size', '401 m2/kg', 'd50 = 12.8 mmd90 = 43.4 mm', 'd50 = 23.7 mmd90 = 59.8 mm']]",1,1,1,3,S0958946521001815_0,S0958946521001815,2021-06-03
896,Chemical and Physical properties of supplementary cementing materials used.,"[['Chemical properties (%)', 'MK', 'FA', 'Cement'], ['SiO2', '51-53', '52', '19.64'], ['Al2O3', '42-44', '23', '5.48'], ['Fe2O3', '<2.2', '11', '2.38'], ['CaO', '<0.2', '5', '62.44'], ['MgO', '<0.1', '-', '2.48'], ['Na2O', '<0.05', '-', '-'], ['K2O', '<0.40', '2', '-'], ['C3S', '-', '-', '52.34'], ['C2S', '-', '-', '16.83'], ['C3A', '-', '-', '10.50'], ['C4AF', '-', '-', '7.24'], ['L.O.I', '0.95', '0.21', '2.05'], ['Physical properties', '', '', ''], ['Specific gravity', '2.56', '2.38', '3.15'], ['Blaine fineness (m2/kg)', '1390', '20000', '410']]",1,"Chemical and Physical properties of supplementary cementing materials used.;[['Chemical properties (%)', 'MK', 'FA', 'Cement'], ['SiO2', '51-53', '52', '19.64'], ['Al2O3', '42-44', '23', '5.48'], ['Fe2O3', '<2.2', '11', '2.38'], ['CaO', '<0.2', '5', '62.44'], ['MgO', '<0.1', '-', '2.48'], ['Na2O', '<0.05', '-', '-'], ['K2O', '<0.40', '2', '-'], ['C3S', '-', '-', '52.34'], ['C2S', '-', '-', '16.83'], ['C3A', '-', '-', '10.50'], ['C4AF', '-', '-', '7.24'], ['L.O.I', '0.95', '0.21', '2.05'], ['Physical properties', '', '', ''], ['Specific gravity', '2.56', '2.38', '3.15'], ['Blaine fineness (m2/kg)', '1390', '20000', '410']]",1,1,1,3,S0958946521001840_0,S0958946521001840,2021-06-02
897,Phase composition of PS (wt%).,"[['Component', 'Amorphous', 'Dicalcium silicate (C2S)', 'Pseudowollastonite', 'Calcite'], ['Content', '92.5', '1.2', '5.9', '0.4']]",1,"Phase composition of PS (wt%).;[['Component', 'Amorphous', 'Dicalcium silicate (C2S)', 'Pseudowollastonite', 'Calcite'], ['Content', '92.5', '1.2', '5.9', '0.4']]",1,1,0,2,S0958946522002426_1,S0958946522002426,2022-06-30
898,Phase composition of the cement sample CEM I 42.5 R used in the study.,"[['Phase', '[wt.%]'], ['C3S, monoclinic', '59.72'], ['C2S, monoclinic', '11.53'], ['C4AF, orthorhombic', '10.25'], ['C3A, cubic', '4.42'], ['C3A, orthorhombic', '2.54'], ['Anhydrite (CaSO4)', '2.08'], ['Dihydrate (CaSO4*2H2O)', '2.13'], ['Hemihydrate (CaSO4* 0.5H2O)', '0.79'], ['Calcite (CaCO3)', '2.54'], ['Dolomite (CaMg(CO3)2)', '1.27'], ['Quartz (SiO2)', '0.48'], ['Portlandite (CH)', '0.27'], ['Arcanite (K2SO4)', '0.41'], ['Periclase (MgO)', '0.76'], ['Free lime (Rietveld)', '0.44'], ['Free lime (Franke)', '0.35'], ['Total', '100.00']]",1,"Phase composition of the cement sample CEM I 42.5 R used in the study.;[['Phase', '[wt.%]'], ['C3S, monoclinic', '59.72'], ['C2S, monoclinic', '11.53'], ['C4AF, orthorhombic', '10.25'], ['C3A, cubic', '4.42'], ['C3A, orthorhombic', '2.54'], ['Anhydrite (CaSO4)', '2.08'], ['Dihydrate (CaSO4*2H2O)', '2.13'], ['Hemihydrate (CaSO4* 0.5H2O)', '0.79'], ['Calcite (CaCO3)', '2.54'], ['Dolomite (CaMg(CO3)2)', '1.27'], ['Quartz (SiO2)', '0.48'], ['Portlandite (CH)', '0.27'], ['Arcanite (K2SO4)', '0.41'], ['Periclase (MgO)', '0.76'], ['Free lime (Rietveld)', '0.44'], ['Free lime (Franke)', '0.35'], ['Total', '100.00']]",1,1,1,3,S0958946522002475_0,S0958946522002475,2022-07-01
899,Chemical and mineral composition of Type I/II Portland Cement.,"[['Compound', 'Chemical Composition', 'Chemical Composition', 'Chemical Composition', 'Chemical Composition', 'Chemical Composition', 'Chemical Composition', 'Chemical Composition', 'Chemical Composition', 'Mineral Composition', 'Mineral Composition', 'Mineral Composition', 'Mineral Composition', 'Mineral Composition'], ['Compound', 'SiO2', 'Al2O3', 'Fe2O3', 'CaO', 'MgO', 'SO3', 'Na2O', 'K2O', 'LoI', 'C3S', 'C2S', 'C3A', 'C4AF'], ['wt.%', '19.7', '4.84', '3.05', '62.62', '4.00', '3.23', '0.15', '0.49', '1.21', '59.1', '11.9', '7.67', '9.30']]",1,"Chemical and mineral composition of Type I/II Portland Cement.;[['Compound', 'Chemical Composition', 'Chemical Composition', 'Chemical Composition', 'Chemical Composition', 'Chemical Composition', 'Chemical Composition', 'Chemical Composition', 'Chemical Composition', 'Mineral Composition', 'Mineral Composition', 'Mineral Composition', 'Mineral Composition', 'Mineral Composition'], ['Compound', 'SiO2', 'Al2O3', 'Fe2O3', 'CaO', 'MgO', 'SO3', 'Na2O', 'K2O', 'LoI', 'C3S', 'C2S', 'C3A', 'C4AF'], ['wt.%', '19.7', '4.84', '3.05', '62.62', '4.00', '3.23', '0.15', '0.49', '1.21', '59.1', '11.9', '7.67', '9.30']]",1,1,1,3,S0958946522001901_0,S0958946522001901,2022-05-18
900,"Oxide and mineral composition of the cement. Cement chemistry notation (C=CaO, S = SiO2, A = Al2O3, F=FeO) is used.","[['Main oxide composition (% by mass) (X-ray fluorescence)', 'Main oxide composition (% by mass) (X-ray fluorescence)', 'Main oxide composition (% by mass) (X-ray fluorescence)', 'Main oxide composition (% by mass) (X-ray fluorescence)', 'Main oxide composition (% by mass) (X-ray fluorescence)'], ['SiO2', 'Al2O3', 'CaO', 'MgO', 'Fe2O3'], ['19.95', '4.63', '61.87', '2.09', '2.95'], ['Main mineral components (% by mass) via X-ray diffraction', 'Main mineral components (% by mass) via X-ray diffraction', 'Main mineral components (% by mass) via X-ray diffraction', 'Main mineral components (% by mass) via X-ray diffraction', 'Main mineral components (% by mass) via X-ray diffraction'], ['C3S', 'C2S', 'C3A', 'C4AF', 'Amorphous'], ['58.10', '7.20', '4.30', '11.10', '13.90']]",1,"Oxide and mineral composition of the cement. Cement chemistry notation (C=CaO, S = SiO2, A = Al2O3, F=FeO) is used.;[['Main oxide composition (% by mass) (X-ray fluorescence)', 'Main oxide composition (% by mass) (X-ray fluorescence)', 'Main oxide composition (% by mass) (X-ray fluorescence)', 'Main oxide composition (% by mass) (X-ray fluorescence)', 'Main oxide composition (% by mass) (X-ray fluorescence)'], ['SiO2', 'Al2O3', 'CaO', 'MgO', 'Fe2O3'], ['19.95', '4.63', '61.87', '2.09', '2.95'], ['Main mineral components (% by mass) via X-ray diffraction', 'Main mineral components (% by mass) via X-ray diffraction', 'Main mineral components (% by mass) via X-ray diffraction', 'Main mineral components (% by mass) via X-ray diffraction', 'Main mineral components (% by mass) via X-ray diffraction'], ['C3S', 'C2S', 'C3A', 'C4AF', 'Amorphous'], ['58.10', '7.20', '4.30', '11.10', '13.90']]",1,1,1,3,S0958946522001937_0,S0958946522001937,2022-05-23
901,Mineralogical and oxides composition of Portland cement.,"[['Mineral phase', 'Content (wt.%)', 'Oxide', 'Content (wt.%)'], ['C3S', '59.03', 'CaO', '64.02'], ['C2S', '16.47', 'SiO2', '20.94'], ['C3A', '6.79', 'Al2O3', '4.85'], ['C4AF', '11.73', 'Fe2O3', '3.44'], ['Gypsum', '0.93', 'MgO', '1.70'], ['Other', '5.05', 'SO3', '1.88'], ['', '', 'Other', '1.29'], ['', '', 'LOI', '1.88']]",1,"Mineralogical and oxides composition of Portland cement.;[['Mineral phase', 'Content (wt.%)', 'Oxide', 'Content (wt.%)'], ['C3S', '59.03', 'CaO', '64.02'], ['C2S', '16.47', 'SiO2', '20.94'], ['C3A', '6.79', 'Al2O3', '4.85'], ['C4AF', '11.73', 'Fe2O3', '3.44'], ['Gypsum', '0.93', 'MgO', '1.70'], ['Other', '5.05', 'SO3', '1.88'], ['', '', 'Other', '1.29'], ['', '', 'LOI', '1.88']]",1,1,1,3,S0958946522001962_0,S0958946522001962,2022-05-22
902,"Chemical properties of CSA cement and OPC (% by mass). Cement chemistry notation is used in the table - C is CaO, S is SiO2, A is Al2O3, F is Fe2O3, and S* is SO3. The notation - indicates that the value is unknown.","[['Component', 'CSA', 'OPC'], ['SiO2', '6-10', '20.65'], ['Al2O3', '18-22', '4.70'], ['Fe2O3', '-', '3.90'], ['CaO', '43-49', '64.76'], ['MgO', '-', '1.19'], ['K2O', '-', '0.35'], ['Na2O', '-', '0.16'], ['SO3', '15-21', '2.44'], ['Free lime', '-', '0.95'], ['Loss on ignition', '-', '1.89'], ['C3S', '-', '55.1'], ['C2S', '<24', '17.7'], ['C3A', '-', '5.8'], ['C4AF', '-', '11.9'], ['C4A3S*', '>42', '-'], ['CS*', '<24', '-']]",1,"Chemical properties of CSA cement and OPC (% by mass). Cement chemistry notation is used in the table - C is CaO, S is SiO2, A is Al2O3, F is Fe2O3, and S* is SO3. The notation - indicates that the value is unknown.;[['Component', 'CSA', 'OPC'], ['SiO2', '6-10', '20.65'], ['Al2O3', '18-22', '4.70'], ['Fe2O3', '-', '3.90'], ['CaO', '43-49', '64.76'], ['MgO', '-', '1.19'], ['K2O', '-', '0.35'], ['Na2O', '-', '0.16'], ['SO3', '15-21', '2.44'], ['Free lime', '-', '0.95'], ['Loss on ignition', '-', '1.89'], ['C3S', '-', '55.1'], ['C2S', '<24', '17.7'], ['C3A', '-', '5.8'], ['C4AF', '-', '11.9'], ['C4A3S*', '>42', '-'], ['CS*', '<24', '-']]",1,1,1,3,S0958946520302018_0,S0958946520302018,2020-05-30
903,Chemical and physical properties of binders.,"[['Oxides/Compounds', 'Composition [wt%]', 'Composition [wt%]', 'Composition [wt%]', 'Composition [wt%]', 'Composition [wt%]'], ['Oxides/Compounds', 'GUL', 'HE', 'GGBFS', 'SF', 'GP'], ['CaO', '61.3', '62.3', '36.9', '', '11.0'], ['SiO2', '18.0', '19.7', '36.2', '>85', '69.0'], ['Al2O3', '4.4', '4.8', '10.4', '', '2.5'], ['Fe2O3', '2.8', '3.1', '0.6', '', '<1.0'], ['MgO', '2.9', '3.1', '11.9', '', '2.0'], ['K2O', '0.5', '0.5', '0.5', '', '1.0'], ['Na2O', '0.2', '0.3', '0.4', '', ''], ['Na2Oeq', '0.6', '0.6', '0.8', '', '12.0'], ['SO3', '3.6', '3.8', '2.7', '', ''], ['TiO2', '0.3', '0.3', '1.1', '', ''], ['MnO', '2.9', '0.0', '0.5', '', ''], ['Free CaO', '1.1', '0.8', '', '', ''], ['Limestone', '11.5', '', '', '', ''], ['Loss on Ignition', '5.5', '1.7', '0.8', '<3.0', '<1.0'], ['Total', '96.8', '97.8', '101.2', '', ''], ['C3S', '47', '56', '', '', ''], ['C2S', '16', '14', '', '', ''], ['C3A', '7', '8', '', '', ''], ['C4AF', '8', '9', '', '', ''], ['Blaine [m2/kg]', '468', '601', '475', '', '700'], ['Specific gravity', '3.15', '3.15', '2.92', '2.20', '2.50']]",1,"Chemical and physical properties of binders.;[['Oxides/Compounds', 'Composition [wt%]', 'Composition [wt%]', 'Composition [wt%]', 'Composition [wt%]', 'Composition [wt%]'], ['Oxides/Compounds', 'GUL', 'HE', 'GGBFS', 'SF', 'GP'], ['CaO', '61.3', '62.3', '36.9', '', '11.0'], ['SiO2', '18.0', '19.7', '36.2', '>85', '69.0'], ['Al2O3', '4.4', '4.8', '10.4', '', '2.5'], ['Fe2O3', '2.8', '3.1', '0.6', '', '<1.0'], ['MgO', '2.9', '3.1', '11.9', '', '2.0'], ['K2O', '0.5', '0.5', '0.5', '', '1.0'], ['Na2O', '0.2', '0.3', '0.4', '', ''], ['Na2Oeq', '0.6', '0.6', '0.8', '', '12.0'], ['SO3', '3.6', '3.8', '2.7', '', ''], ['TiO2', '0.3', '0.3', '1.1', '', ''], ['MnO', '2.9', '0.0', '0.5', '', ''], ['Free CaO', '1.1', '0.8', '', '', ''], ['Limestone', '11.5', '', '', '', ''], ['Loss on Ignition', '5.5', '1.7', '0.8', '<3.0', '<1.0'], ['Total', '96.8', '97.8', '101.2', '', ''], ['C3S', '47', '56', '', '', ''], ['C2S', '16', '14', '', '', ''], ['C3A', '7', '8', '', '', ''], ['C4AF', '8', '9', '', '', ''], ['Blaine [m2/kg]', '468', '601', '475', '', '700'], ['Specific gravity', '3.15', '3.15', '2.92', '2.20', '2.50']]",1,1,1,3,S0958946520302146_8,S0958946520302146,2020-06-24
904,The mineralogical composition of ladle slag acquired with Rietveld refinement.,"[['Mineral compound', 'Chemical formula', 'Content (wt.%)'], ['Tricalcium aluminate (C3A)', 'Ca3Al2O6', '34.2 +- 0.4'], ['Mayenite (C12A7)', 'Ca12Al14O33', '7.8 +- 0.2'], ['Dicalcium silicate (C2S)', 'Ca2SiO4', '6.6 +- 0.4'], ['Katoite-hydrogarnet (C3AH6)', 'Ca3Al2(O4H4)3', '18.5 +- 0.2'], ['Nordstrandite (Al(OH)3)', 'Al(OH)3', '0.6 +- 0.2'], ['Hydrotalcite', '(Mg0.667Al0.333)(OH)2(CO3)0.167(H2O)0.5', '0.7 +- 0.1'], ['Periclase (MgO)', 'MgO', '2.5 +- 0.1'], ['Portlandite (Ca(OH)2)', 'Ca(OH)2', '1.3 +- 0.1'], ['Metallic iron (Fe)', 'Fe', '0.4 +- 0.1'], ['Amorphous', '-', '27.3 +- 0.9']]",1,"The mineralogical composition of ladle slag acquired with Rietveld refinement.;[['Mineral compound', 'Chemical formula', 'Content (wt.%)'], ['Tricalcium aluminate (C3A)', 'Ca3Al2O6', '34.2 +- 0.4'], ['Mayenite (C12A7)', 'Ca12Al14O33', '7.8 +- 0.2'], ['Dicalcium silicate (C2S)', 'Ca2SiO4', '6.6 +- 0.4'], ['Katoite-hydrogarnet (C3AH6)', 'Ca3Al2(O4H4)3', '18.5 +- 0.2'], ['Nordstrandite (Al(OH)3)', 'Al(OH)3', '0.6 +- 0.2'], ['Hydrotalcite', '(Mg0.667Al0.333)(OH)2(CO3)0.167(H2O)0.5', '0.7 +- 0.1'], ['Periclase (MgO)', 'MgO', '2.5 +- 0.1'], ['Portlandite (Ca(OH)2)', 'Ca(OH)2', '1.3 +- 0.1'], ['Metallic iron (Fe)', 'Fe', '0.4 +- 0.1'], ['Amorphous', '-', '27.3 +- 0.9']]",1,1,0,2,S0958946522000634_3,S0958946522000634,2022-03-08
905,Chemical composition and mineralogy (wt.%) of the raw materials.,"[['XRF', 'XRF', 'XRF', 'XRF', 'Q-XRD', 'Q-XRD', 'Q-XRD', 'Q-XRD'], ['Oxide', 'PC', 'CSABF clinker', 'Gypsum', 'Phase', 'PC', 'CSABF clinker', 'Gypsum'], ['CaO', '69.0', '46.8', '32.3', 'C3S', '61.0', '-', '-'], ['SiO2', '24.0', '13.8', '0.7', 'C2S', '25.3', '28.9', '-'], ['Al2O3', '2.1', '23.1', '0.1', 'C3A', '4.2', '5.3', '-'], ['Fe2O3', '0.3', '10.7', '0.1', 'Bassanite; hemihydrate', '1.5', '-', '-'], ['MgO', '0.7', '4.8', '0.4', 'C$  * 2 H', '3.4', '-', '98.2'], ['SO3', '2.3', '5.8', '42', 'C4A3$', '-', '31.3', '-'], ['Na2O', '-', '0.3', '-', 'C2(A,F)', '-', '8.7', '-'], ['K2O', '-', '0.1', '-', 'C12A7', '2.0', '2.0', '-'], ['TiO2', '-', '0.8', '-', 'M', '0.1', '4.4', '-'], ['LOI (950 degC)', '0.8', '0', '21.3', 'S', '0.4', '1.4', '-'], ['', '', '', '', 'C2AS', '-', '6.1', '-'], ['', '', '', '', 'C  $', '-', '1.7', '1.7'], ['', '', '', '', 'C3T(F,A)', '-', '0.6', '-'], ['', '', '', '', 'F', '-', '1.1', '-'], ['', '', '', '', 'CaMg(CO3)2', '1', '-', '-'], ['', '', '', '', 'Lime', '1', '-', ''], ['', '', '', '', 'Portlandite', '1.2', '-', '-'], ['', '', '', '', 'Amorphous', '0', '2.7', '-']]",1,"Chemical composition and mineralogy (wt.%) of the raw materials.;[['XRF', 'XRF', 'XRF', 'XRF', 'Q-XRD', 'Q-XRD', 'Q-XRD', 'Q-XRD'], ['Oxide', 'PC', 'CSABF clinker', 'Gypsum', 'Phase', 'PC', 'CSABF clinker', 'Gypsum'], ['CaO', '69.0', '46.8', '32.3', 'C3S', '61.0', '-', '-'], ['SiO2', '24.0', '13.8', '0.7', 'C2S', '25.3', '28.9', '-'], ['Al2O3', '2.1', '23.1', '0.1', 'C3A', '4.2', '5.3', '-'], ['Fe2O3', '0.3', '10.7', '0.1', 'Bassanite; hemihydrate', '1.5', '-', '-'], ['MgO', '0.7', '4.8', '0.4', 'C$  * 2 H', '3.4', '-', '98.2'], ['SO3', '2.3', '5.8', '42', 'C4A3$', '-', '31.3', '-'], ['Na2O', '-', '0.3', '-', 'C2(A,F)', '-', '8.7', '-'], ['K2O', '-', '0.1', '-', 'C12A7', '2.0', '2.0', '-'], ['TiO2', '-', '0.8', '-', 'M', '0.1', '4.4', '-'], ['LOI (950 degC)', '0.8', '0', '21.3', 'S', '0.4', '1.4', '-'], ['', '', '', '', 'C2AS', '-', '6.1', '-'], ['', '', '', '', 'C  $', '-', '1.7', '1.7'], ['', '', '', '', 'C3T(F,A)', '-', '0.6', '-'], ['', '', '', '', 'F', '-', '1.1', '-'], ['', '', '', '', 'CaMg(CO3)2', '1', '-', '-'], ['', '', '', '', 'Lime', '1', '-', ''], ['', '', '', '', 'Portlandite', '1.2', '-', '-'], ['', '', '', '', 'Amorphous', '0', '2.7', '-']]",1,1,1,3,S0958946522000646_0,S0958946522000646,2022-03-12
906,Mineral composition of Portland cement (%).,"[['Composition', 'C3S', 'C2S', 'C3A', 'C4AF', 'Gypsum', 'Anhydrite', 'Bassanite', 'Calcite', 'Magnesite'], ['Content', '55.67', '17.24', '7.29', '10.82', '2.95', '0.26', '1.21', '4.84', '0.91']]",1,"Mineral composition of Portland cement (%).;[['Composition', 'C3S', 'C2S', 'C3A', 'C4AF', 'Gypsum', 'Anhydrite', 'Bassanite', 'Calcite', 'Magnesite'], ['Content', '55.67', '17.24', '7.29', '10.82', '2.95', '0.26', '1.21', '4.84', '0.91']]",1,1,1,3,S0958946522000804_1,S0958946522000804,2022-03-07
