Repository: zakidotai/cemcat

# CemCat Streamlit Hosting Bundle

This folder is ready to be pushed to GitHub and deployed on Streamlit Cloud.

## Files included

- `streamlit_app.py` (main app)
- `requirements.txt`
- `data/ner_cems_40k.csv`
- `data/pii_abs.json`
- `data/clinker_comps_with_dates.csv`
- `upload/composition_cls_slag_updated.csv`

## Local run

```bash
streamlit run streamlit_app.py
```

File: crystalline_composition_gpt4_with_pii_tid_dates.csv (part 36 of 101)
,caption,tables,Label,text,pred_0,pred_1,pred_2,all_pred,pii_tid,pii,date
907,Mineral composition of the cement (wt.%).,"[['C3S', 'C2S', 'C3A', 'C4AF', 'Gypsum', 'Others'], ['55.5', '19.1', '6.5', '10.1', '5.0', '3.8']]",1,"Mineral composition of the cement (wt.%).;[['C3S', 'C2S', 'C3A', 'C4AF', 'Gypsum', 'Others'], ['55.5', '19.1', '6.5', '10.1', '5.0', '3.8']]",1,1,1,3,S0958946522000816_2,S0958946522000816,2022-03-10
908,"Mineralogical composition of NHL, HL1-3, DS, MK, UGWM and CGWM powders.","[['Sample', 'Mineralogical composition [%]', 'Mineralogical composition [%]', 'Mineralogical composition [%]', 'Mineralogical composition [%]', 'Mineralogical composition [%]', 'Mineralogical composition [%]', 'Mineralogical composition [%]', '', '', '', ''], ['Sample', 'Quartz', 'Muscovite', 'Illite', 'Kaolinite', 'Hematite', 'KAl3Si3O11', 'Amorph', '', '', '', ''], ['UGWM', '35.0', '15.3', '10.9', '11.9', '1.0', '1.3', '24.5', '', '', '', ''], ['CGWM', '35.0', '8.4', '12.8', '0.5', '2.2', '7.0', '34.1', '', '', '', ''], ['', 'Portlandite', 'Calcite', 'Dolomite', 'Mica', 'Quartz', 'Amorph', '', '', '', '', ''], ['HL1', '92.5', '7.5', '-', '-', '-', '-', '', '', '', '', ''], ['HL2', '98.9', '1.1', '-', '-', '-', '-', '', '', '', '', ''], ['HL3', '99.2', '0.8', '-', '-', '-', '-', '', '', '', '', ''], ['DS', '-', '0.5', '72.4', '10.4', '16.7', '-', '', '', '', '', ''], ['MK', '-', '-', '-', '-', '31.2', '68.8', '', '', '', '', ''], ['', 'C3S', 'C2S', 'C3A', 'C4AF', 'Calcite', 'Portlandite', 'Anhydrite', 'Peri.', 'Quartz', 'D.', 'Amorph'], ['NHL', '12.2', '17.9', '2.8', '2.8', '28.1', '29.8', '0.1', '0.4', '2.6', '0.4', '2.9']]",1,"Mineralogical composition of NHL, HL1-3, DS, MK, UGWM and CGWM powders.;[['Sample', 'Mineralogical composition [%]', 'Mineralogical composition [%]', 'Mineralogical composition [%]', 'Mineralogical composition [%]', 'Mineralogical composition [%]', 'Mineralogical composition [%]', 'Mineralogical composition [%]', '', '', '', ''], ['Sample', 'Quartz', 'Muscovite', 'Illite', 'Kaolinite', 'Hematite', 'KAl3Si3O11', 'Amorph', '', '', '', ''], ['UGWM', '35.0', '15.3', '10.9', '11.9', '1.0', '1.3', '24.5', '', '', '', ''], ['CGWM', '35.0', '8.4', '12.8', '0.5', '2.2', '7.0', '34.1', '', '', '', ''], ['', 'Portlandite', 'Calcite', 'Dolomite', 'Mica', 'Quartz', 'Amorph', '', '', '', '', ''], ['HL1', '92.5', '7.5', '-', '-', '-', '-', '', '', '', '', ''], ['HL2', '98.9', '1.1', '-', '-', '-', '-', '', '', '', '', ''], ['HL3', '99.2', '0.8', '-', '-', '-', '-', '', '', '', '', ''], ['DS', '-', '0.5', '72.4', '10.4', '16.7', '-', '', '', '', '', ''], ['MK', '-', '-', '-', '-', '31.2', '68.8', '', '', '', '', ''], ['', 'C3S', 'C2S', 'C3A', 'C4AF', 'Calcite', 'Portlandite', 'Anhydrite', 'Peri.', 'Quartz', 'D.', 'Amorph'], ['NHL', '12.2', '17.9', '2.8', '2.8', '28.1', '29.8', '0.1', '0.4', '2.6', '0.4', '2.9']]",1,1,1,3,S095894652030278X_2,S095894652030278X,2020-08-19
909,"Phase composition of the cement sample CEM I 42.5 R, determined via Q-XRD analysis.","[['Phase', 'wt. %'], ['C3S, monoclinic', '53.73'], ['C2S, monoclinic', '18.63'], ['C3A, cubic', '5.37'], ['C3A, orthorhombic', '1.78'], ['C4AF, orthorhombic', '10.03'], ['Anhydrite (CaSO4)', '1.8'], ['Dihydrate (CaSO4* 2H2O)', '3.93'], ['Hemihydrate (CaSO4* 0.5H2O)', '0.2'], ['Calcite (CaCO3)', '2.71'], ['Dolomite (CaMg(CO3)2)', '0.8'], ['Quartz (SiO2)', '0.44'], ['Periclase (MgO)', '0.37'], ['Free lime (Franke)', '0.2'], ['Total', '100.00']]",1,"Phase composition of the cement sample CEM I 42.5 R, determined via Q-XRD analysis.;[['Phase', 'wt. %'], ['C3S, monoclinic', '53.73'], ['C2S, monoclinic', '18.63'], ['C3A, cubic', '5.37'], ['C3A, orthorhombic', '1.78'], ['C4AF, orthorhombic', '10.03'], ['Anhydrite (CaSO4)', '1.8'], ['Dihydrate (CaSO4* 2H2O)', '3.93'], ['Hemihydrate (CaSO4* 0.5H2O)', '0.2'], ['Calcite (CaCO3)', '2.71'], ['Dolomite (CaMg(CO3)2)', '0.8'], ['Quartz (SiO2)', '0.44'], ['Periclase (MgO)', '0.37'], ['Free lime (Franke)', '0.2'], ['Total', '100.00']]",1,1,1,3,S0958946520302808_0,S0958946520302808,2020-08-13
910,Phase composition of the PC used in this study quantified by Rietveld refinement.,"[['Phases', 'Quantity (%)'], ['C3S', '57.5'], ['C2S', '10.1'], ['C4AF', '9.8'], ['C3A', '3.2'], ['MgO', '3.4'], ['Gypsum', '1.4'], ['Ca(OH)2', '0.5'], ['Anorthite', '1.1'], ['Arcanite', '1.1'], ['Non-identified', '11.8']]",1,"Phase composition of the PC used in this study quantified by Rietveld refinement.;[['Phases', 'Quantity (%)'], ['C3S', '57.5'], ['C2S', '10.1'], ['C4AF', '9.8'], ['C3A', '3.2'], ['MgO', '3.4'], ['Gypsum', '1.4'], ['Ca(OH)2', '0.5'], ['Anorthite', '1.1'], ['Arcanite', '1.1'], ['Non-identified', '11.8']]",1,1,1,3,S0958946523001981_2,S0958946523001981,2023-05-06
911,Mineral composition of cement (OPC) and expansive additives (EA).,"[['', 'C3S', 'C2S', 'C3A', 'C4AF', 'Gypsum', 'Anhydrite', ""Ye'elimite"", 'Free Lime (CaO)', 'Bassanite', 'Calcite', 'Total'], ['OPC', '50.0', '24.4', '10.0', '8.2', '1.1', '-', '-', '-', '1.5', '4.79', '100'], ['EA', '-', '-', '-', '3.47', '-', '34.78', '11.14', '44.69', '-', '1.34', '99.6']]",1,"Mineral composition of cement (OPC) and expansive additives (EA).;[['', 'C3S', 'C2S', 'C3A', 'C4AF', 'Gypsum', 'Anhydrite', ""Ye'elimite"", 'Free Lime (CaO)', 'Bassanite', 'Calcite', 'Total'], ['OPC', '50.0', '24.4', '10.0', '8.2', '1.1', '-', '-', '-', '1.5', '4.79', '100'], ['EA', '-', '-', '-', '3.47', '-', '34.78', '11.14', '44.69', '-', '1.34', '99.6']]",1,1,1,3,S0958946523002007_1,S0958946523002007,2023-05-09
912,XRD phase composition of Penna 53 grade OPC.,"[['Phase', 'C3S', 'C2S', 'C3A', 'C4AF', 'CaSO4', 'CaCO3'], ['% present', '68', '7.5', '7.2', '8.97', '2.72', '5.6']]",1,"XRD phase composition of Penna 53 grade OPC.;[['Phase', 'C3S', 'C2S', 'C3A', 'C4AF', 'CaSO4', 'CaCO3'], ['% present', '68', '7.5', '7.2', '8.97', '2.72', '5.6']]",1,1,1,3,S0958946520303619_1,S0958946520303619,2020-10-24
913,Chemical and mineralogical compositions (wt. %) of CEM I 52.5 N cement (provided by supplier).,"[['Chemical composition', 'wt. %', 'Mineralogy', 'wt. %', 'wt. %'], ['CaO', '62.91', 'C3S', '61.53', '61.53'], ['SiO2', '20.59', 'C2S', '14.43', '14.43'], ['Fe2O3', '4.98', 'C3A', '3.89', '3.89'], ['Al2O3', '3.24', 'C4AF', '10.93', '10.93'], ['SO3', '3.10', 'Free lime', '0.04', '0.04'], ['MgO', '1.77', 'Periclase', '0.63', '0.63'], ['K2O', '0.52', 'Aphthitalite', '16', ''], ['Na2O', '0.30', 'Calcite', '2.64', '2.64'], ['TiO2', '0.44', 'Quartz', '0.48', '0.48'], ['P2O5', '0.30', 'Anhydrite', '3.85', '3.85'], ['Mn2O3', '0.08', 'Bassanite', '0.60', '0.60'], ['Cl', '0.07', 'Gypsum', '0.52', '0.52'], ['LOI (at 975 degC)', '2.15', '', '', '']]",1,"Chemical and mineralogical compositions (wt. %) of CEM I 52.5 N cement (provided by supplier).;[['Chemical composition', 'wt. %', 'Mineralogy', 'wt. %', 'wt. %'], ['CaO', '62.91', 'C3S', '61.53', '61.53'], ['SiO2', '20.59', 'C2S', '14.43', '14.43'], ['Fe2O3', '4.98', 'C3A', '3.89', '3.89'], ['Al2O3', '3.24', 'C4AF', '10.93', '10.93'], ['SO3', '3.10', 'Free lime', '0.04', '0.04'], ['MgO', '1.77', 'Periclase', '0.63', '0.63'], ['K2O', '0.52', 'Aphthitalite', '16', ''], ['Na2O', '0.30', 'Calcite', '2.64', '2.64'], ['TiO2', '0.44', 'Quartz', '0.48', '0.48'], ['P2O5', '0.30', 'Anhydrite', '3.85', '3.85'], ['Mn2O3', '0.08', 'Bassanite', '0.60', '0.60'], ['Cl', '0.07', 'Gypsum', '0.52', '0.52'], ['LOI (at 975 degC)', '2.15', '', '', '']]",1,1,1,3,S0958946520303644_0,S0958946520303644,2020-10-29
914,Phase composition of cement.,"[['Main phases', 'Composition, %'], ['C3S', '60.3 +- 0.6'], ['C2S', '13.2 +- 0.5'], ['C3A', '7.3 +- 0.5'], ['C4AF', '11.9 +- 0.1'], ['Other', '7.3 +- 0.3']]",1,"Phase composition of cement.;[['Main phases', 'Composition, %'], ['C3S', '60.3 +- 0.6'], ['C2S', '13.2 +- 0.5'], ['C3A', '7.3 +- 0.5'], ['C4AF', '11.9 +- 0.1'], ['Other', '7.3 +- 0.3']]",1,1,1,3,S0958946521000950_1,S0958946521000950,2021-03-18
915,Properties of the portland cements used in this study.,"[['Properties', 'OPC1', 'OPC2', 'OPC3'], ['Oxide composition (wt. %)', 'Oxide composition (wt. %)', 'Oxide composition (wt. %)', 'Oxide composition (wt. %)'], ['CaO', '60.78', '61.71', '61.55'], ['SiO2', '19.41', '19.61', '19.05'], ['Al2O3', '4.61', '3.86', '4.19'], ['Fe2O3', '3.82', '4.24', '3.98'], ['MgO', '2.91', '2.79', '2.90'], ['SO3', '4.00', '3.18', '3.49'], ['Na2Oeq', '0.90', '0.79', '0.95'], ['Physical properties', 'Physical properties', 'Physical properties', 'Physical properties'], ['Blaine Fineness (m2/kg)', '400', '400', '390'], ['Phase composition (wt. %)', 'Phase composition (wt. %)', 'Phase composition (wt. %)', 'Phase composition (wt. %)'], ['C3S', '49.54', '58.62', '60.27'], ['C2S', '15.56', '9.70', '7.63'], ['C3A', '5.47', '2.93', '4.25'], ['C4AF', '11.06', '12.37', '11.77'], ['Limestone (  C  C -  )', '4.87', '4.10', '2.79']]",1,"Properties of the portland cements used in this study.;[['Properties', 'OPC1', 'OPC2', 'OPC3'], ['Oxide composition (wt. %)', 'Oxide composition (wt. %)', 'Oxide composition (wt. %)', 'Oxide composition (wt. %)'], ['CaO', '60.78', '61.71', '61.55'], ['SiO2', '19.41', '19.61', '19.05'], ['Al2O3', '4.61', '3.86', '4.19'], ['Fe2O3', '3.82', '4.24', '3.98'], ['MgO', '2.91', '2.79', '2.90'], ['SO3', '4.00', '3.18', '3.49'], ['Na2Oeq', '0.90', '0.79', '0.95'], ['Physical properties', 'Physical properties', 'Physical properties', 'Physical properties'], ['Blaine Fineness (m2/kg)', '400', '400', '390'], ['Phase composition (wt. %)', 'Phase composition (wt. %)', 'Phase composition (wt. %)', 'Phase composition (wt. %)'], ['C3S', '49.54', '58.62', '60.27'], ['C2S', '15.56', '9.70', '7.63'], ['C3A', '5.47', '2.93', '4.25'], ['C4AF', '11.06', '12.37', '11.77'], ['Limestone (  C  C -  )', '4.87', '4.10', '2.79']]",1,1,1,3,S0958946521000974_2,S0958946521000974,2021-03-22
916,Composition of type I OPC [46].,"[['Mineral compositions', 'Mineral compositions', 'Mineral compositions', 'Mineral compositions', 'Mineral compositions', 'Blaine'], ['C3S', 'C2S', 'C3A', 'C4AF', 'C   S -  2  H', 'Blaine'], ['(mass%)', '(mass%)', '(mass%)', '(mass%)', '(mass%)', '(cm2/g)'], ['60.0', '11.0', '10.0', '8.0', '2.5', '3280']]",1,"Composition of type I OPC [46].;[['Mineral compositions', 'Mineral compositions', 'Mineral compositions', 'Mineral compositions', 'Mineral compositions', 'Blaine'], ['C3S', 'C2S', 'C3A', 'C4AF', 'C   S -  2  H', 'Blaine'], ['(mass%)', '(mass%)', '(mass%)', '(mass%)', '(mass%)', '(cm2/g)'], ['60.0', '11.0', '10.0', '8.0', '2.5', '3280']]",1,1,1,3,S0958946521001025_6,S0958946521001025,2021-03-26
917,"Portland cement and BaCO3 addition chemical and mineralogical composition, BET specific surface and particle size.","[['Chemical composition (wt%)', 'Chemical composition (wt%)', 'Chemical composition (wt%)', 'Chemical composition (wt%)', 'Chemical composition (wt%)'], ['Oxide', 'CEM I 42.5 R (A)', 'CEM I 52.5 N-SR 5 (B)', 'Coarse BaCO3 (C)', 'Fine BaCO3 (F)'], ['CaO', '62.98', '61.75', '0.10', '0.09'], ['SiO2', '18.72', '19.60', '0.19', '0.08'], ['Al2O3', '5.63', '3.75', '0.31', ''], ['Fe2O3', '2.68', '4.07', '', '0.04'], ['MgO', '0.87', '0.71', '', ''], ['SO3', '3.05', '2.94', '0.17', ''], ['Na2O', '0.04', '0.03', '0.76', '0.67'], ['K2O', '0.85', '0.67', '0.01', ''], ['TiO2', '0.23', '0.18', '0.09', '0.10'], ['SrO', '0.05', '0.05', '0.30', '0.07'], ['Mn2O3', '0.05', '0.15', '', ''], ['ZnO', '0.03', '0.02', '', ''], ['P2O5', '0.05', '0.06', '', ''], ['Cl-', '0.02', '0.02', '', ''], ['Cr2O3', '0.00', '', '', ''], ['Ba#/BaO^', '0.01#', '', '75.95^', '77.45#'], ['L.o.I.', '2.3', '3.2', '22.1*', '21.5*'], ['Free lime', '0.19', '0.15', '', ''], ['Mineralogical phase composition (Rietveld) wt%', 'Mineralogical phase composition (Rietveld) wt%', 'Mineralogical phase composition (Rietveld) wt%', 'Mineralogical phase composition (Rietveld) wt%', 'Mineralogical phase composition (Rietveld) wt%'], ['C3S', '65.15', '66.94', '', ''], ['C2S', '11.41', '13.62', '', ''], ['C4AF', '6.87', '12.11', '', ''], ['C3A', '10.71', '0.87', '', ''], ['Bassanite', '1.13', '0.84', '', ''], ['Gypsum', '1.58', '1.60', '', ''], ['Calcite', '3.14', '4.03', '', ''], ['WRp', '4.63', '4.4', '', ''], ['BET (m  2  /g)', '1.45', '1.48', '0.57', '2.81'], ['D  50', '13.07', '8.68', '11.45', '2.37']]",1,"Portland cement and BaCO3 addition chemical and mineralogical composition, BET specific surface and particle size.;[['Chemical composition (wt%)', 'Chemical composition (wt%)', 'Chemical composition (wt%)', 'Chemical composition (wt%)', 'Chemical composition (wt%)'], ['Oxide', 'CEM I 42.5 R (A)', 'CEM I 52.5 N-SR 5 (B)', 'Coarse BaCO3 (C)', 'Fine BaCO3 (F)'], ['CaO', '62.98', '61.75', '0.10', '0.09'], ['SiO2', '18.72', '19.60', '0.19', '0.08'], ['Al2O3', '5.63', '3.75', '0.31', ''], ['Fe2O3', '2.68', '4.07', '', '0.04'], ['MgO', '0.87', '0.71', '', ''], ['SO3', '3.05', '2.94', '0.17', ''], ['Na2O', '0.04', '0.03', '0.76', '0.67'], ['K2O', '0.85', '0.67', '0.01', ''], ['TiO2', '0.23', '0.18', '0.09', '0.10'], ['SrO', '0.05', '0.05', '0.30', '0.07'], ['Mn2O3', '0.05', '0.15', '', ''], ['ZnO', '0.03', '0.02', '', ''], ['P2O5', '0.05', '0.06', '', ''], ['Cl-', '0.02', '0.02', '', ''], ['Cr2O3', '0.00', '', '', ''], ['Ba#/BaO^', '0.01#', '', '75.95^', '77.45#'], ['L.o.I.', '2.3', '3.2', '22.1*', '21.5*'], ['Free lime', '0.19', '0.15', '', ''], ['Mineralogical phase composition (Rietveld) wt%', 'Mineralogical phase composition (Rietveld) wt%', 'Mineralogical phase composition (Rietveld) wt%', 'Mineralogical phase composition (Rietveld) wt%', 'Mineralogical phase composition (Rietveld) wt%'], ['C3S', '65.15', '66.94', '', ''], ['C2S', '11.41', '13.62', '', ''], ['C4AF', '6.87', '12.11', '', ''], ['C3A', '10.71', '0.87', '', ''], ['Bassanite', '1.13', '0.84', '', ''], ['Gypsum', '1.58', '1.60', '', ''], ['Calcite', '3.14', '4.03', '', ''], ['WRp', '4.63', '4.4', '', ''], ['BET (m  2  /g)', '1.45', '1.48', '0.57', '2.81'], ['D  50', '13.07', '8.68', '11.45', '2.37']]",1,1,1,3,S0958946521001074_0,S0958946521001074,2021-04-17
918,"Chemical composition, mineral composition, and physical properties of cement and silica fume.","[['', '', 'Cement', 'Silica fume'], ['Chemical composition   (%)', 'Calcium oxide, CaO', '62.9', '1.5'], ['Chemical composition   (%)', 'Silicon dioxide, SiO2', '21.0', '96.9'], ['Chemical composition   (%)', 'Aluminum oxide, Al2O3', '4.2', '0.3'], ['Chemical composition   (%)', 'Iron oxide, Fe2O3', '2.9', '0.2'], ['Chemical composition   (%)', 'Magnesium oxide, MgO', '3.1', '0.2'], ['Chemical composition   (%)', 'Sodium oxide, Na2O', '0.3', '0.2'], ['Chemical composition   (%)', 'Potassium oxide, K2O', '0.4', '0.6'], ['Chemical composition   (%)', 'Sulfur oxide, SO3', '2.2', '-'], ['Chemical composition   (%)', 'Loss on ignition, LOI', '2.2', '0.0'], ['Mineral composition   (%)', 'Tricalcium silicate, C3S', '58.1', '-'], ['Mineral composition   (%)', 'Dicalcium silicate, C2S', '16.4', '-'], ['Mineral composition   (%)', 'Tricalcium aluminate, C3A', '6.2', '-'], ['Mineral composition   (%)', 'Tetracalcium aluminoferrite, C4AF', '8.8', '-'], ['Physical properties', 'Blain fineness (m2/kg)', '420', '-'], ['Physical properties', 'BET surface area (m2/g)', '-', '21.3'], ['Physical properties', 'Specific gravity', '3.13', '2.20']]",1,"Chemical composition, mineral composition, and physical properties of cement and silica fume.;[['', '', 'Cement', 'Silica fume'], ['Chemical composition   (%)', 'Calcium oxide, CaO', '62.9', '1.5'], ['Chemical composition   (%)', 'Silicon dioxide, SiO2', '21.0', '96.9'], ['Chemical composition   (%)', 'Aluminum oxide, Al2O3', '4.2', '0.3'], ['Chemical composition   (%)', 'Iron oxide, Fe2O3', '2.9', '0.2'], ['Chemical composition   (%)', 'Magnesium oxide, MgO', '3.1', '0.2'], ['Chemical composition   (%)', 'Sodium oxide, Na2O', '0.3', '0.2'], ['Chemical composition   (%)', 'Potassium oxide, K2O', '0.4', '0.6'], ['Chemical composition   (%)', 'Sulfur oxide, SO3', '2.2', '-'], ['Chemical composition   (%)', 'Loss on ignition, LOI', '2.2', '0.0'], ['Mineral composition   (%)', 'Tricalcium silicate, C3S', '58.1', '-'], ['Mineral composition   (%)', 'Dicalcium silicate, C2S', '16.4', '-'], ['Mineral composition   (%)', 'Tricalcium aluminate, C3A', '6.2', '-'], ['Mineral composition   (%)', 'Tetracalcium aluminoferrite, C4AF', '8.8', '-'], ['Physical properties', 'Blain fineness (m2/kg)', '420', '-'], ['Physical properties', 'BET surface area (m2/g)', '-', '21.3'], ['Physical properties', 'Specific gravity', '3.13', '2.20']]",1,1,1,3,S0958946520304194_2,S0958946520304194,2020-12-29
919,Mineral composition of calcium sulfoaluminate clinker calculated from a quantitative XRD analysis.,"[['Mineral', 'wt. %'], ['C4A3    S -    (orthorhombic)', '54.1'], ['C4A3    S -    (cubic)', '13.4'], ['b-C2S', '18.5'], ['CT', '3.5'], ['C12A7', '3.4'], ['M', '3.2'], ['C3A', '2.3'], ['C4AF', '1.4'], ['C   S -', '0.2']]",1,"Mineral composition of calcium sulfoaluminate clinker calculated from a quantitative XRD analysis.;[['Mineral', 'wt. %'], ['C4A3    S -    (orthorhombic)', '54.1'], ['C4A3    S -    (cubic)', '13.4'], ['b-C2S', '18.5'], ['CT', '3.5'], ['C12A7', '3.4'], ['M', '3.2'], ['C3A', '2.3'], ['C4AF', '1.4'], ['C   S -', '0.2']]",1,1,1,3,S0958946520304224_1,S0958946520304224,2021-01-04
920,Chemical and mineral composition of the cement.,"[['', 'Composition', 'wt. %'], ['Chemical composition', 'Calcium oxide, CaO', '67.19'], ['Chemical composition', 'Silicon dioxide, SiO2', '24.59'], ['Chemical composition', 'Aluminum oxide, Al2O3', '2.09'], ['Chemical composition', 'Iron oxide, Fe2O3', '0.42'], ['Chemical composition', 'Magnesium oxide, Na2O', '0.70'], ['Chemical composition', 'Total Alkalinity as Na2O+0.658K2O', '1.00'], ['Chemical composition', 'Sulfur oxide, SO3', '2.23'], ['Chemical composition', 'Insoluble Residue', '0.09'], ['Chemical composition', 'Loss on Ignition (LOI)', '1.41'], ['Mineral composition', 'Tricalcium Silicate, C3S', '63.85'], ['Mineral composition', 'Dicalcium Silicate, C2S', '22.33'], ['Mineral composition', 'Tricalcium Aluminate, C3A', '4.83'], ['Mineral composition', 'Tetracalcium Aluminoferrite, C4AF', '-']]",1,"Chemical and mineral composition of the cement.;[['', 'Composition', 'wt. %'], ['Chemical composition', 'Calcium oxide, CaO', '67.19'], ['Chemical composition', 'Silicon dioxide, SiO2', '24.59'], ['Chemical composition', 'Aluminum oxide, Al2O3', '2.09'], ['Chemical composition', 'Iron oxide, Fe2O3', '0.42'], ['Chemical composition', 'Magnesium oxide, Na2O', '0.70'], ['Chemical composition', 'Total Alkalinity as Na2O+0.658K2O', '1.00'], ['Chemical composition', 'Sulfur oxide, SO3', '2.23'], ['Chemical composition', 'Insoluble Residue', '0.09'], ['Chemical composition', 'Loss on Ignition (LOI)', '1.41'], ['Mineral composition', 'Tricalcium Silicate, C3S', '63.85'], ['Mineral composition', 'Dicalcium Silicate, C2S', '22.33'], ['Mineral composition', 'Tricalcium Aluminate, C3A', '4.83'], ['Mineral composition', 'Tetracalcium Aluminoferrite, C4AF', '-']]",1,1,1,3,S0958946520304327_0,S0958946520304327,2021-02-01
921,Composition of HFPC clinkers (wt./%).,"[['Cement type', 'C3S', 'C2S', 'C3A', 'C4AF'], ['HFPC', '47.91', '26.46', '3.43', '18.11']]",1,"Composition of HFPC clinkers (wt./%).;[['Cement type', 'C3S', 'C2S', 'C3A', 'C4AF'], ['HFPC', '47.91', '26.46', '3.43', '18.11']]",1,1,1,3,S0958946522004553_1,S0958946522004553,2022-12-01
922,Chemical compositions of the PC.,"[['Composition', 'Weight percentage (%)'], ['SiO2', '20-25'], ['Al2O3', '5-6'], ['Fe2O3', '2-3'], ['CaO', '60-65'], ['MgO', '1-2'], ['Na2O', '0.2-0.3'], ['K2O', '0.4-0.5'], ['C3A', '5-10'], ['Free lime', '0.5-1.0'], ['LOI', '2-3']]",1,"Chemical compositions of the PC.;[['Composition', 'Weight percentage (%)'], ['SiO2', '20-25'], ['Al2O3', '5-6'], ['Fe2O3', '2-3'], ['CaO', '60-65'], ['MgO', '1-2'], ['Na2O', '0.2-0.3'], ['K2O', '0.4-0.5'], ['C3A', '5-10'], ['Free lime', '0.5-1.0'], ['LOI', '2-3']]",1,1,1,3,S0958946522004565_3,S0958946522004565,2022-11-25
923,Compositions (wt%) and physical properties of PC and RA.,"[['', 'Al2O3', 'CaO', 'SiO2', 'Fe2O3', 'MgO', 'K2O', 'Na2O', 'SO3', 'TiO2', 'L.O.I.', 'Density[g/cm3]', 'SSA[m2/g]'], ['PC', '4.7', '63.8', '19.8', '3.0', '1.5', '0.8', '0.2', '3.4', '0.2', '2.6', '3.2', '0.33'], ['RA', '97.2', '0.0', '0.4', '0.0', '-', '-', '0.0', '0.0', '-', '2.4', '3.9', '0.41'], ['', 'C3S', 'C2S', 'C3A', 'C4AF', 'Periclase', 'Lime', 'Gypsum', 'K2SO4', 'Na2SO4', 'Initial setting [min]', 'Final setting [min]', ''], ['PC', '57.7', '22.0', '6.1', '8.1', '0.7', '0.2', '4.5', '0.6', '0.1', '140', '310', '']]",1,"Compositions (wt%) and physical properties of PC and RA.;[['', 'Al2O3', 'CaO', 'SiO2', 'Fe2O3', 'MgO', 'K2O', 'Na2O', 'SO3', 'TiO2', 'L.O.I.', 'Density[g/cm3]', 'SSA[m2/g]'], ['PC', '4.7', '63.8', '19.8', '3.0', '1.5', '0.8', '0.2', '3.4', '0.2', '2.6', '3.2', '0.33'], ['RA', '97.2', '0.0', '0.4', '0.0', '-', '-', '0.0', '0.0', '-', '2.4', '3.9', '0.41'], ['', 'C3S', 'C2S', 'C3A', 'C4AF', 'Periclase', 'Lime', 'Gypsum', 'K2SO4', 'Na2SO4', 'Initial setting [min]', 'Final setting [min]', ''], ['PC', '57.7', '22.0', '6.1', '8.1', '0.7', '0.2', '4.5', '0.6', '0.1', '140', '310', '']]",1,1,1,3,S0958946522004590_0,S0958946522004590,2022-11-29
924,Chemical and mineralogical compositions of cement.,"[['Chemical composition', 'SiO2', 'Al2O3', 'Fe2O3', 'CaO', 'MgO', 'SO3', 'Na2Oeq', 'f-CaO'], ['wt. %', '22.52', '4.61', '3.42', '65.88', '2.28', '0.35', '0.49', '0.91'], ['Mineralogical composition', 'C3S', 'C2S', 'C3A', 'C4AF', 'Gypsum', 'Gypsum', '', ''], ['wt. %', '55.50', '21.51', '6.32', '10.21', '4.88', '4.88', '', '']]",1,"Chemical and mineralogical compositions of cement.;[['Chemical composition', 'SiO2', 'Al2O3', 'Fe2O3', 'CaO', 'MgO', 'SO3', 'Na2Oeq', 'f-CaO'], ['wt. %', '22.52', '4.61', '3.42', '65.88', '2.28', '0.35', '0.49', '0.91'], ['Mineralogical composition', 'C3S', 'C2S', 'C3A', 'C4AF', 'Gypsum', 'Gypsum', '', ''], ['wt. %', '55.50', '21.51', '6.32', '10.21', '4.88', '4.88', '', '']]",1,1,1,3,S0958946523003864_0,S0958946523003864,2023-10-04
925,Chemical and mineral composition of BRC.,"[['Cement', 'Chemical composition (wt%)', 'Chemical composition (wt%)', 'Chemical composition (wt%)', 'Chemical composition (wt%)', 'Chemical composition (wt%)', 'Chemical composition (wt%)', '', 'Mineral composition (wt%)', 'Mineral composition (wt%)', 'Mineral composition (wt%)', 'Mineral composition (wt%)'], ['Cement', 'CaO', 'SiO2', 'Al2O3', 'Fe2O3', 'R2O', 'SO3', '', 'C3S', 'C2S', 'C3A', 'C4AF'], ['BRC', '62.5', '25.3', '3.1', '3.6', '0.2', '2.0', '', '31.0', '48.0', '3.0', '11.0']]",1,"Chemical and mineral composition of BRC.;[['Cement', 'Chemical composition (wt%)', 'Chemical composition (wt%)', 'Chemical composition (wt%)', 'Chemical composition (wt%)', 'Chemical composition (wt%)', 'Chemical composition (wt%)', '', 'Mineral composition (wt%)', 'Mineral composition (wt%)', 'Mineral composition (wt%)', 'Mineral composition (wt%)'], ['Cement', 'CaO', 'SiO2', 'Al2O3', 'Fe2O3', 'R2O', 'SO3', '', 'C3S', 'C2S', 'C3A', 'C4AF'], ['BRC', '62.5', '25.3', '3.1', '3.6', '0.2', '2.0', '', '31.0', '48.0', '3.0', '11.0']]",1,1,1,3,S0958946523003918_0,S0958946523003918,2023-10-05
926,X-ray fluorescence measurement results of the synthesized C4AF.,"[['Phases', 'C4AF (unit%)'], ['Fe2O3', '47.44'], ['CaO', '43.28'], ['Al2O3', '8.47'], ['SiO2', '0.41'], ['MgO', '0.18'], ['MnO', '0.11'], ['Cr2O3', '0.04'], ['SrO', '0.04'], ['Cl', '0.03']]",1,"X-ray fluorescence measurement results of the synthesized C4AF.;[['Phases', 'C4AF (unit%)'], ['Fe2O3', '47.44'], ['CaO', '43.28'], ['Al2O3', '8.47'], ['SiO2', '0.41'], ['MgO', '0.18'], ['MnO', '0.11'], ['Cr2O3', '0.04'], ['SrO', '0.04'], ['Cl', '0.03']]",1,1,1,3,S0958946523004006_0,S0958946523004006,2023-10-10
927,Chemical and mineral compositions of the binder materials used in this study.,"[['X-ray fluorescence (wt%)', 'X-ray fluorescence (wt%)', 'X-ray fluorescence (wt%)', 'X-ray fluorescence (wt%)', 'Rietveld calculation (wt%)', 'Rietveld calculation (wt%)'], ['', 'Cement', 'Silica fume', 'Silica powder', '', 'Cement'], ['SiO2', '20.4', '96.8', '99.1', 'C3S', '56.2'], ['Al2O3', '4.6', '0.1', '0.15', 'C2S', '12.3'], ['CaO', '60.3', '0.1', '-', 'C4AF', '11.3'], ['Fe2O3', '3.2', '0.8', '-', 'C3A', '8.0'], ['MgO', '3.3', '0.2', '-', 'C    C -', '4.4'], ['TiO2', '0.3', '-', '0.11', 'C$*0.5H', '3.3'], ['SO3', '2.3', '-', '-', 'CH', '1.9'], ['Mn2O3', '0.1', '-', '-', 'C$*2H', '1.1'], ['P2O5', '0.1', '-', '-', 'C', '0.8'], ['SrO', '0.1', '-', '-', 'M', '0.7'], ['Na2O', '0.2', '0.1', '-', 'C$', '0.1'], ['K2O', '0.9', '0.4', '-', '', ''], ['ZrO2', '-', '-', '-', '', ''], ['LOI', '4.5', '1.5', '0.62', '', '']]",1,"Chemical and mineral compositions of the binder materials used in this study.;[['X-ray fluorescence (wt%)', 'X-ray fluorescence (wt%)', 'X-ray fluorescence (wt%)', 'X-ray fluorescence (wt%)', 'Rietveld calculation (wt%)', 'Rietveld calculation (wt%)'], ['', 'Cement', 'Silica fume', 'Silica powder', '', 'Cement'], ['SiO2', '20.4', '96.8', '99.1', 'C3S', '56.2'], ['Al2O3', '4.6', '0.1', '0.15', 'C2S', '12.3'], ['CaO', '60.3', '0.1', '-', 'C4AF', '11.3'], ['Fe2O3', '3.2', '0.8', '-', 'C3A', '8.0'], ['MgO', '3.3', '0.2', '-', 'C    C -', '4.4'], ['TiO2', '0.3', '-', '0.11', 'C$*0.5H', '3.3'], ['SO3', '2.3', '-', '-', 'CH', '1.9'], ['Mn2O3', '0.1', '-', '-', 'C$*2H', '1.1'], ['P2O5', '0.1', '-', '-', 'C', '0.8'], ['SrO', '0.1', '-', '-', 'M', '0.7'], ['Na2O', '0.2', '0.1', '-', 'C$', '0.1'], ['K2O', '0.9', '0.4', '-', '', ''], ['ZrO2', '-', '-', '-', '', ''], ['LOI', '4.5', '1.5', '0.62', '', '']]",1,1,1,3,S0958946522004012_1,S0958946522004012,2022-10-17
928,Compositions of four mixtures to study the influence of mineralizers/fluxes/stabilizers in the formation of a'-belite-CSA clinker.,"[['BCSA Compositions', 'BCSA Compositions', '1F-0B', '1F-2B', '2F-0B', '2F-2B'], ['Raw Materials (in wt.%)', 'Limestone', '60.80', '59.09', '60.26', '58.57'], ['Raw Materials (in wt.%)', 'Sand', '10.10', '9.82', '10.01', '9.73'], ['Raw Materials (in wt.%)', 'FGD Gypsum', '8.00', '7.77', '7.93', '7.71'], ['Raw Materials (in wt.%)', 'Fly ash', '5.00', '4.86', '4.96', '4.82'], ['Raw Materials (in wt.%)', 'Bauxite', '15.20', '14.77', '15.06', '14.64'], ['Raw Materials (in wt.%)', 'CaF2', '0.90', '0.87', '1.78', '1.73'], ['Raw Materials (in wt.%)', 'Borax (anhydrous)', '-', '2.82', '-', '2.79'], ['Calculated Clinker Phases [46] (in wt.%)', 'C3S', '0.6', '0.6', '0.6', '0.6'], ['Calculated Clinker Phases [46] (in wt.%)', 'C2S', '60', '57.5', '59.2', '56.8'], ['Calculated Clinker Phases [46] (in wt.%)', 'C4A3$', '25.2', '24.2', '24.9', '23.9'], ['Calculated Clinker Phases [46] (in wt.%)', 'C4AF', '7.9', '7.6', '7.8', '7.5'], ['Calculated Clinker Phases [46] (in wt.%)', 'C$', '3.7', '3.6', '3.7', '3.5'], ['Zhou Modulus Values [46]', 'LAD', '0.67', '0.67', '0.67', '0.67'], ['Zhou Modulus Values [46]', 'RSA', '1.82', '1.82', '1.82', '1.82'], ['Zhou Modulus Values [46]', 'RSF', '3.18', '3.18', '3.18', '3.18'], ['Zhou Modulus Values [46]', 'SEC', '0.42', '0.42', '-0.82', '-0.82'], ['Zhou Modulus Values [46]', 'QLP', '0.17', '0.16', '0.34', '0.32'], ['Common Ratios', 'LSF', '0.69', '0.69', '0.69', '0.69'], ['Common Ratios', 'SR', '1.24', '1.24', '1.24', '1.24'], ['Common Ratios', 'AR', '5.48', '5.48', '5.48', '5.48'], ['Liquid Formation [53] (in wt.%)', 'Liquid Formation [53] (in wt.%)', '49.5', '47.3', '48.8', '46.6'], ['Liquid Phase [46] (in wt.%)', 'Liquid Phase [46] (in wt.%)', '49.4', '48.7', '48.8', '48.1']]",1,"Compositions of four mixtures to study the influence of mineralizers/fluxes/stabilizers in the formation of a'-belite-CSA clinker.;[['BCSA Compositions', 'BCSA Compositions', '1F-0B', '1F-2B', '2F-0B', '2F-2B'], ['Raw Materials (in wt.%)', 'Limestone', '60.80', '59.09', '60.26', '58.57'], ['Raw Materials (in wt.%)', 'Sand', '10.10', '9.82', '10.01', '9.73'], ['Raw Materials (in wt.%)', 'FGD Gypsum', '8.00', '7.77', '7.93', '7.71'], ['Raw Materials (in wt.%)', 'Fly ash', '5.00', '4.86', '4.96', '4.82'], ['Raw Materials (in wt.%)', 'Bauxite', '15.20', '14.77', '15.06', '14.64'], ['Raw Materials (in wt.%)', 'CaF2', '0.90', '0.87', '1.78', '1.73'], ['Raw Materials (in wt.%)', 'Borax (anhydrous)', '-', '2.82', '-', '2.79'], ['Calculated Clinker Phases [46] (in wt.%)', 'C3S', '0.6', '0.6', '0.6', '0.6'], ['Calculated Clinker Phases [46] (in wt.%)', 'C2S', '60', '57.5', '59.2', '56.8'], ['Calculated Clinker Phases [46] (in wt.%)', 'C4A3$', '25.2', '24.2', '24.9', '23.9'], ['Calculated Clinker Phases [46] (in wt.%)', 'C4AF', '7.9', '7.6', '7.8', '7.5'], ['Calculated Clinker Phases [46] (in wt.%)', 'C$', '3.7', '3.6', '3.7', '3.5'], ['Zhou Modulus Values [46]', 'LAD', '0.67', '0.67', '0.67', '0.67'], ['Zhou Modulus Values [46]', 'RSA', '1.82', '1.82', '1.82', '1.82'], ['Zhou Modulus Values [46]', 'RSF', '3.18', '3.18', '3.18', '3.18'], ['Zhou Modulus Values [46]', 'SEC', '0.42', '0.42', '-0.82', '-0.82'], ['Zhou Modulus Values [46]', 'QLP', '0.17', '0.16', '0.34', '0.32'], ['Common Ratios', 'LSF', '0.69', '0.69', '0.69', '0.69'], ['Common Ratios', 'SR', '1.24', '1.24', '1.24', '1.24'], ['Common Ratios', 'AR', '5.48', '5.48', '5.48', '5.48'], ['Liquid Formation [53] (in wt.%)', 'Liquid Formation [53] (in wt.%)', '49.5', '47.3', '48.8', '46.6'], ['Liquid Phase [46] (in wt.%)', 'Liquid Phase [46] (in wt.%)', '49.4', '48.7', '48.8', '48.1']]",1,1,1,3,S0958946522004139_1,S0958946522004139,2022-10-19
929,Mineral contents (% anhydrate cement) of cement and the plain cement paste (28 d) from Rietveld XRD and TGA.,"[['', 'C3S', 'C2S', 'C3A', 'C4AF', 'Gypsum', 'CaCO3', 'Rwp index'], ['Cement', '60.3', '18.8', '6.7', '8.6', '3.2', '2.4', '9.01'], ['Hardened cement paste', '19.8', '9.2', '0', '2.4', '0', '1.3', '8.86']]",1,"Mineral contents (% anhydrate cement) of cement and the plain cement paste (28 d) from Rietveld XRD and TGA.;[['', 'C3S', 'C2S', 'C3A', 'C4AF', 'Gypsum', 'CaCO3', 'Rwp index'], ['Cement', '60.3', '18.8', '6.7', '8.6', '3.2', '2.4', '9.01'], ['Hardened cement paste', '19.8', '9.2', '0', '2.4', '0', '1.3', '8.86']]",1,1,1,3,S0958946522004152_3,S0958946522004152,2022-10-22
930,Phase composition in Ordinary Portland cement.,"[['Chemical components', 'C3S', 'C2S', 'C3A', 'C4AF', 'Equivalent alkalis'], ['Percentage by weight', '70%', '12%', '5%', '10%', '0.82%']]",1,"Phase composition in Ordinary Portland cement.;[['Chemical components', 'C3S', 'C2S', 'C3A', 'C4AF', 'Equivalent alkalis'], ['Percentage by weight', '70%', '12%', '5%', '10%', '0.82%']]",1,1,1,3,S0958946520300536_1,S0958946520300536,2020-02-21
931,Mineralogical compositions (%) of pastes.,"[['No.', 'Alite', 'Belite', 'C3A', 'Brownmillerite', 'Calcite', 'Quartz', 'Mullite', 'Am'], ['PC', '61.6', '14.5', '4.0', '10.0', '0', '0.2', '0', '0'], ['FA', '0', '0', '0', '0', '0', '4.4', '31.3', '63.6'], ['GGBS', '0', '0', '0', '0', '0.8', '0.6', '0', '98.3'], ['C1', '23.0', '3.9', '2.0', '4.7', '10.9', '0', '0', '51.1'], ['C2', '11.3', '1.6', '0.8', '3.8', '18.8', '0.4', '6', '56.7'], ['C3', '10.2', '1.2', '0.6', '3.6', '16.5', '0', '0', '67'], ['C4', '8.3', '1', '0.7', '3.1', '19.4', '0.5', '3.7', '62.2'], ['C5', '7.8', '0.7', '0.6', '2.3', '12.8', '1.7', '15.6', '57.3'], ['C6', '4.6', '0.4', '0.3', '2.3', '18.5', '0', '0', '73'], ['C7', '6.4', '1.1', '0.5', '2.3', '17.4', '1.3', '7.6', '63.1']]",1,"Mineralogical compositions (%) of pastes.;[['No.', 'Alite', 'Belite', 'C3A', 'Brownmillerite', 'Calcite', 'Quartz', 'Mullite', 'Am'], ['PC', '61.6', '14.5', '4.0', '10.0', '0', '0.2', '0', '0'], ['FA', '0', '0', '0', '0', '0', '4.4', '31.3', '63.6'], ['GGBS', '0', '0', '0', '0', '0.8', '0.6', '0', '98.3'], ['C1', '23.0', '3.9', '2.0', '4.7', '10.9', '0', '0', '51.1'], ['C2', '11.3', '1.6', '0.8', '3.8', '18.8', '0.4', '6', '56.7'], ['C3', '10.2', '1.2', '0.6', '3.6', '16.5', '0', '0', '67'], ['C4', '8.3', '1', '0.7', '3.1', '19.4', '0.5', '3.7', '62.2'], ['C5', '7.8', '0.7', '0.6', '2.3', '12.8', '1.7', '15.6', '57.3'], ['C6', '4.6', '0.4', '0.3', '2.3', '18.5', '0', '0', '73'], ['C7', '6.4', '1.1', '0.5', '2.3', '17.4', '1.3', '7.6', '63.1']]",1,0,1,2,S0958946523002603_3,S0958946523002603,2023-06-19
932,Phase composition of CSA clinkers produced.,"[['Phase', 'Phase', 'N', 'W45FA', 'W10RM', 'W15RM', 'W20RM', 'W10RM13.5FA'], ['Belite', 'Bogue', '25.2', '48.4', '26.1', '26.5', '26.9', '32.8'], ['Belite', 'Calculated', '14.6', '61.3', '22.5', '22.1', '20.4', '32.8'], ['Brownmillerite (C4AF)', 'Bogue', '26.4', '18.5', '31.6', '34.2', '36.8', '28.6'], ['Brownmillerite (C4AF)', 'Calculated', '29.2', '1.7', '33.7', '35.8', '42.7', '25.3'], [""Ye'elimite"", 'Bogue', '39.2', '18.4', '29.7', '24.9', '20.1', '22.5'], [""Ye'elimite"", 'Calculated', '49.1', '28.2', '36.5', '32.9', '24.3', '30.2'], ['Anhydrite', 'Bogue', '8.7', '11.0', '10.8', '11.8', '12.9', '12.5'], ['Anhydrite', 'Calculated', '1.4', '1.0', '1.4', '6.2', '4.8', '4.2'], ['Periclase', 'Bogue', '0.7', '1.6', '0.7', '0.7', '0.7', '1.0'], ['Periclase', 'Calculated', '0.6', '0', '0', '1.3', '0.4', '0.9'], ['Free Lime', 'Bogue', '0', '0', '0', '0', '0', '0'], ['Free Lime', 'Calculated', '0', '0', '0', '0', '0.3', '0'], ['Gehlenite', 'Calculated', '1.7', '1.3', '0.9', '0.1', '0', '1.0'], ['Perovskite', 'Calculated', '0.4', '2.9', '0.5', '0.6', '0.8', '2.3'], ['Dolomite', 'Calculated', '1.5', '2.3', '1.6', '0.8', '1.3', '1.9'], ['Tricalcium aluminate', 'Calculated', '0.2', '1.2', '0', '0', '0.2', '0.8'], ['Merwinite', 'Calculated', '1.1', '0.1', '3.0', '0', '4.9', '0.9'], ['Rwp, %', 'Calculated', '8.5', '8.6', '8.2', '7.5', '6.5', '8.0']]",1,"Phase composition of CSA clinkers produced.;[['Phase', 'Phase', 'N', 'W45FA', 'W10RM', 'W15RM', 'W20RM', 'W10RM13.5FA'], ['Belite', 'Bogue', '25.2', '48.4', '26.1', '26.5', '26.9', '32.8'], ['Belite', 'Calculated', '14.6', '61.3', '22.5', '22.1', '20.4', '32.8'], ['Brownmillerite (C4AF)', 'Bogue', '26.4', '18.5', '31.6', '34.2', '36.8', '28.6'], ['Brownmillerite (C4AF)', 'Calculated', '29.2', '1.7', '33.7', '35.8', '42.7', '25.3'], [""Ye'elimite"", 'Bogue', '39.2', '18.4', '29.7', '24.9', '20.1', '22.5'], [""Ye'elimite"", 'Calculated', '49.1', '28.2', '36.5', '32.9', '24.3', '30.2'], ['Anhydrite', 'Bogue', '8.7', '11.0', '10.8', '11.8', '12.9', '12.5'], ['Anhydrite', 'Calculated', '1.4', '1.0', '1.4', '6.2', '4.8', '4.2'], ['Periclase', 'Bogue', '0.7', '1.6', '0.7', '0.7', '0.7', '1.0'], ['Periclase', 'Calculated', '0.6', '0', '0', '1.3', '0.4', '0.9'], ['Free Lime', 'Bogue', '0', '0', '0', '0', '0', '0'], ['Free Lime', 'Calculated', '0', '0', '0', '0', '0.3', '0'], ['Gehlenite', 'Calculated', '1.7', '1.3', '0.9', '0.1', '0', '1.0'], ['Perovskite', 'Calculated', '0.4', '2.9', '0.5', '0.6', '0.8', '2.3'], ['Dolomite', 'Calculated', '1.5', '2.3', '1.6', '0.8', '1.3', '1.9'], ['Tricalcium aluminate', 'Calculated', '0.2', '1.2', '0', '0', '0.2', '0.8'], ['Merwinite', 'Calculated', '1.1', '0.1', '3.0', '0', '4.9', '0.9'], ['Rwp, %', 'Calculated', '8.5', '8.6', '8.2', '7.5', '6.5', '8.0']]",1,1,1,3,S0958946519313186_3,S0958946519313186,2019-11-22
933,Chemical composition and physical properties of cementitious materials.,"[['Item', 'Cementitious materials (%)', 'Cementitious materials (%)', 'Cementitious materials (%)'], ['Item', 'OPC', 'Silica fume', 'GGBS'], ['SiO2', '21.5', '93.0', '36.0'], ['Al2O3', '5.5', '2.0', '9.0'], ['Fe2O3', '4.5', '1.0', '1.0'], ['MgO', '2.0', '1.0', '8.0'], ['CaO', '63.0', '1.0', '44.0'], ['C3S', '51.5', '-', '-'], ['C2S', '22.0', '-', '-'], ['C3A', '6.4', '-', '-'], ['C4AF', '10.5', '-', '-'], ['Specific gravity (kg/m3)', '3150', '2200', '2720'], ['Specific surface (m2/kg)', '360', '-', '461']]",1,"Chemical composition and physical properties of cementitious materials.;[['Item', 'Cementitious materials (%)', 'Cementitious materials (%)', 'Cementitious materials (%)'], ['Item', 'OPC', 'Silica fume', 'GGBS'], ['SiO2', '21.5', '93.0', '36.0'], ['Al2O3', '5.5', '2.0', '9.0'], ['Fe2O3', '4.5', '1.0', '1.0'], ['MgO', '2.0', '1.0', '8.0'], ['CaO', '63.0', '1.0', '44.0'], ['C3S', '51.5', '-', '-'], ['C2S', '22.0', '-', '-'], ['C3A', '6.4', '-', '-'], ['C4AF', '10.5', '-', '-'], ['Specific gravity (kg/m3)', '3150', '2200', '2720'], ['Specific surface (m2/kg)', '360', '-', '461']]",1,1,1,3,S0958946519313241_0,S0958946519313241,2019-11-29
934,Components and mineral composition (%) of Portland cement.,"[['Al2O3', 'Fe2O3', 'CaO', 'MgO', 'C3S', 'C2S', 'C3A', 'C4AF'], ['6.05', '3.42', '63.22', '1.21', '65.35', '5.06', '10.23', '10.40']]",1,"Components and mineral composition (%) of Portland cement.;[['Al2O3', 'Fe2O3', 'CaO', 'MgO', 'C3S', 'C2S', 'C3A', 'C4AF'], ['6.05', '3.42', '63.22', '1.21', '65.35', '5.06', '10.23', '10.40']]",1,1,1,3,S0958946519313307_0,S0958946519313307,2019-12-09
935,Properties of Type I portland cements used in the preparation of concrete.,"[['Chemical test results (%)', 'Chemical test results (%)', 'Chemical test results (%)', 'Chemical test results (%)', 'Chemical test results (%)', 'Chemical test results (%)'], ['SiO2', 'Al2O3', 'MgO', 'Fe2O3', 'CaO', 'SO3'], ['20.77', '4.57', '2.37', '2.62', '62.67', '3.18'], ['Na2O', 'K2O', 'TiO2', 'P2O5', 'SrO', 'BaO'], ['0.19', '0.32', '0.34', '0.14', '0.22', '0.07'], ['Phase concentration (%)', 'Phase concentration (%)', 'Phase concentration (%)', 'Phase concentration (%)', 'Phase concentration (%)', 'Phase concentration (%)'], ['C3S', 'C2S', 'C2S', 'C3A', 'C3A', 'C4AF'], ['52.13', '20.22', '20.22', '7.68', '7.68', '7.97']]",1,"Properties of Type I portland cements used in the preparation of concrete.;[['Chemical test results (%)', 'Chemical test results (%)', 'Chemical test results (%)', 'Chemical test results (%)', 'Chemical test results (%)', 'Chemical test results (%)'], ['SiO2', 'Al2O3', 'MgO', 'Fe2O3', 'CaO', 'SO3'], ['20.77', '4.57', '2.37', '2.62', '62.67', '3.18'], ['Na2O', 'K2O', 'TiO2', 'P2O5', 'SrO', 'BaO'], ['0.19', '0.32', '0.34', '0.14', '0.22', '0.07'], ['Phase concentration (%)', 'Phase concentration (%)', 'Phase concentration (%)', 'Phase concentration (%)', 'Phase concentration (%)', 'Phase concentration (%)'], ['C3S', 'C2S', 'C2S', 'C3A', 'C3A', 'C4AF'], ['52.13', '20.22', '20.22', '7.68', '7.68', '7.97']]",1,1,1,3,S0958946519313368_1,S0958946519313368,2019-12-31
936,Compound compositions of Akesu Class G cement estimated by XRD Rietveld refinement analysis [43].,"[['Compound', 'Mass fraction (%)'], ['C3S', '46.0'], ['C2S', '28.0'], ['C4AF + C2F', '19.7'], ['Gypsum', '6.4']]",1,"Compound compositions of Akesu Class G cement estimated by XRD Rietveld refinement analysis [43].;[['Compound', 'Mass fraction (%)'], ['C3S', '46.0'], ['C2S', '28.0'], ['C4AF + C2F', '19.7'], ['Gypsum', '6.4']]",1,1,1,3,S0958946521002705_7,S0958946521002705,2021-07-28
