Repository: zakidotai/cemcat

# CemCat Streamlit Hosting Bundle

This folder is ready to be pushed to GitHub and deployed on Streamlit Cloud.

## Files included

- `streamlit_app.py` (main app)
- `requirements.txt`
- `data/ner_cems_40k.csv`
- `data/pii_abs.json`
- `data/clinker_comps_with_dates.csv`
- `upload/composition_cls_slag_updated.csv`

## Local run

```bash
streamlit run streamlit_app.py
```

File: crystalline_composition_gpt4_with_pii_tid_dates.csv (part 37 of 101)
,caption,tables,Label,text,pred_0,pred_1,pred_2,all_pred,pii_tid,pii,date
937,"Chemical composition of binders and calcined bauxite, and mineral compositions of cement.","[['Materials', 'Chemical composition (% by mass)', 'Chemical composition (% by mass)', 'Chemical composition (% by mass)', 'Chemical composition (% by mass)', 'Chemical composition (% by mass)', 'Chemical composition (% by mass)', 'Chemical composition (% by mass)', 'Chemical composition (% by mass)', 'Chemical composition (% by mass)', 'Chemical composition (% by mass)'], ['Materials', 'CaO', 'SiO2', 'Al2O3', 'Fe2O3', 'K2O', 'Na2O', 'SO3', 'MgO', 'TiO2', 'MnO'], ['Cement', '63.44', '18.35', '6.40', '3.53', '0.91', '0.43', '2.72', '2.86', '0.73', '0.17'], ['Silica fume', '0.47', '95.90', '0.64', '0.22', '1.47', '0.29', '0.21', '0.51', '0.01', '0.03'], ['Calcined bauxite aggregate', '0.72', '12.89', '76.86', '1.56', '0.31', '0.10', '0.05', '0.57', '5.94', '0.001'], ['Calcined bauxite powder', '0.68', '12.11', '77.92', '2.12', '0.41', '0.09', '0.04', '0.55', '4.93', '0.001'], ['Mineral in cement', 'C3S', 'C2S', 'C3A', 'C4AF', 'f-CaO', 'Na2Oeq', '', '', '', ''], ['', '56.7', '20.34', '6.02', '10.43', '0.93', '0.487', '', '', '', '']]",1,"Chemical composition of binders and calcined bauxite, and mineral compositions of cement.;[['Materials', 'Chemical composition (% by mass)', 'Chemical composition (% by mass)', 'Chemical composition (% by mass)', 'Chemical composition (% by mass)', 'Chemical composition (% by mass)', 'Chemical composition (% by mass)', 'Chemical composition (% by mass)', 'Chemical composition (% by mass)', 'Chemical composition (% by mass)', 'Chemical composition (% by mass)'], ['Materials', 'CaO', 'SiO2', 'Al2O3', 'Fe2O3', 'K2O', 'Na2O', 'SO3', 'MgO', 'TiO2', 'MnO'], ['Cement', '63.44', '18.35', '6.40', '3.53', '0.91', '0.43', '2.72', '2.86', '0.73', '0.17'], ['Silica fume', '0.47', '95.90', '0.64', '0.22', '1.47', '0.29', '0.21', '0.51', '0.01', '0.03'], ['Calcined bauxite aggregate', '0.72', '12.89', '76.86', '1.56', '0.31', '0.10', '0.05', '0.57', '5.94', '0.001'], ['Calcined bauxite powder', '0.68', '12.11', '77.92', '2.12', '0.41', '0.09', '0.04', '0.55', '4.93', '0.001'], ['Mineral in cement', 'C3S', 'C2S', 'C3A', 'C4AF', 'f-CaO', 'Na2Oeq', '', '', '', ''], ['', '56.7', '20.34', '6.02', '10.43', '0.93', '0.487', '', '', '', '']]",1,1,1,3,S0958946521000378_0,S0958946521000378,2021-02-04
938,Phase composition of the OPC sample used in the study.,"[['Phase', '[wt.%]'], ['C3S, monoclinic', '59.6'], ['C2S, monoclinic', '11.1'], ['C4AF, orthorhombic', '10.1'], ['C3A, cubic', '4.9'], ['C3A, orthorhombic', '2.1'], ['Anhydrite (CaSO4)', '2.6'], ['Gypsum (CaSO4* 2H2O)', '3.1'], ['Hemihydrate (CaSO4* 0.5H2O)', '0.1'], ['Calcite (CaCO3)', '2.3'], ['Dolomite (CaMg(CO3)2)', '1.0'], ['Quartz (SiO2)', '0.4'], ['Portlandite (Ca(OH)2)', '0.8'], ['Arcanite (K2SO4)', '0.2'], ['Periclase (MgO)', '0.5'], ['Free lime (Rietveld)', '0.6'], ['Free lime (Franke)', '0.7'], ['Total', '100.1']]",1,"Phase composition of the OPC sample used in the study.;[['Phase', '[wt.%]'], ['C3S, monoclinic', '59.6'], ['C2S, monoclinic', '11.1'], ['C4AF, orthorhombic', '10.1'], ['C3A, cubic', '4.9'], ['C3A, orthorhombic', '2.1'], ['Anhydrite (CaSO4)', '2.6'], ['Gypsum (CaSO4* 2H2O)', '3.1'], ['Hemihydrate (CaSO4* 0.5H2O)', '0.1'], ['Calcite (CaCO3)', '2.3'], ['Dolomite (CaMg(CO3)2)', '1.0'], ['Quartz (SiO2)', '0.4'], ['Portlandite (Ca(OH)2)', '0.8'], ['Arcanite (K2SO4)', '0.2'], ['Periclase (MgO)', '0.5'], ['Free lime (Rietveld)', '0.6'], ['Free lime (Franke)', '0.7'], ['Total', '100.1']]",1,1,1,3,S0958946523001464_0,S0958946523001464,2023-04-06
939,Chemical and mineral compositions of Portland cement (wt.%).,"[['Oxide', 'Contents', 'Minerals', 'Contents'], ['CaO', '62.48', 'C3S', '59.8'], ['SiO2', '21.18', 'C2S', '19.2'], ['Al2O3', '4.73', 'C3A', '6.4'], ['Fe2O3', '3.41', 'C4AF', '9.6'], ['MgO', '2.53', 'CaSO4', '3.0'], ['SO3', '2.83', 'CaCO3', '2.0'], ['Na2Oeq', '0.56', '', ''], ['LOI', '0.72', '', '']]",1,"Chemical and mineral compositions of Portland cement (wt.%).;[['Oxide', 'Contents', 'Minerals', 'Contents'], ['CaO', '62.48', 'C3S', '59.8'], ['SiO2', '21.18', 'C2S', '19.2'], ['Al2O3', '4.73', 'C3A', '6.4'], ['Fe2O3', '3.41', 'C4AF', '9.6'], ['MgO', '2.53', 'CaSO4', '3.0'], ['SO3', '2.83', 'CaCO3', '2.0'], ['Na2Oeq', '0.56', '', ''], ['LOI', '0.72', '', '']]",1,1,1,3,S0958946523001488_0,S0958946523001488,2023-04-11
940,Chemical and mineralogical compositions of Portland cement.,"[['Oxides', 'SiO2', 'Al2O3', 'Fe2O3', 'CaO', 'MgO', 'K2O', 'Na2O', 'SO3', 'Loss'], ['wt./%', '18.35', '4.32', '3.76', '64.16', '1.79', '0.64', '0.21', '3.17', '2.35'], ['Mineralogical composition', 'C3S', 'C2S', 'C3A', 'C4AF', 'Gypsum', '', '', '', ''], ['wt./%', '51.9', '23.4', '10.4', '13.7', '0.6', '', '', '', '']]",1,"Chemical and mineralogical compositions of Portland cement.;[['Oxides', 'SiO2', 'Al2O3', 'Fe2O3', 'CaO', 'MgO', 'K2O', 'Na2O', 'SO3', 'Loss'], ['wt./%', '18.35', '4.32', '3.76', '64.16', '1.79', '0.64', '0.21', '3.17', '2.35'], ['Mineralogical composition', 'C3S', 'C2S', 'C3A', 'C4AF', 'Gypsum', '', '', '', ''], ['wt./%', '51.9', '23.4', '10.4', '13.7', '0.6', '', '', '', '']]",1,1,1,3,S0958946523001518_0,S0958946523001518,2023-04-13
941,Oxide analysis and potential Bogue composition of cements.,"[['Cement Type', 'Oxide Analysis (Mass Ratio %)', 'Oxide Analysis (Mass Ratio %)', 'Oxide Analysis (Mass Ratio %)', 'Oxide Analysis (Mass Ratio %)', 'Oxide Analysis (Mass Ratio %)', 'Oxide Analysis (Mass Ratio %)', 'Oxide Analysis (Mass Ratio %)', 'Oxide Analysis (Mass Ratio %)', 'Oxide Analysis (Mass Ratio %)', 'Oxide Analysis (Mass Ratio %)', 'Oxide Analysis (Mass Ratio %)', 'Oxide Analysis (Mass Ratio %)', 'SO3/Al2O3 (Molar Mass Ratio)'], ['Cement Type', 'SiO2', 'Al2O3', 'Al2O3', 'Fe2O3', 'CaO', 'CaO', 'MgO', '(Na2O)e', '(Na2O)e', 'SO3', 'SO3', 'LOI', 'SO3/Al2O3 (Molar Mass Ratio)'], ['Type I-A', '19.78', '4.61', '4.61', '3.37', '62.75', '62.75', '3.07', '0.49', '0.49', '2.55', '2.55', '2.57', '0.70'], ['Type I-B', '19.58', '4.79', '4.79', '3.38', '64.20', '64.20', '1.06', '0.49', '0.49', '3.26', '3.26', '2.61', '0.87'], ['Type I-C', '19.40', '5.48', '5.48', '3.33', '63.83', '63.83', '0.79', '0.53', '0.53', '3.18', '3.18', '1.64', '0.74'], ['Type III', '19.81', '5.52', '5.52', '3.31', '63.99', '63.99', '0.79', '0.47', '0.47', '4.14', '4.14', '1.67', '0.96'], ['Type V', '21.10', '3.95', '3.95', '4.42', '62.49', '62.49', '3.05', '0.44', '0.44', '2.35', '2.35', '1.33', '0.76'], ['Cement Type', 'Bogue Potential Composition (Mass Ratio %)', 'Bogue Potential Composition (Mass Ratio %)', 'Bogue Potential Composition (Mass Ratio %)', 'Bogue Potential Composition (Mass Ratio %)', 'Bogue Potential Composition (Mass Ratio %)', 'Bogue Potential Composition (Mass Ratio %)', 'Bogue Potential Composition (Mass Ratio %)', 'Bogue Potential Composition (Mass Ratio %)', 'Bogue Potential Composition (Mass Ratio %)', 'Bogue Potential Composition (Mass Ratio %)', 'Blaine Fineness (m  2  /kg)', 'Blaine Fineness (m  2  /kg)', 'Blaine Fineness (m  2  /kg)'], ['Cement Type', 'C3S', 'C3S', 'C2S', 'C2S', 'C2S', 'C3A', 'C3A', 'C3A', 'C4AF', 'C4AF', 'Blaine Fineness (m  2  /kg)', 'Blaine Fineness (m  2  /kg)', 'Blaine Fineness (m  2  /kg)'], ['Type I-A', '62.08', '62.08', '9.89', '9.89', '9.89', '6.50', '6.50', '6.50', '10.26', '10.26', '393', '393', '393'], ['Type I-B', '66.26', '66.26', '6.15', '6.15', '6.15', '6.97', '6.97', '6.97', '10.28', '10.28', '413', '413', '413'], ['Type I-C', '61.76', '61.76', '9.03', '9.03', '9.03', '8.88', '8.88', '8.88', '10.14', '10.14', '401', '401', '401'], ['Type III', '56.34', '56.34', '14.29', '14.29', '14.29', '9.03', '9.03', '9.03', '10.06', '10.06', '498', '498', '498'], ['Type V', '54.50', '54.50', '19.38', '19.38', '19.38', '2.97', '2.97', '2.97', '13.45', '13.45', '376', '376', '376']]",1,"Oxide analysis and potential Bogue composition of cements.;[['Cement Type', 'Oxide Analysis (Mass Ratio %)', 'Oxide Analysis (Mass Ratio %)', 'Oxide Analysis (Mass Ratio %)', 'Oxide Analysis (Mass Ratio %)', 'Oxide Analysis (Mass Ratio %)', 'Oxide Analysis (Mass Ratio %)', 'Oxide Analysis (Mass Ratio %)', 'Oxide Analysis (Mass Ratio %)', 'Oxide Analysis (Mass Ratio %)', 'Oxide Analysis (Mass Ratio %)', 'Oxide Analysis (Mass Ratio %)', 'Oxide Analysis (Mass Ratio %)', 'SO3/Al2O3 (Molar Mass Ratio)'], ['Cement Type', 'SiO2', 'Al2O3', 'Al2O3', 'Fe2O3', 'CaO', 'CaO', 'MgO', '(Na2O)e', '(Na2O)e', 'SO3', 'SO3', 'LOI', 'SO3/Al2O3 (Molar Mass Ratio)'], ['Type I-A', '19.78', '4.61', '4.61', '3.37', '62.75', '62.75', '3.07', '0.49', '0.49', '2.55', '2.55', '2.57', '0.70'], ['Type I-B', '19.58', '4.79', '4.79', '3.38', '64.20', '64.20', '1.06', '0.49', '0.49', '3.26', '3.26', '2.61', '0.87'], ['Type I-C', '19.40', '5.48', '5.48', '3.33', '63.83', '63.83', '0.79', '0.53', '0.53', '3.18', '3.18', '1.64', '0.74'], ['Type III', '19.81', '5.52', '5.52', '3.31', '63.99', '63.99', '0.79', '0.47', '0.47', '4.14', '4.14', '1.67', '0.96'], ['Type V', '21.10', '3.95', '3.95', '4.42', '62.49', '62.49', '3.05', '0.44', '0.44', '2.35', '2.35', '1.33', '0.76'], ['Cement Type', 'Bogue Potential Composition (Mass Ratio %)', 'Bogue Potential Composition (Mass Ratio %)', 'Bogue Potential Composition (Mass Ratio %)', 'Bogue Potential Composition (Mass Ratio %)', 'Bogue Potential Composition (Mass Ratio %)', 'Bogue Potential Composition (Mass Ratio %)', 'Bogue Potential Composition (Mass Ratio %)', 'Bogue Potential Composition (Mass Ratio %)', 'Bogue Potential Composition (Mass Ratio %)', 'Bogue Potential Composition (Mass Ratio %)', 'Blaine Fineness (m  2  /kg)', 'Blaine Fineness (m  2  /kg)', 'Blaine Fineness (m  2  /kg)'], ['Cement Type', 'C3S', 'C3S', 'C2S', 'C2S', 'C2S', 'C3A', 'C3A', 'C3A', 'C4AF', 'C4AF', 'Blaine Fineness (m  2  /kg)', 'Blaine Fineness (m  2  /kg)', 'Blaine Fineness (m  2  /kg)'], ['Type I-A', '62.08', '62.08', '9.89', '9.89', '9.89', '6.50', '6.50', '6.50', '10.26', '10.26', '393', '393', '393'], ['Type I-B', '66.26', '66.26', '6.15', '6.15', '6.15', '6.97', '6.97', '6.97', '10.28', '10.28', '413', '413', '413'], ['Type I-C', '61.76', '61.76', '9.03', '9.03', '9.03', '8.88', '8.88', '8.88', '10.14', '10.14', '401', '401', '401'], ['Type III', '56.34', '56.34', '14.29', '14.29', '14.29', '9.03', '9.03', '9.03', '10.06', '10.06', '498', '498', '498'], ['Type V', '54.50', '54.50', '19.38', '19.38', '19.38', '2.97', '2.97', '2.97', '13.45', '13.45', '376', '376', '376']]",1,1,1,3,S0958946521003905_0,S0958946521003905,2021-11-11
942,Chemical and mineral composition of the belite-rich cement.,"[['Cement', 'Chemical composition (wt.%)', 'Chemical composition (wt.%)', 'Chemical composition (wt.%)', 'Chemical composition (wt.%)', 'Chemical composition (wt.%)', 'Chemical composition (wt.%)', 'Mineral composition   (wt.%)', 'Mineral composition   (wt.%)', 'Mineral composition   (wt.%)', 'Mineral composition   (wt.%)'], ['Cement', 'CaO', 'SiO2', 'Al2O3', 'Fe2O3', 'SO3', 'R2O', 'C3S', 'C2S', 'C3A', 'C4AF'], ['Belite-rich cement', '62.5', '25.3', '3.1', '3.6', '2.0', '0.5', '31', '48', '3', '11']]",1,"Chemical and mineral composition of the belite-rich cement.;[['Cement', 'Chemical composition (wt.%)', 'Chemical composition (wt.%)', 'Chemical composition (wt.%)', 'Chemical composition (wt.%)', 'Chemical composition (wt.%)', 'Chemical composition (wt.%)', 'Mineral composition   (wt.%)', 'Mineral composition   (wt.%)', 'Mineral composition   (wt.%)', 'Mineral composition   (wt.%)'], ['Cement', 'CaO', 'SiO2', 'Al2O3', 'Fe2O3', 'SO3', 'R2O', 'C3S', 'C2S', 'C3A', 'C4AF'], ['Belite-rich cement', '62.5', '25.3', '3.1', '3.6', '2.0', '0.5', '31', '48', '3', '11']]",1,1,1,3,S0958946522003742_0,S0958946522003742,2022-09-22
943,Mineral composition of portland cement (weight %).,"[['Mineral compositions', 'C3S', 'C2S', 'C3A', 'C4AF', 'Other'], ['Weight (%)', '51.95', '21.89', '8.94', '7.65', '9.57']]",1,"Mineral composition of portland cement (weight %).;[['Mineral compositions', 'C3S', 'C2S', 'C3A', 'C4AF', 'Other'], ['Weight (%)', '51.95', '21.89', '8.94', '7.65', '9.57']]",1,1,1,3,S0958946521001992_2,S0958946521001992,2021-06-12
944,Bogue's composition of the portland cement.,"[['Compounds', 'Compound formula', '% by mass', '% by volume *'], ['Tricalcium silicate', 'C3S', '49.0', '50.55'], ['Dicalcium silicate', 'C2S', '25.0', '25.24'], ['Tricalcium aluminate', 'C3A', '12.0', '13.11'], ['Tetracalciumaluminoferrite', 'C4AF', '8.0', '7.10'], ['Gypsum', 'CSH2', '2.8', '3.99'], ['Free lime', 'CaO', '0.8', '0.01'], ['Free magnesia', 'MgO', '1.4', '0.01'], ['Others', '-', '2.0', '-']]",1,"Bogue's composition of the portland cement.;[['Compounds', 'Compound formula', '% by mass', '% by volume *'], ['Tricalcium silicate', 'C3S', '49.0', '50.55'], ['Dicalcium silicate', 'C2S', '25.0', '25.24'], ['Tricalcium aluminate', 'C3A', '12.0', '13.11'], ['Tetracalciumaluminoferrite', 'C4AF', '8.0', '7.10'], ['Gypsum', 'CSH2', '2.8', '3.99'], ['Free lime', 'CaO', '0.8', '0.01'], ['Free magnesia', 'MgO', '1.4', '0.01'], ['Others', '-', '2.0', '-']]",1,1,1,3,S095894651100165X_1,S095894651100165X,2011-09-12
945,Chemical and mineralogical analyses of the materials used.,"[['Specimens', 'Oxides (%)', 'Oxides (%)', 'Oxides (%)', 'Oxides (%)', 'Oxides (%)', 'Oxides (%)', 'Oxides (%)', 'Oxides (%)', 'Oxides (%)'], ['Specimens', 'SiO2', '', 'Fe2O3', 'CaO', 'MgO', 'SO3', 'Nal2O', 'L.I', 'T.A%'], ['Gypsum', 'Crystal water: 19.4', 'Crystal water: 19.4', 'Crystal water: 19.4', 'Crystal water: 19.4', 'Crystal water: 19.4', 'Crystal water: 19.4', 'Crystal water: 19.4', 'Crystal water: 19.4', 'Crystal water: 19.4'], ['Adana clinker', '', 'Al2O3', '', '', '', '42.8', '', '', ''], ['', '20.2', '5.5', '3.8', '64.7', '1.9', '0.8', '0.2', '0.1', '0.60'], ['RBD', '14.5', '21.4', '36.5', '6.4', '7.4', '1.4', '9.2', '0.2', '1.02'], ['GBP', '53.8', '14.1', '12.1', '9.2', '8.9', '-', '1.3', '0.3', '1.10'], ['Samples', '', '', '', 'Cement modulus', 'Cement modulus', 'Cement modulus', '', '', ''], ['Adana clinker', 'C3S', '', '', 'C2S', '', 'C3A', '', 'C4AF', ''], ['', '63.9', '', '', '9.7', '', '8.1', '', '11.5', '']]",1,"Chemical and mineralogical analyses of the materials used.;[['Specimens', 'Oxides (%)', 'Oxides (%)', 'Oxides (%)', 'Oxides (%)', 'Oxides (%)', 'Oxides (%)', 'Oxides (%)', 'Oxides (%)', 'Oxides (%)'], ['Specimens', 'SiO2', '', 'Fe2O3', 'CaO', 'MgO', 'SO3', 'Nal2O', 'L.I', 'T.A%'], ['Gypsum', 'Crystal water: 19.4', 'Crystal water: 19.4', 'Crystal water: 19.4', 'Crystal water: 19.4', 'Crystal water: 19.4', 'Crystal water: 19.4', 'Crystal water: 19.4', 'Crystal water: 19.4', 'Crystal water: 19.4'], ['Adana clinker', '', 'Al2O3', '', '', '', '42.8', '', '', ''], ['', '20.2', '5.5', '3.8', '64.7', '1.9', '0.8', '0.2', '0.1', '0.60'], ['RBD', '14.5', '21.4', '36.5', '6.4', '7.4', '1.4', '9.2', '0.2', '1.02'], ['GBP', '53.8', '14.1', '12.1', '9.2', '8.9', '-', '1.3', '0.3', '1.10'], ['Samples', '', '', '', 'Cement modulus', 'Cement modulus', 'Cement modulus', '', '', ''], ['Adana clinker', 'C3S', '', '', 'C2S', '', 'C3A', '', 'C4AF', ''], ['', '63.9', '', '', '9.7', '', '8.1', '', '11.5', '']]",1,1,1,3,S0958946511001879_1,S0958946511001879,2011-10-18
946,Cement chemical characteristics.,"[['Al2O3', '4.28'], ['SiO2', '18.44'], ['Fe2O3', '3.04'], ['CaO', '63.38'], ['MgO', '2.08'], ['SO3', '2.92'], ['Na2O', '0.09'], ['K2O', '0.74'], ['CO2', '4.14'], ['Free lime-CaO', '2.43'], ['Loss on ignition', '5.10'], ['Insoluble residue', '0.76'], ['C3S', '45'], ['C2S', '19'], ['C3A', '6'], ['C4AF', '9']]",1,"Cement chemical characteristics.;[['Al2O3', '4.28'], ['SiO2', '18.44'], ['Fe2O3', '3.04'], ['CaO', '63.38'], ['MgO', '2.08'], ['SO3', '2.92'], ['Na2O', '0.09'], ['K2O', '0.74'], ['CO2', '4.14'], ['Free lime-CaO', '2.43'], ['Loss on ignition', '5.10'], ['Insoluble residue', '0.76'], ['C3S', '45'], ['C2S', '19'], ['C3A', '6'], ['C4AF', '9']]",1,1,1,3,S0958946511001909_0,S0958946511001909,2011-10-12
947,"Bogue analysis of the cement, total alkali content and ratio of SO3 to the C3A.","[['', 'Content and ratio'], ['C3S Bogue', '60%'], ['C2S Bogue', '9.1%'], ['C3A Bogue', '9.7%'], ['C4AF Bogue', '7.3%'], ['Total alkali content (cement and added alkali)', '2.4%'], ['(SO3 cement)/C3A Bogue', '0.34'], ['(Total SO3)/C3A Bogue', '0.49']]",1,"Bogue analysis of the cement, total alkali content and ratio of SO3 to the C3A.;[['', 'Content and ratio'], ['C3S Bogue', '60%'], ['C2S Bogue', '9.1%'], ['C3A Bogue', '9.7%'], ['C4AF Bogue', '7.3%'], ['Total alkali content (cement and added alkali)', '2.4%'], ['(SO3 cement)/C3A Bogue', '0.34'], ['(Total SO3)/C3A Bogue', '0.49']]",1,1,1,3,S0958946511001922_2,S0958946511001922,2011-11-03
948,Quantitative XRD characterisation of OPC and WOPC cements.,"[['Phase (wt%)', 'C3S', 'C2S', 'C3A', 'C4AF', 'MgO', 'Gypsum', 'Anhydrite'], ['Grey cement', '65.7', '10.5', '8.4', '8.4', '2.7', '1.9', '2.3'], ['White cement', '87.1', '6.0', '1.1', '-', '-', '4.1', '1.7']]",1,"Quantitative XRD characterisation of OPC and WOPC cements.;[['Phase (wt%)', 'C3S', 'C2S', 'C3A', 'C4AF', 'MgO', 'Gypsum', 'Anhydrite'], ['Grey cement', '65.7', '10.5', '8.4', '8.4', '2.7', '1.9', '2.3'], ['White cement', '87.1', '6.0', '1.1', '-', '-', '4.1', '1.7']]",1,1,1,3,S0958946511002034_1,S0958946511002034,2011-11-12
949,Chemical analysis by EDX of the hydrated phases from pozzolanic reaction.,"[['Oxides (%)', 'CSH gels (at 1day)', 'Mixed-layered clay minerals at 90days', 'C3A*SO4Ca*12H2O (at 28days)'], ['Na2O', '0.81+-0.19', '2.16+-0.59', '-'], ['MgO', '1.11+-0.23', '3.02+-0.72', '-'], ['Al2O3', '16.24+-0.49', '23.59+-0.59', '25.35+-0.49'], ['SiO2', '35.69+-0.61', '48.57+-1.25', '10.46+-0.61'], ['SO3', '-', '-', '20.91+-0.72'], ['K2O', '2.28+-0.49', '2.49+-0.37', '-'], ['CaO', '42.15+-0.57', '12.53+-0.66', '43.28+-0.81'], ['Fe2O3', '1.71+-0.99', '7.65+-0.99', '-']]",1,"Chemical analysis by EDX of the hydrated phases from pozzolanic reaction.;[['Oxides (%)', 'CSH gels (at 1day)', 'Mixed-layered clay minerals at 90days', 'C3A*SO4Ca*12H2O (at 28days)'], ['Na2O', '0.81+-0.19', '2.16+-0.59', '-'], ['MgO', '1.11+-0.23', '3.02+-0.72', '-'], ['Al2O3', '16.24+-0.49', '23.59+-0.59', '25.35+-0.49'], ['SiO2', '35.69+-0.61', '48.57+-1.25', '10.46+-0.61'], ['SO3', '-', '-', '20.91+-0.72'], ['K2O', '2.28+-0.49', '2.49+-0.37', '-'], ['CaO', '42.15+-0.57', '12.53+-0.66', '43.28+-0.81'], ['Fe2O3', '1.71+-0.99', '7.65+-0.99', '-']]",0,1,1,2,S0958946514000079_4,S0958946514000079,2014-01-18
950,Mineralogical composition of the simulated cement.,"[['Phase/mineral name', 'Mass fraction (%)'], ['C3S', '54.5'], ['b  -C2S', '15.7'], ['C3A (cubic)', '8.0'], ['C4AF', '7.0'], ['Bassanite (hemihydrate)', '2.25'], ['Anhydrite', '0.19'], ['Arcanite', '1.07'], ['Langbeinite', '0.45'], ['Aphthitalite', '1.33'], ['MgO (periclase)', '3.2'], ['CaCO3 (calcite)', '1.1'], ['', ''], ['Present as solid solution in clinker phases', ''], ['Na2O', '0.11'], ['MgO', '0.7'], ['SO3', '0.77']]",1,"Mineralogical composition of the simulated cement.;[['Phase/mineral name', 'Mass fraction (%)'], ['C3S', '54.5'], ['b  -C2S', '15.7'], ['C3A (cubic)', '8.0'], ['C4AF', '7.0'], ['Bassanite (hemihydrate)', '2.25'], ['Anhydrite', '0.19'], ['Arcanite', '1.07'], ['Langbeinite', '0.45'], ['Aphthitalite', '1.33'], ['MgO (periclase)', '3.2'], ['CaCO3 (calcite)', '1.1'], ['', ''], ['Present as solid solution in clinker phases', ''], ['Na2O', '0.11'], ['MgO', '0.7'], ['SO3', '0.77']]",1,1,1,3,S0958946514000110_1,S0958946514000110,2014-01-28
951,Phase compositions of CSA cement clinkers (%).,"[['Phase', 'A', 'B', 'C'], ['C2S', '50', '60', '50'], ['C   4     A   3     S   -', '50', '40', '40'], ['C4AF', '', '', '10']]",1,"Phase compositions of CSA cement clinkers (%).;[['Phase', 'A', 'B', 'C'], ['C2S', '50', '60', '50'], ['C   4     A   3     S   -', '50', '40', '40'], ['C4AF', '', '', '10']]",0,1,1,2,S0958946514000201_2,S0958946514000201,2014-02-01
952,Chemical and mineralogical compositions of clinker A2 (%).,"[['Chemical composition', 'Chemical composition', 'Mineralogical composition', 'Mineralogical composition'], ['CaO', '46.05', 'C   4     A   3     S   -', '43.57'], ['SiO2', '13.99', 'C2S', '40.12'], ['Al2O3', '22.10', 'C   S   -', '8.93'], ['Fe2O3', '0.40', 'C4AF', '1.22'], ['SO3', '10.97', '', '']]",1,"Chemical and mineralogical compositions of clinker A2 (%).;[['Chemical composition', 'Chemical composition', 'Mineralogical composition', 'Mineralogical composition'], ['CaO', '46.05', 'C   4     A   3     S   -', '43.57'], ['SiO2', '13.99', 'C2S', '40.12'], ['Al2O3', '22.10', 'C   S   -', '8.93'], ['Fe2O3', '0.40', 'C4AF', '1.22'], ['SO3', '10.97', '', '']]",1,1,1,3,S0958946514000201_4,S0958946514000201,2014-02-01
953,Quantity of water necessary to a complete hydration of cement CEM I 52.5 R.,"[['Constituent', 'Bounded water', 'Bogue composition (%)', 'Water necessary for a complete hydration'], ['C3S', '0.24', '60.94', '0.1462'], ['C2S', '0.21', '14.01', '0.0294'], ['C3A', '0.40', '10.46', '0.0418'], ['C4AF', '0.37', '7.67', '0.0284'], ['Wn ()=0.2458', 'Wn ()=0.2458', 'Wn ()=0.2458', 'Wn ()=0.2458']]",1,"Quantity of water necessary to a complete hydration of cement CEM I 52.5 R.;[['Constituent', 'Bounded water', 'Bogue composition (%)', 'Water necessary for a complete hydration'], ['C3S', '0.24', '60.94', '0.1462'], ['C2S', '0.21', '14.01', '0.0294'], ['C3A', '0.40', '10.46', '0.0418'], ['C4AF', '0.37', '7.67', '0.0284'], ['Wn ()=0.2458', 'Wn ()=0.2458', 'Wn ()=0.2458', 'Wn ()=0.2458']]",1,1,1,3,S0958946514000225_5,S0958946514000225,2014-02-08
954,Properties of cement.,"[['', 'CEM I 52.5'], ['Clinker (%)', '96'], ['C3S (%)', '58'], ['C2S (%)', '10'], ['C3A (%)', '12'], ['C4AF (%)', '8'], ['CaCO3 (%)', '4'], ['Blaine fineness (m2/kg)', '368']]",1,"Properties of cement.;[['', 'CEM I 52.5'], ['Clinker (%)', '96'], ['C3S (%)', '58'], ['C2S (%)', '10'], ['C3A (%)', '12'], ['C4AF (%)', '8'], ['CaCO3 (%)', '4'], ['Blaine fineness (m2/kg)', '368']]",1,1,1,3,S0958946514000353_1,S0958946514000353,2014-03-15
955,Composition of the Type V cement.,"[['', 'wt. (%)'], ['Chemical data', 'Chemical data'], ['SiO2', '21.3'], ['Al2O3', '2.6'], ['Fe2O3', '4.2'], ['CaO', '63.2'], ['MgO', '4.5'], ['SO3', '2.8'], ['Na2Oeq', '0.21'], ['', ''], ['Potential compound composition', 'Potential compound composition'], ['C3S', '64'], ['C2S', '13'], ['C3A', '0'], ['C4AF', '13'], ['', ''], ['Others', 'Others'], ['Loss on ignition', '1.20'], ['Blaine fineness (m2/kg)', '316']]",1,"Composition of the Type V cement.;[['', 'wt. (%)'], ['Chemical data', 'Chemical data'], ['SiO2', '21.3'], ['Al2O3', '2.6'], ['Fe2O3', '4.2'], ['CaO', '63.2'], ['MgO', '4.5'], ['SO3', '2.8'], ['Na2Oeq', '0.21'], ['', ''], ['Potential compound composition', 'Potential compound composition'], ['C3S', '64'], ['C2S', '13'], ['C3A', '0'], ['C4AF', '13'], ['', ''], ['Others', 'Others'], ['Loss on ignition', '1.20'], ['Blaine fineness (m2/kg)', '316']]",1,1,1,3,S095894651400047X_1,S095894651400047X,2014-03-28
956,The phase compositions of the ordinary portland cements used in this study.,"[['ID', 'Phase', 'Mass%', 'ID', 'Phase', 'Mass%', 'ID', 'Phase', 'Mass%'], ['OPC I/II', 'C3S', '63.10', 'OPC II/V', 'C3S', '62.60', 'OPC III', 'C3S', '63.30'], ['OPC I/II', 'C2S', '12.89', 'OPC II/V', 'C2S', '11.76', 'OPC III', 'C2S', '10.31'], ['OPC I/II', 'C3A', '3.67', 'OPC II/V', 'C3A', '4.58', 'OPC III', 'C3A', '3.93'], ['OPC I/II', 'C4AF', '10.83', 'OPC II/V', 'C4AF', '13.92', 'OPC III', 'C4AF', '14.22'], ['OPC I/II', 'Na2O Equivalent', '0.38', 'OPC II/V', 'Na2O Equivalent', '0.55', 'OPC III', 'Na2O Equivalent', '0.47']]",1,"The phase compositions of the ordinary portland cements used in this study.;[['ID', 'Phase', 'Mass%', 'ID', 'Phase', 'Mass%', 'ID', 'Phase', 'Mass%'], ['OPC I/II', 'C3S', '63.10', 'OPC II/V', 'C3S', '62.60', 'OPC III', 'C3S', '63.30'], ['OPC I/II', 'C2S', '12.89', 'OPC II/V', 'C2S', '11.76', 'OPC III', 'C2S', '10.31'], ['OPC I/II', 'C3A', '3.67', 'OPC II/V', 'C3A', '4.58', 'OPC III', 'C3A', '3.93'], ['OPC I/II', 'C4AF', '10.83', 'OPC II/V', 'C4AF', '13.92', 'OPC III', 'C4AF', '14.22'], ['OPC I/II', 'Na2O Equivalent', '0.38', 'OPC II/V', 'Na2O Equivalent', '0.55', 'OPC III', 'Na2O Equivalent', '0.47']]",1,1,1,3,S0958946513000887_0,S0958946513000887,2013-05-20
957,Chemical and mineral compositions of cement and silica fume (% by mass).,"[['Composition', 'CaO', 'SiO2', 'Al2O3', 'Fe2O3', 'MgO', 'Na2O', 'K2O', 'SO3', 'LOI', 'C3S', 'C2S', 'C3A', 'C4AF'], ['Cement', '63.6', '21.6', '4.2', '3.0', '2.4', '0.19', '0.5', '2.7', '2.2', '54.1', '24.8', '7.5', '7.5'], ['Silica fume', '0.2', '96.0', '0.3', '0.3', '0.4', '0.05', '0.6', '0.2', '1.5', 'N/A', 'N/A', 'N/A', 'N/A']]",1,"Chemical and mineral compositions of cement and silica fume (% by mass).;[['Composition', 'CaO', 'SiO2', 'Al2O3', 'Fe2O3', 'MgO', 'Na2O', 'K2O', 'SO3', 'LOI', 'C3S', 'C2S', 'C3A', 'C4AF'], ['Cement', '63.6', '21.6', '4.2', '3.0', '2.4', '0.19', '0.5', '2.7', '2.2', '54.1', '24.8', '7.5', '7.5'], ['Silica fume', '0.2', '96.0', '0.3', '0.3', '0.4', '0.05', '0.6', '0.2', '1.5', 'N/A', 'N/A', 'N/A', 'N/A']]",1,1,1,3,S0958946513001078_1,S0958946513001078,2013-06-26
958,"Estimated (Bogue) and measured (Rietveld-normalized) mineralogical composition, wt.%, of the prepared clinkers and quality indexes results, %.","[['Clinker type', 'M1', 'M1', 'M2', 'M2', 'M3', 'M3'], ['Clinker type', 'Bogue', 'Rietveld', 'Bogue', 'Rietveld', 'Bogue', 'Rietveld'], ['Mineralogical phases, wt.%', 'Mineralogical phases, wt.%', 'Mineralogical phases, wt.%', 'Mineralogical phases, wt.%', 'Mineralogical phases, wt.%', 'Mineralogical phases, wt.%', 'Mineralogical phases, wt.%'], ['C2S', '42.3', '44.6', '44.2', '43.4', '47.0', '40.3'], ['C4AF', '33.8', '33.0', '37.5', '38.9', '42.6', '45.6'], ['C4A3S', '19.7', '21.5', '15', '15.6', '8.6', '11.7'], ['CS', '3.9', '0.0', '2.9', '0.0', '1.4', '0.0'], ['C', '0.3', '0.7', '0.4', '1.6', '0.4', '1.2'], ['MgO', '0.0', '0.2', '0.0', '0.5', '0.0', '1.2'], ['Total', '100', '100', '100', '100', '100', '100'], ['', '', '', '', '', '', ''], ['Quality indexes, %', 'Quality indexes, %', 'Quality indexes, %', 'Quality indexes, %', 'Quality indexes, %', 'Quality indexes, %', 'Quality indexes, %'], ['LSF', '76.12', '76.12', '76.70', '76.70', '77.03', '77.03'], ['AM', '1.53', '1.53', '1.25', '1.25', '0.95', '0.95'], ['SM', '0.52', '0.52', '0.56', '0.56', '0.60', '0.60']]",1,"Estimated (Bogue) and measured (Rietveld-normalized) mineralogical composition, wt.%, of the prepared clinkers and quality indexes results, %.;[['Clinker type', 'M1', 'M1', 'M2', 'M2', 'M3', 'M3'], ['Clinker type', 'Bogue', 'Rietveld', 'Bogue', 'Rietveld', 'Bogue', 'Rietveld'], ['Mineralogical phases, wt.%', 'Mineralogical phases, wt.%', 'Mineralogical phases, wt.%', 'Mineralogical phases, wt.%', 'Mineralogical phases, wt.%', 'Mineralogical phases, wt.%', 'Mineralogical phases, wt.%'], ['C2S', '42.3', '44.6', '44.2', '43.4', '47.0', '40.3'], ['C4AF', '33.8', '33.0', '37.5', '38.9', '42.6', '45.6'], ['C4A3S', '19.7', '21.5', '15', '15.6', '8.6', '11.7'], ['CS', '3.9', '0.0', '2.9', '0.0', '1.4', '0.0'], ['C', '0.3', '0.7', '0.4', '1.6', '0.4', '1.2'], ['MgO', '0.0', '0.2', '0.0', '0.5', '0.0', '1.2'], ['Total', '100', '100', '100', '100', '100', '100'], ['', '', '', '', '', '', ''], ['Quality indexes, %', 'Quality indexes, %', 'Quality indexes, %', 'Quality indexes, %', 'Quality indexes, %', 'Quality indexes, %', 'Quality indexes, %'], ['LSF', '76.12', '76.12', '76.70', '76.70', '77.03', '77.03'], ['AM', '1.53', '1.53', '1.25', '1.25', '0.95', '0.95'], ['SM', '0.52', '0.52', '0.56', '0.56', '0.60', '0.60']]",1,1,1,3,S0958946513001224_2,S0958946513001224,2013-08-20
959,Quantitative analysis of the phases in clinkers obtained at 1450degC.,"[['Phase (%)', 'Clinker M2', '', 'Control clinker', ''], ['Phase (%)', '(XRD, Rietveld)', '(XRF, Bogue)', '(XRD, Rietveld)', '(XRF, Bogue)'], ['C3S (Ca3SiO5)', '72.1(1)', '64.50', '73.4(1)', '65.57'], ['C2S (Ca2SiO4)', '4.6(4)', '11.35', '7.3(4)', '10.25'], ['C3A (Ca3Al2O6)', '18.0(2)', '7.90', '5.4(2)', '8.42'], ['C4AF (Ca4Al2Fe2O10)', '3.8(1)', '11.13', '13.9(1)', '11.61'], ['SiO2', '0.7(1)', '', '', ''], ['CaO', '0.8(1)', '1.99', '', '0.46']]",1,"Quantitative analysis of the phases in clinkers obtained at 1450degC.;[['Phase (%)', 'Clinker M2', '', 'Control clinker', ''], ['Phase (%)', '(XRD, Rietveld)', '(XRF, Bogue)', '(XRD, Rietveld)', '(XRF, Bogue)'], ['C3S (Ca3SiO5)', '72.1(1)', '64.50', '73.4(1)', '65.57'], ['C2S (Ca2SiO4)', '4.6(4)', '11.35', '7.3(4)', '10.25'], ['C3A (Ca3Al2O6)', '18.0(2)', '7.90', '5.4(2)', '8.42'], ['C4AF (Ca4Al2Fe2O10)', '3.8(1)', '11.13', '13.9(1)', '11.61'], ['SiO2', '0.7(1)', '', '', ''], ['CaO', '0.8(1)', '1.99', '', '0.46']]",1,1,1,3,S0958946510001794_4,S0958946510001794,2010-11-02
960,Chemical composition and physical properties of cement and hydrated lime.,"[['Composition/property', 'Composition/property', 'Portland cement', 'Hydrated lime'], ['SiO2 (%)', 'SiO2 (%)', '20.06', '0.44'], ['Al2O3 (%)', 'Al2O3 (%)', '5.99', '-'], ['Fe2O3 (%)', 'Fe2O3 (%)', '2.18', '0.08'], ['CaO (%)', 'CaO (%)', '60.48', '67.76'], ['MgO (%)', 'MgO (%)', '3.82', '2.82'], ['Na2O (%)', 'Na2O (%)', '0.94', '0.18'], ['K2O (%)', 'K2O (%)', '1.09', '0.05'], ['Insoluble residue - IR (%)', 'Insoluble residue - IR (%)', '0.46', '0.12'], ['Loss on ignition - Li (%)', 'Loss on ignition - Li (%)', '2.65', '27.49'], ['Potential composition (Bogue equations)', 'C2S (%)', '19.49', '-'], ['Potential composition (Bogue equations)', 'C3S (%)', '50.40', '-'], ['Potential composition (Bogue equations)', 'C3A (%)', '12.18', '-'], ['Potential composition (Bogue equations)', 'C4AF (%)', '6.63', '-'], ['Blaine (cm2/g)', 'Blaine (cm2/g)', '4815', '-'], ['Specific density (g/cm3)', 'Specific density (g/cm3)', '3.09', '2.42'], ['Compressive strength - 28days (MPa)', 'Compressive strength - 28days (MPa)', '34.94', '-']]",1,"Chemical composition and physical properties of cement and hydrated lime.;[['Composition/property', 'Composition/property', 'Portland cement', 'Hydrated lime'], ['SiO2 (%)', 'SiO2 (%)', '20.06', '0.44'], ['Al2O3 (%)', 'Al2O3 (%)', '5.99', '-'], ['Fe2O3 (%)', 'Fe2O3 (%)', '2.18', '0.08'], ['CaO (%)', 'CaO (%)', '60.48', '67.76'], ['MgO (%)', 'MgO (%)', '3.82', '2.82'], ['Na2O (%)', 'Na2O (%)', '0.94', '0.18'], ['K2O (%)', 'K2O (%)', '1.09', '0.05'], ['Insoluble residue - IR (%)', 'Insoluble residue - IR (%)', '0.46', '0.12'], ['Loss on ignition - Li (%)', 'Loss on ignition - Li (%)', '2.65', '27.49'], ['Potential composition (Bogue equations)', 'C2S (%)', '19.49', '-'], ['Potential composition (Bogue equations)', 'C3S (%)', '50.40', '-'], ['Potential composition (Bogue equations)', 'C3A (%)', '12.18', '-'], ['Potential composition (Bogue equations)', 'C4AF (%)', '6.63', '-'], ['Blaine (cm2/g)', 'Blaine (cm2/g)', '4815', '-'], ['Specific density (g/cm3)', 'Specific density (g/cm3)', '3.09', '2.42'], ['Compressive strength - 28days (MPa)', 'Compressive strength - 28days (MPa)', '34.94', '-']]",1,1,1,3,S0958946510001897_0,S0958946510001897,2010-11-27
961,Chemical composition of cement and fly ash.,"[['Chemical composition', 'Cement (% by mass)', 'Fly ash - Class F (% by mass)'], ['CaO', '61.18', '1.41'], ['SiO2', '20.01', '60.56'], ['Al2O3', '4.98', '32.67'], ['Fe2O3', '4.88', '4.44'], ['MgO', '1.78', '0.23'], ['SO3', '2.36', '0.02'], ['Loss on ignition', '2.18', '0.21'], ['Total chloride content', '0.03', '0.01'], ['Na2O', '0.20', '0.02'], ['K2O', '0.60', '0.03'], ['Insoluble residue', '1.23', '0.46'], ['Bogue compound composition of cement', 'Bogue compound composition of cement', ''], ['Compound', '% by mass', ''], ['C3S', '49.82', ''], ['C2S', '19.78', ''], ['C3A', '4.94', ''], ['C4AF', '14.84', '']]",1,"Chemical composition of cement and fly ash.;[['Chemical composition', 'Cement (% by mass)', 'Fly ash - Class F (% by mass)'], ['CaO', '61.18', '1.41'], ['SiO2', '20.01', '60.56'], ['Al2O3', '4.98', '32.67'], ['Fe2O3', '4.88', '4.44'], ['MgO', '1.78', '0.23'], ['SO3', '2.36', '0.02'], ['Loss on ignition', '2.18', '0.21'], ['Total chloride content', '0.03', '0.01'], ['Na2O', '0.20', '0.02'], ['K2O', '0.60', '0.03'], ['Insoluble residue', '1.23', '0.46'], ['Bogue compound composition of cement', 'Bogue compound composition of cement', ''], ['Compound', '% by mass', ''], ['C3S', '49.82', ''], ['C2S', '19.78', ''], ['C3A', '4.94', ''], ['C4AF', '14.84', '']]",1,1,1,3,S0958946510001915_0,S0958946510001915,2010-12-01
962,"Aluminate phases present in the cement before hydration and after 28days of hydration, as calculated from thermodynamic modeling [31].","[['Condition', 'Aluminate phases (g/100g unhyd. cem.)', 'Aluminate phases (g/100g unhyd. cem.)', 'Aluminate phases (g/100g unhyd. cem.)'], ['Condition', 'C3A', 'C4AF', 'Afm'], ['Unhydrated clinker', '7.09', '8.22', '0'], ['After 28days of hydration', '1.07', '2.29', '16.86']]",1,"Aluminate phases present in the cement before hydration and after 28days of hydration, as calculated from thermodynamic modeling [31].;[['Condition', 'Aluminate phases (g/100g unhyd. cem.)', 'Aluminate phases (g/100g unhyd. cem.)', 'Aluminate phases (g/100g unhyd. cem.)'], ['Condition', 'C3A', 'C4AF', 'Afm'], ['Unhydrated clinker', '7.09', '8.22', '0'], ['After 28days of hydration', '1.07', '2.29', '16.86']]",0,1,1,2,S0958946510001939_0,S0958946510001939,2010-12-10
963,Chemical composition of cement.,"[['Compounds', '% (By weight)'], ['SiO2', '22.8'], ['Al2O3', '4.2'], ['Fe2O3', '2.3'], ['CaO', '64.8'], ['MgO', '1.0'], ['Na2O', '0.2'], ['K2O', '0.5'], ['Free lime (CaO)', '1.3'], ['Hypothetical compounds', 'Hypothetical compounds'], ['Lime saturation factor', '95.0'], ['C3S', '68.0'], ['C2S', '14.0'], ['C3A', '7.0'], ['C4AF', '7.0']]",1,"Chemical composition of cement.;[['Compounds', '% (By weight)'], ['SiO2', '22.8'], ['Al2O3', '4.2'], ['Fe2O3', '2.3'], ['CaO', '64.8'], ['MgO', '1.0'], ['Na2O', '0.2'], ['K2O', '0.5'], ['Free lime (CaO)', '1.3'], ['Hypothetical compounds', 'Hypothetical compounds'], ['Lime saturation factor', '95.0'], ['C3S', '68.0'], ['C2S', '14.0'], ['C3A', '7.0'], ['C4AF', '7.0']]",1,1,1,3,S0958946513001765_1,S0958946513001765,2013-11-09
964,Chemical analysis of the cement.,"[['Chemical composition (%)', 'Chemical composition (%)'], ['SiO2', '20.29'], ['A12O3', '5.56'], ['Fe2O3', '2.32'], ['CaO', '64.22'], ['MgO', '2'], ['SO3', '3.17'], ['K2O', '0.62'], ['Na2O', '0.56'], ['Loss of ignition', '1.54'], ['Bogue composition (%)', 'Bogue composition (%)'], ['C3A', '10.8'], ['C3S', '65.5'], ['C2S', '10.8'], ['C4AF', '7'], ['Gypsum', '3']]",1,"Chemical analysis of the cement.;[['Chemical composition (%)', 'Chemical composition (%)'], ['SiO2', '20.29'], ['A12O3', '5.56'], ['Fe2O3', '2.32'], ['CaO', '64.22'], ['MgO', '2'], ['SO3', '3.17'], ['K2O', '0.62'], ['Na2O', '0.56'], ['Loss of ignition', '1.54'], ['Bogue composition (%)', 'Bogue composition (%)'], ['C3A', '10.8'], ['C3S', '65.5'], ['C2S', '10.8'], ['C4AF', '7'], ['Gypsum', '3']]",1,1,1,3,S0958946511000825_0,S0958946511000825,2011-06-10
965,Physical properties and chemical analyses of the cement and RHA used.,"[['', 'Cement', 'RHA', 'RHA'], ['', 'Cement', 'RRHA', 'CRHA'], ['Physical tests', 'Physical tests', 'Physical tests', 'Physical tests'], ['Specific gravity', '3.14', '2.06', '2.16'], ['Fineness', '', '', ''], ['Specific surface, Blaine, m2/kg', '309', '-', '-'], ['Nitrogen adsorption, m2/kg', '-', '28800', '24300'], ['', '', '', ''], ['Setting time, min,', 'Setting time, min,', 'Setting time, min,', 'Setting time, min,'], ['Initial', '145', '-', '-'], ['Final', '275', '-', '-'], ['', '', '', ''], ['Compressive strength, MPa', 'Compressive strength, MPa', 'Compressive strength, MPa', 'Compressive strength, MPa'], ['1-day', '10.1', '-', '-'], ['3-day', '22.8', '-', '-'], ['7-day', '33.1', '-', '-'], ['28-day', '45.1', '-', '-'], ['', '', '', ''], ['Chemical analyses, %', 'Chemical analyses, %', 'Chemical analyses, %', 'Chemical analyses, %'], ['Silicon dioxide (SiO2)', '21.98', '87.2', '88'], ['Aluminum oxide (Al2O3)', '4.65', '0.15', '-'], ['Ferric oxide (Fe2O3)', '2.27', '0.16', '0.1'], ['Calcium oxide (CaO)', '61.55', '0.55', '0.8'], ['Magnesium oxide (MgO)', '4.27', '0.35', '0.2'], ['Manganese oxide (MnO)', '-', '-', '0.2'], ['Sodium oxide (Na2O)', '0.11', '1.12', '0.7'], ['Potassium oxide (K2O)', '1.04', '3.60', '2.2'], ['Sulphur oxide (SO3)', '2.19', '0.32', '-'], ['Loss on ignition', '2.30', '6.55', '8.1'], ['', '', '', ''], ['Compounds', 'Compounds', 'Compounds', 'Compounds'], ['Tricalcium silicate C3S', '44.0', '-', '-'], ['Dicalcium silicate C2S', '29.9', '-', '-'], ['Tricalcium aluminate C3A', '8.5', '-', '-'], ['Tetracalcium aluminoferrite C4AF', '6.9', '-', '-'], ['', '', '', ''], ['Activity index', 'Activity index', 'Activity index', 'Activity index'], ['ASTM C311-98b', '100', '92.93', '92.4']]",1,"Physical properties and chemical analyses of the cement and RHA used.;[['', 'Cement', 'RHA', 'RHA'], ['', 'Cement', 'RRHA', 'CRHA'], ['Physical tests', 'Physical tests', 'Physical tests', 'Physical tests'], ['Specific gravity', '3.14', '2.06', '2.16'], ['Fineness', '', '', ''], ['Specific surface, Blaine, m2/kg', '309', '-', '-'], ['Nitrogen adsorption, m2/kg', '-', '28800', '24300'], ['', '', '', ''], ['Setting time, min,', 'Setting time, min,', 'Setting time, min,', 'Setting time, min,'], ['Initial', '145', '-', '-'], ['Final', '275', '-', '-'], ['', '', '', ''], ['Compressive strength, MPa', 'Compressive strength, MPa', 'Compressive strength, MPa', 'Compressive strength, MPa'], ['1-day', '10.1', '-', '-'], ['3-day', '22.8', '-', '-'], ['7-day', '33.1', '-', '-'], ['28-day', '45.1', '-', '-'], ['', '', '', ''], ['Chemical analyses, %', 'Chemical analyses, %', 'Chemical analyses, %', 'Chemical analyses, %'], ['Silicon dioxide (SiO2)', '21.98', '87.2', '88'], ['Aluminum oxide (Al2O3)', '4.65', '0.15', '-'], ['Ferric oxide (Fe2O3)', '2.27', '0.16', '0.1'], ['Calcium oxide (CaO)', '61.55', '0.55', '0.8'], ['Magnesium oxide (MgO)', '4.27', '0.35', '0.2'], ['Manganese oxide (MnO)', '-', '-', '0.2'], ['Sodium oxide (Na2O)', '0.11', '1.12', '0.7'], ['Potassium oxide (K2O)', '1.04', '3.60', '2.2'], ['Sulphur oxide (SO3)', '2.19', '0.32', '-'], ['Loss on ignition', '2.30', '6.55', '8.1'], ['', '', '', ''], ['Compounds', 'Compounds', 'Compounds', 'Compounds'], ['Tricalcium silicate C3S', '44.0', '-', '-'], ['Dicalcium silicate C2S', '29.9', '-', '-'], ['Tricalcium aluminate C3A', '8.5', '-', '-'], ['Tetracalcium aluminoferrite C4AF', '6.9', '-', '-'], ['', '', '', ''], ['Activity index', 'Activity index', 'Activity index', 'Activity index'], ['ASTM C311-98b', '100', '92.93', '92.4']]",1,1,1,3,S0958946510000946_0,S0958946510000946,2010-07-15
