Repository: zakidotai/cemcat

# CemCat Streamlit Hosting Bundle

This folder is ready to be pushed to GitHub and deployed on Streamlit Cloud.

## Files included

- `streamlit_app.py` (main app)
- `requirements.txt`
- `data/ner_cems_40k.csv`
- `data/pii_abs.json`
- `data/clinker_comps_with_dates.csv`
- `upload/composition_cls_slag_updated.csv`

## Local run

```bash
streamlit run streamlit_app.py
```

File: crystalline_composition_gpt4_with_pii_tid_dates.csv (part 38 of 101)
,caption,tables,Label,text,pred_0,pred_1,pred_2,all_pred,pii_tid,pii,date
966,Chemical and physical characteristics of the cement and fly ash types. The densities and specific surfaces (*) for C(I) and C(HSR) were provided by the cement manufacturer. The theoretical mineralogical composition (**) of the cement clinker was derived from the chemical analysis using the Bogue equations.,"[['%', 'C(I)', 'C(HSR)', 'FA(1)', 'FA(2)'], ['LOI', '2.1', '0.9', '5.2', '3.5'], ['45mm fineness', '-', '-', '29', '19'], ['Density (kg/m2)', '3120*', '3220*', '2094', '2074'], ['Specific surface (m2/kg)', '390*', '410*', '230', '352'], ['CaO', '63.12', '64.10', '2.47', '2.51'], ['SiO2', '18.73', '21.10', '49.34', '53.06'], ['Al2O3', '4.94', '3.80', '24.55', '23.96'], ['Fe2O3', '3.99', '5.00', '6.23', '6.50'], ['SO3', '3.07', '2.50', '-', '-'], ['MgO', '1.02', '1.00', '1.73', '1.79'], ['K2O', '0.77', '0.57', '3.84', '3.32'], ['Na2O', '0.41', '0.15', '0.52', '1.08'], ['C3S**', '66.90', '60.72', '-', '-'], ['C2S**', '3.31', '14.78', '-', '-'], ['C3A**', '6.35', '1.62', '-', '-'], ['C4AF**', '12.13', '15.20', '-', '-']]",1,"Chemical and physical characteristics of the cement and fly ash types. The densities and specific surfaces (*) for C(I) and C(HSR) were provided by the cement manufacturer. The theoretical mineralogical composition (**) of the cement clinker was derived from the chemical analysis using the Bogue equations.;[['%', 'C(I)', 'C(HSR)', 'FA(1)', 'FA(2)'], ['LOI', '2.1', '0.9', '5.2', '3.5'], ['45mm fineness', '-', '-', '29', '19'], ['Density (kg/m2)', '3120*', '3220*', '2094', '2074'], ['Specific surface (m2/kg)', '390*', '410*', '230', '352'], ['CaO', '63.12', '64.10', '2.47', '2.51'], ['SiO2', '18.73', '21.10', '49.34', '53.06'], ['Al2O3', '4.94', '3.80', '24.55', '23.96'], ['Fe2O3', '3.99', '5.00', '6.23', '6.50'], ['SO3', '3.07', '2.50', '-', '-'], ['MgO', '1.02', '1.00', '1.73', '1.79'], ['K2O', '0.77', '0.57', '3.84', '3.32'], ['Na2O', '0.41', '0.15', '0.52', '1.08'], ['C3S**', '66.90', '60.72', '-', '-'], ['C2S**', '3.31', '14.78', '-', '-'], ['C3A**', '6.35', '1.62', '-', '-'], ['C4AF**', '12.13', '15.20', '-', '-']]",1,1,1,3,S0958946510001186_1,S0958946510001186,2010-08-27
967,Physico-chemical and other properties of cement and pozzolans.,"[['Compound/property', 'Cement', 'Pozzolans', 'Pozzolans', 'Pozzolans', 'Pozzolans'], ['Compound/property', 'Type II', 'T (Trass)', 'A (Tuff)', 'K (Pumice)', 'P (Pumice)'], ['Chemical analysis, %', 'Chemical analysis, %', 'Chemical analysis, %', 'Chemical analysis, %', 'Chemical analysis, %', 'Chemical analysis, %'], ['Calcium oxide (CaO)', '64.45', '4.50', '1.95', '7.16', '4.54'], ['Silica (SiO2)', '20.24', '65.69', '73.36', '58.84', '64.73'], ['Alumina (Al2O3)', '4.38', '12.04', '12.08', '17.13', '16.48'], ['Iron oxide (Fe2O3)', '3.66', '2.94', '1.53', '5.10', '3.99'], ['Manganese oxide (MnO)', '0.09', '0.09', '0.10', '0.09', '0.05'], ['Magnesium oxide (MgO)', '2.94', '1.29', '0.55', '2.37', '1.39'], ['Sodium oxide (Na2O)', '0.20', '1.97', '3.19', '3.66', '3.69'], ['Potassium oxide (K2O)', '0.68', '2.64', '3.22', '2.01', '1.78'], ['Titanium dioxide (TiO2)', '0.31', '0.31', '0.21', '0.67', '0.30'], ['Sulfur trioxide (SO3)', '1.49', '<0.10', '<0.10', '<0.10', '0.56'], ['', '', '', '', '', ''], ['Bogue potential compound composition, %', 'Bogue potential compound composition, %', 'Bogue potential compound composition, %', 'Bogue potential compound composition, %', 'Bogue potential compound composition, %', 'Bogue potential compound composition, %'], ['Tri calcium silicate (C3S)', '52.74', '-', '-', '-', '-'], ['Di calcium silicate (C2S)', '20.31', '-', '-', '-', '-'], ['Tri calcium aluminate (C3A)', '3.35', '-', '-', '-', '-'], ['', '', '', '', '', ''], ['Other properties', 'Other properties', 'Other properties', 'Other properties', 'Other properties', 'Other properties'], ['3days compressive strength, MPa', '22.3', '-', '-', '-', '-'], ['7days compressive strength, MPa', '30.6', '-', '-', '-', '-'], ['28days compressive strength, MPa', '41.4', '-', '-', '-', '-'], ['Initial setting time, min', '150', '-', '-', '-', '-'], ['Final setting time, min', '190', '-', '-', '-', '-'], ['Specific surface, m2/kg', '329', '-', '-', '-', '-'], ['Specific gravity', '3.15', '2.46', '2.64', '2.65', '2.58'], ['Loss on ignition (975degC)', '2.64', '8.49', '2.92', '1.88', '2.59'], ['Loss on drying (105degC)', '0.2', '2.25', '0.85', '0.3', '0.6']]",1,"Physico-chemical and other properties of cement and pozzolans.;[['Compound/property', 'Cement', 'Pozzolans', 'Pozzolans', 'Pozzolans', 'Pozzolans'], ['Compound/property', 'Type II', 'T (Trass)', 'A (Tuff)', 'K (Pumice)', 'P (Pumice)'], ['Chemical analysis, %', 'Chemical analysis, %', 'Chemical analysis, %', 'Chemical analysis, %', 'Chemical analysis, %', 'Chemical analysis, %'], ['Calcium oxide (CaO)', '64.45', '4.50', '1.95', '7.16', '4.54'], ['Silica (SiO2)', '20.24', '65.69', '73.36', '58.84', '64.73'], ['Alumina (Al2O3)', '4.38', '12.04', '12.08', '17.13', '16.48'], ['Iron oxide (Fe2O3)', '3.66', '2.94', '1.53', '5.10', '3.99'], ['Manganese oxide (MnO)', '0.09', '0.09', '0.10', '0.09', '0.05'], ['Magnesium oxide (MgO)', '2.94', '1.29', '0.55', '2.37', '1.39'], ['Sodium oxide (Na2O)', '0.20', '1.97', '3.19', '3.66', '3.69'], ['Potassium oxide (K2O)', '0.68', '2.64', '3.22', '2.01', '1.78'], ['Titanium dioxide (TiO2)', '0.31', '0.31', '0.21', '0.67', '0.30'], ['Sulfur trioxide (SO3)', '1.49', '<0.10', '<0.10', '<0.10', '0.56'], ['', '', '', '', '', ''], ['Bogue potential compound composition, %', 'Bogue potential compound composition, %', 'Bogue potential compound composition, %', 'Bogue potential compound composition, %', 'Bogue potential compound composition, %', 'Bogue potential compound composition, %'], ['Tri calcium silicate (C3S)', '52.74', '-', '-', '-', '-'], ['Di calcium silicate (C2S)', '20.31', '-', '-', '-', '-'], ['Tri calcium aluminate (C3A)', '3.35', '-', '-', '-', '-'], ['', '', '', '', '', ''], ['Other properties', 'Other properties', 'Other properties', 'Other properties', 'Other properties', 'Other properties'], ['3days compressive strength, MPa', '22.3', '-', '-', '-', '-'], ['7days compressive strength, MPa', '30.6', '-', '-', '-', '-'], ['28days compressive strength, MPa', '41.4', '-', '-', '-', '-'], ['Initial setting time, min', '150', '-', '-', '-', '-'], ['Final setting time, min', '190', '-', '-', '-', '-'], ['Specific surface, m2/kg', '329', '-', '-', '-', '-'], ['Specific gravity', '3.15', '2.46', '2.64', '2.65', '2.58'], ['Loss on ignition (975degC)', '2.64', '8.49', '2.92', '1.88', '2.59'], ['Loss on drying (105degC)', '0.2', '2.25', '0.85', '0.3', '0.6']]",1,1,1,3,S0958946510001198_0,S0958946510001198,2010-08-27
968,Chemical and physical properties of cement.,"[['Oxide composition (%)', 'CaO', 'SiO2', 'Al2O3', 'Fe2O3', 'MgO', 'SO3'], ['', '62.96', '20.96', '4.54', '3.48', '2.91', '2.77'], ['', 'C3S', 'C2S', 'C3A', 'C4AF', 'Gypsum', ''], ['', '53.71', '19.58', '6.14', '10.59', '0.78', ''], ['Physical properties', 'Specific gravity', 'Specific gravity', 'Specific gravity', 'Fineness', 'Fineness', 'Fineness'], ['Physical properties', '3.15', '3.15', '3.15', '373m2/kg', '373m2/kg', '373m2/kg']]",1,"Chemical and physical properties of cement.;[['Oxide composition (%)', 'CaO', 'SiO2', 'Al2O3', 'Fe2O3', 'MgO', 'SO3'], ['', '62.96', '20.96', '4.54', '3.48', '2.91', '2.77'], ['', 'C3S', 'C2S', 'C3A', 'C4AF', 'Gypsum', ''], ['', '53.71', '19.58', '6.14', '10.59', '0.78', ''], ['Physical properties', 'Specific gravity', 'Specific gravity', 'Specific gravity', 'Fineness', 'Fineness', 'Fineness'], ['Physical properties', '3.15', '3.15', '3.15', '373m2/kg', '373m2/kg', '373m2/kg']]",1,1,1,3,S0958946510001320_0,S0958946510001320,2010-09-21
969,Chemical composition of cement.,"[['Compounds', '% (By weight)'], ['SiO2', '22.8'], ['Al2O3', '4.2'], ['Fe2O3', '2.3'], ['CaO', '64.8'], ['MgO', '1.0'], ['Na2O', '0.2'], ['K2O', '0.5'], ['Free lime (CaO)', '1.3'], ['', ''], ['Hypothetical compounds', 'Hypothetical compounds'], ['Lime saturation factor', '97.0'], ['C3S', '68.0'], ['C2S', '14.0'], ['C3A', '7.0'], ['C4AF', '7.0']]",1,"Chemical composition of cement.;[['Compounds', '% (By weight)'], ['SiO2', '22.8'], ['Al2O3', '4.2'], ['Fe2O3', '2.3'], ['CaO', '64.8'], ['MgO', '1.0'], ['Na2O', '0.2'], ['K2O', '0.5'], ['Free lime (CaO)', '1.3'], ['', ''], ['Hypothetical compounds', 'Hypothetical compounds'], ['Lime saturation factor', '97.0'], ['C3S', '68.0'], ['C2S', '14.0'], ['C3A', '7.0'], ['C4AF', '7.0']]",1,1,1,3,S0958946512000212_0,S0958946512000212,2012-02-13
970,Mineral composition of the Portland cement clinker used in the experiment.,"[['Material', 'Mineral composition (%)', 'Mineral composition (%)', 'Mineral composition (%)', 'Mineral composition (%)', 'Mineral composition (%)'], ['Material', 'C3S', 'C2S', 'C3A', 'C4AF', 'f-CaO'], ['Portland cement clinker', '63.5+-1.3', '15.4+-0.6', '7.2+-0.3', '8.6+-0.4', '1.5+-0.1']]",1,"Mineral composition of the Portland cement clinker used in the experiment.;[['Material', 'Mineral composition (%)', 'Mineral composition (%)', 'Mineral composition (%)', 'Mineral composition (%)', 'Mineral composition (%)'], ['Material', 'C3S', 'C2S', 'C3A', 'C4AF', 'f-CaO'], ['Portland cement clinker', '63.5+-1.3', '15.4+-0.6', '7.2+-0.3', '8.6+-0.4', '1.5+-0.1']]",1,1,1,3,S0958946512000315_2,S0958946512000315,2012-02-22
971,Physical properties and chemical compositions of materials.,"[['', '', 'Portland cement', 'Slag', 'Silica fume', 'Type 1 nano-silica', 'Type 2 nano-silica'], ['Chemical composition (%)', 'CaO', '63.4', '41.8', '0.2', '-', '-'], ['Chemical composition (%)', 'SiO2', '20.1', '33.1', '95.9', '>99.8', '>99.8'], ['Chemical composition (%)', 'Al2O3', '4.1', '13.7', '0.3', '-', '-'], ['Chemical composition (%)', 'Fe2O3', '3.3', '0.7', '0.3', '-', '-'], ['Chemical composition (%)', 'MgO', '3.6', '4.9', '0.4', '-', '-'], ['Chemical composition (%)', 'Na2O', '0.22', '0.2', '0.05', '-', '-'], ['Chemical composition (%)', 'K2O', '0.43', '0.5', '0.6', '-', '-'], ['Chemical composition (%)', 'SO3', '2.1', '0.7', '0.2', '-', '-'], ['Chemical composition (%)', 'LOI', '2.4', '0.6', '1.5', '-', '-'], ['', '', '', '', '', '', ''], ['Mineral phases (%)', 'C3S', '66.8', '-', '-', '-', '-'], ['Mineral phases (%)', 'C2S', '7.3', '-', '-', '-', '-'], ['Mineral phases (%)', 'C3A', '5.3', '-', '-', '-', '-'], ['Mineral phases (%)', 'C4AF', '10.1', '-', '-', '-', '-'], ['', '', '', '', '', '', ''], ['Physical properties (%)', 'Blain fineness (m2/kg)', '308', '-', '-', '-', '-'], ['Physical properties (%)', 'BET surface area (m2/g)', '-', '-', '21.3', '200.1', '321.6'], ['Physical properties (%)', 'Average primary particle size', '28.2mm', '16.7mm', '150nm', '12nm', '7nm'], ['Physical properties (%)', 'Specific gravity', '3.15', '2.94', '2.2', '2.2', '2.2']]",1,"Physical properties and chemical compositions of materials.;[['', '', 'Portland cement', 'Slag', 'Silica fume', 'Type 1 nano-silica', 'Type 2 nano-silica'], ['Chemical composition (%)', 'CaO', '63.4', '41.8', '0.2', '-', '-'], ['Chemical composition (%)', 'SiO2', '20.1', '33.1', '95.9', '>99.8', '>99.8'], ['Chemical composition (%)', 'Al2O3', '4.1', '13.7', '0.3', '-', '-'], ['Chemical composition (%)', 'Fe2O3', '3.3', '0.7', '0.3', '-', '-'], ['Chemical composition (%)', 'MgO', '3.6', '4.9', '0.4', '-', '-'], ['Chemical composition (%)', 'Na2O', '0.22', '0.2', '0.05', '-', '-'], ['Chemical composition (%)', 'K2O', '0.43', '0.5', '0.6', '-', '-'], ['Chemical composition (%)', 'SO3', '2.1', '0.7', '0.2', '-', '-'], ['Chemical composition (%)', 'LOI', '2.4', '0.6', '1.5', '-', '-'], ['', '', '', '', '', '', ''], ['Mineral phases (%)', 'C3S', '66.8', '-', '-', '-', '-'], ['Mineral phases (%)', 'C2S', '7.3', '-', '-', '-', '-'], ['Mineral phases (%)', 'C3A', '5.3', '-', '-', '-', '-'], ['Mineral phases (%)', 'C4AF', '10.1', '-', '-', '-', '-'], ['', '', '', '', '', '', ''], ['Physical properties (%)', 'Blain fineness (m2/kg)', '308', '-', '-', '-', '-'], ['Physical properties (%)', 'BET surface area (m2/g)', '-', '-', '21.3', '200.1', '321.6'], ['Physical properties (%)', 'Average primary particle size', '28.2mm', '16.7mm', '150nm', '12nm', '7nm'], ['Physical properties (%)', 'Specific gravity', '3.15', '2.94', '2.2', '2.2', '2.2']]",1,1,1,3,S0958946512000327_0,S0958946512000327,2012-02-23
972,Chemical composition of cement determined by X-ray fluorescence analysis and the Bogue composition.,"[['Chemical composition', 'Chemical composition', 'Chemical composition', 'Chemical composition', 'Chemical composition', 'Chemical composition', 'Chemical composition', 'Chemical composition', 'Chemical composition', 'Chemical composition', 'Chemical composition', 'Chemical composition'], ['Components', 'SiO2', 'Al2O3', 'Fe2O3', 'CaO', 'MgO', 'K2O', 'Na2O', 'TiO2', 'SO3', 'P2O5', 'LOI'], ['Mass%', '21.62', '5.15', '3.50', '66.06', '2.16', '0.48', '0.24', '0.37', '2.54', '0.10', '0.64'], ['Bogue composition', 'Bogue composition', 'Bogue composition', 'Bogue composition', 'Bogue composition', 'Bogue composition', 'Bogue composition', 'Bogue composition', 'Bogue composition', 'Bogue composition', 'Bogue composition', 'Bogue composition'], ['', '', '', '', '', '', '', '', '', '', '', ''], ['Components', 'C3S', 'C2S', 'C3A', 'C4AF', '', '', '', '', '', '', ''], ['Mass%', '57.7', '18.5', '7.7', '10.7', '', '', '', '', '', '', '']]",1,"Chemical composition of cement determined by X-ray fluorescence analysis and the Bogue composition.;[['Chemical composition', 'Chemical composition', 'Chemical composition', 'Chemical composition', 'Chemical composition', 'Chemical composition', 'Chemical composition', 'Chemical composition', 'Chemical composition', 'Chemical composition', 'Chemical composition', 'Chemical composition'], ['Components', 'SiO2', 'Al2O3', 'Fe2O3', 'CaO', 'MgO', 'K2O', 'Na2O', 'TiO2', 'SO3', 'P2O5', 'LOI'], ['Mass%', '21.62', '5.15', '3.50', '66.06', '2.16', '0.48', '0.24', '0.37', '2.54', '0.10', '0.64'], ['Bogue composition', 'Bogue composition', 'Bogue composition', 'Bogue composition', 'Bogue composition', 'Bogue composition', 'Bogue composition', 'Bogue composition', 'Bogue composition', 'Bogue composition', 'Bogue composition', 'Bogue composition'], ['', '', '', '', '', '', '', '', '', '', '', ''], ['Components', 'C3S', 'C2S', 'C3A', 'C4AF', '', '', '', '', '', '', ''], ['Mass%', '57.7', '18.5', '7.7', '10.7', '', '', '', '', '', '', '']]",1,1,1,3,S0958946512000364_0,S0958946512000364,2012-02-24
973,Properties of cement CEM I 42.5N.,"[['Composition (%)', 'Composition (%)', 'Composition (%)', 'Composition (%)', 'Other properties', 'Other properties', 'Real class (MPa)', 'Real class (MPa)', 'Real class (MPa)'], ['Cement', 'Cement', 'Clinker', 'Clinker', '', '', 'Day', 'Announced', 'Verified'], ['Clinker', '95.4', 'C3S', '73', 'Setting start (mn)', '224', '1', '8.1', '8.1'], ['Limestone Fillers', '1.6', 'C2S', '6.3', 'Mixing water (%)', '23.4', '3', '24.8', '21.7'], ['Gypsum', '3', 'C3A', '2.2', 'Na2Oeq (%)', '0.35', '7', '41.9', '34.2'], ['', '', 'C4AF', '13.5', 'd(7)', '-0.0184', '14', '', '45.2'], ['', '', '', '', '', '', '28', '59.1', '52.8']]",1,"Properties of cement CEM I 42.5N.;[['Composition (%)', 'Composition (%)', 'Composition (%)', 'Composition (%)', 'Other properties', 'Other properties', 'Real class (MPa)', 'Real class (MPa)', 'Real class (MPa)'], ['Cement', 'Cement', 'Clinker', 'Clinker', '', '', 'Day', 'Announced', 'Verified'], ['Clinker', '95.4', 'C3S', '73', 'Setting start (mn)', '224', '1', '8.1', '8.1'], ['Limestone Fillers', '1.6', 'C2S', '6.3', 'Mixing water (%)', '23.4', '3', '24.8', '21.7'], ['Gypsum', '3', 'C3A', '2.2', 'Na2Oeq (%)', '0.35', '7', '41.9', '34.2'], ['', '', 'C4AF', '13.5', 'd(7)', '-0.0184', '14', '', '45.2'], ['', '', '', '', '', '', '28', '59.1', '52.8']]",1,1,1,3,S0958946512000376_4,S0958946512000376,2012-02-28
974,"Physical and chemical properties of cement, silica fume, and metakaolin.","[['Chemical analysis (%)', 'Cement', 'SF', 'MK', 'Physical analysis', 'Cement', 'SF', 'MK'], ['SiO2', '19.64', '89.1', '-', 'Residue 45mm, %', '8.42', '', '3'], ['Al2O3', '5.48', '0.67', '-', 'Blaine fineness, m2/kg', '410', '', ''], ['Fe2O3', '2.38', '0.49', '-', 'Air content, %', '7.78', '', ''], ['Sum (SiO2, Al2O3, Fe2O3)', '-', '-', '93.6', 'Initial set, mins.', '103', '', ''], ['CaO', '62.44', '6.12', '-', 'Auto. expansion, %', '0.14', '', ''], ['MgO', '2.48', '0.31', '-', 'Sulf. Expansion, %', '0.013', '', ''], ['SO3', '4.32', '0.16', '0.06', 'Moisture content', '', '15.6', '0.2'], ['K2O', '-', '0.49', '-', 'Density, t/m3', '3.15', '2.2', '2.56'], ['Na2O', '-', '0.26', '0.22', 'Autoclave expansion, %', '', '', '0.02'], ['Cl', '-', '0.04', '-', '', '', '', ''], ['Total alkali', '0.97', '-', '1.4', 'Compressive strength', '', '', ''], ['Free lime', '1.03', '-', '-', '1day', '19.23MPa', '', ''], ['LOI', '2.05', '2.81', '1', '3days', '29.12MPa', '', ''], ['C3S', '52.34', '-', '-', '7days', '33.82MPa', '', '121% of control'], ['C2S', '16.83', '-', '-', '28days', '41.45MPa', '', '116% of control'], ['C3A', '10.5', '-', '-', '', '', '', ''], ['C4AF', '7.24', '-', '-', '', '', '', '']]",1,"Physical and chemical properties of cement, silica fume, and metakaolin.;[['Chemical analysis (%)', 'Cement', 'SF', 'MK', 'Physical analysis', 'Cement', 'SF', 'MK'], ['SiO2', '19.64', '89.1', '-', 'Residue 45mm, %', '8.42', '', '3'], ['Al2O3', '5.48', '0.67', '-', 'Blaine fineness, m2/kg', '410', '', ''], ['Fe2O3', '2.38', '0.49', '-', 'Air content, %', '7.78', '', ''], ['Sum (SiO2, Al2O3, Fe2O3)', '-', '-', '93.6', 'Initial set, mins.', '103', '', ''], ['CaO', '62.44', '6.12', '-', 'Auto. expansion, %', '0.14', '', ''], ['MgO', '2.48', '0.31', '-', 'Sulf. Expansion, %', '0.013', '', ''], ['SO3', '4.32', '0.16', '0.06', 'Moisture content', '', '15.6', '0.2'], ['K2O', '-', '0.49', '-', 'Density, t/m3', '3.15', '2.2', '2.56'], ['Na2O', '-', '0.26', '0.22', 'Autoclave expansion, %', '', '', '0.02'], ['Cl', '-', '0.04', '-', '', '', '', ''], ['Total alkali', '0.97', '-', '1.4', 'Compressive strength', '', '', ''], ['Free lime', '1.03', '-', '-', '1day', '19.23MPa', '', ''], ['LOI', '2.05', '2.81', '1', '3days', '29.12MPa', '', ''], ['C3S', '52.34', '-', '-', '7days', '33.82MPa', '', '121% of control'], ['C2S', '16.83', '-', '-', '28days', '41.45MPa', '', '116% of control'], ['C3A', '10.5', '-', '-', '', '', '', ''], ['C4AF', '7.24', '-', '-', '', '', '', '']]",1,1,1,3,S0958946512000406_0,S0958946512000406,2012-03-01
975,Chemical and physical characteristics of CEMI 42.5R (Bogue calculation).,"[['Characteristics', 'CEM I 42.5R'], ['Setting time (min)', 'Setting time (min)'], ['Start', '144'], ['End', '176'], ['Expansibility (mm)', '0.60'], ['7d', '7d'], ['Flexural strength (MPa)', '7.80'], ['Compression strength (MPa)', '45.90'], ['28d', '28d'], ['Flexural strength (MPa)', '9.10'], ['Compression strength (MPa)', '56.30'], ['LOI (%)', '7.75'], ['Insoluble residue (%)', '1.32'], ['SiO2 (%)', '19.56'], ['Al2O3 (%)', '4.23'], ['Fe2O3 (%)', '3.12'], ['CaO (%)', '63.30'], ['MgO (%)', '1.30'], ['Chloride content (%)', '0.02'], ['SO3 (%)', '2.76'], ['Free lime (%)', '1.46'], ['C4AF (%)', '9'], ['C3A (%)', '6'], ['C3S (%)', '68'], ['C2S (%)', '5']]",1,"Chemical and physical characteristics of CEMI 42.5R (Bogue calculation).;[['Characteristics', 'CEM I 42.5R'], ['Setting time (min)', 'Setting time (min)'], ['Start', '144'], ['End', '176'], ['Expansibility (mm)', '0.60'], ['7d', '7d'], ['Flexural strength (MPa)', '7.80'], ['Compression strength (MPa)', '45.90'], ['28d', '28d'], ['Flexural strength (MPa)', '9.10'], ['Compression strength (MPa)', '56.30'], ['LOI (%)', '7.75'], ['Insoluble residue (%)', '1.32'], ['SiO2 (%)', '19.56'], ['Al2O3 (%)', '4.23'], ['Fe2O3 (%)', '3.12'], ['CaO (%)', '63.30'], ['MgO (%)', '1.30'], ['Chloride content (%)', '0.02'], ['SO3 (%)', '2.76'], ['Free lime (%)', '1.46'], ['C4AF (%)', '9'], ['C3A (%)', '6'], ['C3S (%)', '68'], ['C2S (%)', '5']]",1,1,1,3,S0958946512002144_0,S0958946512002144,2012-10-25
976,Composition of Type I cement.,"[['Component', 'SiO2', 'Al2O3', 'Fe2O3', 'CaO', 'MgO', 'Na2O', 'K2O', 'TiO2', 'MnO2'], ['Percentage', '20.38', '5', '3.09', '61.82', '3.66', '0.07', '0.5', '0.25', '0.13'], ['', '', '', '', '', '', '', '', '', ''], ['Component', 'P2O5', 'SrO', 'BaO', 'SO3', 'LOI', 'C3S', 'C2S', 'C3A', 'C4AF'], ['Percentage', '0.06', '0.04', '0.03', '2.62', '2.35', '51.3', '19.73', '8.01', '9.41']]",1,"Composition of Type I cement.;[['Component', 'SiO2', 'Al2O3', 'Fe2O3', 'CaO', 'MgO', 'Na2O', 'K2O', 'TiO2', 'MnO2'], ['Percentage', '20.38', '5', '3.09', '61.82', '3.66', '0.07', '0.5', '0.25', '0.13'], ['', '', '', '', '', '', '', '', '', ''], ['Component', 'P2O5', 'SrO', 'BaO', 'SO3', 'LOI', 'C3S', 'C2S', 'C3A', 'C4AF'], ['Percentage', '0.06', '0.04', '0.03', '2.62', '2.35', '51.3', '19.73', '8.01', '9.41']]",1,1,1,3,S095894651200220X_1,S095894651200220X,2012-11-24
977,Mineralogical composition of GPC by the modified Taylor-Bogue's method [18].,"[['', 'Alite (wt.%)', 'Belite (wt.%)', 'C3A (wt.%)', 'C4AF (wt.%)', 'CaSO4 (wt.%)', 'Calcite (wt.%)', 'Free calcium oxide (wt.%)'], ['GPC', '66.72', '5.79', '13.09', '4.41', '3.88', '6.08', '1.09'], ['Technique used', ""XRF results applied to modified Taylor-Bogue's method"", ""XRF results applied to modified Taylor-Bogue's method"", ""XRF results applied to modified Taylor-Bogue's method"", ""XRF results applied to modified Taylor-Bogue's method"", ""XRF results applied to modified Taylor-Bogue's method"", 'TG/DTA', 'Ethylenglycol method']]",1,"Mineralogical composition of GPC by the modified Taylor-Bogue's method [18].;[['', 'Alite (wt.%)', 'Belite (wt.%)', 'C3A (wt.%)', 'C4AF (wt.%)', 'CaSO4 (wt.%)', 'Calcite (wt.%)', 'Free calcium oxide (wt.%)'], ['GPC', '66.72', '5.79', '13.09', '4.41', '3.88', '6.08', '1.09'], ['Technique used', ""XRF results applied to modified Taylor-Bogue's method"", ""XRF results applied to modified Taylor-Bogue's method"", ""XRF results applied to modified Taylor-Bogue's method"", ""XRF results applied to modified Taylor-Bogue's method"", ""XRF results applied to modified Taylor-Bogue's method"", 'TG/DTA', 'Ethylenglycol method']]",1,1,1,3,S0958946512002314_2,S0958946512002314,2012-11-27
978,Physical and chemical properties of CEM I 52.5R cement.,"[['Physical characteristics', 'Physical characteristics', '', '', '', '', '', '', ''], ['Specific gravity (g/cm3)', '3.15', '', '', '', '', '', '', ''], ['Fineness by (cm2/g)', '', '', '', '', '', '', '', ''], ['- Blaine method:', '4200', '', '', '', '', '', '', ''], ['- BET N2 method:', '13,000', '', '', '', '', '', '', ''], ['D50 (mm)', '13.00', '', '', '', '', '', '', ''], ['Coefficient of uniformity Cu **', '4.3', '', '', '', '', '', '', ''], ['Coefficient of curvature Cc ***', '1.2', '', '', '', '', '', '', ''], ['Water demand [27]', '0.28', '', '', '', '', '', '', ''], ['Compressive strength at 28days (MPa)', '64.70', '', '', '', '', '', '', ''], ['', '', '', '', '', '', '', '', ''], ['Chemical composition  *', 'Chemical composition  *', 'Chemical composition  *', 'Chemical composition  *', 'Chemical composition  *', 'Chemical composition  *', 'Chemical composition  *', 'Chemical composition  *', 'Chemical composition  *'], ['SiO2', 'Al2O3', 'Fe2O3', 'CaO', 'MgO', 'K2O', 'NaO2', 'SO3', 'LOI'], ['19.85', '4.80', '2.75', '63.60', '1.45', '0.90', '0.15', '3.45', '2.20'], ['', '', '', '', '', '', '', '', ''], ['Composition and Bogue formula  *', 'Composition and Bogue formula  *', 'Composition and Bogue formula  *', 'Composition and Bogue formula  *', 'Composition and Bogue formula  *', 'Composition and Bogue formula  *', 'Composition and Bogue formula  *', '', ''], ['Clinker', 'Mineral admixture', 'Gypsum', 'C3S', 'C2S', 'C3A', 'C4AF', '', ''], ['92.00', '3.00 (limestone)', '5.00', '62.00', '10.20', '8.10', '8.40', '', '']]",1,"Physical and chemical properties of CEM I 52.5R cement.;[['Physical characteristics', 'Physical characteristics', '', '', '', '', '', '', ''], ['Specific gravity (g/cm3)', '3.15', '', '', '', '', '', '', ''], ['Fineness by (cm2/g)', '', '', '', '', '', '', '', ''], ['- Blaine method:', '4200', '', '', '', '', '', '', ''], ['- BET N2 method:', '13,000', '', '', '', '', '', '', ''], ['D50 (mm)', '13.00', '', '', '', '', '', '', ''], ['Coefficient of uniformity Cu **', '4.3', '', '', '', '', '', '', ''], ['Coefficient of curvature Cc ***', '1.2', '', '', '', '', '', '', ''], ['Water demand [27]', '0.28', '', '', '', '', '', '', ''], ['Compressive strength at 28days (MPa)', '64.70', '', '', '', '', '', '', ''], ['', '', '', '', '', '', '', '', ''], ['Chemical composition  *', 'Chemical composition  *', 'Chemical composition  *', 'Chemical composition  *', 'Chemical composition  *', 'Chemical composition  *', 'Chemical composition  *', 'Chemical composition  *', 'Chemical composition  *'], ['SiO2', 'Al2O3', 'Fe2O3', 'CaO', 'MgO', 'K2O', 'NaO2', 'SO3', 'LOI'], ['19.85', '4.80', '2.75', '63.60', '1.45', '0.90', '0.15', '3.45', '2.20'], ['', '', '', '', '', '', '', '', ''], ['Composition and Bogue formula  *', 'Composition and Bogue formula  *', 'Composition and Bogue formula  *', 'Composition and Bogue formula  *', 'Composition and Bogue formula  *', 'Composition and Bogue formula  *', 'Composition and Bogue formula  *', '', ''], ['Clinker', 'Mineral admixture', 'Gypsum', 'C3S', 'C2S', 'C3A', 'C4AF', '', ''], ['92.00', '3.00 (limestone)', '5.00', '62.00', '10.20', '8.10', '8.40', '', '']]",0,1,1,2,S0958946512002375_0,S0958946512002375,2012-12-12
979,"Phase compositions (Calc.: target phases calculated from the adapted Bogue equations; Actual: actual phases determined using Rietveld analysis); gypsum   ( C   S   -     H   2   )   contents expressed as the percent of cement replaced (Calc.: calculated using empirical equation, Actual: evaluated using isothermal calorimetry); and measured Blaine fineness values of the CSAB cement clinkers.","[['Phase', 'Phase composition (weight%)', 'Phase composition (weight%)', 'Phase composition (weight%)', 'Phase composition (weight%)', 'Phase composition (weight%)', 'Phase composition (weight%)'], ['', 'MS', 'MS', 'MC', 'MC', 'MF', 'MF'], ['', 'Calc.', 'Actual', 'Calc.', 'Actual', 'Calc.', 'Actual'], ['C2S', '40', '45', '42', '43', '41', '41'], ['C   4     A   3     S   -', '40', '42', '40', '44', '39', '42'], ['C4AF', '10', '6', '8', '8', '7', '8'], ['C   S   -', '10', '7', '4', '2', '7', '4'], ['C', '0', '<1', '1', '<1', '2', '<1'], ['C   5     S   2     S   -', 'N/A', '0', 'N/A', '1', 'N/A', '3'], ['MgO', 'N/A', '0', 'N/A', '2', 'N/A', '2'], ['C   S   -     H   2', '19', '15', '26', '20', '24', '20'], ['Blaine (m2/kg)', '--', '323', '--', '324', '--', '312']]",1,"Phase compositions (Calc.: target phases calculated from the adapted Bogue equations; Actual: actual phases determined using Rietveld analysis); gypsum   ( C   S   -     H   2   )   contents expressed as the percent of cement replaced (Calc.: calculated using empirical equation, Actual: evaluated using isothermal calorimetry); and measured Blaine fineness values of the CSAB cement clinkers.;[['Phase', 'Phase composition (weight%)', 'Phase composition (weight%)', 'Phase composition (weight%)', 'Phase composition (weight%)', 'Phase composition (weight%)', 'Phase composition (weight%)'], ['', 'MS', 'MS', 'MC', 'MC', 'MF', 'MF'], ['', 'Calc.', 'Actual', 'Calc.', 'Actual', 'Calc.', 'Actual'], ['C2S', '40', '45', '42', '43', '41', '41'], ['C   4     A   3     S   -', '40', '42', '40', '44', '39', '42'], ['C4AF', '10', '6', '8', '8', '7', '8'], ['C   S   -', '10', '7', '4', '2', '7', '4'], ['C', '0', '<1', '1', '<1', '2', '<1'], ['C   5     S   2     S   -', 'N/A', '0', 'N/A', '1', 'N/A', '3'], ['MgO', 'N/A', '0', 'N/A', '2', 'N/A', '2'], ['C   S   -     H   2', '19', '15', '26', '20', '24', '20'], ['Blaine (m2/kg)', '--', '323', '--', '324', '--', '312']]",0,1,1,2,S0958946512000959_0,S0958946512000959,2012-04-21
980,Chemical and mineralogical composition of clinker.,"[['Chemical composition (% w/w)', 'Chemical composition (% w/w)', 'Mineralogical composition (% w/w)', 'Mineralogical composition (% w/w)'], ['SiO2', '21.92', 'C3S', '48.4'], ['Al2O3', '5.68', 'C2S', '26.3'], ['Fe2O3', '3.29', 'C3A', '9.5'], ['CaO', '63.35', 'C4AF', '10.0'], ['MgO', '1.44', '', ''], ['K2O', '1.32', 'Moduli', ''], ['Na2O', '0.84', 'Lime Saturation Factor (LSF)', '0.92'], ['SO3', '1.25', 'Silica Ratio (SR)', '2.44'], ['LOI', '0.91', 'Alumina Ratio (AR)', '1.73'], ['fCaO', '1.15', 'Hydraulic Modulus (HM)', '2.05']]",1,"Chemical and mineralogical composition of clinker.;[['Chemical composition (% w/w)', 'Chemical composition (% w/w)', 'Mineralogical composition (% w/w)', 'Mineralogical composition (% w/w)'], ['SiO2', '21.92', 'C3S', '48.4'], ['Al2O3', '5.68', 'C2S', '26.3'], ['Fe2O3', '3.29', 'C3A', '9.5'], ['CaO', '63.35', 'C4AF', '10.0'], ['MgO', '1.44', '', ''], ['K2O', '1.32', 'Moduli', ''], ['Na2O', '0.84', 'Lime Saturation Factor (LSF)', '0.92'], ['SO3', '1.25', 'Silica Ratio (SR)', '2.44'], ['LOI', '0.91', 'Alumina Ratio (AR)', '1.73'], ['fCaO', '1.15', 'Hydraulic Modulus (HM)', '2.05']]",1,1,1,3,S0958946512001163_0,S0958946512001163,2012-05-24
981,"Compositions of OPCs, limestone, and fly ash.","[['', 'OPC1 (used in cement/limestone mixture)', 'OPC2 (used in cement/fly ash mixture)', 'Limestone', 'Limestone', 'Fly ash', 'Fly ash'], ['C3S (%)', '69.17', '55.52', 'CaCO3 (%)', '>99', 'SiO2 (%)', '38.71'], ['C2S (%)', '0', '26.45', 'SiO2 (%)', '0.8', 'Al2O3 (%)', '19.15'], ['C3A (%)', '4.72', '4.47', '', '', 'Fe2O3 (%)', '6.49'], ['C4AF (%)', '18.86', '8.05', '', '', 'CaO (%)', '23.51'], ['', '', '', '', '', 'MgO (%)', '5.29'], ['', '', '', '', '', 'SO3 (%)', '1.36'], ['', '', '', '', '', 'Na2O (%)', '1.64'], ['', '', '', '', '', 'K2O (%)', '0.58'], ['', '', '', '', '', 'LOI (%)', '0.30']]",1,"Compositions of OPCs, limestone, and fly ash.;[['', 'OPC1 (used in cement/limestone mixture)', 'OPC2 (used in cement/fly ash mixture)', 'Limestone', 'Limestone', 'Fly ash', 'Fly ash'], ['C3S (%)', '69.17', '55.52', 'CaCO3 (%)', '>99', 'SiO2 (%)', '38.71'], ['C2S (%)', '0', '26.45', 'SiO2 (%)', '0.8', 'Al2O3 (%)', '19.15'], ['C3A (%)', '4.72', '4.47', '', '', 'Fe2O3 (%)', '6.49'], ['C4AF (%)', '18.86', '8.05', '', '', 'CaO (%)', '23.51'], ['', '', '', '', '', 'MgO (%)', '5.29'], ['', '', '', '', '', 'SO3 (%)', '1.36'], ['', '', '', '', '', 'Na2O (%)', '1.64'], ['', '', '', '', '', 'K2O (%)', '0.58'], ['', '', '', '', '', 'LOI (%)', '0.30']]",1,1,1,3,S0958946513000425_0,S0958946513000425,2013-04-15
982,Chemical composition of ordinary Portland cement.,"[['Chemical constituent', 'wt%'], ['SiO2', '19.39'], ['TiO2', '0.20'], ['Al2O3', '5.22'], ['MgO', '1.38'], ['CaO', '62.07'], ['Na2O', '0.36'], ['K2O', '0.89'], ['P2O5', '0.07'], ['SO3', '3.33'], ['SrO', '0.81'], ['Cl', '0.01'], ['LOI', '3.27'], ['C3S', '67.35'], ['C2S', '8.71'], ['C4AF', '8.03'], ['C3A', '7.42'], ['CaO/SiO2', '3.20']]",1,"Chemical composition of ordinary Portland cement.;[['Chemical constituent', 'wt%'], ['SiO2', '19.39'], ['TiO2', '0.20'], ['Al2O3', '5.22'], ['MgO', '1.38'], ['CaO', '62.07'], ['Na2O', '0.36'], ['K2O', '0.89'], ['P2O5', '0.07'], ['SO3', '3.33'], ['SrO', '0.81'], ['Cl', '0.01'], ['LOI', '3.27'], ['C3S', '67.35'], ['C2S', '8.71'], ['C4AF', '8.03'], ['C3A', '7.42'], ['CaO/SiO2', '3.20']]",1,1,1,3,S0958946513000528_1,S0958946513000528,2013-04-17
983,Chemical composition of CEM I 52.5N: (a): oxides content; (b): phase content computed from the Bogue method.,"[['Substance', 'Content (%)', '', '', '', ''], ['(a)', '(a)', '', '', '', ''], ['LOI', '1.56', '', '', '', ''], ['Na2O', '0.35', '', '', '', ''], ['MgO', '1.99', '', '', '', ''], ['Al2O3', '4.80', '', '', '', ''], ['SiO2', '19.64', '', '', '', ''], ['P2O5', '0.59', '', '', '', ''], ['SO3', '2.87', '', '', '', ''], ['Cl', '0.06', '', '', '', ''], ['K2O', '0.56', '', '', '', ''], ['CaO', '63.34', '', '', '', ''], ['TiO2', '0.34', '', '', '', ''], ['Fe2O3', '3.28', '', '', '', ''], ['Others', '0.62', '', '', '', ''], ['', '', '', '', '', ''], ['(b)', '(b)', '(b)', '(b)', '(b)', '(b)'], ['Cement type', 'x C3S', 'x C2S', 'x C3A', 'x C4AF', 'x   C   S   -'], ['CEM I 52.5N', '0.571', '0.142', '0.082', '0.091', '0.039']]",1,"Chemical composition of CEM I 52.5N: (a): oxides content; (b): phase content computed from the Bogue method.;[['Substance', 'Content (%)', '', '', '', ''], ['(a)', '(a)', '', '', '', ''], ['LOI', '1.56', '', '', '', ''], ['Na2O', '0.35', '', '', '', ''], ['MgO', '1.99', '', '', '', ''], ['Al2O3', '4.80', '', '', '', ''], ['SiO2', '19.64', '', '', '', ''], ['P2O5', '0.59', '', '', '', ''], ['SO3', '2.87', '', '', '', ''], ['Cl', '0.06', '', '', '', ''], ['K2O', '0.56', '', '', '', ''], ['CaO', '63.34', '', '', '', ''], ['TiO2', '0.34', '', '', '', ''], ['Fe2O3', '3.28', '', '', '', ''], ['Others', '0.62', '', '', '', ''], ['', '', '', '', '', ''], ['(b)', '(b)', '(b)', '(b)', '(b)', '(b)'], ['Cement type', 'x C3S', 'x C2S', 'x C3A', 'x C4AF', 'x   C   S   -'], ['CEM I 52.5N', '0.571', '0.142', '0.082', '0.091', '0.039']]",1,1,1,3,S0958946513000656_3,S0958946513000656,2013-04-27
984,Chemical composition of the Type I Portland cement used.,"[['Chemical composition', '% By weight'], ['Tricalcium silicate (C3S)', '43.3'], ['Dicalcium silicate (C2S)', '26.3'], ['Tricalcium aluminate (C3A)', '11.0'], ['Tetracalciumaluminoferrite(C4AF)', '8.6'], ['Insoluble residue', '0.12']]",1,"Chemical composition of the Type I Portland cement used.;[['Chemical composition', '% By weight'], ['Tricalcium silicate (C3S)', '43.3'], ['Dicalcium silicate (C2S)', '26.3'], ['Tricalcium aluminate (C3A)', '11.0'], ['Tetracalciumaluminoferrite(C4AF)', '8.6'], ['Insoluble residue', '0.12']]",1,1,1,3,S0958946513000796_1,S0958946513000796,2013-05-04
985,Chemical composition of the cementing material used in this study.,"[['Chemical', 'Oxide equivalent (wt.%)'], ['SiO2', '20.17'], ['Al2O3', '5.34'], ['Fe2O3', '3.85'], ['CaO', '63.93'], ['MgO', '0.91'], ['Na2O', '0.05'], ['K2O', '0.35'], ['SO3', '4.00'], ['Loss on ignition', '0.80'], ['Insoluble residue', '0.05'], ['C3S', '54.16'], ['C2S', '7.64'], ['C3A', '16.97'], ['C4AF', '11.70']]",1,"Chemical composition of the cementing material used in this study.;[['Chemical', 'Oxide equivalent (wt.%)'], ['SiO2', '20.17'], ['Al2O3', '5.34'], ['Fe2O3', '3.85'], ['CaO', '63.93'], ['MgO', '0.91'], ['Na2O', '0.05'], ['K2O', '0.35'], ['SO3', '4.00'], ['Loss on ignition', '0.80'], ['Insoluble residue', '0.05'], ['C3S', '54.16'], ['C2S', '7.64'], ['C3A', '16.97'], ['C4AF', '11.70']]",1,1,1,3,S0958946511000394_0,S0958946511000394,2011-03-15
986,"Chemical composition (%), mineralogical composition according to the Bogue calculations (%), specific gravity (-) and Blaine specific surface area (m2/kg) of the cement, blast-furnace slag and fly ash.","[['Binder', '', 'CEM I 52.5 N     b', 'BFS', 'FA'], ['Chemical composition', 'Chemical composition', 'Chemical composition', 'Chemical composition', 'Chemical composition'], ['CaO', 'C', '62.21', '41.70', '3.21'], ['SiO2', 'S', '18.84', '34.09', '53.58'], ['Al2O3', 'A', '5.39', '10.19', '26.49'], ['Fe2O3', 'F', '3.79', '0.48', '7.01'], ['MgO', 'M', '0.86', '7.62', '2.08'], ['SO3', '', '3.06', '1.71', '-'], ['CO2', '', '0.72', '0.25', '-'], ['Na2O', '', '0.41', '0.29', '0.52'], ['K2O', '', '0.77', '0.37', '3.58'], ['Cl-', '', '0.04', '0.013', '-'], ['LOI', '', '1.89', '0.48', '3.90'], ['', '', '', '', ''], ['Mineralogical composition', 'Mineralogical composition', 'Mineralogical composition', 'Mineralogical composition', 'Mineralogical composition'], ['C3S', '', '66.8', '-', '-'], ['C2S', '', '4.2', '-', '-'], ['C3A', '', '4.9', '-', '-'], ['C4AF', '', '14.2', '-', '-'], ['Specific gravity', '', '3.12', '2.80', '2.55'], ['Blaine', '', '390', '400', '275']]",1,"Chemical composition (%), mineralogical composition according to the Bogue calculations (%), specific gravity (-) and Blaine specific surface area (m2/kg) of the cement, blast-furnace slag and fly ash.;[['Binder', '', 'CEM I 52.5 N     b', 'BFS', 'FA'], ['Chemical composition', 'Chemical composition', 'Chemical composition', 'Chemical composition', 'Chemical composition'], ['CaO', 'C', '62.21', '41.70', '3.21'], ['SiO2', 'S', '18.84', '34.09', '53.58'], ['Al2O3', 'A', '5.39', '10.19', '26.49'], ['Fe2O3', 'F', '3.79', '0.48', '7.01'], ['MgO', 'M', '0.86', '7.62', '2.08'], ['SO3', '', '3.06', '1.71', '-'], ['CO2', '', '0.72', '0.25', '-'], ['Na2O', '', '0.41', '0.29', '0.52'], ['K2O', '', '0.77', '0.37', '3.58'], ['Cl-', '', '0.04', '0.013', '-'], ['LOI', '', '1.89', '0.48', '3.90'], ['', '', '', '', ''], ['Mineralogical composition', 'Mineralogical composition', 'Mineralogical composition', 'Mineralogical composition', 'Mineralogical composition'], ['C3S', '', '66.8', '-', '-'], ['C2S', '', '4.2', '-', '-'], ['C3A', '', '4.9', '-', '-'], ['C4AF', '', '14.2', '-', '-'], ['Specific gravity', '', '3.12', '2.80', '2.55'], ['Blaine', '', '390', '400', '275']]",1,1,1,3,S0958946511000461_0,S0958946511000461,2011-03-21
