Repository: zakidotai/cemcat

# CemCat Streamlit Hosting Bundle

This folder is ready to be pushed to GitHub and deployed on Streamlit Cloud.

## Files included

- `streamlit_app.py` (main app)
- `requirements.txt`
- `data/ner_cems_40k.csv`
- `data/pii_abs.json`
- `data/clinker_comps_with_dates.csv`
- `upload/composition_cls_slag_updated.csv`

## Local run

```bash
streamlit run streamlit_app.py
```

File: crystalline_composition_gpt4_with_pii_tid_dates.csv (part 39 of 101)
,caption,tables,Label,text,pred_0,pred_1,pred_2,all_pred,pii_tid,pii,date
987,Mineralogical and chemical compositions of the used materials and used formulations.,"[['', 'OPC (wt.%)', 'CSA (wt.%)', 'C    S   -    H2 (wt.%)', 'C    S   -     (wt.%)', '', 'OPC (wt.%)', 'CSA (wt.%)', 'C    S   -    H2 (wt.%)', 'C    S   -     (wt.%)', '', 'TER-G (g)', 'TER-A (g)'], ['C4A3     S   -', '', '62.8', '', '', 'SiO2', '22.7', '4.5', '', '1.0', 'OPC', '61.5', '61.5'], ['CT', '', '5.7', '', '', 'AI2O3', '3.7', '45.0', '', '0.4', 'CSA', '26.7', '26.7'], ['C2AS', '', '18.3', '', '', 'Fe2O3', '1.4', '1.5', '', '0.4', 'C    S   -    H2', '10.7', ''], ['CA', '', '8.1', '', '', 'CaO', '64.9', '36.1', '33.3', '40.2', 'C    S   -', '', '8.4'], ['CA2', '', '3.1', '', '', 'Na2O', '0.20*', '0.07*', '', '', '', '', ''], ['MA', '', '1.8', '', '', 'K2O', '0.70*', '0.35*', '', '', 'w/c', '0.42', '0.42'], ['C3S', '64.1', '', '', '', 'MgO', '0.80', '0.91', '0.29', '0.10', '', '', ''], ['C2S', '19.0', '', '', '', 'SO3', '3.2', '8.6', '46.7', '55.6', '', '', ''], ['C4AF', '1.9', '', '', '', 'TiO2', '0.18', '2.23', '', '', '', '', ''], ['C3A', '7.7', '', '', '', 'P2O5', '0.14', '0.08', '', '', '', '', ''], ['C    S   -', '3.5', '', '3.3', '98.8', 'Mn2O3', '0.05', '0.02', '', '', '', '', ''], ['C    S   -    H0.5', '0.90', '', '', '', 'SrO', '0.18', '0.09', '', '', '', '', ''], ['C    S   -    H2', '', '', '96.7', '', 'Cl', '0.03', '<0.01', '', '', '', '', ''], ['K2SO4', '0.71', '0.06', '', '', 'L.O.I.', '1.8', '0.7', '21.5', '1.4', '', '', ''], ['Na2SO4', '0.081', '0.005', '', '', '', '', '', '', '', '', '', ''], ['CaO (free)', '0.25', '0.01', '', '', '', '', '', '', '', '', '', ''], ['MgO', '', '0.20', '', '', '', '', '', '', '', '', '', ''], ['SiO2', '0.60', '', '', '1.1', '', '', '', '', '', '', '', ''], ['CaCO3', '2.3', '', '', '', '', '', '', '', '', '', '', '']]",1,"Mineralogical and chemical compositions of the used materials and used formulations.;[['', 'OPC (wt.%)', 'CSA (wt.%)', 'C    S   -    H2 (wt.%)', 'C    S   -     (wt.%)', '', 'OPC (wt.%)', 'CSA (wt.%)', 'C    S   -    H2 (wt.%)', 'C    S   -     (wt.%)', '', 'TER-G (g)', 'TER-A (g)'], ['C4A3     S   -', '', '62.8', '', '', 'SiO2', '22.7', '4.5', '', '1.0', 'OPC', '61.5', '61.5'], ['CT', '', '5.7', '', '', 'AI2O3', '3.7', '45.0', '', '0.4', 'CSA', '26.7', '26.7'], ['C2AS', '', '18.3', '', '', 'Fe2O3', '1.4', '1.5', '', '0.4', 'C    S   -    H2', '10.7', ''], ['CA', '', '8.1', '', '', 'CaO', '64.9', '36.1', '33.3', '40.2', 'C    S   -', '', '8.4'], ['CA2', '', '3.1', '', '', 'Na2O', '0.20*', '0.07*', '', '', '', '', ''], ['MA', '', '1.8', '', '', 'K2O', '0.70*', '0.35*', '', '', 'w/c', '0.42', '0.42'], ['C3S', '64.1', '', '', '', 'MgO', '0.80', '0.91', '0.29', '0.10', '', '', ''], ['C2S', '19.0', '', '', '', 'SO3', '3.2', '8.6', '46.7', '55.6', '', '', ''], ['C4AF', '1.9', '', '', '', 'TiO2', '0.18', '2.23', '', '', '', '', ''], ['C3A', '7.7', '', '', '', 'P2O5', '0.14', '0.08', '', '', '', '', ''], ['C    S   -', '3.5', '', '3.3', '98.8', 'Mn2O3', '0.05', '0.02', '', '', '', '', ''], ['C    S   -    H0.5', '0.90', '', '', '', 'SrO', '0.18', '0.09', '', '', '', '', ''], ['C    S   -    H2', '', '', '96.7', '', 'Cl', '0.03', '<0.01', '', '', '', '', ''], ['K2SO4', '0.71', '0.06', '', '', 'L.O.I.', '1.8', '0.7', '21.5', '1.4', '', '', ''], ['Na2SO4', '0.081', '0.005', '', '', '', '', '', '', '', '', '', ''], ['CaO (free)', '0.25', '0.01', '', '', '', '', '', '', '', '', '', ''], ['MgO', '', '0.20', '', '', '', '', '', '', '', '', '', ''], ['SiO2', '0.60', '', '', '1.1', '', '', '', '', '', '', '', ''], ['CaCO3', '2.3', '', '', '', '', '', '', '', '', '', '', '']]",1,1,1,3,S0958946511000473_0,S0958946511000473,2011-03-17
988,Chemical and mineral composition (%w/w) of the reference cement.,"[['Chemical composition', 'Chemical composition'], ['CaO', '64.22'], ['SiO2', '21.68'], ['Al2O3', '4.46'], ['Fe2O3', '2.57'], ['MgO', '0.76'], ['K2O', '0.65'], ['', ''], ['Mineral composition (according to Bogue)', 'Mineral composition (according to Bogue)'], ['C3S', '65'], ['C2S', '18'], ['C3A', '8'], ['C4AF', '8']]",1,"Chemical and mineral composition (%w/w) of the reference cement.;[['Chemical composition', 'Chemical composition'], ['CaO', '64.22'], ['SiO2', '21.68'], ['Al2O3', '4.46'], ['Fe2O3', '2.57'], ['MgO', '0.76'], ['K2O', '0.65'], ['', ''], ['Mineral composition (according to Bogue)', 'Mineral composition (according to Bogue)'], ['C3S', '65'], ['C2S', '18'], ['C3A', '8'], ['C4AF', '8']]",1,1,1,3,S0958946511000503_0,S0958946511000503,2011-03-24
989,Zinc localisation in clinker phases measured by EDS (Assay on clinker doped with 1% Zn).,"[['Clinker phase', 'Content in Zn (wt.%)'], ['C3S', '0.96'], ['C2S', '0.05'], ['C3A', '0.51'], ['C4AF', '0.68']]",1,"Zinc localisation in clinker phases measured by EDS (Assay on clinker doped with 1% Zn).;[['Clinker phase', 'Content in Zn (wt.%)'], ['C3S', '0.96'], ['C2S', '0.05'], ['C3A', '0.51'], ['C4AF', '0.68']]",1,1,1,3,S0958946511000503_1,S0958946511000503,2011-03-24
990,Chemical and physical analysis of SF portland cement and fly ash.,"[['Chemical composition', 'Test result', 'Test result'], ['', '8.2% SF PC', 'Fly ash'], ['Silica (SiO2)', '26.70%', '35.00%'], ['Alumina (Al2O3)', '4.00%', '15.20%'], ['Iron oxide (Fe2O3)', '2.90%', '31.40%'], ['Calcium oxide, total (TCaO)', '59.60%', '1.71%'], ['Magnesium oxide (MgO)', '0.90%', '1.62%'], ['Sulphur trioxide', '2.70%', '2.01%'], ['Loss of ignition', '1.70%', '2.03%'], ['Calcium oxide, free (FCaO)', '1.50%', ''], ['Equivalent alkali (as Na2O)', '0.46%', '1.70%'], ['Carbon, %', '', '0.45%'], ['Physical analysis', 'Physical analysis', 'Physical analysis'], ['Fineness 45mm sieve', '94.3% passing', '13.2% retained'], ['Blaine (Spec. surf)', '555m2/kg', ''], ['Vicat setting time', '125min', ''], ['Autoclave expansion or contraction', '0.0%', '0.03%'], ['Moisture content, %', '', '0.15%'], ['Specific gravity', '', '2.50%'], ['Water requirement % of control', '', '95%'], ['Potential compounds', '', ''], ['C3A', '5.70%', '']]",1,"Chemical and physical analysis of SF portland cement and fly ash.;[['Chemical composition', 'Test result', 'Test result'], ['', '8.2% SF PC', 'Fly ash'], ['Silica (SiO2)', '26.70%', '35.00%'], ['Alumina (Al2O3)', '4.00%', '15.20%'], ['Iron oxide (Fe2O3)', '2.90%', '31.40%'], ['Calcium oxide, total (TCaO)', '59.60%', '1.71%'], ['Magnesium oxide (MgO)', '0.90%', '1.62%'], ['Sulphur trioxide', '2.70%', '2.01%'], ['Loss of ignition', '1.70%', '2.03%'], ['Calcium oxide, free (FCaO)', '1.50%', ''], ['Equivalent alkali (as Na2O)', '0.46%', '1.70%'], ['Carbon, %', '', '0.45%'], ['Physical analysis', 'Physical analysis', 'Physical analysis'], ['Fineness 45mm sieve', '94.3% passing', '13.2% retained'], ['Blaine (Spec. surf)', '555m2/kg', ''], ['Vicat setting time', '125min', ''], ['Autoclave expansion or contraction', '0.0%', '0.03%'], ['Moisture content, %', '', '0.15%'], ['Specific gravity', '', '2.50%'], ['Water requirement % of control', '', '95%'], ['Potential compounds', '', ''], ['C3A', '5.70%', '']]",1,1,1,3,S0958946511001399_2,S0958946511001399,2011-09-09
991,Mineralogical composition of BOF slag.,"[['wt.%', 'C2S', 'C2F', 'FeO', 'Ca (OH)2', 'CaO', 'CaCO3', 'SiO2'], ['BS1F', '41.8', '30.3', '11.9', '6.3', '2.0', '2.9', '4.7'], ['BS1W', '38.1', '24.5', '12.9', '7.3', '2.3', '4.0', '10.9'], ['BS2L', '52.0', '20.2', '11.5', '1.1', '4.7', '1.9', '8.5'], ['BS2H', '51.1', '22.5', '13.1', '2.9', '8.1', '2.7', '0']]",1,"Mineralogical composition of BOF slag.;[['wt.%', 'C2S', 'C2F', 'FeO', 'Ca (OH)2', 'CaO', 'CaCO3', 'SiO2'], ['BS1F', '41.8', '30.3', '11.9', '6.3', '2.0', '2.9', '4.7'], ['BS1W', '38.1', '24.5', '12.9', '7.3', '2.3', '4.0', '10.9'], ['BS2L', '52.0', '20.2', '11.5', '1.1', '4.7', '1.9', '8.5'], ['BS2H', '51.1', '22.5', '13.1', '2.9', '8.1', '2.7', '0']]",1,1,1,3,S0958946511001533_3,S0958946511001533,2011-09-09
992,Chemical analysis and physical properties of cement and slag used (%).,"[['Chemical constituent', 'Cement (%)', 'Slag (%)'], ['SiO2', '21.7', '40.1'], ['CaO', '65.7', '42.2'], ['Al2O3', '5.2', '6.0'], ['Fe2O3', '2.7', '2.0'], ['MgO', '0.7', '4.7'], ['SO3', '0.6', '0.15'], ['MnO', '-', '2.6'], ['K2O', '0.4', '1.2'], ['TiO2', '-', '1.2'], ['Na2O', '0.7', '-'], ['CI', '0.01', '-'], ['Loss on ignition', '0.3', '-'], ['Specific gravity', '3.15', '2.95'], ['Blain (m2/kg)', '300', '350'], ['C3S', '58.2', ''], ['C2S', '18.5', ''], ['C3A', '9.3', ''], ['C4AF', '8.2', '']]",1,"Chemical analysis and physical properties of cement and slag used (%).;[['Chemical constituent', 'Cement (%)', 'Slag (%)'], ['SiO2', '21.7', '40.1'], ['CaO', '65.7', '42.2'], ['Al2O3', '5.2', '6.0'], ['Fe2O3', '2.7', '2.0'], ['MgO', '0.7', '4.7'], ['SO3', '0.6', '0.15'], ['MnO', '-', '2.6'], ['K2O', '0.4', '1.2'], ['TiO2', '-', '1.2'], ['Na2O', '0.7', '-'], ['CI', '0.01', '-'], ['Loss on ignition', '0.3', '-'], ['Specific gravity', '3.15', '2.95'], ['Blain (m2/kg)', '300', '350'], ['C3S', '58.2', ''], ['C2S', '18.5', ''], ['C3A', '9.3', ''], ['C4AF', '8.2', '']]",1,1,1,3,S0958946511001545_0,S0958946511001545,2011-09-08
993,Chemical compositions of Type I/II cement,"[['Chemical compounds', '%'], ['CaO', '62.32'], ['SiO2', '20.75'], ['Al2O3', '4.49'], ['Fe2O3', '3.45'], ['MgO', '2.88'], ['K2O', '0.67'], ['Na2O', '0.09'], ['(Na2O)eq', '0.53'], ['SO3', '2.74'], ['TiO2', '0.34'], ['P2O5', '0.10'], ['LOI', '0.10'], ['', ''], ['C3S', '53.09'], ['C2S', '19.44'], ['C3A', '6.04'], ['C4AF', '10.50']]",1,"Chemical compositions of Type I/II cement;[['Chemical compounds', '%'], ['CaO', '62.32'], ['SiO2', '20.75'], ['Al2O3', '4.49'], ['Fe2O3', '3.45'], ['MgO', '2.88'], ['K2O', '0.67'], ['Na2O', '0.09'], ['(Na2O)eq', '0.53'], ['SO3', '2.74'], ['TiO2', '0.34'], ['P2O5', '0.10'], ['LOI', '0.10'], ['', ''], ['C3S', '53.09'], ['C2S', '19.44'], ['C3A', '6.04'], ['C4AF', '10.50']]",1,1,1,3,S0958946505001010_1,S0958946505001010,2005-11-02
994,Clinker mineralogical composition (% wt.).,"[['', 'Cl-REF', 'Cl-CW'], ['C3S', '72.33', '62.75'], ['b-C2S', '8.29', '13.24'], [""a'-C2S"", '-', '7.09'], ['C4AF', '12.72', '8.28'], ['C3A', '3.54', '6.76'], ['CaO', '1.08', '0.11'], ['CH', '2.00', '1.76'], ['Rwp', '4.62', '5.08']]",1,"Clinker mineralogical composition (% wt.).;[['', 'Cl-REF', 'Cl-CW'], ['C3S', '72.33', '62.75'], ['b-C2S', '8.29', '13.24'], [""a'-C2S"", '-', '7.09'], ['C4AF', '12.72', '8.28'], ['C3A', '3.54', '6.76'], ['CaO', '1.08', '0.11'], ['CH', '2.00', '1.76'], ['Rwp', '4.62', '5.08']]",1,1,1,3,S095894650900184X_3,S095894650900184X,2009-12-06
995,Chemical composition of BOF slag investigated [13].,"[['% Weight', 'BS1', 'BS2', 'BS3'], ['C2S', '40.3', '54.9', '25.9'], ['C2F', '30.3', '22.5', '27.7'], ['FeO', '11.9', '13.1', '7.5'], ['CaCO3', '2.1', '2.4', '6.5'], ['SiO2', '5.5', '0', '13.8'], ['Ca(OH)2', '4.8', '2.6', '13.4'], ['CaO', '5.0', '8.3', '5.1']]",1,"Chemical composition of BOF slag investigated [13].;[['% Weight', 'BS1', 'BS2', 'BS3'], ['C2S', '40.3', '54.9', '25.9'], ['C2F', '30.3', '22.5', '27.7'], ['FeO', '11.9', '13.1', '7.5'], ['CaCO3', '2.1', '2.4', '6.5'], ['SiO2', '5.5', '0', '13.8'], ['Ca(OH)2', '4.8', '2.6', '13.4'], ['CaO', '5.0', '8.3', '5.1']]",1,1,1,3,S0958946513001522_0,S0958946513001522,2013-09-21
996,Chemical properties of Portland cement used.,"[['Oxide', 'Composition (%)'], ['SiO2', '20.69'], ['AI2O3', '3.80'], ['CaO', '62.99'], ['Fe2O3', '2.12'], ['MgO', '2.62'], ['K2O', '0.55'], ['Na2O', '0.13'], ['SO3', '3.10'], ['', ''], ['Chemical (%)', 'Chemical (%)'], ['Cl', '0.03'], ['Free lime', '1.32'], ['', ''], [""Bogue's compositions (%)"", ""Bogue's compositions (%)""], ['Tricalcium aluminate (C3A)', '6.48'], ['Tricalcium silicate (C3S)', '70.58'], ['Dicalcium silicate (C2S)', '6.09'], ['Tetra-calcium alumino-ferrite (C4AF)', '6.45'], ['', ''], ['Other properties (%)', 'Other properties (%)'], ['LOI - loss on ignition', '4.36']]",1,"Chemical properties of Portland cement used.;[['Oxide', 'Composition (%)'], ['SiO2', '20.69'], ['AI2O3', '3.80'], ['CaO', '62.99'], ['Fe2O3', '2.12'], ['MgO', '2.62'], ['K2O', '0.55'], ['Na2O', '0.13'], ['SO3', '3.10'], ['', ''], ['Chemical (%)', 'Chemical (%)'], ['Cl', '0.03'], ['Free lime', '1.32'], ['', ''], [""Bogue's compositions (%)"", ""Bogue's compositions (%)""], ['Tricalcium aluminate (C3A)', '6.48'], ['Tricalcium silicate (C3S)', '70.58'], ['Dicalcium silicate (C2S)', '6.09'], ['Tetra-calcium alumino-ferrite (C4AF)', '6.45'], ['', ''], ['Other properties (%)', 'Other properties (%)'], ['LOI - loss on ignition', '4.36']]",1,1,1,3,S0958946510000387_0,S0958946510000387,2010-03-06
997,Chemical composition and physical properties of cement.,"[['Composition/property', 'Filler-modified Portland cement'], ['SO3 (%)', '3.21'], ['SiO2 (%)', '18.11'], ['Al2O3 (%)', '4.31'], ['Fe2O3 (%)', '2.27'], ['CaO (%)', '59.87'], ['MgO (%)', '3.61'], ['Na2O (%)', '0.21'], ['K2O (%)', '1.51'], ['', ''], ['Insoluble residue - IR (%)', '1.45'], ['Loss on ignition - Li (%)', '5.50'], ['C3A content (%)', '6.80'], ['', ''], ['Blaine (cm2/g)', '3650'], ['Specific density (g/cm3)', '3.06']]",1,"Chemical composition and physical properties of cement.;[['Composition/property', 'Filler-modified Portland cement'], ['SO3 (%)', '3.21'], ['SiO2 (%)', '18.11'], ['Al2O3 (%)', '4.31'], ['Fe2O3 (%)', '2.27'], ['CaO (%)', '59.87'], ['MgO (%)', '3.61'], ['Na2O (%)', '0.21'], ['K2O (%)', '1.51'], ['', ''], ['Insoluble residue - IR (%)', '1.45'], ['Loss on ignition - Li (%)', '5.50'], ['C3A content (%)', '6.80'], ['', ''], ['Blaine (cm2/g)', '3650'], ['Specific density (g/cm3)', '3.06']]",1,1,1,3,S0958946510000399_0,S0958946510000399,2010-03-10
998,Mineral compositions of the Portland cement.,"[['', 'Mineral composition (mass%)', 'Mineral composition (mass%)', 'Mineral composition (mass%)', 'Mineral composition (mass%)', 'Mineral composition (mass%)', 'Blaine (cm2/g)'], ['', 'C3S', 'C2S', 'C3A', 'C4AF', 'C     S   -     2   H', 'Blaine (cm2/g)'], ['OPC', '70.5', '12.0', '3.5', '10.5', '2.5', '3765']]",1,"Mineral compositions of the Portland cement.;[['', 'Mineral composition (mass%)', 'Mineral composition (mass%)', 'Mineral composition (mass%)', 'Mineral composition (mass%)', 'Mineral composition (mass%)', 'Blaine (cm2/g)'], ['', 'C3S', 'C2S', 'C3A', 'C4AF', 'C     S   -     2   H', 'Blaine (cm2/g)'], ['OPC', '70.5', '12.0', '3.5', '10.5', '2.5', '3765']]",1,1,1,3,S0958946510000430_1,S0958946510000430,2010-03-21
999,Chemical analysis and phase composition of the materials used.,"[['', 'OPC', 'CSA', 'C   S   -', 'OPC', '', 'CSA', '', 'C   S   -', ''], ['Chemical analysis (g/100g)', 'Chemical analysis (g/100g)', 'Chemical analysis (g/100g)', 'Chemical analysis (g/100g)', 'Normative composition (g/100g)', 'Normative composition (g/100g)', 'Normative composition (g/100g)', 'Normative composition (g/100g)', 'Normative composition (g/100g)', 'Normative composition (g/100g)'], ['CaO', '61.9', '36.2', '40.3', 'C3S', '56.1', 'C   4     A   3     S   -', '68.1', '', ''], ['SiO2', '19.6', '4.1', '0.8', 'b-C2S', '15.5', 'C2AS', '14.8', '', ''], ['Al2O3', '5.1', '44.8', '0.3', 'C3A   cubic', '3.5', 'C3A', '3.4', '', ''], ['Fe2O3', '2.9', '1.3', '0.2', 'C3A   orthorhombic', '1.3', 'CA', '7.8', '', ''], ['MgO', '2.3', '1.1', '0.1', 'C4AF', '11.5', 'CA2', '1.2', '', ''], ['K2O', '1.01', '0.25', '0.04', 'MgO', '1.0', 'CT', '3.6', '', ''], ['Na2O', '0.26', '0.07', '0.03', 'CaCO3', '4.8', 'MgO', '1.0', '', ''], ['SO3', '3.0', '8.9', '57.2', 'C   S   -     H   2', '4.0', 'K2SO4', '0.018', '', ''], ['P2O5', '0.20', '0.08', '0.03', 'K2SO4', '1.66', 'Na2SO4', '0.003', '', ''], ['TiO2', '0.28', '2.19', '0.01', 'Na2SO4', '0.27', 'CaO (free)', '<0.1', '', ''], ['Mn2O3', '0.07', '0.02', '0.01', 'CaO (free)', '0.27', '', '', '', ''], ['SrO', '0.15', '0.12', '', '', '', '', '', '', ''], ['Cl', '0.032', '<0.01', '', 'Density (g/cm3)', '3.13', 'Density (g/cm3)', '2.77', 'Density (g/cm3)', '2.92'], ['LOI', '2.68', '0.72', '0.56', 'Blaine (cm2/g)', '2810', 'Blaine (cm2/g)', '4770', 'Blaine (cm2/g)', '3820']]",1,"Chemical analysis and phase composition of the materials used.;[['', 'OPC', 'CSA', 'C   S   -', 'OPC', '', 'CSA', '', 'C   S   -', ''], ['Chemical analysis (g/100g)', 'Chemical analysis (g/100g)', 'Chemical analysis (g/100g)', 'Chemical analysis (g/100g)', 'Normative composition (g/100g)', 'Normative composition (g/100g)', 'Normative composition (g/100g)', 'Normative composition (g/100g)', 'Normative composition (g/100g)', 'Normative composition (g/100g)'], ['CaO', '61.9', '36.2', '40.3', 'C3S', '56.1', 'C   4     A   3     S   -', '68.1', '', ''], ['SiO2', '19.6', '4.1', '0.8', 'b-C2S', '15.5', 'C2AS', '14.8', '', ''], ['Al2O3', '5.1', '44.8', '0.3', 'C3A   cubic', '3.5', 'C3A', '3.4', '', ''], ['Fe2O3', '2.9', '1.3', '0.2', 'C3A   orthorhombic', '1.3', 'CA', '7.8', '', ''], ['MgO', '2.3', '1.1', '0.1', 'C4AF', '11.5', 'CA2', '1.2', '', ''], ['K2O', '1.01', '0.25', '0.04', 'MgO', '1.0', 'CT', '3.6', '', ''], ['Na2O', '0.26', '0.07', '0.03', 'CaCO3', '4.8', 'MgO', '1.0', '', ''], ['SO3', '3.0', '8.9', '57.2', 'C   S   -     H   2', '4.0', 'K2SO4', '0.018', '', ''], ['P2O5', '0.20', '0.08', '0.03', 'K2SO4', '1.66', 'Na2SO4', '0.003', '', ''], ['TiO2', '0.28', '2.19', '0.01', 'Na2SO4', '0.27', 'CaO (free)', '<0.1', '', ''], ['Mn2O3', '0.07', '0.02', '0.01', 'CaO (free)', '0.27', '', '', '', ''], ['SrO', '0.15', '0.12', '', '', '', '', '', '', ''], ['Cl', '0.032', '<0.01', '', 'Density (g/cm3)', '3.13', 'Density (g/cm3)', '2.77', 'Density (g/cm3)', '2.92'], ['LOI', '2.68', '0.72', '0.56', 'Blaine (cm2/g)', '2810', 'Blaine (cm2/g)', '4770', 'Blaine (cm2/g)', '3820']]",1,1,1,3,S0958946510000594_0,S0958946510000594,2010-04-03
1000,Cement composition.,"[['', 'Sulphate-resisting Portland cement', 'Normal Portland Cement (1)', 'Normal Portland Cement (2)'], ['Chemical analysis (%)', 'Chemical analysis (%)', 'Chemical analysis (%)', 'Chemical analysis (%)'], ['CaO', '64.95', '64.10', '65.4'], ['SiO2', '21.25', '20.40', '20.43'], ['Al2O3', '3.47', '4.70', '4.9'], ['Fe2O3', '4.23', '2.95', '1.83'], ['SO3', '2.65', '3.60', '3.6'], ['', '', '', ''], ['Compound composition of clinker (%)', 'Compound composition of clinker (%)', 'Compound composition of clinker (%)', 'Compound composition of clinker (%)'], ['C3S', '73.5', '63.6', '66.4'], ['C2S', '5.5', '13.4', '5.6'], ['C3A', '2.0', '7.6', '11.4'], ['C4AF', '12.9', '9.4', '5.4'], ['', '', '', ''], ['Physical properties', 'Physical properties', 'Physical properties', 'Physical properties'], ['Blaine fineness (cm2/g)', '3650', '4130', '3750'], ['Normal comp. strength (MPa)', '62.6', '65.5', '69.1']]",1,"Cement composition.;[['', 'Sulphate-resisting Portland cement', 'Normal Portland Cement (1)', 'Normal Portland Cement (2)'], ['Chemical analysis (%)', 'Chemical analysis (%)', 'Chemical analysis (%)', 'Chemical analysis (%)'], ['CaO', '64.95', '64.10', '65.4'], ['SiO2', '21.25', '20.40', '20.43'], ['Al2O3', '3.47', '4.70', '4.9'], ['Fe2O3', '4.23', '2.95', '1.83'], ['SO3', '2.65', '3.60', '3.6'], ['', '', '', ''], ['Compound composition of clinker (%)', 'Compound composition of clinker (%)', 'Compound composition of clinker (%)', 'Compound composition of clinker (%)'], ['C3S', '73.5', '63.6', '66.4'], ['C2S', '5.5', '13.4', '5.6'], ['C3A', '2.0', '7.6', '11.4'], ['C4AF', '12.9', '9.4', '5.4'], ['', '', '', ''], ['Physical properties', 'Physical properties', 'Physical properties', 'Physical properties'], ['Blaine fineness (cm2/g)', '3650', '4130', '3750'], ['Normal comp. strength (MPa)', '62.6', '65.5', '69.1']]",1,1,1,3,S0958946511002113_0,S0958946511002113,2011-11-25
1001,Chemical composition of cement.,"[['Chemical composition', '(%)'], ['SiO2', '19.0'], ['Al2O3', '4.1'], ['Fe2O3', '3.75'], ['CaO', '64.6'], ['MgO', '1.09'], ['Na2O', '0.13'], ['K2O', '0.56'], ['Equivalent Na2O', '0.50'], ['Total SO3', '3.36'], ['Loss on ignition', '1.48'], ['Insoluble', '1.14'], ['Free lime', '0.67'], ['CO2', '0.96'], ['', ''], ['Mineral composition', 'Mineral composition'], ['C3S bogue', '69.0'], ['C2S bogue', '2.35'], ['C3A bogue', '4.45'], ['C4AF bogue', '11.4']]",1,"Chemical composition of cement.;[['Chemical composition', '(%)'], ['SiO2', '19.0'], ['Al2O3', '4.1'], ['Fe2O3', '3.75'], ['CaO', '64.6'], ['MgO', '1.09'], ['Na2O', '0.13'], ['K2O', '0.56'], ['Equivalent Na2O', '0.50'], ['Total SO3', '3.36'], ['Loss on ignition', '1.48'], ['Insoluble', '1.14'], ['Free lime', '0.67'], ['CO2', '0.96'], ['', ''], ['Mineral composition', 'Mineral composition'], ['C3S bogue', '69.0'], ['C2S bogue', '2.35'], ['C3A bogue', '4.45'], ['C4AF bogue', '11.4']]",1,1,1,3,S0958946511002137_3,S0958946511002137,2011-12-01
1002,Physical properties and chemical composition of cementitious materials used in study on synergistic effect (as reported by the suppliers).,"[['Property', 'Cement', 'Class C fly ash', 'Silica fume'], ['Physical', '', '', ''], ['Specific gravity', '3.15', '2.56', '2.20'], ['Fineness', '', '', ''], ['Retained on #325 mesh', '-', '20.4', '-'], [""Blaine's surface area (cm2/g)"", '3470', '-', '-'], ['Compressive strength tested on mortar cubes (MPa)', '', '', ''], ['1day', '16.5', '-', '-'], ['3day', '26.0', '-', '-'], ['7day', '32.2', '-', '-'], ['28day', '-', '-', '-'], ['Strength activity index with portland cement at 7days, % of cement control', '-', '97', '-'], ['', '', '', ''], ['Chemical', 'Chemical', 'Chemical', 'Chemical'], ['Silicon dioxide SiO2 (%)', '20.04', '41.40', '93.07'], ['Aluminum oxide Al2O3 (%)', '5.84', '19.98', '0.62'], ['Ferric oxide Fe2O3 (%)', '2.28', '5.95', '0.41'], ['Calcium oxide CaO (%)', '64.87', '16.23', '0.66'], ['Magnesium oxide MgO (%)', '1.63', '3.72', '1.16'], ['Sulfur trioxide SO3 (%)', '3.28', '0.99', '<0.01'], ['Loss on ignition (%)', '1.13', '1.05', '2.71'], ['Sodium oxide Na2O (%)', '0.14', '-', '-'], ['Potassium oxide K2O (%)', '0.88', '-', '-'], ['Total alkali as sodium oxide Na2O (%)', '0.72', '2.46', '0.67'], ['Insoluble residue (%)', '0.47', '-', '-'], ['', '', '', ''], ['Potential compound composition (Bogue)', 'Potential compound composition (Bogue)', 'Potential compound composition (Bogue)', 'Potential compound composition (Bogue)'], ['Tricalcium silicate C3S (%)', '60', '-', '-'], ['Dicalcium silicate C2S (%)', '12', '-', '-'], ['Tricalcium aluminate C3A (%)', '12', '-', '-'], ['Tetracalcium aluminoferrite C4AF (%)', '7', '-', '-']]",1,"Physical properties and chemical composition of cementitious materials used in study on synergistic effect (as reported by the suppliers).;[['Property', 'Cement', 'Class C fly ash', 'Silica fume'], ['Physical', '', '', ''], ['Specific gravity', '3.15', '2.56', '2.20'], ['Fineness', '', '', ''], ['Retained on #325 mesh', '-', '20.4', '-'], [""Blaine's surface area (cm2/g)"", '3470', '-', '-'], ['Compressive strength tested on mortar cubes (MPa)', '', '', ''], ['1day', '16.5', '-', '-'], ['3day', '26.0', '-', '-'], ['7day', '32.2', '-', '-'], ['28day', '-', '-', '-'], ['Strength activity index with portland cement at 7days, % of cement control', '-', '97', '-'], ['', '', '', ''], ['Chemical', 'Chemical', 'Chemical', 'Chemical'], ['Silicon dioxide SiO2 (%)', '20.04', '41.40', '93.07'], ['Aluminum oxide Al2O3 (%)', '5.84', '19.98', '0.62'], ['Ferric oxide Fe2O3 (%)', '2.28', '5.95', '0.41'], ['Calcium oxide CaO (%)', '64.87', '16.23', '0.66'], ['Magnesium oxide MgO (%)', '1.63', '3.72', '1.16'], ['Sulfur trioxide SO3 (%)', '3.28', '0.99', '<0.01'], ['Loss on ignition (%)', '1.13', '1.05', '2.71'], ['Sodium oxide Na2O (%)', '0.14', '-', '-'], ['Potassium oxide K2O (%)', '0.88', '-', '-'], ['Total alkali as sodium oxide Na2O (%)', '0.72', '2.46', '0.67'], ['Insoluble residue (%)', '0.47', '-', '-'], ['', '', '', ''], ['Potential compound composition (Bogue)', 'Potential compound composition (Bogue)', 'Potential compound composition (Bogue)', 'Potential compound composition (Bogue)'], ['Tricalcium silicate C3S (%)', '60', '-', '-'], ['Dicalcium silicate C2S (%)', '12', '-', '-'], ['Tricalcium aluminate C3A (%)', '12', '-', '-'], ['Tetracalcium aluminoferrite C4AF (%)', '7', '-', '-']]",1,1,1,3,S0958946511002150_0,S0958946511002150,2011-11-30
1003,Chemical and mineral compositions of cement and silica fume.,"[['Chemical composition (%)', 'CaO', 'SiO2', 'Al2O3', 'Fe2O3', 'MgO', 'Na2O', 'K2O', 'SO3', 'LOI', 'C3S', 'C2S', 'C3A', 'C4AF'], ['Cement', '63.6', '21.6', '4.2', '3.0', '2.4', '0.19', '0.5', '2.7', '2.2', '54.1', '24.8', '7.5', '7.5'], ['Silica fume', '0.2', '96.0', '0.3', '0.3', '0.4', '0.05', '0.6', '0.2', '1.5', 'N/A', 'N/A', 'N/A', 'N/A']]",1,"Chemical and mineral compositions of cement and silica fume.;[['Chemical composition (%)', 'CaO', 'SiO2', 'Al2O3', 'Fe2O3', 'MgO', 'Na2O', 'K2O', 'SO3', 'LOI', 'C3S', 'C2S', 'C3A', 'C4AF'], ['Cement', '63.6', '21.6', '4.2', '3.0', '2.4', '0.19', '0.5', '2.7', '2.2', '54.1', '24.8', '7.5', '7.5'], ['Silica fume', '0.2', '96.0', '0.3', '0.3', '0.4', '0.05', '0.6', '0.2', '1.5', 'N/A', 'N/A', 'N/A', 'N/A']]",1,1,1,3,S095894651100240X_1,S095894651100240X,2012-01-03
1004,Details of paste matrix.,"[['Main compositions of cement (wt.%)', 'Main compositions of cement (wt.%)', 'Main compositions of cement (wt.%)', 'Main compositions of cement (wt.%)', 'Water/cement ratio', 'Age (h)'], ['C3S', 'C2S', 'C3A', 'C4AF', 'Water/cement ratio', 'Age (h)'], ['65.8', '14.8', '8.3', '11.1', '0.3', '1000']]",1,"Details of paste matrix.;[['Main compositions of cement (wt.%)', 'Main compositions of cement (wt.%)', 'Main compositions of cement (wt.%)', 'Main compositions of cement (wt.%)', 'Water/cement ratio', 'Age (h)'], ['C3S', 'C2S', 'C3A', 'C4AF', 'Water/cement ratio', 'Age (h)'], ['65.8', '14.8', '8.3', '11.1', '0.3', '1000']]",1,1,1,3,S0958946512000042_0,S0958946512000042,2012-01-12
1005,Mineral composition of the cement clinker used in the present study (wt.%).,"[['C3S', 'C2S', 'C3A', 'C4AF', 'f-CaO'], ['57.14', '19.02', '8.7', '10.15', '1.44']]",1,"Mineral composition of the cement clinker used in the present study (wt.%).;[['C3S', 'C2S', 'C3A', 'C4AF', 'f-CaO'], ['57.14', '19.02', '8.7', '10.15', '1.44']]",1,1,1,3,S0958946514000687_1,S0958946514000687,2014-05-02
1006,Composition of the Portland cement (LOI=loss on ignition) and content of the main clinker phases according to Bogue calculation.,"[['Type', 'CaO (%)', 'SiO2 (%)', 'Al2O3 (%)', 'Fe2O3 (%)', 'MgO (%)', 'K2O (%)', 'Na2O (%)', 'SO3 (%)', 'Insoluble (%)', 'LOI (%)', 'C3S (%)', 'C2S (%)', 'C3A (%)', 'C2(A,F) (%)'], ['CEM I HS', '62.80', '19.90', '3.69', '6.96', '1.15', '0.69', '0.07', '2.27', '0.92', '1.56', '57.8', '13.5', '0.0', '19.6']]",1,"Composition of the Portland cement (LOI=loss on ignition) and content of the main clinker phases according to Bogue calculation.;[['Type', 'CaO (%)', 'SiO2 (%)', 'Al2O3 (%)', 'Fe2O3 (%)', 'MgO (%)', 'K2O (%)', 'Na2O (%)', 'SO3 (%)', 'Insoluble (%)', 'LOI (%)', 'C3S (%)', 'C2S (%)', 'C3A (%)', 'C2(A,F) (%)'], ['CEM I HS', '62.80', '19.90', '3.69', '6.96', '1.15', '0.69', '0.07', '2.27', '0.92', '1.56', '57.8', '13.5', '0.0', '19.6']]",1,1,1,3,S0958946510001423_1,S0958946510001423,2010-09-17
1007,Chemical and physical properties of tested cements (1st delivery) and limestone filler (information provided by the supplier). Mineral composition was measured by XRD/Rietveld method.,"[['', 'CEM I 52.5R', 'CEM I 42.5R', 'CEM II/A-L 42.5R', 'CEM II/B-L 32.5N', 'Limestone filler'], ['C3S (%)', '67.5', '62', '55.6', '44.4', '-'], ['C2S (%)', '7.8', '9.6', '10.4', '6.8', '-'], ['C4AF (%)', '8.9', '9.3', '9', '6.6', '-'], ['C3A (%)', '7.6', '7.6', '6.3', '5.6', '-'], ['Gypsum (%)', '4.0', '4.5', '5.4', '7.2', '-'], ['CaCO3 (%)', '1.9', '4.6', '10.2', '26.3', '99.0'], ['Total (%)', '97.7', '97.6', '96.9', '96.9', '99.0'], ['', '', '', '', '', ''], ['SiO2 (%)', '18.71', '18.76', '17.41', '14.35', '-'], ['AL2O3 (%)', '5.47', '5.31', '5.03', '4.2', '<0.4'], ['Fe2O3 (%)', '3.05', '3.23', '2.98', '2.54', '0.04'], ['CaO (%)', '63.96', '63.19', '62.26', '58.87', '-'], ['MgO (%)', '1.8', '1.71', '1.7', '1.36', '-'], ['SO3 (%)', '3.25', '3.04', '2.84', '3.27', '-'], ['Loss on ignition (%)', '1.92', '2.72', '5.82', '12.74', '43.10'], ['Total (%)', '98.16', '97.96', '98.04', '97.33', '-'], ['NaO2eq. (%)', '0.78', '0.86', '0.75', '0.62', '-'], ['Free CaO (%)', '2.67', '1.38', '1.15', '1.24', '-'], ['', '', '', '', '', ''], ['Specific density (g/cm3)', '3.13', '3.16', '3.11', '3.02', '2.70'], ['Blaine (cm2/g)', '3830', '3270', '3710', '4230', '5150'], ['Residue, 90mm (%)', '0.0', '2.1', '1.2', '2.6', '7.9'], ['Residue, 45mm (%)', '6.9', '16.9', '16.2', '18.4', '23.7'], ['Residue, 32mm (%)', '18.7', '29.3', '29.1', '30.2', '30.8'], ['Mean size (mm)', '15.0', '18.10', '17.92', '17.18', '8.21'], ['', '', '', '', '', ''], ['fc (MPa) (mortar prisms) 2days', '38.9', '31.4', '29.3', '21.2', '-'], ['7days', '54.3', '46.9', '43.6', '32.1', '-'], ['28days', '62.7', '56.4', '52.2', '38.3', '-'], ['Vicat test', '', '', '', '', ''], ['Initial set (min.)', '135', '145', '150', '125', '-'], ['Final set (min.)', '175', '195', '195', '225', '-']]",1,"Chemical and physical properties of tested cements (1st delivery) and limestone filler (information provided by the supplier). Mineral composition was measured by XRD/Rietveld method.;[['', 'CEM I 52.5R', 'CEM I 42.5R', 'CEM II/A-L 42.5R', 'CEM II/B-L 32.5N', 'Limestone filler'], ['C3S (%)', '67.5', '62', '55.6', '44.4', '-'], ['C2S (%)', '7.8', '9.6', '10.4', '6.8', '-'], ['C4AF (%)', '8.9', '9.3', '9', '6.6', '-'], ['C3A (%)', '7.6', '7.6', '6.3', '5.6', '-'], ['Gypsum (%)', '4.0', '4.5', '5.4', '7.2', '-'], ['CaCO3 (%)', '1.9', '4.6', '10.2', '26.3', '99.0'], ['Total (%)', '97.7', '97.6', '96.9', '96.9', '99.0'], ['', '', '', '', '', ''], ['SiO2 (%)', '18.71', '18.76', '17.41', '14.35', '-'], ['AL2O3 (%)', '5.47', '5.31', '5.03', '4.2', '<0.4'], ['Fe2O3 (%)', '3.05', '3.23', '2.98', '2.54', '0.04'], ['CaO (%)', '63.96', '63.19', '62.26', '58.87', '-'], ['MgO (%)', '1.8', '1.71', '1.7', '1.36', '-'], ['SO3 (%)', '3.25', '3.04', '2.84', '3.27', '-'], ['Loss on ignition (%)', '1.92', '2.72', '5.82', '12.74', '43.10'], ['Total (%)', '98.16', '97.96', '98.04', '97.33', '-'], ['NaO2eq. (%)', '0.78', '0.86', '0.75', '0.62', '-'], ['Free CaO (%)', '2.67', '1.38', '1.15', '1.24', '-'], ['', '', '', '', '', ''], ['Specific density (g/cm3)', '3.13', '3.16', '3.11', '3.02', '2.70'], ['Blaine (cm2/g)', '3830', '3270', '3710', '4230', '5150'], ['Residue, 90mm (%)', '0.0', '2.1', '1.2', '2.6', '7.9'], ['Residue, 45mm (%)', '6.9', '16.9', '16.2', '18.4', '23.7'], ['Residue, 32mm (%)', '18.7', '29.3', '29.1', '30.2', '30.8'], ['Mean size (mm)', '15.0', '18.10', '17.92', '17.18', '8.21'], ['', '', '', '', '', ''], ['fc (MPa) (mortar prisms) 2days', '38.9', '31.4', '29.3', '21.2', '-'], ['7days', '54.3', '46.9', '43.6', '32.1', '-'], ['28days', '62.7', '56.4', '52.2', '38.3', '-'], ['Vicat test', '', '', '', '', ''], ['Initial set (min.)', '135', '145', '150', '125', '-'], ['Final set (min.)', '175', '195', '195', '225', '-']]",1,1,1,3,S0958946510001587_0,S0958946510001587,2010-10-02
1008,"Correlation matrix within cement characteristics and between cement characteristics and SCC mortar/paste test results, corresponding to CEM II/B-L 32.5N. Results with very strong correlation (>0.85) are underlined and typed bold, and with the strong correlation (0.75-0.85) are typed bold.","[['', 'LOI', 'SA (Blaine)', 'Residue 45mm', '(Na2O)eq.', 'SO3', 'Free CaO', 'C3S', 'C2S', 'C3A'], ['LOI', '1.000', '', '', '', '', '', '', '', ''], ['SA (Blaine)', '-0.571', '1.000', '', '', '', '', '', '', ''], ['Residue 45mm', '0.084', '0.180', '1.000', '', '', '', '', '', ''], ['(Na2O)eq.', '-0.214', '0.357', '0.060', '1.000', '', '', '', '', ''], ['SO3', '-0.690', '0.524', '-0.347', '0.357', '1.000', '', '', '', ''], ['Free CaO', '-0.301', '0.590', '0.758  *', '0.048', '0.133', '1.000', '', '', ''], ['C3S', '-0.321', '0.143', '0.018', '-0.107', '-0.429', '-0.164', '1.000', '', ''], ['C2S', '0.214', '-0.214', '0.072', '0.000', '0.286', '0.109', '-0.714', '1.000', ''], ['C3A', '-0.143', '0.071', '0.000', '0.143', '0.179', '0.436', '-0.357', '-0.179', '1.000'], ['Dflow', '0.357', '- 0.881    **', '-0.287', '-0.405', '-0.524', '-0.590', '0.179', '-0.321', '0.179'], ['Tfunnel', '-0.619', '0.524', '-0.252', '0.738   *', '0.857    **', '0.012', '-0.250', '0.286', '-0.036'], ['fc,28', '-0.071', '-0.190', '0.611', '0.405', '-0.333', '0.157', '0.357', '-0.250', '-0.071'], ['Dflow', '0.214', '-0.714', '0.180', '0.071', '-0.143', '0.000', '-0.393', '0.036', '0.643'], ['Tflow', '-0.643', '0.429', '-0.649', '0.071', '0.893    **', '0.109', '-0.429', '0.107', '0.571'], ['fc,28', '0.286', '-0.500', '-0.216', '0.571', '-0.286', '-0.764   *', '0.286', '-0.429', '-0.107'], ['w free', '0.643', '-0.429', '0.649', '-0.071', '- 0.893    **', '-0.109', '0.429', '-0.107', '-0.571'], ['s0', '0.393', '0.536', '0.577', '-0.036', '-0.536', '0.600', '0.250', '-0.393', '0.107'], ['epl', '-0.571', '0.750', '-0.162', '-0.214', '0.500', '0.655', '-0.143', '-0.036', '0.536'], ['Temp. initial', '-0.107', '0.893    **', '-0.072', '-0.107', '0.179', '0.273', '0.179', '-0.107', '-0.321'], ['Time acceler.', '0.536', '-0.536', '0.126', '0.500', '-0.286', '-0.218', '-0.286', '-0.179', '0.500'], ['Time peak', '0.571', '-0.357', '0.432', '0.571', '-0.679', '0.000', '0.143', '-0.107', '0.143'], ['Temp. peak', '0.286', '0.607', '0.450', '0.214', '-0.357', '0.655', '0.107', '-0.143', '0.214']]",1,"Correlation matrix within cement characteristics and between cement characteristics and SCC mortar/paste test results, corresponding to CEM II/B-L 32.5N. Results with very strong correlation (>0.85) are underlined and typed bold, and with the strong correlation (0.75-0.85) are typed bold.;[['', 'LOI', 'SA (Blaine)', 'Residue 45mm', '(Na2O)eq.', 'SO3', 'Free CaO', 'C3S', 'C2S', 'C3A'], ['LOI', '1.000', '', '', '', '', '', '', '', ''], ['SA (Blaine)', '-0.571', '1.000', '', '', '', '', '', '', ''], ['Residue 45mm', '0.084', '0.180', '1.000', '', '', '', '', '', ''], ['(Na2O)eq.', '-0.214', '0.357', '0.060', '1.000', '', '', '', '', ''], ['SO3', '-0.690', '0.524', '-0.347', '0.357', '1.000', '', '', '', ''], ['Free CaO', '-0.301', '0.590', '0.758  *', '0.048', '0.133', '1.000', '', '', ''], ['C3S', '-0.321', '0.143', '0.018', '-0.107', '-0.429', '-0.164', '1.000', '', ''], ['C2S', '0.214', '-0.214', '0.072', '0.000', '0.286', '0.109', '-0.714', '1.000', ''], ['C3A', '-0.143', '0.071', '0.000', '0.143', '0.179', '0.436', '-0.357', '-0.179', '1.000'], ['Dflow', '0.357', '- 0.881    **', '-0.287', '-0.405', '-0.524', '-0.590', '0.179', '-0.321', '0.179'], ['Tfunnel', '-0.619', '0.524', '-0.252', '0.738   *', '0.857    **', '0.012', '-0.250', '0.286', '-0.036'], ['fc,28', '-0.071', '-0.190', '0.611', '0.405', '-0.333', '0.157', '0.357', '-0.250', '-0.071'], ['Dflow', '0.214', '-0.714', '0.180', '0.071', '-0.143', '0.000', '-0.393', '0.036', '0.643'], ['Tflow', '-0.643', '0.429', '-0.649', '0.071', '0.893    **', '0.109', '-0.429', '0.107', '0.571'], ['fc,28', '0.286', '-0.500', '-0.216', '0.571', '-0.286', '-0.764   *', '0.286', '-0.429', '-0.107'], ['w free', '0.643', '-0.429', '0.649', '-0.071', '- 0.893    **', '-0.109', '0.429', '-0.107', '-0.571'], ['s0', '0.393', '0.536', '0.577', '-0.036', '-0.536', '0.600', '0.250', '-0.393', '0.107'], ['epl', '-0.571', '0.750', '-0.162', '-0.214', '0.500', '0.655', '-0.143', '-0.036', '0.536'], ['Temp. initial', '-0.107', '0.893    **', '-0.072', '-0.107', '0.179', '0.273', '0.179', '-0.107', '-0.321'], ['Time acceler.', '0.536', '-0.536', '0.126', '0.500', '-0.286', '-0.218', '-0.286', '-0.179', '0.500'], ['Time peak', '0.571', '-0.357', '0.432', '0.571', '-0.679', '0.000', '0.143', '-0.107', '0.143'], ['Temp. peak', '0.286', '0.607', '0.450', '0.214', '-0.357', '0.655', '0.107', '-0.143', '0.214']]",1,1,1,3,S0958946510001587_6,S0958946510001587,2010-10-02
1009,Mineral composition of the cements determined by XRD-Rietveld analysis.,"[['Sample', 'Phase contents (wt%)', 'Phase contents (wt%)', 'Phase contents (wt%)', 'Phase contents (wt%)', 'Phase contents (wt%)', 'Phase contents (wt%)', 'Phase contents (wt%)', 'Phase contents (wt%)'], ['', 'C3S', 'C2S', 'C3A', 'C4AF', 'Anhydrite', 'Bassenite', 'Calcite', 'Others'], ['L2-15', '51.7', '17.3', '9.8', '1.7', '2.8', '0', '15', '1.7'], ['L3-15', '51.1', '17.1', '9.7', '1.6', '4.3', '0', '15', '1.2'], ['L4-15', '50.5', '16.9', '9.6', '1.6', '5.6', '0', '15', '0.8'], ['C3.5-1', '65.5', '9.0', '8.2', '9.3', '0.5', '3.4', '1.1', '3.0'], ['C3.5-3', '57.6', '14.4', '8.7', '8.8', '0.6', '3.0', '2.8', '4.1'], ['C3.5-9', '54.2', '14.0', '8.4', '7.8', '2.1', '1.5', '8.7', '3.3']]",1,"Mineral composition of the cements determined by XRD-Rietveld analysis.;[['Sample', 'Phase contents (wt%)', 'Phase contents (wt%)', 'Phase contents (wt%)', 'Phase contents (wt%)', 'Phase contents (wt%)', 'Phase contents (wt%)', 'Phase contents (wt%)', 'Phase contents (wt%)'], ['', 'C3S', 'C2S', 'C3A', 'C4AF', 'Anhydrite', 'Bassenite', 'Calcite', 'Others'], ['L2-15', '51.7', '17.3', '9.8', '1.7', '2.8', '0', '15', '1.7'], ['L3-15', '51.1', '17.1', '9.7', '1.6', '4.3', '0', '15', '1.2'], ['L4-15', '50.5', '16.9', '9.6', '1.6', '5.6', '0', '15', '0.8'], ['C3.5-1', '65.5', '9.0', '8.2', '9.3', '0.5', '3.4', '1.1', '3.0'], ['C3.5-3', '57.6', '14.4', '8.7', '8.8', '0.6', '3.0', '2.8', '4.1'], ['C3.5-9', '54.2', '14.0', '8.4', '7.8', '2.1', '1.5', '8.7', '3.3']]",1,0,1,2,S0958946513001923_1,S0958946513001923,2013-12-02
1010,Clinker phase composition of the CEM I based on the modified Bogue calculation according to Taylor [55].,"[['Clinker phase', 'Modified Bogue calculation [55] (%)'], ['C3S', '61.8'], ['C2S', '20.5'], ['C3A', '6.2'], ['C4AF', '7.7'], ['Sum:', '96.1']]",1,"Clinker phase composition of the CEM I based on the modified Bogue calculation according to Taylor [55].;[['Clinker phase', 'Modified Bogue calculation [55] (%)'], ['C3S', '61.8'], ['C2S', '20.5'], ['C3A', '6.2'], ['C4AF', '7.7'], ['Sum:', '96.1']]",1,1,1,3,S0958946513002035_0,S0958946513002035,2013-12-14
1011,Mineralogical composition of the cements used (wt.%).,"[['', 'CEM I 42.5R', 'CEM II/AV 42.5R', 'CEM II/B-L 32.5R', 'CEMIII/B 32.5R'], ['C3S', '62.5 (+-0.2)', '51.9 (+-0.2)', '45.4 (+-0.2)', '21.5 (+-0.2)'], ['C2S', '8.3 (+-0.5)', '8.5 (+-0.1)', '10.0 (+-0.4)', '0.7 (+-0.1)'], ['C3A', '4.0 (+-0.2)', '3.4 (+-0.1)', '3.6 (+-0.1)', '1.1 (+-0.1)'], ['C4AF', '11.9 (+-0.2)', '9.5 (+-0.2)', '8.5(+-0.2)', '3.1 (+-0.1)'], ['CA', '-', '-', '-', '-'], ['C12A7', '-', '-', '-', '-'], ['FeO', '-', '-', '-', '-'], ['CaCO3', '3.7(+-0.2)', '-', '26.7(+-0.2)', '-'], ['CaSO4*2H2O', '5.4 (+-0.1)', '2.4 (+-0.1)', '1.4 (+-0.1)', '-'], ['CaSO4*1/2H2O', '1.3 (+-0.1)', '1.3 (+-0.2)', '2.1 (+-0.2)', '-'], ['CaSO4*', '0.6 (+-0.1)', '', '1.1 (+-0.1)', '0.6 (+-0.1)'], ['Alkaline sulphates', '1.7 (+-0.1)', '1.3 (+-0.2)', '1.2 (+-0.1)', '0.8 (+-0.1)'], ['SiO2', '-', '0.3 (+-0.1)', '-', ''], ['Other', '0.5 (+-0.1)', '', '-', '0.3 (+-0.1)'], ['Amorphous', '-', '21.3 (+-0.2)', '-', '71.9 (+-0.6)']]",1,"Mineralogical composition of the cements used (wt.%).;[['', 'CEM I 42.5R', 'CEM II/AV 42.5R', 'CEM II/B-L 32.5R', 'CEMIII/B 32.5R'], ['C3S', '62.5 (+-0.2)', '51.9 (+-0.2)', '45.4 (+-0.2)', '21.5 (+-0.2)'], ['C2S', '8.3 (+-0.5)', '8.5 (+-0.1)', '10.0 (+-0.4)', '0.7 (+-0.1)'], ['C3A', '4.0 (+-0.2)', '3.4 (+-0.1)', '3.6 (+-0.1)', '1.1 (+-0.1)'], ['C4AF', '11.9 (+-0.2)', '9.5 (+-0.2)', '8.5(+-0.2)', '3.1 (+-0.1)'], ['CA', '-', '-', '-', '-'], ['C12A7', '-', '-', '-', '-'], ['FeO', '-', '-', '-', '-'], ['CaCO3', '3.7(+-0.2)', '-', '26.7(+-0.2)', '-'], ['CaSO4*2H2O', '5.4 (+-0.1)', '2.4 (+-0.1)', '1.4 (+-0.1)', '-'], ['CaSO4*1/2H2O', '1.3 (+-0.1)', '1.3 (+-0.2)', '2.1 (+-0.2)', '-'], ['CaSO4*', '0.6 (+-0.1)', '', '1.1 (+-0.1)', '0.6 (+-0.1)'], ['Alkaline sulphates', '1.7 (+-0.1)', '1.3 (+-0.2)', '1.2 (+-0.1)', '0.8 (+-0.1)'], ['SiO2', '-', '0.3 (+-0.1)', '-', ''], ['Other', '0.5 (+-0.1)', '', '-', '0.3 (+-0.1)'], ['Amorphous', '-', '21.3 (+-0.2)', '-', '71.9 (+-0.6)']]",1,1,1,3,S0958946512001849_1,S0958946512001849,2012-09-07
