Repository: zakidotai/cemcat

# CemCat Streamlit Hosting Bundle

This folder is ready to be pushed to GitHub and deployed on Streamlit Cloud.

## Files included

- `streamlit_app.py` (main app)
- `requirements.txt`
- `data/ner_cems_40k.csv`
- `data/pii_abs.json`
- `data/clinker_comps_with_dates.csv`
- `upload/composition_cls_slag_updated.csv`

## Local run

```bash
streamlit run streamlit_app.py
```

File: crystalline_composition_gpt4_with_pii_tid_dates.csv (part 40 of 101)
,caption,tables,Label,text,pred_0,pred_1,pred_2,all_pred,pii_tid,pii,date
1012,Mineralogical and chemical composition of the OPC used.,"[['Phase', 'wt.%', 'Oxide', 'wt.%'], ['Alite (C3S)', '57.7+-1.2', 'CaO', '66.2'], ['Belite (C2S)', '11.7+-0.6', 'SiO2', '22.6'], [""a'-C2S"", '8.0+-0.5', 'Al2O3', '4.1'], ['C3Acubic', '5.6+-0.3', 'Fe2O3', '1.3'], ['C3Aorthorombic', '4.8+-0.3', 'MgO', '0.8'], ['C4AF', '1.9+-0.2', 'K2O', '0.7'], ['Gypsum', '0.8+-0.1', 'Na2O', '0.1'], ['Bassanite', '1.5+-0.1', 'SO3', '3.4'], ['Anhydrite', '3.0+-0.2', 'LOI', '0.8'], ['Calcite', '2.2+-0.2', '', ''], ['Quartz', '0.9+-0.1', '', ''], ['Arcanite', '0.9+-0.1', '', ''], ['Amorphous/misfitted', '1.0+-0.5', '', '']]",1,"Mineralogical and chemical composition of the OPC used.;[['Phase', 'wt.%', 'Oxide', 'wt.%'], ['Alite (C3S)', '57.7+-1.2', 'CaO', '66.2'], ['Belite (C2S)', '11.7+-0.6', 'SiO2', '22.6'], [""a'-C2S"", '8.0+-0.5', 'Al2O3', '4.1'], ['C3Acubic', '5.6+-0.3', 'Fe2O3', '1.3'], ['C3Aorthorombic', '4.8+-0.3', 'MgO', '0.8'], ['C4AF', '1.9+-0.2', 'K2O', '0.7'], ['Gypsum', '0.8+-0.1', 'Na2O', '0.1'], ['Bassanite', '1.5+-0.1', 'SO3', '3.4'], ['Anhydrite', '3.0+-0.2', 'LOI', '0.8'], ['Calcite', '2.2+-0.2', '', ''], ['Quartz', '0.9+-0.1', '', ''], ['Arcanite', '0.9+-0.1', '', ''], ['Amorphous/misfitted', '1.0+-0.5', '', '']]",1,1,1,3,S0958946512001862_1,S0958946512001862,2012-09-04
1013,"Mineralogical compositions of the reference cements (CEM I 52.5N, CEM I 42.5N).","[['Material', 'Clinker composition (% wt.)', 'Clinker composition (% wt.)', 'Clinker composition (% wt.)', 'Clinker composition (% wt.)', '% Filler', '% Gypsum'], ['Material', 'C3S', 'C2S', 'C3A', 'C4AF', '% Filler', '% Gypsum'], ['CEM I 52.5N', '63.3', '19.4', '10.4', '6.9', '4.0', '3'], ['CEM I 42.5N', '59.7', '22.5', '2.4', '15.2', '/', '2.5']]",1,"Mineralogical compositions of the reference cements (CEM I 52.5N, CEM I 42.5N).;[['Material', 'Clinker composition (% wt.)', 'Clinker composition (% wt.)', 'Clinker composition (% wt.)', 'Clinker composition (% wt.)', '% Filler', '% Gypsum'], ['Material', 'C3S', 'C2S', 'C3A', 'C4AF', '% Filler', '% Gypsum'], ['CEM I 52.5N', '63.3', '19.4', '10.4', '6.9', '4.0', '3'], ['CEM I 42.5N', '59.7', '22.5', '2.4', '15.2', '/', '2.5']]",1,1,1,3,S0958946514001188_1,S0958946514001188,2014-07-15
1014,Chemical and mineralogical compositions (in % by mass) of synthesized belite cements.,"[['Cement', 'Chemical composition by XRF of the whole cements', 'Chemical composition by XRF of the whole cements', 'Chemical composition by XRF of the whole cements', 'Chemical composition by XRF of the whole cements', 'Chemical composition by XRF of the whole cements', 'Chemical composition by XRF of the whole cements', 'Chemical composition by XRF of the whole cements', 'Chemical composition by XRF of the whole cements', 'Chemical composition by XRF of the whole cements'], ['Cement', 'CaO', 'SiO2', 'Al2O3', 'Fe2O3', 'MgO', 'SO3', 'K2O', 'CaO/SiO2 (mass)', 'CaO/SiO2 (mol)'], ['CBS', '53.06', '28.24', '8.63', '5.16', '2.02', '0.28', '2.46', '1.88', '2.01'], ['CDM', '55.84', '30.02', '6.08', '3.20', '1.38', '0.76', '2.37', '1.86', '1.99'], ['', '', '', '', '', '', '', '', '', ''], ['Belite particles', 'Elementary composition by microprobe of belite phase in the cements', 'Elementary composition by microprobe of belite phase in the cements', 'Elementary composition by microprobe of belite phase in the cements', 'Elementary composition by microprobe of belite phase in the cements', 'Elementary composition by microprobe of belite phase in the cements', 'Elementary composition by microprobe of belite phase in the cements', 'Elementary composition by microprobe of belite phase in the cements', 'Elementary composition by microprobe of belite phase in the cements', 'Elementary composition by microprobe of belite phase in the cements'], ['CBS', '58.64', '32.76', '2.40', '1.53', '1.93', '0.11', '2.15', '1.79', '1.92'], ['CDM', '59.12', '33.79', '2.25', '1.07', '1.26', '0.14', '2.08', '1.75', '1.87'], ['', '', '', '', '', '', '', '', '', ''], ['Cement', 'Potential mineralogical composition', 'Potential mineralogical composition', 'Potential mineralogical composition', 'Potential mineralogical composition', '', '', '', '', ''], ['', 'Belite', 'C4AF', 'C12A7', 'Free lime', '', '', '', '', ''], ['CBS', '79', '11', '8', '2', '', '', '', '', ''], ['CDM', '86', '7', '5', '2', '', '', '', '', '']]",1,"Chemical and mineralogical compositions (in % by mass) of synthesized belite cements.;[['Cement', 'Chemical composition by XRF of the whole cements', 'Chemical composition by XRF of the whole cements', 'Chemical composition by XRF of the whole cements', 'Chemical composition by XRF of the whole cements', 'Chemical composition by XRF of the whole cements', 'Chemical composition by XRF of the whole cements', 'Chemical composition by XRF of the whole cements', 'Chemical composition by XRF of the whole cements', 'Chemical composition by XRF of the whole cements'], ['Cement', 'CaO', 'SiO2', 'Al2O3', 'Fe2O3', 'MgO', 'SO3', 'K2O', 'CaO/SiO2 (mass)', 'CaO/SiO2 (mol)'], ['CBS', '53.06', '28.24', '8.63', '5.16', '2.02', '0.28', '2.46', '1.88', '2.01'], ['CDM', '55.84', '30.02', '6.08', '3.20', '1.38', '0.76', '2.37', '1.86', '1.99'], ['', '', '', '', '', '', '', '', '', ''], ['Belite particles', 'Elementary composition by microprobe of belite phase in the cements', 'Elementary composition by microprobe of belite phase in the cements', 'Elementary composition by microprobe of belite phase in the cements', 'Elementary composition by microprobe of belite phase in the cements', 'Elementary composition by microprobe of belite phase in the cements', 'Elementary composition by microprobe of belite phase in the cements', 'Elementary composition by microprobe of belite phase in the cements', 'Elementary composition by microprobe of belite phase in the cements', 'Elementary composition by microprobe of belite phase in the cements'], ['CBS', '58.64', '32.76', '2.40', '1.53', '1.93', '0.11', '2.15', '1.79', '1.92'], ['CDM', '59.12', '33.79', '2.25', '1.07', '1.26', '0.14', '2.08', '1.75', '1.87'], ['', '', '', '', '', '', '', '', '', ''], ['Cement', 'Potential mineralogical composition', 'Potential mineralogical composition', 'Potential mineralogical composition', 'Potential mineralogical composition', '', '', '', '', ''], ['', 'Belite', 'C4AF', 'C12A7', 'Free lime', '', '', '', '', ''], ['CBS', '79', '11', '8', '2', '', '', '', '', ''], ['CDM', '86', '7', '5', '2', '', '', '', '', '']]",1,1,1,3,S0958946514001188_2,S0958946514001188,2014-07-15
1015,"Mineralogical composition (mass %, standard deviation in parenthesis) of CSA clinker. Phases involved in the Rietveld refinement, related crystal systems, AMCSD codes and references.","[['Phase', 'Formula', 'Mass %', 'Crystal', 'AMCSD', 'Reference'], [""Ye'elimite"", 'C   4     A   3     S   -', '52.1 (1.8)', 'Cubic', '0014178', '[57]'], ['Larnite', 'C2S', '23.8 (1.1)', 'Monoclinic', '0012179', '[58]'], ['Tricalcium aluminate', 'C3A', '9.4 (1.2)', 'Cubic', '0017746', '[59]'], ['Anhydrite', 'C   S   -', '4.9 (1.3)', 'Orthorhombic', '0005117', '[60]'], ['Brownmillerite', 'C4AF', '4.7 (1.6)', 'Orthorhombic', '0003442', '[61]'], ['Gehlenite', 'C2AS', '1.6 (1.8)', 'Tetragonal', '0007694', '[62]'], ['Periclase', 'M', '1.4 (1.8)', 'Cubic', '0000501', '[63]'], ['Mayenite', 'C12A7', '1.2 (1.8)', 'Cubic', '0009964', '[64]'], ['Ternesite', 'C   5     S   2     S   -', '0.9 (1.9)', 'Orthorhombic', '0014638', '[65]']]",1,"Mineralogical composition (mass %, standard deviation in parenthesis) of CSA clinker. Phases involved in the Rietveld refinement, related crystal systems, AMCSD codes and references.;[['Phase', 'Formula', 'Mass %', 'Crystal', 'AMCSD', 'Reference'], [""Ye'elimite"", 'C   4     A   3     S   -', '52.1 (1.8)', 'Cubic', '0014178', '[57]'], ['Larnite', 'C2S', '23.8 (1.1)', 'Monoclinic', '0012179', '[58]'], ['Tricalcium aluminate', 'C3A', '9.4 (1.2)', 'Cubic', '0017746', '[59]'], ['Anhydrite', 'C   S   -', '4.9 (1.3)', 'Orthorhombic', '0005117', '[60]'], ['Brownmillerite', 'C4AF', '4.7 (1.6)', 'Orthorhombic', '0003442', '[61]'], ['Gehlenite', 'C2AS', '1.6 (1.8)', 'Tetragonal', '0007694', '[62]'], ['Periclase', 'M', '1.4 (1.8)', 'Cubic', '0000501', '[63]'], ['Mayenite', 'C12A7', '1.2 (1.8)', 'Cubic', '0009964', '[64]'], ['Ternesite', 'C   5     S   2     S   -', '0.9 (1.9)', 'Orthorhombic', '0014638', '[65]']]",1,1,1,3,S095894651400119X_0,S095894651400119X,2014-07-14
1016,Chemical and general properties of chosen cements.,"[['Mineralogical composition (weight%)', 'CEMI 52.5 (-)', 'CEMII/B-LL 32.5 (-)', 'CEMIII/A 42.5 (clinker, slag)'], ['CaO', '64.35', '62.00', '50.40, 43.37'], ['SiO2', '20.20', '15.90', '29.12, 36.96'], ['Al2O3', '4.85', '3.90', '8.85, 11.33'], ['Fe2O3', '2.80', '2.15', '1.02, 0.4'], ['MgO', '0.90', '0.80', '5.35, 7.33'], ['SO3', '3.05', '2.85', '2.49, 1.53'], ['Na2O', '0.16', '0.14', '0.19, 0.27'], ['K2O', '0.98', '0.80', '0.70, 0.42'], ['Ignition loss', '1.65', '11.05', '1.5, -'], ['Insoluble residue', '0.22', '0.45', '0.19, -'], ['Active alkalis', '0.80', '0.70', '0.65, -'], ['Free CaO', '1.30', '0.84', '0.52, -'], ['', '', '', ''], ['Blaine surface area (cm2/g)', '3390', '3950', '4300, -'], ['', '', '', ''], ['Bogue composition (weight)', '-', '-', '-'], ['C3S', '62.01', '45.22', '67.5'], ['C2S', '11.13', '11.47', '10.7'], ['C3A', '8.11', '6.70', '2.64'], ['C4AF', '8.45', '6.49', '12.8'], ['Gypsum', '6.56', '5.70', '-']]",1,"Chemical and general properties of chosen cements.;[['Mineralogical composition (weight%)', 'CEMI 52.5 (-)', 'CEMII/B-LL 32.5 (-)', 'CEMIII/A 42.5 (clinker, slag)'], ['CaO', '64.35', '62.00', '50.40, 43.37'], ['SiO2', '20.20', '15.90', '29.12, 36.96'], ['Al2O3', '4.85', '3.90', '8.85, 11.33'], ['Fe2O3', '2.80', '2.15', '1.02, 0.4'], ['MgO', '0.90', '0.80', '5.35, 7.33'], ['SO3', '3.05', '2.85', '2.49, 1.53'], ['Na2O', '0.16', '0.14', '0.19, 0.27'], ['K2O', '0.98', '0.80', '0.70, 0.42'], ['Ignition loss', '1.65', '11.05', '1.5, -'], ['Insoluble residue', '0.22', '0.45', '0.19, -'], ['Active alkalis', '0.80', '0.70', '0.65, -'], ['Free CaO', '1.30', '0.84', '0.52, -'], ['', '', '', ''], ['Blaine surface area (cm2/g)', '3390', '3950', '4300, -'], ['', '', '', ''], ['Bogue composition (weight)', '-', '-', '-'], ['C3S', '62.01', '45.22', '67.5'], ['C2S', '11.13', '11.47', '10.7'], ['C3A', '8.11', '6.70', '2.64'], ['C4AF', '8.45', '6.49', '12.8'], ['Gypsum', '6.56', '5.70', '-']]",1,1,1,3,S0958946513000243_1,S0958946513000243,2013-03-30
1017,Estimated main compound compositions (by mass percentage) of the different cements.,"[['Cement', 'C3S', 'C2S', 'C3A', 'C4AF', 'C2F', 'CaSO4', 'Free lime'], ['A', '61.7', '12.0', '8.4', '9.4', '0', '4.7', '1.4'], ['C', '72.2', '5.2', '2.2', '11.8', '0', '4.7', '0.2'], ['G', '62.6', '15.9', '4.8', '10.9', '0', '3.8', '0.2'], ['H-P', '47.9', '27.5', '0', '16.2', '2.0', '4.2', '0.3'], ['H-I', '66.5', '11.7', '0.3', '13.4', '0', '4.5', '0.3'], ['H-II', '70.3', '8.5', '0', '12.8', '0.0', '4.8', '0.3']]",1,"Estimated main compound compositions (by mass percentage) of the different cements.;[['Cement', 'C3S', 'C2S', 'C3A', 'C4AF', 'C2F', 'CaSO4', 'Free lime'], ['A', '61.7', '12.0', '8.4', '9.4', '0', '4.7', '1.4'], ['C', '72.2', '5.2', '2.2', '11.8', '0', '4.7', '0.2'], ['G', '62.6', '15.9', '4.8', '10.9', '0', '3.8', '0.2'], ['H-P', '47.9', '27.5', '0', '16.2', '2.0', '4.2', '0.3'], ['H-I', '66.5', '11.7', '0.3', '13.4', '0', '4.5', '0.3'], ['H-II', '70.3', '8.5', '0', '12.8', '0.0', '4.8', '0.3']]",0,1,1,2,S0958946513000267_0,S0958946513000267,2013-03-28
1018,Potential composition of cement based on Bogue equations.,"[['C3S (%)', 'C2S (%)', 'C3A (%)', 'C4AF (%)'], ['58', '11', '7', '10']]",1,"Potential composition of cement based on Bogue equations.;[['C3S (%)', 'C2S (%)', 'C3A (%)', 'C4AF (%)'], ['58', '11', '7', '10']]",0,1,1,2,S0008884614000246_1,S0008884614000246,2014-02-06
1019,OPC. CSA clinker and anhydrite mineralogical composition obtained by X-ray diffraction and quantified by Rietveld analysis (in weight percentages).,"[['', 'G (%)', 'W (%)', 'G2 (%)', 'G3 (%)', 'G4 (%)', 'CSA clinker (%)', 'Anhydrite (%)', 'Lime (%)'], ['Alite (C3S)', '62', '68', '66', '64', '56', '-', '-', '-'], ['Belite (C2S)', '15', '18', '8', '13', '17', '9', '-', '-'], ['Tri calcium aluminate (C3A)', '6', '4', '10', '10', '10', '-', '-', '-'], ['Brownmillerite (C4AF)', '11', '-', '5', '5', '8', '-', '-', '-'], ['Periclase (M)', '3', '-', '-', '-', '-', '5', '-', '-'], ['Gypsum (C    S   -    H2)', '3', '2', '3', '3', '1', '-', '1', '-'], ['Bassanite (C    S   -    H0.5)', '2', '2', '3', '4', '3', '-', '-', '-'], ['Anhydrite (C    S   -    )', '-', '1', '1', '1', '-', '3', '87', '-'], ['Calcite (C    C   -    )', '1', '3', '4', '1', '3', '-', '-', '4'], ['Lime (CH)', '-', '2', '1', '-', '2', '-', '-', '96'], ['Quartz (S)', '-', '1', '-', '-', '-', '-', '3', '-'], [""Ye'elimite (C4A3     S   -    )"", '-', '-', '-', '-', '-', '65', '-', '-'], ['Fluorellestadite (C10S3     S   -     3F2)', '-', '-', '-', '-', '-', '11', '-', '-'], ['Mayenite (C12A7)', '-', '-', '-', '-', '-', '5', '-', '-'], ['Dolomite (CM    C   -     2)', '-', '-', '-', '-', '-', '-', '8', '-'], ['C-F-T+Perovskite (CT)', '-', '-', '-', '-', '-', '3', '-', '-']]",1,"OPC. CSA clinker and anhydrite mineralogical composition obtained by X-ray diffraction and quantified by Rietveld analysis (in weight percentages).;[['', 'G (%)', 'W (%)', 'G2 (%)', 'G3 (%)', 'G4 (%)', 'CSA clinker (%)', 'Anhydrite (%)', 'Lime (%)'], ['Alite (C3S)', '62', '68', '66', '64', '56', '-', '-', '-'], ['Belite (C2S)', '15', '18', '8', '13', '17', '9', '-', '-'], ['Tri calcium aluminate (C3A)', '6', '4', '10', '10', '10', '-', '-', '-'], ['Brownmillerite (C4AF)', '11', '-', '5', '5', '8', '-', '-', '-'], ['Periclase (M)', '3', '-', '-', '-', '-', '5', '-', '-'], ['Gypsum (C    S   -    H2)', '3', '2', '3', '3', '1', '-', '1', '-'], ['Bassanite (C    S   -    H0.5)', '2', '2', '3', '4', '3', '-', '-', '-'], ['Anhydrite (C    S   -    )', '-', '1', '1', '1', '-', '3', '87', '-'], ['Calcite (C    C   -    )', '1', '3', '4', '1', '3', '-', '-', '4'], ['Lime (CH)', '-', '2', '1', '-', '2', '-', '-', '96'], ['Quartz (S)', '-', '1', '-', '-', '-', '-', '3', '-'], [""Ye'elimite (C4A3     S   -    )"", '-', '-', '-', '-', '-', '65', '-', '-'], ['Fluorellestadite (C10S3     S   -     3F2)', '-', '-', '-', '-', '-', '11', '-', '-'], ['Mayenite (C12A7)', '-', '-', '-', '-', '-', '5', '-', '-'], ['Dolomite (CM    C   -     2)', '-', '-', '-', '-', '-', '-', '8', '-'], ['C-F-T+Perovskite (CT)', '-', '-', '-', '-', '-', '3', '-', '-']]",0,1,1,2,S095894651400208X_1,S095894651400208X,2014-11-15
1020,Bogue compositions of Type V cement.,"[['C3S (%)', '63.8'], ['C2S (%)', '13'], ['C3A (%)', '0'], ['C4AF (%)', '-'], ['C4AF+C2F (%)', '12.6'], ['Blaine fineness (m2/kg)', '316']]",1,"Bogue compositions of Type V cement.;[['C3S (%)', '63.8'], ['C2S (%)', '13'], ['C3A (%)', '0'], ['C4AF (%)', '-'], ['C4AF+C2F (%)', '12.6'], ['Blaine fineness (m2/kg)', '316']]",1,1,1,3,S095894651400211X_0,S095894651400211X,2014-11-18
1021,"Chemical composition and physical properties of cement, silica fume and fly ash.","[['', 'Cement', 'Silica fume', 'Fly ash'], ['Oxides mass fractions (%)', 'Oxides mass fractions (%)', 'Oxides mass fractions (%)', 'Oxides mass fractions (%)'], ['CaO', '62.60', '1.72', '4.77'], ['SiO2', '21.35', '92.00', '54.88'], ['Al2O3', '4.67', '0.78', '26.89'], ['Fe2O3', '3.31', '0.79', '6.49'], ['MgO', '3.08', '2.71', '1.31'], ['SO3', '2.25', '1.16', '1.16'], ['K2O', '0.54', '-', '1.05'], ['Na2O', '0.21', '-', '0.88'], ['', '', '', ''], ['Mass fractions Bogue composition (%)', 'Mass fractions Bogue composition (%)', 'Mass fractions Bogue composition (%)', 'Mass fractions Bogue composition (%)'], ['C3S', '55.5', '-', '-'], ['C2S', '19.1', '-', '-'], ['C3A', '6.5', '-', '-'], ['C4AF', '10.1', '-', '-'], ['', '', '', ''], ['Physical properties', 'Physical properties', 'Physical properties', 'Physical properties'], ['Specific gravity (g/cm3)', '3.15', '2.18', '2.24'], ['Ignition loss (%)', '0.78', '4.67', '3.10'], ['Blaine surface area (cm2/g)', '370', '22,205', '454'], ['Strength activity index with Portland cement at 28days, % of cement control', '-', '123', '73']]",1,"Chemical composition and physical properties of cement, silica fume and fly ash.;[['', 'Cement', 'Silica fume', 'Fly ash'], ['Oxides mass fractions (%)', 'Oxides mass fractions (%)', 'Oxides mass fractions (%)', 'Oxides mass fractions (%)'], ['CaO', '62.60', '1.72', '4.77'], ['SiO2', '21.35', '92.00', '54.88'], ['Al2O3', '4.67', '0.78', '26.89'], ['Fe2O3', '3.31', '0.79', '6.49'], ['MgO', '3.08', '2.71', '1.31'], ['SO3', '2.25', '1.16', '1.16'], ['K2O', '0.54', '-', '1.05'], ['Na2O', '0.21', '-', '0.88'], ['', '', '', ''], ['Mass fractions Bogue composition (%)', 'Mass fractions Bogue composition (%)', 'Mass fractions Bogue composition (%)', 'Mass fractions Bogue composition (%)'], ['C3S', '55.5', '-', '-'], ['C2S', '19.1', '-', '-'], ['C3A', '6.5', '-', '-'], ['C4AF', '10.1', '-', '-'], ['', '', '', ''], ['Physical properties', 'Physical properties', 'Physical properties', 'Physical properties'], ['Specific gravity (g/cm3)', '3.15', '2.18', '2.24'], ['Ignition loss (%)', '0.78', '4.67', '3.10'], ['Blaine surface area (cm2/g)', '370', '22,205', '454'], ['Strength activity index with Portland cement at 28days, % of cement control', '-', '123', '73']]",1,1,1,3,S0958946514002224_0,S0958946514002224,2014-12-18
1022,Cement composition data.,"[['Phase', 'Mass % (XRD)', 'Volume %', 'Surface area %'], ['C3S', '59.95', '66.14', '58.44'], ['C2S', '13.67', '15.72', '20.37'], ['C4AF', '13.49', '12.04', '4.07'], ['C3A - Cubic', '4.30', '5.74', '17.12'], ['C3A - Orthorhombic', '0.59', '-', '-'], ['CaCO3 (Limestone)', '4.29', '-', '-'], ['CaSO4*2H2O (Gypsum)', '1.80', '-', '-'], ['CaSO4*0.5H2O (Hemihydrate)', '0.70', '-', '-'], ['CaSO4 (Anhydrite)', '0.16', '-', '-']]",1,"Cement composition data.;[['Phase', 'Mass % (XRD)', 'Volume %', 'Surface area %'], ['C3S', '59.95', '66.14', '58.44'], ['C2S', '13.67', '15.72', '20.37'], ['C4AF', '13.49', '12.04', '4.07'], ['C3A - Cubic', '4.30', '5.74', '17.12'], ['C3A - Orthorhombic', '0.59', '-', '-'], ['CaCO3 (Limestone)', '4.29', '-', '-'], ['CaSO4*2H2O (Gypsum)', '1.80', '-', '-'], ['CaSO4*0.5H2O (Hemihydrate)', '0.70', '-', '-'], ['CaSO4 (Anhydrite)', '0.16', '-', '-']]",0,1,1,2,S0958946516307065_1,S0958946516307065,2016-11-16
1023,Composition and physical properties of materials.,"[['', '', 'CEM I', 'BFS', 'LMF', 'Gypsum'], ['C2S', '[%]', '12.6', '-', '-', '-'], ['C3S', '[%]', '63.49', '-', '-', '-'], ['C3A', '[%]', '8.09', '-', '-', '-'], ['C4AF', '[%]', '9.8', '-', '-', '-'], ['SiO2', '[%]', '20.12', '33.3', '-', '-'], ['Al2O3', '[%]', '5.03', '12.5', '-', '-'], ['CaO', '[%]', '64.53', '41.5', '-', '-'], ['MgO', '[%]', '0.98', '7', '-', '-'], ['CaCO3', '[%]', '-', '-', '98', '-'], ['CaSO4', '[%]', '4.5', '-', '-', '79'], ['SO3', '[%]', '3.36', '0.16', '0.00', '46.5'], ['blaine', '[cm2/g]', '365', '450', '647', '354'], ['density', '[kg/m3]', '3.15', '2.89', '2.71', '2.31']]",1,"Composition and physical properties of materials.;[['', '', 'CEM I', 'BFS', 'LMF', 'Gypsum'], ['C2S', '[%]', '12.6', '-', '-', '-'], ['C3S', '[%]', '63.49', '-', '-', '-'], ['C3A', '[%]', '8.09', '-', '-', '-'], ['C4AF', '[%]', '9.8', '-', '-', '-'], ['SiO2', '[%]', '20.12', '33.3', '-', '-'], ['Al2O3', '[%]', '5.03', '12.5', '-', '-'], ['CaO', '[%]', '64.53', '41.5', '-', '-'], ['MgO', '[%]', '0.98', '7', '-', '-'], ['CaCO3', '[%]', '-', '-', '98', '-'], ['CaSO4', '[%]', '4.5', '-', '-', '79'], ['SO3', '[%]', '3.36', '0.16', '0.00', '46.5'], ['blaine', '[cm2/g]', '365', '450', '647', '354'], ['density', '[kg/m3]', '3.15', '2.89', '2.71', '2.31']]",1,1,1,3,S0958946516307375_0,S0958946516307375,2017-10-23
1024,Chemical and mineralogical composition of the Portland cement.,"[['Chemical composition [% bcw*]', 'Chemical composition [% bcw*]'], ['SiO2', '19.5'], ['Al2O3', '5.9'], ['Fe2O3', '1.7'], ['CaO', '63.1'], ['MgO', '2.1'], ['SO3', '3.5'], ['K2O', '0.8'], ['Na2O', '0.4'], ['Cl-', '-'], ['LOI', '3.0'], ['Phase composition [% bcw*]', 'Phase composition [% bcw*]'], ['C3S', '65.4'], ['C2S', '10.6'], ['C3A', '12.3'], ['C4AF', '5.6'], ['Physical properties', 'Physical properties'], ['Spec. surf. area (BET) [m2/g]', '1.10'], ['d10 [mm]', '0.58'], ['d50 [mm]', '6.88'], ['d90 [mm]', '31.84']]",1,"Chemical and mineralogical composition of the Portland cement.;[['Chemical composition [% bcw*]', 'Chemical composition [% bcw*]'], ['SiO2', '19.5'], ['Al2O3', '5.9'], ['Fe2O3', '1.7'], ['CaO', '63.1'], ['MgO', '2.1'], ['SO3', '3.5'], ['K2O', '0.8'], ['Na2O', '0.4'], ['Cl-', '-'], ['LOI', '3.0'], ['Phase composition [% bcw*]', 'Phase composition [% bcw*]'], ['C3S', '65.4'], ['C2S', '10.6'], ['C3A', '12.3'], ['C4AF', '5.6'], ['Physical properties', 'Physical properties'], ['Spec. surf. area (BET) [m2/g]', '1.10'], ['d10 [mm]', '0.58'], ['d50 [mm]', '6.88'], ['d90 [mm]', '31.84']]",1,1,1,3,S0958946518300878_0,S0958946518300878,2018-12-22
1025,Properties of binders.,"[['', 'OPC', 'SRPC', '', 'FA'], ['Chemical comp. [% bcw      ]', 'Chemical comp. [% bcw      ]', 'Chemical comp. [% bcw      ]', 'Elemental comp. [%]', 'Elemental comp. [%]'], ['SiO2', '19.50', '20.80', 'Si', '23.56'], ['Al2O3', '5.90', '4.00', 'Al', '8.74'], ['Fe2O3', '1.70', '4.00', 'Fe', '6.92'], ['CaO', '63.10', '62.70', 'Ca', '3.70'], ['MgO', '2.10', '1.70', 'Mg', '0.50'], ['SO3', '3.50', '3.02', 'S', '0.20'], ['K2O', '0.78', '0.55', 'K', '0.55'], ['Na2O', '0.35', '0.24', 'Na', '-'], ['Cl-', '0.02', '0.01', 'P', '0.11'], ['MnO', '-', '', 'Mn', '0.01'], ['TiO2', '-', '', 'Ti', '0.28'], ['Physical prop.', 'Physical prop.', 'Physical prop.', 'Physical prop.', 'Physical prop.'], ['Spec. surf. area (BET) [m2/g]', '1.10', '1.16', '', '1.56'], ['d10 [mm]', '0.58', '0.57', '', '2.08'], ['d50 [mm]', '6.88', '7.29', '', '8.97'], ['d90 [mm]', '31.84', '34.92', '', '29.21'], ['Phase comp. [% bcw      ]', 'Phase comp. [% bcw      ]', 'Phase comp. [% bcw      ]', 'Phase comp. [% bcw      ]', 'Phase comp. [% bcw      ]'], ['C3S', '65.4', '62.1', '', ''], ['C2S', '10.6', '15.6', '', ''], ['C3A', '12.3', '4.1', '', ''], ['C4AF', '5.6', '13.6', '', '']]",1,"Properties of binders.;[['', 'OPC', 'SRPC', '', 'FA'], ['Chemical comp. [% bcw      ]', 'Chemical comp. [% bcw      ]', 'Chemical comp. [% bcw      ]', 'Elemental comp. [%]', 'Elemental comp. [%]'], ['SiO2', '19.50', '20.80', 'Si', '23.56'], ['Al2O3', '5.90', '4.00', 'Al', '8.74'], ['Fe2O3', '1.70', '4.00', 'Fe', '6.92'], ['CaO', '63.10', '62.70', 'Ca', '3.70'], ['MgO', '2.10', '1.70', 'Mg', '0.50'], ['SO3', '3.50', '3.02', 'S', '0.20'], ['K2O', '0.78', '0.55', 'K', '0.55'], ['Na2O', '0.35', '0.24', 'Na', '-'], ['Cl-', '0.02', '0.01', 'P', '0.11'], ['MnO', '-', '', 'Mn', '0.01'], ['TiO2', '-', '', 'Ti', '0.28'], ['Physical prop.', 'Physical prop.', 'Physical prop.', 'Physical prop.', 'Physical prop.'], ['Spec. surf. area (BET) [m2/g]', '1.10', '1.16', '', '1.56'], ['d10 [mm]', '0.58', '0.57', '', '2.08'], ['d50 [mm]', '6.88', '7.29', '', '8.97'], ['d90 [mm]', '31.84', '34.92', '', '29.21'], ['Phase comp. [% bcw      ]', 'Phase comp. [% bcw      ]', 'Phase comp. [% bcw      ]', 'Phase comp. [% bcw      ]', 'Phase comp. [% bcw      ]'], ['C3S', '65.4', '62.1', '', ''], ['C2S', '10.6', '15.6', '', ''], ['C3A', '12.3', '4.1', '', ''], ['C4AF', '5.6', '13.6', '', '']]",0,1,1,2,S095894651830088X_0,S095894651830088X,2018-10-28
1026,Phase composition and physical properties of class G oil well cement.,"[['C3S (wt.%)', 'C2S (wt.%)', 'C3AC (wt.%)', 'C3AF (wt.%)', 'Specific density (kg/L)', 'Specific surface area (    m   2   / kg  )'], ['53.7', '30.46', '2.8', '8.0', '17', '332']]",1,"Phase composition and physical properties of class G oil well cement.;[['C3S (wt.%)', 'C2S (wt.%)', 'C3AC (wt.%)', 'C3AF (wt.%)', 'Specific density (kg/L)', 'Specific surface area (    m   2   / kg  )'], ['53.7', '30.46', '2.8', '8.0', '17', '332']]",1,1,1,3,S0958946518300969_0,S0958946518300969,2018-12-02
1027,Clinker phase composition of the CEM I 42.5 R [wt.-%] (manufacturer's data).,"[['C3S', 'C2S', 'C3Acubic', 'C3Aortho', 'C4AF'], ['56.5', '13.1', '6.8', '2.4', '6.8']]",1,"Clinker phase composition of the CEM I 42.5 R [wt.-%] (manufacturer's data).;[['C3S', 'C2S', 'C3Acubic', 'C3Aortho', 'C4AF'], ['56.5', '13.1', '6.8', '2.4', '6.8']]",1,1,1,3,S0958946515300548_1,S0958946515300548,2015-11-14
1028,Mix proportions for mortars.,"[['Specimen', 'Cement (kg m-3)', 'Belite (b-C2S)   (kg m-3)', 'Sand (kg m-3)', 'Water (kg m-3)', 'Super-plasticizer'], ['Control', '455', '0', '1364', '181', '0'], ['B10', '410', '45', '1364', '181', '0.2%'], ['B20', '364', '91', '1364', '181', '0.5%'], ['B30', '319', '136', '1364', '181', '0.8%']]",1,"Mix proportions for mortars.;[['Specimen', 'Cement (kg m-3)', 'Belite (b-C2S)   (kg m-3)', 'Sand (kg m-3)', 'Water (kg m-3)', 'Super-plasticizer'], ['Control', '455', '0', '1364', '181', '0'], ['B10', '410', '45', '1364', '181', '0.2%'], ['B20', '364', '91', '1364', '181', '0.5%'], ['B30', '319', '136', '1364', '181', '0.8%']]",1,1,1,3,S0958946515300585_4,S0958946515300585,2015-12-18
1029,Mineral components contained in cement.,"[['Composition', 'C3S', 'C2S', 'C3A', 'C4AF', 'Blended gypsum'], ['Magnitude (%)', '55.700', '19.200', '6.3000', '10.200', '5.1000']]",1,"Mineral components contained in cement.;[['Composition', 'C3S', 'C2S', 'C3A', 'C4AF', 'Blended gypsum'], ['Magnitude (%)', '55.700', '19.200', '6.3000', '10.200', '5.1000']]",1,1,1,3,S0958946515300615_1,S0958946515300615,2015-12-31
1030,Composition of used materials (by XRF).,"[['[%w]', 'Na2O', 'MgO', 'Al2O3', 'SiO2', 'SO3', 'K2O', 'CaO', 'Fe2O3'], ['Mixed Glass', '10.8', '1.9', '1.8', '73.3', '-', '0.6', '10.7', '0.3'], ['Cement', '0.3', '1.5', '5.3', '19.9', '4.8', '1.4', '62.1', '3.4'], ['Cement', 'C3S', 'C2S', 'C3A', 'C4AF', '', '', '', ''], ['Cement', '59.8', '12.7', '7.0', '11.1', '', '', '', '']]",1,"Composition of used materials (by XRF).;[['[%w]', 'Na2O', 'MgO', 'Al2O3', 'SiO2', 'SO3', 'K2O', 'CaO', 'Fe2O3'], ['Mixed Glass', '10.8', '1.9', '1.8', '73.3', '-', '0.6', '10.7', '0.3'], ['Cement', '0.3', '1.5', '5.3', '19.9', '4.8', '1.4', '62.1', '3.4'], ['Cement', 'C3S', 'C2S', 'C3A', 'C4AF', '', '', '', ''], ['Cement', '59.8', '12.7', '7.0', '11.1', '', '', '', '']]",1,1,1,3,S0958946515300640_0,S0958946515300640,2016-01-05
1031,"Chemical composition of raw meals, estimated mineralogical composition according to the modified Bogue equations and quality indexes results.","[['', 'BC_BA1.5', 'BC_BW1', 'BC_BW6.5'], ['Wt. %', 'Wt. %', 'Wt. %', 'Wt. %'], ['Raw material', 'Raw material', 'Raw material', 'Raw material'], ['Limestone', '82.50', '83.00', '79.00'], ['Flysch', '16.00', '16.00', '14.50'], ['Boron waste_DBW', '0.00', '1.00', '6.50'], ['Boric acid_H3BO3', '1.50', '0.00', '0.00'], ['Chemical composition of the raw meals', 'Chemical composition of the raw meals', 'Chemical composition of the raw meals', 'Chemical composition of the raw meals'], ['Al2O3', '5.01', '5.02', '4.77'], ['CaO', '62.16', '62.46', '60.33'], ['SiO2', '25.24', '25.38', '24.41'], ['Fe2O3', '2.67', '2.67', '2.53'], ['Na2O', '0.39', '0.53', '1.26'], ['B2O3', '1.13', '0.38', '2.46'], ['K2O', '0.79', '0.80', '0.80'], ['MgO', '1.50', '1.61', '2.10'], ['SO3', '0.01', '0.01', '0.01'], ['Total', '98.90', '98.85', '98.68'], ['Estimated mineralogical composition', 'Estimated mineralogical composition', 'Estimated mineralogical composition', 'Estimated mineralogical composition'], ['C3S%', '13', '21', '1'], ['C2S%', '62', '59', '67'], ['C4AF%', '8', '8', '8'], ['C3A%', '9', '9', '9'], ['C5BS%', '7', '2', '15'], ['Total', '100', '100', '100'], ['Quality indexes', 'Quality indexes', 'Quality indexes', 'Quality indexes'], ['LSF', '77.81', '77.80', '78.24'], ['AR', '1.88', '1.88', '1.89'], ['SR', '3.29', '3.30', '3.34']]",1,"Chemical composition of raw meals, estimated mineralogical composition according to the modified Bogue equations and quality indexes results.;[['', 'BC_BA1.5', 'BC_BW1', 'BC_BW6.5'], ['Wt. %', 'Wt. %', 'Wt. %', 'Wt. %'], ['Raw material', 'Raw material', 'Raw material', 'Raw material'], ['Limestone', '82.50', '83.00', '79.00'], ['Flysch', '16.00', '16.00', '14.50'], ['Boron waste_DBW', '0.00', '1.00', '6.50'], ['Boric acid_H3BO3', '1.50', '0.00', '0.00'], ['Chemical composition of the raw meals', 'Chemical composition of the raw meals', 'Chemical composition of the raw meals', 'Chemical composition of the raw meals'], ['Al2O3', '5.01', '5.02', '4.77'], ['CaO', '62.16', '62.46', '60.33'], ['SiO2', '25.24', '25.38', '24.41'], ['Fe2O3', '2.67', '2.67', '2.53'], ['Na2O', '0.39', '0.53', '1.26'], ['B2O3', '1.13', '0.38', '2.46'], ['K2O', '0.79', '0.80', '0.80'], ['MgO', '1.50', '1.61', '2.10'], ['SO3', '0.01', '0.01', '0.01'], ['Total', '98.90', '98.85', '98.68'], ['Estimated mineralogical composition', 'Estimated mineralogical composition', 'Estimated mineralogical composition', 'Estimated mineralogical composition'], ['C3S%', '13', '21', '1'], ['C2S%', '62', '59', '67'], ['C4AF%', '8', '8', '8'], ['C3A%', '9', '9', '9'], ['C5BS%', '7', '2', '15'], ['Total', '100', '100', '100'], ['Quality indexes', 'Quality indexes', 'Quality indexes', 'Quality indexes'], ['LSF', '77.81', '77.80', '78.24'], ['AR', '1.88', '1.88', '1.89'], ['SR', '3.29', '3.30', '3.34']]",1,1,1,3,S0958946515300676_1,S0958946515300676,2016-01-15
1032,Chemical and mineralogical composition of the cement. (wt.%).,"[['Chemical composition', 'CaO', 'SiO2', 'Fe2O3', 'Al2O3', 'SO3', 'MgO', 'Na2Oeq', 'f-CaO', 'LOI'], ['wt./%', '64.90', '21.70', '3.70', '4.80', '2.54', '2.80', '0.60', '0.90', '0.40'], ['Mineralogical composition', 'C3S', 'C2S', 'C3A', 'C4AF', 'Gypsum', 'Anhydrite', 'Bassanite', 'Calcite', 'Magnesite'], ['wt./%', '61.78', '11.58', '6.44', '9.58', '3.05', '0.26', '1.21', '4.84', '0.91']]",1,"Chemical and mineralogical composition of the cement. (wt.%).;[['Chemical composition', 'CaO', 'SiO2', 'Fe2O3', 'Al2O3', 'SO3', 'MgO', 'Na2Oeq', 'f-CaO', 'LOI'], ['wt./%', '64.90', '21.70', '3.70', '4.80', '2.54', '2.80', '0.60', '0.90', '0.40'], ['Mineralogical composition', 'C3S', 'C2S', 'C3A', 'C4AF', 'Gypsum', 'Anhydrite', 'Bassanite', 'Calcite', 'Magnesite'], ['wt./%', '61.78', '11.58', '6.44', '9.58', '3.05', '0.26', '1.21', '4.84', '0.91']]",1,1,1,3,S0958946518309259_0,S0958946518309259,2018-11-23
1033,Mineralogical composition of used cements.,"[['', 'C3S [%]', 'C2S [%]', 'C3A[%]', 'C4AF [%]', '2H2O*CaSO4 [%]'], ['CEM I 52.5 R Aalborg', '72.0', '21.1', '2.6/0.6', '0', '3.5'], ['CEM I 52.5 N Holcim', '61.8', '14.0', '4.7/3.3', '11.3', '4.9']]",1,"Mineralogical composition of used cements.;[['', 'C3S [%]', 'C2S [%]', 'C3A[%]', 'C4AF [%]', '2H2O*CaSO4 [%]'], ['CEM I 52.5 R Aalborg', '72.0', '21.1', '2.6/0.6', '0', '3.5'], ['CEM I 52.5 N Holcim', '61.8', '14.0', '4.7/3.3', '11.3', '4.9']]",1,1,1,3,S0958946517305061_1,S0958946517305061,2018-01-17
1034,Phase compositions of FAS and BAS cements obtained from modified Bogue calculation and Rietveld method measurement.,"[['Phase', 'Phase composition (wt.%)', 'Phase composition (wt.%)', 'Phase composition (wt.%)', 'Phase composition (wt.%)'], ['Phase', 'FAS', 'FAS', 'BAS', 'BAS'], ['Phase', 'Calculation', 'Rietveld', 'Calculation', 'Rietveld'], ['C4A3S', '48.4', '76.2', '48.1', '75.1'], ['C2S', '30.3', '9.7', '29.5', '6.1'], ['C12A7', '0.00', '6.9', '0.00', '5.5'], ['C4AF', '9.7', '2.6', '9.5', '4.1'], ['CS', '10.0', '3.6', '10.2', '6.8'], ['C', '1.6', '0.8', '2.7', '1.4'], ['MgO', '0.00', '0.2', '0.00', '1.0']]",1,"Phase compositions of FAS and BAS cements obtained from modified Bogue calculation and Rietveld method measurement.;[['Phase', 'Phase composition (wt.%)', 'Phase composition (wt.%)', 'Phase composition (wt.%)', 'Phase composition (wt.%)'], ['Phase', 'FAS', 'FAS', 'BAS', 'BAS'], ['Phase', 'Calculation', 'Rietveld', 'Calculation', 'Rietveld'], ['C4A3S', '48.4', '76.2', '48.1', '75.1'], ['C2S', '30.3', '9.7', '29.5', '6.1'], ['C12A7', '0.00', '6.9', '0.00', '5.5'], ['C4AF', '9.7', '2.6', '9.5', '4.1'], ['CS', '10.0', '3.6', '10.2', '6.8'], ['C', '1.6', '0.8', '2.7', '1.4'], ['MgO', '0.00', '0.2', '0.00', '1.0']]",1,1,1,3,S0958946517306005_2,S0958946517306005,2017-07-08
1035,Chemical and mineral properties of cement.,"[['Chemical composition (wt. %)', 'Chemical composition (wt. %)', 'Chemical composition (wt. %)', 'Chemical composition (wt. %)', 'Chemical composition (wt. %)', 'Chemical composition (wt. %)', 'Mineral composition (wt. %)', 'Mineral composition (wt. %)', 'Mineral composition (wt. %)', 'Mineral composition (wt. %)', 'Mineral composition (wt. %)'], ['CaO', 'SiO2', 'Al2O3', 'Fe2O3', 'SO3', 'MgO', 'C3S', 'C2S', 'C3A', 'C4AF', 'CaSO4'], ['63.72', '21.24', '6.35', '3.40', '2.22', '1.28', '58.29', '17.12', '9.71', '10.58', '3.96']]",1,"Chemical and mineral properties of cement.;[['Chemical composition (wt. %)', 'Chemical composition (wt. %)', 'Chemical composition (wt. %)', 'Chemical composition (wt. %)', 'Chemical composition (wt. %)', 'Chemical composition (wt. %)', 'Mineral composition (wt. %)', 'Mineral composition (wt. %)', 'Mineral composition (wt. %)', 'Mineral composition (wt. %)', 'Mineral composition (wt. %)'], ['CaO', 'SiO2', 'Al2O3', 'Fe2O3', 'SO3', 'MgO', 'C3S', 'C2S', 'C3A', 'C4AF', 'CaSO4'], ['63.72', '21.24', '6.35', '3.40', '2.22', '1.28', '58.29', '17.12', '9.71', '10.58', '3.96']]",1,1,1,3,S0958946516302530_0,S0958946516302530,2017-04-13
1036,Chemical and physical properties of cements and SF.,"[['Chemical and Physical Properties', 'Cement Type', 'Cement Type', 'SF'], ['Chemical and Physical Properties', 'GU', 'HE', 'SF'], ['SiO2 (%)', '19.25', '19.10', '92.1'], ['Al2O3 (%)', '5.33', '5.18', '0.30'], ['Fe2O3 (%)', '2.41', '2.35', '0.60'], ['CaO (%)', '62.78', '61.60', '0.80'], ['MgO (%)', '2.36', '2.35', '0.70'], ['SO3 (%)', '4.01', '4.26', '0.20'], ['Na2Oeq (%)', '0.99', '1.01', '0.92'], ['C3S (%)', '58.55', '55.15', '-'], ['C3A (%)', '10.04', '9.75', '-'], ['C4AF (%)', '7.34', '7.14', '-'], ['C2S (%)', '11.03', '13.18', '-'], ['LOI at 1150 degC (%)', '2.27', '2.10', '2.00'], ['Blaine (m2/kg)', '392', '514', '-'], ['Limestone Content (CaCO3)', '2.50', '3.50', '-']]",1,"Chemical and physical properties of cements and SF.;[['Chemical and Physical Properties', 'Cement Type', 'Cement Type', 'SF'], ['Chemical and Physical Properties', 'GU', 'HE', 'SF'], ['SiO2 (%)', '19.25', '19.10', '92.1'], ['Al2O3 (%)', '5.33', '5.18', '0.30'], ['Fe2O3 (%)', '2.41', '2.35', '0.60'], ['CaO (%)', '62.78', '61.60', '0.80'], ['MgO (%)', '2.36', '2.35', '0.70'], ['SO3 (%)', '4.01', '4.26', '0.20'], ['Na2Oeq (%)', '0.99', '1.01', '0.92'], ['C3S (%)', '58.55', '55.15', '-'], ['C3A (%)', '10.04', '9.75', '-'], ['C4AF (%)', '7.34', '7.14', '-'], ['C2S (%)', '11.03', '13.18', '-'], ['LOI at 1150 degC (%)', '2.27', '2.10', '2.00'], ['Blaine (m2/kg)', '392', '514', '-'], ['Limestone Content (CaCO3)', '2.50', '3.50', '-']]",1,1,1,3,S0958946516302979_0,S0958946516302979,2017-03-18
1037,"CSA clinker, anhydrite, PC, and CAC's chemical composition, density, and fineness.","[['', 'CSA clinker', 'Anhydrite', 'PC', 'CAC', '', 'CSA clinker', 'Anhydrite', 'PC', 'CAC'], ['SiO2', '9.52', '0.82', '21.19', '0.35', 'C 4   A 3    S -', '64.4', '-', '-', '-'], ['Al2O3', '31.51', '0.33', '3.63', '68.42', 'C2S', '7.7', '-', '14.2', '-'], ['Fe2O3', '1.31', '0.20', '1.25', '0.13', 'C 9   S 3     S -   3  *   CaF  2', '6.4', '-', '-', '-'], ['CaO', '40.14', '42.83', '65.43', '30.28', 'M', '3.1', '-', '-', '-'], ['MgO', '4.17', '0.08', '0.75', '0.20', 'C3MS2', '6.9', '-', '-', '-'], ['SO3', '10.07', '54.83', '3.39', '<0.04', 'C7MS4', '5.6', '-', '-', '-'], ['Na2O', '0.49', '<0.03', '0.29', '0.28', 'CT', '1.7', '-', '-', '0.2'], ['K2O', '0.47', '0.05', '0.61', '<0.02', 'C2AS', '2.9', '-', '-', '1.0'], ['TiO2', '0.41', '0.02', '0.22', '0.01', 'C   C -', '-', '1.3', '2.3', '-'], ['P2O5', '0.12', '0.01', '0.16', '0.01', 'C   S -', '1.3', '98.3', '0.4', '-'], ['MnO', '0.17', '0.01', '0.04', '0.004', 'C   S -   H   0.5', '-', '-', '2.3', '-'], ['Cr2O3', '0.07', '0.004', '0.01', '0.005', 'C   S -   H  2', '-', '-', '5.4', '-'], ['LOI', '0.61', '0.77', '2.82', '0.26', 'C3S', '-', '-', '65.9', '-'], ['Sum', '99.06', '99.95', '99.77', '99.94', 'C3A', '-', '-', '7.3', '-'], ['', '', '', '', '', 'C4AF', '-', '-', '1.3', '-'], ['', '', '', '', '', 'C', '-', '-', '0.5', ''], ['', '', '', '', '', 'CH', '-', '-', '0.4', '-'], ['', '', '', '', '', 'CA', '-', '-', '-', '58.2'], ['', '', '', '', '', 'CA2', '-', '-', '-', '39.4'], ['', '', '', '', '', 'C12A7', '-', '-', '-', '0.5'], ['', '', '', '', '', 'NA11', '-', '-', '-', '0.7'], ['', '', '', '', '', 'S', '-', '0.4', '-', '-'], ['', '', '', '', '', 'Sum', '100.0', '100.0', '100.0', '100.0'], ['', '', '', '', '', 'Blaine (cm2/g)', '4750', '3390', '5210', '4060'], ['', '', '', '', '', 'Density (g/cm3)', '2.85', '2.83', '3.09', '2.94']]",1,"CSA clinker, anhydrite, PC, and CAC's chemical composition, density, and fineness.;[['', 'CSA clinker', 'Anhydrite', 'PC', 'CAC', '', 'CSA clinker', 'Anhydrite', 'PC', 'CAC'], ['SiO2', '9.52', '0.82', '21.19', '0.35', 'C 4   A 3    S -', '64.4', '-', '-', '-'], ['Al2O3', '31.51', '0.33', '3.63', '68.42', 'C2S', '7.7', '-', '14.2', '-'], ['Fe2O3', '1.31', '0.20', '1.25', '0.13', 'C 9   S 3     S -   3  *   CaF  2', '6.4', '-', '-', '-'], ['CaO', '40.14', '42.83', '65.43', '30.28', 'M', '3.1', '-', '-', '-'], ['MgO', '4.17', '0.08', '0.75', '0.20', 'C3MS2', '6.9', '-', '-', '-'], ['SO3', '10.07', '54.83', '3.39', '<0.04', 'C7MS4', '5.6', '-', '-', '-'], ['Na2O', '0.49', '<0.03', '0.29', '0.28', 'CT', '1.7', '-', '-', '0.2'], ['K2O', '0.47', '0.05', '0.61', '<0.02', 'C2AS', '2.9', '-', '-', '1.0'], ['TiO2', '0.41', '0.02', '0.22', '0.01', 'C   C -', '-', '1.3', '2.3', '-'], ['P2O5', '0.12', '0.01', '0.16', '0.01', 'C   S -', '1.3', '98.3', '0.4', '-'], ['MnO', '0.17', '0.01', '0.04', '0.004', 'C   S -   H   0.5', '-', '-', '2.3', '-'], ['Cr2O3', '0.07', '0.004', '0.01', '0.005', 'C   S -   H  2', '-', '-', '5.4', '-'], ['LOI', '0.61', '0.77', '2.82', '0.26', 'C3S', '-', '-', '65.9', '-'], ['Sum', '99.06', '99.95', '99.77', '99.94', 'C3A', '-', '-', '7.3', '-'], ['', '', '', '', '', 'C4AF', '-', '-', '1.3', '-'], ['', '', '', '', '', 'C', '-', '-', '0.5', ''], ['', '', '', '', '', 'CH', '-', '-', '0.4', '-'], ['', '', '', '', '', 'CA', '-', '-', '-', '58.2'], ['', '', '', '', '', 'CA2', '-', '-', '-', '39.4'], ['', '', '', '', '', 'C12A7', '-', '-', '-', '0.5'], ['', '', '', '', '', 'NA11', '-', '-', '-', '0.7'], ['', '', '', '', '', 'S', '-', '0.4', '-', '-'], ['', '', '', '', '', 'Sum', '100.0', '100.0', '100.0', '100.0'], ['', '', '', '', '', 'Blaine (cm2/g)', '4750', '3390', '5210', '4060'], ['', '', '', '', '', 'Density (g/cm3)', '2.85', '2.83', '3.09', '2.94']]",1,1,1,3,S0958946517302421_1,S0958946517302421,2017-03-14
1038,Clinker content of CEM I 52.5 R (wt.-%).,"[['Phase', 'C3S', 'C2S', 'C3A', 'C4AF', 'Calcite', 'Anhydrite', 'Bassanite', 'Others'], ['CEM I', '58.1', '14.3', '9.2', '6.7', '1.9', '1.7', '3.0', '5.1']]",1,"Clinker content of CEM I 52.5 R (wt.-%).;[['Phase', 'C3S', 'C2S', 'C3A', 'C4AF', 'Calcite', 'Anhydrite', 'Bassanite', 'Others'], ['CEM I', '58.1', '14.3', '9.2', '6.7', '1.9', '1.7', '3.0', '5.1']]",1,1,1,3,S0958946517302779_1,S0958946517302779,2018-03-31
