Repository: zakidotai/cemcat

# CemCat Streamlit Hosting Bundle

This folder is ready to be pushed to GitHub and deployed on Streamlit Cloud.

## Files included

- `streamlit_app.py` (main app)
- `requirements.txt`
- `data/ner_cems_40k.csv`
- `data/pii_abs.json`
- `data/clinker_comps_with_dates.csv`
- `upload/composition_cls_slag_updated.csv`

## Local run

```bash
streamlit run streamlit_app.py
```

File: crystalline_composition_gpt4_with_pii_tid_dates.csv (part 41 of 101)
,caption,tables,Label,text,pred_0,pred_1,pred_2,all_pred,pii_tid,pii,date
1039,Cement composition and specific surface.,"[['Chemical composition', 'Chemical composition', '', 'Mineralogical composition', 'Mineralogical composition'], ['Oxide', 'Content (%)', '', 'Phase', 'Content (%)'], ['CaO', '62.6', '', 'C3S', '58.3'], ['SiO2', '19.9', '', 'C2S', '11.2'], ['Al2O3', '4.7', '', 'C4AF', '13.4'], ['SO3', '3.5', '', 'C3Ac', '4.1'], ['Fe2O3', '3.3', '', 'C3Ao', '0.6'], ['MgO', '1.9', '', 'CaO', '1.1'], ['K2O', '1.0', '', 'Ca(OH)2', '1.7'], ['TiO2', '0.2', '', 'CaCO3', '1.9'], ['Na2O', '0.1', '', 'CaSO4.2H2O', '2.1'], ['P2O5', '0.1', '', 'CaSO4.0.5H2O', '4.4'], ['MnO', '0.0', '', 'K2SO4', '0.0'], ['LOI', '2.9', '', 'K2Ca(SO4)2*H2O', '1.1'], ['', '', '', 'MgO', '0.0'], ['', '', '', 'MgCO3', '0.0'], ['', '', '', 'Total', '99.9'], ['Specific Surface BET (m2/g)', 'Specific Surface BET (m2/g)', '2.96', '', '']]",1,"Cement composition and specific surface.;[['Chemical composition', 'Chemical composition', '', 'Mineralogical composition', 'Mineralogical composition'], ['Oxide', 'Content (%)', '', 'Phase', 'Content (%)'], ['CaO', '62.6', '', 'C3S', '58.3'], ['SiO2', '19.9', '', 'C2S', '11.2'], ['Al2O3', '4.7', '', 'C4AF', '13.4'], ['SO3', '3.5', '', 'C3Ac', '4.1'], ['Fe2O3', '3.3', '', 'C3Ao', '0.6'], ['MgO', '1.9', '', 'CaO', '1.1'], ['K2O', '1.0', '', 'Ca(OH)2', '1.7'], ['TiO2', '0.2', '', 'CaCO3', '1.9'], ['Na2O', '0.1', '', 'CaSO4.2H2O', '2.1'], ['P2O5', '0.1', '', 'CaSO4.0.5H2O', '4.4'], ['MnO', '0.0', '', 'K2SO4', '0.0'], ['LOI', '2.9', '', 'K2Ca(SO4)2*H2O', '1.1'], ['', '', '', 'MgO', '0.0'], ['', '', '', 'MgCO3', '0.0'], ['', '', '', 'Total', '99.9'], ['Specific Surface BET (m2/g)', 'Specific Surface BET (m2/g)', '2.96', '', '']]",1,1,1,3,S0958946518305031_0,S0958946518305031,2018-10-24
1040,"Phase compositions, density and blaine fineness of the investigated cements.","[['Phase', 'white CEM I', 'gray CEM I'], ['C3S (wt%)', '58', '61'], ['C2S (wt%)', '28', '14.3'], ['C3A (wt%)', '6', '12'], ['C4AF (wt%)', '1', '7.9'], ['Gypsum (wt%)', '5', '4.6'], ['Density (g/cm3)', '3.08', '3.14'], ['Blaine fineness (cm2/g)', '4250', '3519']]",1,"Phase compositions, density and blaine fineness of the investigated cements.;[['Phase', 'white CEM I', 'gray CEM I'], ['C3S (wt%)', '58', '61'], ['C2S (wt%)', '28', '14.3'], ['C3A (wt%)', '6', '12'], ['C4AF (wt%)', '1', '7.9'], ['Gypsum (wt%)', '5', '4.6'], ['Density (g/cm3)', '3.08', '3.14'], ['Blaine fineness (cm2/g)', '4250', '3519']]",1,1,1,3,S0958946518305420_1,S0958946518305420,2019-02-16
1041,Chemical and mineralogical compositions of cement.,"[['Chemical composition', 'SiO2', 'Al2O3', 'Fe2O3', 'CaO', 'MgO', 'SO3', 'Na2O', 'Cl', 'LOI'], ['wt./%', '21.98', '4.47', '3.55', '64.45', '2.40', '2.45', '0.50', '0.01', '1.22'], ['Mineralogical composition', 'C3S', 'C2S', 'C3A', 'C4AF', 'Gypsum', '', '', '', ''], ['wt./%', '56.09', '20.71', '6.17', '10.23', '5.20', '', '', '', '']]",1,"Chemical and mineralogical compositions of cement.;[['Chemical composition', 'SiO2', 'Al2O3', 'Fe2O3', 'CaO', 'MgO', 'SO3', 'Na2O', 'Cl', 'LOI'], ['wt./%', '21.98', '4.47', '3.55', '64.45', '2.40', '2.45', '0.50', '0.01', '1.22'], ['Mineralogical composition', 'C3S', 'C2S', 'C3A', 'C4AF', 'Gypsum', '', '', '', ''], ['wt./%', '56.09', '20.71', '6.17', '10.23', '5.20', '', '', '', '']]",1,1,1,3,S095894651830550X_0,S095894651830550X,2018-11-03
1042,Composition of raw materials (in % wt.).,"[['', 'Type I cement', 'Fly ash'], ['Chemical Data', 'Chemical Data', 'Chemical Data'], ['SiO2', '20.20', '38.97'], ['Al2O3', '4.60', '21.43'], ['Fe2O3', '3.30', '5.42'], ['CaO', '63.40', '22.31'], ['MgO', '0.80', '4.58'], ['SO3', '3.10', '1.11'], ['Na2Oeq', '0.54', '1.80'], ['Loss on ignition', '2.70', '0.64'], ['Bogue Phase Calculation', 'Bogue Phase Calculation', 'Bogue Phase Calculation'], ['C3S', '61', '-'], ['C2S', '8', '-'], ['C3A', '9', '-'], ['C4AF', '10', '-'], ['Physical properties', 'Physical properties', 'Physical properties'], ['Specific gravity', '3.15', '2.66'], ['Blaine fineness (m2/kg)', '375', 'N.P.']]",1,"Composition of raw materials (in % wt.).;[['', 'Type I cement', 'Fly ash'], ['Chemical Data', 'Chemical Data', 'Chemical Data'], ['SiO2', '20.20', '38.97'], ['Al2O3', '4.60', '21.43'], ['Fe2O3', '3.30', '5.42'], ['CaO', '63.40', '22.31'], ['MgO', '0.80', '4.58'], ['SO3', '3.10', '1.11'], ['Na2Oeq', '0.54', '1.80'], ['Loss on ignition', '2.70', '0.64'], ['Bogue Phase Calculation', 'Bogue Phase Calculation', 'Bogue Phase Calculation'], ['C3S', '61', '-'], ['C2S', '8', '-'], ['C3A', '9', '-'], ['C4AF', '10', '-'], ['Physical properties', 'Physical properties', 'Physical properties'], ['Specific gravity', '3.15', '2.66'], ['Blaine fineness (m2/kg)', '375', 'N.P.']]",1,1,1,3,S0958946518306140_0,S0958946518306140,2018-12-19
1043,Chemical and mineralogical composition of the used materials.,"[['X-ray fluorescence analysis (wt%)', 'X-ray fluorescence analysis (wt%)', 'X-ray fluorescence analysis (wt%)', 'X-ray fluorescence analysis (wt%)', 'Mineralogical phase composition (wt%)', 'Mineralogical phase composition (wt%)'], ['', 'CSA clinker', 'Anhydrite', 'Limestone', '', 'CSA clinker'], ['SiO2', '5.4', '0.2', '0.4', 'C4A3     S   -', '68.1'], ['Al2O3', '42.6', '0.0', '0.2', 'CA', '3.2'], ['Fe2O3', '1.6', '0.0', '0.1', 'CA2', '0.7'], ['Cr2O3', '0.0', '0.0', '0.0', 'C12A7', '1.4'], ['MnO', '0.0', '0.0', '0.0', 'C2AS', '19.4'], ['TiO2', '2.1', '0.0', '0.0', 'C2S', '1.7'], ['P2O5', '0.1', '0.0', '0.0', 'CT', '3.9'], ['CaO', '35.9', '41.7', '56.6', 'M', '0.6'], ['MgO', '1.0', '0.5', '0.4', 'MA', '1.1'], ['K2O', '0.5', '0.0', '0.0', '', ''], ['Na2O', '0.0', '0.0', '0.0', 'Readily soluble alkalis (g/100g cement)', 'Readily soluble alkalis (g/100g cement)'], ['SO3', '8.5', '56.2', '0.1', 'Na2SO4', '0.02'], ['L.O.I.', '2.0', '1.2', '42.2', 'K2SO4', '0.31'], ['Total', '99.7', '99.9', '99.9', '', ''], ['', '', '', '', '', ''], ['Density (g/cm) c', '2.75', '2.92', '2.71', '', ''], ['Blaine (cm/g) c', '5080', '5130', '8080', '', ''], ['CaOfree (wt%)', '0.06', '-', '0.1', '', '']]",1,"Chemical and mineralogical composition of the used materials.;[['X-ray fluorescence analysis (wt%)', 'X-ray fluorescence analysis (wt%)', 'X-ray fluorescence analysis (wt%)', 'X-ray fluorescence analysis (wt%)', 'Mineralogical phase composition (wt%)', 'Mineralogical phase composition (wt%)'], ['', 'CSA clinker', 'Anhydrite', 'Limestone', '', 'CSA clinker'], ['SiO2', '5.4', '0.2', '0.4', 'C4A3     S   -', '68.1'], ['Al2O3', '42.6', '0.0', '0.2', 'CA', '3.2'], ['Fe2O3', '1.6', '0.0', '0.1', 'CA2', '0.7'], ['Cr2O3', '0.0', '0.0', '0.0', 'C12A7', '1.4'], ['MnO', '0.0', '0.0', '0.0', 'C2AS', '19.4'], ['TiO2', '2.1', '0.0', '0.0', 'C2S', '1.7'], ['P2O5', '0.1', '0.0', '0.0', 'CT', '3.9'], ['CaO', '35.9', '41.7', '56.6', 'M', '0.6'], ['MgO', '1.0', '0.5', '0.4', 'MA', '1.1'], ['K2O', '0.5', '0.0', '0.0', '', ''], ['Na2O', '0.0', '0.0', '0.0', 'Readily soluble alkalis (g/100g cement)', 'Readily soluble alkalis (g/100g cement)'], ['SO3', '8.5', '56.2', '0.1', 'Na2SO4', '0.02'], ['L.O.I.', '2.0', '1.2', '42.2', 'K2SO4', '0.31'], ['Total', '99.7', '99.9', '99.9', '', ''], ['', '', '', '', '', ''], ['Density (g/cm) c', '2.75', '2.92', '2.71', '', ''], ['Blaine (cm/g) c', '5080', '5130', '8080', '', ''], ['CaOfree (wt%)', '0.06', '-', '0.1', '', '']]",1,1,1,3,S0958946515300068_0,S0958946515300068,2015-07-29
1044,"Phase composition of the CEM I 52.5 N sample, as was determined via Q-XRD using Rietveld refinement.","[['Phase', 'Content [wt.%]'], ['C3S', '57.91'], ['C2S', '23.47'], ['C3A, cubic', '4.38'], ['C3A, orthorhombic', '3.58'], ['C4AF, orthorhombic', '2.49'], ['CaO (free lime)', '0.28'], ['MgO (periclase)', '0.14'], ['CaSO4', '2.08'], ['CaSO4*0.5H2O', '0.38'], ['CaSO4*2H2O', '0.66'], ['Calcite', '3.33'], ['Quartz', '0.82'], ['Arcanite', '0.48']]",1,"Phase composition of the CEM I 52.5 N sample, as was determined via Q-XRD using Rietveld refinement.;[['Phase', 'Content [wt.%]'], ['C3S', '57.91'], ['C2S', '23.47'], ['C3A, cubic', '4.38'], ['C3A, orthorhombic', '3.58'], ['C4AF, orthorhombic', '2.49'], ['CaO (free lime)', '0.28'], ['MgO (periclase)', '0.14'], ['CaSO4', '2.08'], ['CaSO4*0.5H2O', '0.38'], ['CaSO4*2H2O', '0.66'], ['Calcite', '3.33'], ['Quartz', '0.82'], ['Arcanite', '0.48']]",1,1,1,3,S095894651530007X_0,S095894651530007X,2015-07-29
1045,Chemical analysis of PC and characteristics of clinker.,"[['Cement', 'Cement', 'Clinker', 'Clinker'], ['Chemical analysis (%)', 'Chemical analysis (%)', 'Mineralogical composition (%)', 'Mineralogical composition (%)'], ['SiO2', '21.54', 'C3S', '57.8'], ['Al2O3', '4.83', 'C2S', '18.1'], ['Fe2O3', '3.89', 'C3A', '6.2'], ['CaO', '65.67', 'C4AF', '11.8'], ['MgO', '1.71', 'Moduli', 'Moduli'], ['K2O', '0.60', 'LSF', '0.949'], ['Na2O', '0.07', 'SR', '2.47'], ['SO3', '2.74', 'AR', '1.24'], ['Cl-', '0.00', 'HM', '2.17']]",1,"Chemical analysis of PC and characteristics of clinker.;[['Cement', 'Cement', 'Clinker', 'Clinker'], ['Chemical analysis (%)', 'Chemical analysis (%)', 'Mineralogical composition (%)', 'Mineralogical composition (%)'], ['SiO2', '21.54', 'C3S', '57.8'], ['Al2O3', '4.83', 'C2S', '18.1'], ['Fe2O3', '3.89', 'C3A', '6.2'], ['CaO', '65.67', 'C4AF', '11.8'], ['MgO', '1.71', 'Moduli', 'Moduli'], ['K2O', '0.60', 'LSF', '0.949'], ['Na2O', '0.07', 'SR', '2.47'], ['SO3', '2.74', 'AR', '1.24'], ['Cl-', '0.00', 'HM', '2.17']]",1,1,1,3,S0958946515300147_1,S0958946515300147,2015-08-13
1046,Oxide analysis and Bogue potential composition of cement used in this research.,"[['Oxide', 'Type I/II Portland cement'], ['SiO2', '19.70'], ['Al2O3', '4.33'], ['Fe2O3', '3.66'], ['CaO', '63.41'], ['MgO', '3.30'], ['Na2O', '0.07'], ['K2O', '0.68'], ['TiO2', '0.23'], ['P2O5', '0.06'], ['SrO', '0.05'], ['SO3', '3.11'], ['LOI', '1.40'], ['C3S', '65.18'], ['C2S', '7.65'], ['C3A', '5.29'], ['C4AF', '11.12']]",1,"Oxide analysis and Bogue potential composition of cement used in this research.;[['Oxide', 'Type I/II Portland cement'], ['SiO2', '19.70'], ['Al2O3', '4.33'], ['Fe2O3', '3.66'], ['CaO', '63.41'], ['MgO', '3.30'], ['Na2O', '0.07'], ['K2O', '0.68'], ['TiO2', '0.23'], ['P2O5', '0.06'], ['SrO', '0.05'], ['SO3', '3.11'], ['LOI', '1.40'], ['C3S', '65.18'], ['C2S', '7.65'], ['C3A', '5.29'], ['C4AF', '11.12']]",1,1,1,3,S0958946516303948_0,S0958946516303948,2016-07-28
1047,Mineralogical composition and physical properties of as-received cements.,"[['Cement phase/property', 'Cement 1', 'Cement 2', 'Cement 3'], ['Alite (%)', '58.9', '61.9', '59.5'], ['Belite (%)', '19.6', '13.9', '13.7'], ['Brownmillerite (%)', '10.1', '9.7', '5.5'], ['C3A cubic (%)', '2.5', '5.8', '9.3'], ['C3A orthorhombic (%)', '0.0', '1.0', '0.0'], ['Periclase (%)', '0.0', '0.0', '1.6'], ['Arcanite (%)', '0.0', '0.1', '0.0'], ['Syngenite (%)', '0.9', '1.5', '2.1'], ['Aphthitalite (%)', '0.0', '0.0', '0.3'], ['Portlandite (%)', '1.3', '0.1', '0.5'], ['Calcite (%)', '3.5', '1.7', '1.6'], ['Gypsum (%)', '0.3', '4.2', '4.4'], ['Hemihydrate (%)', '0.6', '0.0', '1.5'], ['Anhydrite (%)', '1.9', '0.0', '0.0'], ['Blaine Fineness (m2/kg)', '414', '417', '405'], ['Mean Particle Size (mm)', '13.15', '12.9', '14.35'], ['Specific Gravity', '3.12', '3.14', '3.14']]",1,"Mineralogical composition and physical properties of as-received cements.;[['Cement phase/property', 'Cement 1', 'Cement 2', 'Cement 3'], ['Alite (%)', '58.9', '61.9', '59.5'], ['Belite (%)', '19.6', '13.9', '13.7'], ['Brownmillerite (%)', '10.1', '9.7', '5.5'], ['C3A cubic (%)', '2.5', '5.8', '9.3'], ['C3A orthorhombic (%)', '0.0', '1.0', '0.0'], ['Periclase (%)', '0.0', '0.0', '1.6'], ['Arcanite (%)', '0.0', '0.1', '0.0'], ['Syngenite (%)', '0.9', '1.5', '2.1'], ['Aphthitalite (%)', '0.0', '0.0', '0.3'], ['Portlandite (%)', '1.3', '0.1', '0.5'], ['Calcite (%)', '3.5', '1.7', '1.6'], ['Gypsum (%)', '0.3', '4.2', '4.4'], ['Hemihydrate (%)', '0.6', '0.0', '1.5'], ['Anhydrite (%)', '1.9', '0.0', '0.0'], ['Blaine Fineness (m2/kg)', '414', '417', '405'], ['Mean Particle Size (mm)', '13.15', '12.9', '14.35'], ['Specific Gravity', '3.12', '3.14', '3.14']]",1,1,1,3,S0958946516304000_2,S0958946516304000,2016-07-26
1048,Chemical composition of materials used in this study (value in mass percentage).,"[['Materials', 'Binder type', 'Binder class', 'C3S (%)', 'C2S (%)', 'C3A (%)', 'SiO2 (%)', 'Al2O3 (%)', 'CaO (%)', 'Fe2O3 (%)'], ['OPC 1', 'Ordinary Portland Cement', 'Type I', '60', '10', '9', '19.4', '5.4', '63.5', '3.2'], ['OPC 2', 'Ordinary Portland Cement', 'Type I', '55', '14', '7', '19.5', '4.4', '62.6', '3.0'], ['FA F', 'Fly ash', 'Class F', '-', '-', '-', '48.6', '22.2', '3.7', '19.4'], ['FA C', 'Fly ash', 'Class C', '-', '-', '-', '44.1', '21.5', '21.0', '5.6'], ['SL', 'Slag', '-', '-', '-', '-', '-', '-', '-', '-'], ['SF', 'Silica Fume', '-', '-', '-', '-', '94.7', '-', '-', '-']]",1,"Chemical composition of materials used in this study (value in mass percentage).;[['Materials', 'Binder type', 'Binder class', 'C3S (%)', 'C2S (%)', 'C3A (%)', 'SiO2 (%)', 'Al2O3 (%)', 'CaO (%)', 'Fe2O3 (%)'], ['OPC 1', 'Ordinary Portland Cement', 'Type I', '60', '10', '9', '19.4', '5.4', '63.5', '3.2'], ['OPC 2', 'Ordinary Portland Cement', 'Type I', '55', '14', '7', '19.5', '4.4', '62.6', '3.0'], ['FA F', 'Fly ash', 'Class F', '-', '-', '-', '48.6', '22.2', '3.7', '19.4'], ['FA C', 'Fly ash', 'Class C', '-', '-', '-', '44.1', '21.5', '21.0', '5.6'], ['SL', 'Slag', '-', '-', '-', '-', '-', '-', '-', '-'], ['SF', 'Silica Fume', '-', '-', '-', '-', '94.7', '-', '-', '-']]",1,1,1,3,S0958946516304012_1,S0958946516304012,2016-07-26
1049,Rietveld quantification of cement mineralogy (using 30% corundum as a standard).,"[['Rietveld (%)', 'Hybrid cement', 'Hybrid cement'], ['Rietveld (%)', '%', 'Sub-total'], ['C3S', '20.05', '32.50'], ['C2S', '5.45', '32.50'], ['C3A', '3.98', '32.50'], ['C4AF', '3.02', '32.50'], ['Gypsum', '1.70', ''], ['Quartz', '3.00', '63.75'], ['Mullite', '6.27', '63.75'], ['Amorphous matter', '54.48', '63.75']]",1,"Rietveld quantification of cement mineralogy (using 30% corundum as a standard).;[['Rietveld (%)', 'Hybrid cement', 'Hybrid cement'], ['Rietveld (%)', '%', 'Sub-total'], ['C3S', '20.05', '32.50'], ['C2S', '5.45', '32.50'], ['C3A', '3.98', '32.50'], ['C4AF', '3.02', '32.50'], ['Gypsum', '1.70', ''], ['Quartz', '3.00', '63.75'], ['Mullite', '6.27', '63.75'], ['Amorphous matter', '54.48', '63.75']]",1,1,1,3,S0958946516304139_1,S0958946516304139,2016-07-30
1050,Bogue composition of Type I and Class H cement.,"[['Composition and properties', 'I', 'H'], ['C3S (%)', '54.5', '63.8'], ['C2S (%)', '17.9', '13.0'], ['C3A (%)', '7.9', '-'], ['C4AF (%)', '8.2', '-'], ['C4AF+C2F (%)', '-', '12.6'], ['Blaine fineness, m2/kg', '380', '316']]",1,"Bogue composition of Type I and Class H cement.;[['Composition and properties', 'I', 'H'], ['C3S (%)', '54.5', '63.8'], ['C2S (%)', '17.9', '13.0'], ['C3A (%)', '7.9', '-'], ['C4AF (%)', '8.2', '-'], ['C4AF+C2F (%)', '-', '12.6'], ['Blaine fineness, m2/kg', '380', '316']]",1,1,1,3,S0958946516300956_0,S0958946516300956,2016-04-27
1051,Mineralogical composition of the Portland cement.,"[['CEM I 52.5 N', 'Wt%'], ['C3S', '67.4'], ['C2S', '11.3'], ['C3A', '10.7'], ['C4AF', '7.3']]",1,"Mineralogical composition of the Portland cement.;[['CEM I 52.5 N', 'Wt%'], ['C3S', '67.4'], ['C2S', '11.3'], ['C3A', '10.7'], ['C4AF', '7.3']]",1,1,1,3,S0958946516301408_2,S0958946516301408,2016-05-20
1052,Physicochemical properties of the raw materials used.,"[['Oxide comp. (wt%)', 'Cement', 'Silica fume', 'Limestone'], ['SiO2', '22.44', '97.92', '0.07'], ['Al2O3', '2.76', '0.00', '0.00'], ['Fe2O3', '2.24', '0.05', '0.02'], ['CaO', '68.05', '0.29', '56.90'], ['MgO', '0.91', '0.15', '0.13'], ['SO3', '2.25', '0.03', '0.05'], ['Na2O', '0.19', '0.22', '0.07'], ['K2O', '0.11', '0.31', '0.00'], ['TiO2', '0.14', '0.00', '0.00'], ['P2O5', '0.09', '0.13', '0.00'], ['Mn2O3', '0.03', '0.01', '0.00'], ['ZrO2', '0.10', '0.12', '0.03'], ['Cr2O3', '0.01', '0.01', '0.00'], ['LOI(950degC)', '1.28', '0.77', '42.73'], ['C3S', '62.35', '', ''], ['C2S', '20.28', '', ''], ['C3A', '1.42', '', ''], ['C4AF', '5.83', '', ''], ['CaCO3', '0.98', '', '97.61'], ['Specific surface area m2/g (BET)', '0.94', '21.36', '0.80'], ['Density (kg/l)', '3.15', '2.2', '2.7']]",1,"Physicochemical properties of the raw materials used.;[['Oxide comp. (wt%)', 'Cement', 'Silica fume', 'Limestone'], ['SiO2', '22.44', '97.92', '0.07'], ['Al2O3', '2.76', '0.00', '0.00'], ['Fe2O3', '2.24', '0.05', '0.02'], ['CaO', '68.05', '0.29', '56.90'], ['MgO', '0.91', '0.15', '0.13'], ['SO3', '2.25', '0.03', '0.05'], ['Na2O', '0.19', '0.22', '0.07'], ['K2O', '0.11', '0.31', '0.00'], ['TiO2', '0.14', '0.00', '0.00'], ['P2O5', '0.09', '0.13', '0.00'], ['Mn2O3', '0.03', '0.01', '0.00'], ['ZrO2', '0.10', '0.12', '0.03'], ['Cr2O3', '0.01', '0.01', '0.00'], ['LOI(950degC)', '1.28', '0.77', '42.73'], ['C3S', '62.35', '', ''], ['C2S', '20.28', '', ''], ['C3A', '1.42', '', ''], ['C4AF', '5.83', '', ''], ['CaCO3', '0.98', '', '97.61'], ['Specific surface area m2/g (BET)', '0.94', '21.36', '0.80'], ['Density (kg/l)', '3.15', '2.2', '2.7']]",1,1,1,3,S0958946516308691_0,S0958946516308691,2016-12-29
1053,"The major phase volume fractions of ""cement 140"" in VCCTL used in study.","[['C3S', 'C2S', 'C3A', 'C4AF'], ['0.6576', '0.180', '0.0994', '0.0633']]",1,"The major phase volume fractions of ""cement 140"" in VCCTL used in study.;[['C3S', 'C2S', 'C3A', 'C4AF'], ['0.6576', '0.180', '0.0994', '0.0633']]",0,1,1,2,S095894651830773X_2,S095894651830773X,2018-11-16
1054,Chemical composition of the Type V White Portland cement used.,"[['', 'Composition', 'wt. %'], ['Chemical composition', 'Calcium oxide, CaO', '67.19'], ['Chemical composition', 'Silicon dioxide, SiO2', '24.59'], ['Chemical composition', 'Aluminum oxide, Al2O3', '2.09'], ['Chemical composition', 'Iron oxide, Fe2O3', '0.42'], ['Chemical composition', 'Magnesium oxide, MgO', '0.70'], ['Chemical composition', 'Total Alkalinity as Na2O+0.658K2O', '0.19'], ['Chemical composition', 'Sulfur oxide, SO3', '2.23'], ['Chemical composition', 'Insoluble Residue', '0.09'], ['Chemical composition', 'Loss on Ignition (LOI)', '1.41'], ['Mineral composition', 'Tricalcium Silicate, C3S', '63.85'], ['Mineral composition', 'Dicalcium Silicate, C2S', '22.33'], ['Mineral composition', 'Tricalcium Aluminate, C3A', '4.83'], ['Mineral composition', 'Tetracalcium Aluminoferrite, C4AF', '-']]",1,"Chemical composition of the Type V White Portland cement used.;[['', 'Composition', 'wt. %'], ['Chemical composition', 'Calcium oxide, CaO', '67.19'], ['Chemical composition', 'Silicon dioxide, SiO2', '24.59'], ['Chemical composition', 'Aluminum oxide, Al2O3', '2.09'], ['Chemical composition', 'Iron oxide, Fe2O3', '0.42'], ['Chemical composition', 'Magnesium oxide, MgO', '0.70'], ['Chemical composition', 'Total Alkalinity as Na2O+0.658K2O', '0.19'], ['Chemical composition', 'Sulfur oxide, SO3', '2.23'], ['Chemical composition', 'Insoluble Residue', '0.09'], ['Chemical composition', 'Loss on Ignition (LOI)', '1.41'], ['Mineral composition', 'Tricalcium Silicate, C3S', '63.85'], ['Mineral composition', 'Dicalcium Silicate, C2S', '22.33'], ['Mineral composition', 'Tricalcium Aluminate, C3A', '4.83'], ['Mineral composition', 'Tetracalcium Aluminoferrite, C4AF', '-']]",1,1,1,3,S0958946518302713_0,S0958946518302713,2018-10-13
1055,Oxide composition of the cement and phase composition according to Bogue.,"[['SiO2', 'Al2O3', 'Fe2O3', 'CaO', 'MgO', 'SO3', 'Loss on ignition'], ['19.84%', '5.29%', '2.83%', '64.40%', '1.22%', '2.90%', '3.46%'], ['C3S', 'C2S', 'C3A', 'C4AF', 'Free lime', 'Fineness', 'Na2O equivalent'], ['64.60%', '8.10%', '9.30%', '8.50%', '-', '370 m2/kg', '0.57%']]",1,"Oxide composition of the cement and phase composition according to Bogue.;[['SiO2', 'Al2O3', 'Fe2O3', 'CaO', 'MgO', 'SO3', 'Loss on ignition'], ['19.84%', '5.29%', '2.83%', '64.40%', '1.22%', '2.90%', '3.46%'], ['C3S', 'C2S', 'C3A', 'C4AF', 'Free lime', 'Fineness', 'Na2O equivalent'], ['64.60%', '8.10%', '9.30%', '8.50%', '-', '370 m2/kg', '0.57%']]",1,1,1,3,S0958946518303330_2,S0958946518303330,2019-04-17
1056,Chemical and phase compositions of investigated ordinary Portland cement.,"[['Chemical composition (wt.%)', 'Chemical composition (wt.%)', 'Chemical composition (wt.%)', 'Chemical composition (wt.%)'], ['Oxides', 'XRF', 'Oxides', 'XRF'], ['CaO', '61.123', 'TiO2', '0.271'], ['SiO2', '19.701', 'Na2O', '0.154'], ['Al2O3', '4.653', 'K2O', '0.695'], ['SO3', '3.007', 'K2O', '0.695'], ['Fe2O3', '3.482', 'K2O', '0.695'], ['MgO', '2.059', 'K2O', '0.695'], ['Phase composition (wt.%)', 'Phase composition (wt.%)', '', ''], ['C3S', '58.6', '', ''], ['C2S', '11.2', '', ''], ['C3A', '4.6', '', ''], ['C4AF', '11.5', '', ''], ['CaSO4*2H2O', '3.3', '', ''], ['CaSO4*0.5H2O', '0.1', '', ''], ['MgO', '1.0', '', '']]",1,"Chemical and phase compositions of investigated ordinary Portland cement.;[['Chemical composition (wt.%)', 'Chemical composition (wt.%)', 'Chemical composition (wt.%)', 'Chemical composition (wt.%)'], ['Oxides', 'XRF', 'Oxides', 'XRF'], ['CaO', '61.123', 'TiO2', '0.271'], ['SiO2', '19.701', 'Na2O', '0.154'], ['Al2O3', '4.653', 'K2O', '0.695'], ['SO3', '3.007', 'K2O', '0.695'], ['Fe2O3', '3.482', 'K2O', '0.695'], ['MgO', '2.059', 'K2O', '0.695'], ['Phase composition (wt.%)', 'Phase composition (wt.%)', '', ''], ['C3S', '58.6', '', ''], ['C2S', '11.2', '', ''], ['C3A', '4.6', '', ''], ['C4AF', '11.5', '', ''], ['CaSO4*2H2O', '3.3', '', ''], ['CaSO4*0.5H2O', '0.1', '', ''], ['MgO', '1.0', '', '']]",1,1,1,3,S095894651830369X_0,S095894651830369X,2018-07-25
1057,Bogue compositions of Type V cement.,"[['C3S (%)', '63.8'], ['C2S (%)', '13'], ['C3A (%)', '0'], ['C4AF + C2F (%)', '12.6'], ['Blaine fineness, m2/kg', '316']]",1,"Bogue compositions of Type V cement.;[['C3S (%)', '63.8'], ['C2S (%)', '13'], ['C3A (%)', '0'], ['C4AF + C2F (%)', '12.6'], ['Blaine fineness, m2/kg', '316']]",1,1,1,3,S0958946516305777_0,S0958946516305777,2016-09-28
1058,Composition of the cement compounds calculated using the Bogue's equation.,"[['Compounds', 'Formula', '% (by mass)'], ['Tricalcium silicate', 'C3S', '57.5'], ['Dicalcium silicate', 'C2S', '15.14'], ['Tricalcium aluminate', 'C3A', '4.15'], ['Tetracalcium aluminoferrite', 'C4AF', '13.98']]",1,"Composition of the cement compounds calculated using the Bogue's equation.;[['Compounds', 'Formula', '% (by mass)'], ['Tricalcium silicate', 'C3S', '57.5'], ['Dicalcium silicate', 'C2S', '15.14'], ['Tricalcium aluminate', 'C3A', '4.15'], ['Tetracalcium aluminoferrite', 'C4AF', '13.98']]",1,1,1,3,S0958946517301634_1,S0958946517301634,2017-02-22
1059,Mineralogical composition of anhydrous Portland cement.,"[['Chemical Name', 'Mineral Name', 'Cement Notation', 'Chemical formula', 'Weight %'], ['Tricalcium silicate', 'Alite', 'C3S', '3CaO*SiO2', '60-65'], ['Dicalcium silicate', 'Belite', 'C2S', '2CaO*SiO2', '10-20'], ['Tricalcium aluminate', 'Aluminate', 'C3A', '3CaO*Al2O3', '8-12'], ['Tetracalcium aluminoferrite', 'Ferrite', 'C4AF', '4CaO*Al2O3*Fe2O3', '8-10'], ['Calcium sulfate dihydrate', 'Gypsum', 'C   S -   H2', 'CaSO4.2H2O', '-'], ['Calcium Oxide', 'Lime', 'C', 'CaO', '-']]",1,"Mineralogical composition of anhydrous Portland cement.;[['Chemical Name', 'Mineral Name', 'Cement Notation', 'Chemical formula', 'Weight %'], ['Tricalcium silicate', 'Alite', 'C3S', '3CaO*SiO2', '60-65'], ['Dicalcium silicate', 'Belite', 'C2S', '2CaO*SiO2', '10-20'], ['Tricalcium aluminate', 'Aluminate', 'C3A', '3CaO*Al2O3', '8-12'], ['Tetracalcium aluminoferrite', 'Ferrite', 'C4AF', '4CaO*Al2O3*Fe2O3', '8-10'], ['Calcium sulfate dihydrate', 'Gypsum', 'C   S -   H2', 'CaSO4.2H2O', '-'], ['Calcium Oxide', 'Lime', 'C', 'CaO', '-']]",1,1,1,3,S0958946518312228_0,S0958946518312228,2019-05-27
1060,Characterization of raw materials.,"[['', 'OPC', 'Limestone', 'Silica'], ['SiO2', '19.8', '-', '99.5'], ['Al2O3', '4.81', '-', '0.30'], ['Fe2O3', '3.14', '-', '0.02'], ['CaO', '63.4', '-', '0.02'], ['MgO', '2.75', '-', '0.01'], ['SO3', '2.91', '-', '0.00'], ['LOI', '2.71', '-', '0.20'], ['Total alkalies', '0.54', '-', '0.02'], ['C3S', '58.9', '-', '-'], ['C2S', '11.6', '-', '-'], ['C3A', '7.38', '-', '-'], ['C4AF', '9.46', '-', '-'], ['BET surface area (m2/g)', '1.61', '1.54', '1.91'], ['Density (kg/m3)', '3160', '2740', '2660'], ['BET surface area (m2/cm3)', '5.09', '4.22', '5.07']]",1,"Characterization of raw materials.;[['', 'OPC', 'Limestone', 'Silica'], ['SiO2', '19.8', '-', '99.5'], ['Al2O3', '4.81', '-', '0.30'], ['Fe2O3', '3.14', '-', '0.02'], ['CaO', '63.4', '-', '0.02'], ['MgO', '2.75', '-', '0.01'], ['SO3', '2.91', '-', '0.00'], ['LOI', '2.71', '-', '0.20'], ['Total alkalies', '0.54', '-', '0.02'], ['C3S', '58.9', '-', '-'], ['C2S', '11.6', '-', '-'], ['C3A', '7.38', '-', '-'], ['C4AF', '9.46', '-', '-'], ['BET surface area (m2/g)', '1.61', '1.54', '1.91'], ['Density (kg/m3)', '3160', '2740', '2660'], ['BET surface area (m2/cm3)', '5.09', '4.22', '5.07']]",1,1,1,3,S0958946516301561_0,S0958946516301561,2017-01-05
1061,Properties of cementitious materials used in this study.,"[['Item', 'Percent by mass (%)', 'Percent by mass (%)', 'Percent by mass (%)', 'Percent by mass (%)', 'Percent by mass (%)'], ['Item', 'Type I Cement(OPC I)', 'Type V Cement(OPC V)', 'Silica Fume(SF)', 'Class F Fly Ash(F-FA)', 'Slag   (SL)'], ['Silicon Dioxide (SiO2)', '19.43', '21.3', '94.73', '48.58', '-'], ['Aluminum Oxide (Al2O3)', '5.39', '2.6', '-', '22.17', '-'], ['Ferric Oxide (Fe2O3)', '3.18', '4.2', '-', '19.43', '-'], ['Calcium Oxide (CaO)', '63.45', '63.2', '-', '3.70', '-'], ['Magnesium Oxide (MgO)', '2.97', '4.5', '-', '0.92', '-'], ['Sulfur Trioxide (SO3)', '3.38', '2.8', '-', '1.13', '0.27'], ['Loss on Ignition', '0.88', '1.20', '3.41', '0.95', '-'], ['Sodium Oxide', '0.35', '-', '-', '0.57', '-'], ['Potassium Oxide', '0.77', '-', '-', '2.37', '-'], ['Free Lime', '-', '0.38', '-', '-', '-'], ['Insoluble Residue', '0.25', '0.18', '-', '-', '-'], ['Total Equivalent Alkali as Na2O', '0.86', '0.21', '-', '2.13', '0.83'], ['Tricalcium Silicate (C3S)', '60', '64', '', '-', '-'], ['Dicalcium Silicate (C2S)', '10', '13', '-', '-', '-'], ['Tricalcium Aluminate (C3A)', '9', '0', '-', '-', '-'], ['Tetracalcium Aluminoferrite (C4AF)', '10', '13', '-', '-', '-']]",1,"Properties of cementitious materials used in this study.;[['Item', 'Percent by mass (%)', 'Percent by mass (%)', 'Percent by mass (%)', 'Percent by mass (%)', 'Percent by mass (%)'], ['Item', 'Type I Cement(OPC I)', 'Type V Cement(OPC V)', 'Silica Fume(SF)', 'Class F Fly Ash(F-FA)', 'Slag   (SL)'], ['Silicon Dioxide (SiO2)', '19.43', '21.3', '94.73', '48.58', '-'], ['Aluminum Oxide (Al2O3)', '5.39', '2.6', '-', '22.17', '-'], ['Ferric Oxide (Fe2O3)', '3.18', '4.2', '-', '19.43', '-'], ['Calcium Oxide (CaO)', '63.45', '63.2', '-', '3.70', '-'], ['Magnesium Oxide (MgO)', '2.97', '4.5', '-', '0.92', '-'], ['Sulfur Trioxide (SO3)', '3.38', '2.8', '-', '1.13', '0.27'], ['Loss on Ignition', '0.88', '1.20', '3.41', '0.95', '-'], ['Sodium Oxide', '0.35', '-', '-', '0.57', '-'], ['Potassium Oxide', '0.77', '-', '-', '2.37', '-'], ['Free Lime', '-', '0.38', '-', '-', '-'], ['Insoluble Residue', '0.25', '0.18', '-', '-', '-'], ['Total Equivalent Alkali as Na2O', '0.86', '0.21', '-', '2.13', '0.83'], ['Tricalcium Silicate (C3S)', '60', '64', '', '-', '-'], ['Dicalcium Silicate (C2S)', '10', '13', '-', '-', '-'], ['Tricalcium Aluminate (C3A)', '9', '0', '-', '-', '-'], ['Tetracalcium Aluminoferrite (C4AF)', '10', '13', '-', '-', '-']]",1,1,1,3,S0958946516301603_0,S0958946516301603,2017-05-06
1062,Cement and fly ash oxide analysis (wt %).,"[['Composition', 'Cement', 'Fly ash', 'Silica fume'], ['SiO2, %', '20.51', '55.24', '90.2'], ['Al2O3, %', '4.72', '15.77', '0.5'], ['Fe2O3, %', '3.23', '6.27', '1.5'], ['CaO, %', '64.21', '10.2', '1.0'], ['MgO, %', '0.8', '3.64', '2.6'], ['K2O, %', '0.29', '2.08', '0.8'], ['Na2O Eq., %', '0.49', '1.51', '-'], ['SO3, %', '2.7', '0.7', '0.1'], ['LOI, %', '2.62', '0.23', '2.9'], ['C3S, %', '61.51', '-', '-'], ['C2S, %', '12.4', '-', '-'], ['C3A, %', '7.03', '-', '-'], ['C4AF, %', '9.84', '-', '-']]",1,"Cement and fly ash oxide analysis (wt %).;[['Composition', 'Cement', 'Fly ash', 'Silica fume'], ['SiO2, %', '20.51', '55.24', '90.2'], ['Al2O3, %', '4.72', '15.77', '0.5'], ['Fe2O3, %', '3.23', '6.27', '1.5'], ['CaO, %', '64.21', '10.2', '1.0'], ['MgO, %', '0.8', '3.64', '2.6'], ['K2O, %', '0.29', '2.08', '0.8'], ['Na2O Eq., %', '0.49', '1.51', '-'], ['SO3, %', '2.7', '0.7', '0.1'], ['LOI, %', '2.62', '0.23', '2.9'], ['C3S, %', '61.51', '-', '-'], ['C2S, %', '12.4', '-', '-'], ['C3A, %', '7.03', '-', '-'], ['C4AF, %', '9.84', '-', '-']]",1,1,1,3,S0958946516301706_2,S0958946516301706,2016-05-24
1063,Texas Lehigh Type I/II portland cement oxide composition [34]. LOI: Loss on ignition.,"[['Oxides', '% (w/w) composition'], ['CaO', '65'], ['SiO2', '21'], ['Al2O3', '5.0'], ['Fe2O3', '3.1'], ['MgO', '1.1'], ['SO3', '2.9'], ['LOI', '2.9'], ['C3A', '8.0'], ['Na2O Equivalent', '0.51'], ['Free Lime', '3.2']]",1,"Texas Lehigh Type I/II portland cement oxide composition [34]. LOI: Loss on ignition.;[['Oxides', '% (w/w) composition'], ['CaO', '65'], ['SiO2', '21'], ['Al2O3', '5.0'], ['Fe2O3', '3.1'], ['MgO', '1.1'], ['SO3', '2.9'], ['LOI', '2.9'], ['C3A', '8.0'], ['Na2O Equivalent', '0.51'], ['Free Lime', '3.2']]",1,1,1,3,S0958946516301780_0,S0958946516301780,2017-09-06
1064,Chemical and physical properties of P.I Portland cement.,"[['Chemical analysis o/%', 'Chemical analysis o/%', 'Chemical analysis o/%', 'Chemical analysis o/%', 'Chemical analysis o/%', 'Chemical analysis o/%', 'Chemical analysis o/%', 'Chemical analysis o/%', 'Chemical analysis o/%', 'Chemical analysis o/%'], ['SiO2', 'Al2O3', 'Fe2O3', 'CaO', 'MgO', 'SO3', 'Na2Oeq', 'Cl-', 'Na2O', 'K2O'], ['21.62', '4.67', '3.17', '62.6', '1.97', '2.61', '0.57', '0.006', '0.18', '0.60'], ['C3S', 'C2S', 'C4AF', 'C3A', 'CaCO3', 'Gypsum', 'Free CaO', '', '', ''], ['47.1%', '26.5%', '9.6%', '7.0%', '-', '-', '-', '', '', ''], ['Physical properties', 'Physical properties', 'Physical properties', 'Physical properties', 'Physical properties', 'Physical properties', 'Physical properties', '', '', ''], ['Fineness (m2/kg)', 'The water demand for normal consistency', 'Stability', 'Setting time (min)', 'Setting time (min)', 'Compressive strength (mortar cubes)', 'Compressive strength (mortar cubes)', '', '', ''], ['Fineness (m2/kg)', 'The water demand for normal consistency', 'Stability', 'Initial setting', 'Final setting', '3-Day', '28-Day', '', '', ''], ['3460', '25.8%', '0.5 mm', '164', '220', '34.0 MPa', '50.2 MPa', '', '', '']]",1,"Chemical and physical properties of P.I Portland cement.;[['Chemical analysis o/%', 'Chemical analysis o/%', 'Chemical analysis o/%', 'Chemical analysis o/%', 'Chemical analysis o/%', 'Chemical analysis o/%', 'Chemical analysis o/%', 'Chemical analysis o/%', 'Chemical analysis o/%', 'Chemical analysis o/%'], ['SiO2', 'Al2O3', 'Fe2O3', 'CaO', 'MgO', 'SO3', 'Na2Oeq', 'Cl-', 'Na2O', 'K2O'], ['21.62', '4.67', '3.17', '62.6', '1.97', '2.61', '0.57', '0.006', '0.18', '0.60'], ['C3S', 'C2S', 'C4AF', 'C3A', 'CaCO3', 'Gypsum', 'Free CaO', '', '', ''], ['47.1%', '26.5%', '9.6%', '7.0%', '-', '-', '-', '', '', ''], ['Physical properties', 'Physical properties', 'Physical properties', 'Physical properties', 'Physical properties', 'Physical properties', 'Physical properties', '', '', ''], ['Fineness (m2/kg)', 'The water demand for normal consistency', 'Stability', 'Setting time (min)', 'Setting time (min)', 'Compressive strength (mortar cubes)', 'Compressive strength (mortar cubes)', '', '', ''], ['Fineness (m2/kg)', 'The water demand for normal consistency', 'Stability', 'Initial setting', 'Final setting', '3-Day', '28-Day', '', '', ''], ['3460', '25.8%', '0.5 mm', '164', '220', '34.0 MPa', '50.2 MPa', '', '', '']]",1,1,1,3,S0958946516301858_0,S0958946516301858,2016-05-27
1065,Chemical analysis of test materials [%] by weight.,"[['Oxides', 'Portland cement', 'Raw clay'], ['SiO2', '19.3', '52 +- 2'], ['Al2O3', '4.6', '21 +- 1'], ['CaO', '57.5', '3 +- 1'], ['Fe2O3', '2.9', '8 +- 1'], ['MgO', '0.8', '2 +- 0.5'], ['K2O', '0.7', '3 +- 1'], ['Na2O', '0.1', '0.4 +- 0.1'], ['SO3', '2.6', '1 +- 0.5'], ['TiO2', '0.2', '1 +- 0.5'], ['Na2O equivalent', '0.6', ''], ['Bogue potential compound', 'Bogue potential compound', ''], ['C3S', '52', ''], ['C2S', '18', ''], ['C3A', '7', ''], ['C4AF', '9', '']]",1,"Chemical analysis of test materials [%] by weight.;[['Oxides', 'Portland cement', 'Raw clay'], ['SiO2', '19.3', '52 +- 2'], ['Al2O3', '4.6', '21 +- 1'], ['CaO', '57.5', '3 +- 1'], ['Fe2O3', '2.9', '8 +- 1'], ['MgO', '0.8', '2 +- 0.5'], ['K2O', '0.7', '3 +- 1'], ['Na2O', '0.1', '0.4 +- 0.1'], ['SO3', '2.6', '1 +- 0.5'], ['TiO2', '0.2', '1 +- 0.5'], ['Na2O equivalent', '0.6', ''], ['Bogue potential compound', 'Bogue potential compound', ''], ['C3S', '52', ''], ['C2S', '18', ''], ['C3A', '7', ''], ['C4AF', '9', '']]",1,1,1,3,S095894651630186X_0,S095894651630186X,2016-05-27
1066,Composition of a 7-day aged cement on the basis of the XRD analysis. Quantification of crystalline phases was performed with Rietveld Method.,"[['Mineral phase', 'Wt. %'], ['C3S', '14.7'], ['C2S', '6.3'], ['C3A', '1.0'], ['C4AF', '1.1'], ['Periclase', '0.8'], ['Dolomite', '1.1'], ['Portlandite', '20.9'], ['Ettringite', '4.0'], ['Amorphous phase', '50.1']]",1,"Composition of a 7-day aged cement on the basis of the XRD analysis. Quantification of crystalline phases was performed with Rietveld Method.;[['Mineral phase', 'Wt. %'], ['C3S', '14.7'], ['C2S', '6.3'], ['C3A', '1.0'], ['C4AF', '1.1'], ['Periclase', '0.8'], ['Dolomite', '1.1'], ['Portlandite', '20.9'], ['Ettringite', '4.0'], ['Amorphous phase', '50.1']]",0,1,1,2,S0958946516307466_0,S0958946516307466,2016-11-22
1067,Bogue cement composition.,"[['Phase', '%'], ['C3S', '57%'], ['C2S', '12%'], ['C3A', '9%'], ['C4AF', '7%'], ['', ''], ['Blaine fineness', '3930 cm2/g']]",1,"Bogue cement composition.;[['Phase', '%'], ['C3S', '57%'], ['C2S', '12%'], ['C3A', '9%'], ['C4AF', '7%'], ['', ''], ['Blaine fineness', '3930 cm2/g']]",1,1,1,3,S0958946517301051_0,S0958946517301051,2017-10-25
1068,Chemical composition of SAC and PC (% by mass).,"[['Cement type', 'SiO2', 'CaO', 'Al2O3', 'Fe2O3', 'MgO', 'C3S', 'C2S', 'C3A', 'C4AF', 'C4A3S'], ['SAC', '7.7', '49.3', '30.3', '2.66', '2.44', '-', '22.1', '-', '-', '60.3'], ['PC', '19.85', '63.48', '5.07', '3.40', '-', '68.69', '5.08', '7.67', '10.34', '-']]",1,"Chemical composition of SAC and PC (% by mass).;[['Cement type', 'SiO2', 'CaO', 'Al2O3', 'Fe2O3', 'MgO', 'C3S', 'C2S', 'C3A', 'C4AF', 'C4A3S'], ['SAC', '7.7', '49.3', '30.3', '2.66', '2.44', '-', '22.1', '-', '-', '60.3'], ['PC', '19.85', '63.48', '5.07', '3.40', '-', '68.69', '5.08', '7.67', '10.34', '-']]",1,1,1,3,S0958946517309320_0,S0958946517309320,2018-02-10
1069,Composition of the Portland cements used.,"[['Cement', 'Oxide composition (%)', 'Oxide composition (%)', 'Oxide composition (%)', 'Oxide composition (%)', 'Oxide composition (%)', 'Oxide composition (%)', 'Oxide composition (%)', 'Oxide composition (%)', 'Oxide composition (%)', 'Oxide composition (%)', 'Oxide composition (%)', 'Oxide composition (%)'], ['Cement', 'SiO2', 'Al2O3', 'Fe2O3', 'CaO', 'MgO', 'SO3', 'K2O', 'Na2O', 'EqNa2O', 'P2O5', 'Free CaO', 'Cl'], ['CEM I', '20.2', '4.64', '1.99', '63.8', '2.77', '3.11', '0.66', '0.18', '0.61', '0.18', '0.95', '0.053'], ['WPC', '24.0', '3.63', '0.47', '69.6', '0.69', '2.21', '0.12', '0.01', '0.09', '0.56', '2.0', '0.016'], ['Cement', 'Specific gravity', 'Specific surface area (m2/kg)', 'Bogue composition (%)', 'Bogue composition (%)', 'Bogue composition (%)', 'Bogue composition (%)', '', '', '', '', '', ''], ['Cement', 'Specific gravity', 'Specific surface area (m2/kg)', 'C3S', 'C2S', 'C3A', 'C4AF', '', '', '', '', '', ''], ['CEM I', '3.13', '340', '62.9', '10.9', '8.93', '6.05', '', '', '', '', '', ''], ['WPC', '3.04', '430', '69.2', '17.0', '8.83', '1.43', '', '', '', '', '', '']]",1,"Composition of the Portland cements used.;[['Cement', 'Oxide composition (%)', 'Oxide composition (%)', 'Oxide composition (%)', 'Oxide composition (%)', 'Oxide composition (%)', 'Oxide composition (%)', 'Oxide composition (%)', 'Oxide composition (%)', 'Oxide composition (%)', 'Oxide composition (%)', 'Oxide composition (%)', 'Oxide composition (%)'], ['Cement', 'SiO2', 'Al2O3', 'Fe2O3', 'CaO', 'MgO', 'SO3', 'K2O', 'Na2O', 'EqNa2O', 'P2O5', 'Free CaO', 'Cl'], ['CEM I', '20.2', '4.64', '1.99', '63.8', '2.77', '3.11', '0.66', '0.18', '0.61', '0.18', '0.95', '0.053'], ['WPC', '24.0', '3.63', '0.47', '69.6', '0.69', '2.21', '0.12', '0.01', '0.09', '0.56', '2.0', '0.016'], ['Cement', 'Specific gravity', 'Specific surface area (m2/kg)', 'Bogue composition (%)', 'Bogue composition (%)', 'Bogue composition (%)', 'Bogue composition (%)', '', '', '', '', '', ''], ['Cement', 'Specific gravity', 'Specific surface area (m2/kg)', 'C3S', 'C2S', 'C3A', 'C4AF', '', '', '', '', '', ''], ['CEM I', '3.13', '340', '62.9', '10.9', '8.93', '6.05', '', '', '', '', '', ''], ['WPC', '3.04', '430', '69.2', '17.0', '8.83', '1.43', '', '', '', '', '', '']]",1,1,1,3,S0958946518301483_0,S0958946518301483,2018-02-10
1070,Chemical composition of cementitious materials.,"[['Phases', 'Cement', 'Silica fume'], ['Oxides (XRF results)', 'Mass%', 'Mass%'], ['SiO2', '19.8', '95.5'], ['Al2O3', '4.5', '0.7'], ['Fe2O3', '3.2', '0.3'], ['CaO', '64.2', '0.4'], ['MgO', '2.7', '0.5'], ['SO3', '3.4', '-'], ['Na2O equivalent', '-', '0.4'], ['Loss of Ignition (LOI)', '2.6', '1.0'], ['Crystalline phases (QXRD results)', 'Mass%', 'Mass%'], ['Alite (C3S)', '61', ''], ['Belite (C2S)', '8', '-'], ['Aluminate (C3A)', '6', '-'], ['Ferrite (C4AF)', '9', '-'], ['Gypsum (C$.2H)', '3.4', '-']]",1,"Chemical composition of cementitious materials.;[['Phases', 'Cement', 'Silica fume'], ['Oxides (XRF results)', 'Mass%', 'Mass%'], ['SiO2', '19.8', '95.5'], ['Al2O3', '4.5', '0.7'], ['Fe2O3', '3.2', '0.3'], ['CaO', '64.2', '0.4'], ['MgO', '2.7', '0.5'], ['SO3', '3.4', '-'], ['Na2O equivalent', '-', '0.4'], ['Loss of Ignition (LOI)', '2.6', '1.0'], ['Crystalline phases (QXRD results)', 'Mass%', 'Mass%'], ['Alite (C3S)', '61', ''], ['Belite (C2S)', '8', '-'], ['Aluminate (C3A)', '6', '-'], ['Ferrite (C4AF)', '9', '-'], ['Gypsum (C$.2H)', '3.4', '-']]",1,1,1,3,S0958946518304980_0,S0958946518304980,2019-03-24
