Repository: zakidotai/cemcat

# CemCat Streamlit Hosting Bundle

This folder is ready to be pushed to GitHub and deployed on Streamlit Cloud.

## Files included

- `streamlit_app.py` (main app)
- `requirements.txt`
- `data/ner_cems_40k.csv`
- `data/pii_abs.json`
- `data/clinker_comps_with_dates.csv`
- `upload/composition_cls_slag_updated.csv`

## Local run

```bash
streamlit run streamlit_app.py
```

File: crystalline_composition_gpt4_with_pii_tid_dates.csv (part 42 of 101)
,caption,tables,Label,text,pred_0,pred_1,pred_2,all_pred,pii_tid,pii,date
1071,Chemical characterization of the raw materials.,"[['Clinker measurements (%)', 'Clinker measurements (%)', 'Composition of the clinker crystalline phases (%)', 'Composition of the clinker crystalline phases (%)', 'Calcium sulfate measurements (%)', 'Calcium sulfate measurements (%)', 'Calcium sulfate measurements (%)', 'Mineralogical composition of the calcium sulfates, calculated from chemical analysis (%)*', 'Mineralogical composition of the calcium sulfates, calculated from chemical analysis (%)*', 'Mineralogical composition of the calcium sulfates, calculated from chemical analysis (%)*'], ['Clinker measurements (%)', 'Clinker measurements (%)', 'Composition of the clinker crystalline phases (%)', 'Composition of the clinker crystalline phases (%)', '', 'NG', 'PG', '', 'NG', 'PG'], ['LOI', '0.31', 'C3S M1', '46.2', 'IR + SiO2', '7.74', '1.35', 'Anhydrite (CaSO4)', '7.65', '0.15'], ['IR', '0.46', 'C3S M2', '24.5', 'SO3', '39.8', '43.6', 'Gypsum (CaSO4*2H2O)', '76.0', '93.6'], ['SO3', '0.64', 'C2S', '12.1', 'Free water', '0.30', '12.1', 'Impurities (IR + SiO2+Fe2O3+Al2O3)', '9.76', '3.45'], ['CaO', '62.9', 'C3A cubic', '1.6', 'Combined water', '15.9', '19.6', 'CaCO3', '6.27', '2.05'], ['MgO', '3.82', 'C3A ortho.', '2.2', 'Acidity index', '0.01', '0.01', 'MgCO3', '0.21', '0.25'], ['Fe2O3', '2.97', 'C4AF', '9.8', 'pH', '6.80', '7.20', '', '', ''], ['Al2O3', '5.65', 'Periclase', '2.7', 'CaO', '31.4', '31.7', '', '', ''], ['SiO2', '21.8', 'b-arcanite', '0.9', 'MgO', '0.10', '0.12', '', '', ''], ['Na2O', '0.05', '', '', 'R2O3', '2.02', '2.10', '', '', ''], ['K2O', '0.66', '', '', 'Na2O', '0.02', '0.04', '', '', ''], ['TiO2', '0.18', '', '', 'K2O', '0.10', '0.02', '', '', ''], ['SrO', '0.25', '', '', 'P2O5', 'n.d.', '1.13', '', '', ''], ['P2O5', '0.01', '', '', 'CO2', '2.78', '0.88', '', '', ''], ['CO2', '0.01', '', '', 'Cl-', '0.02', '0.03', '', '', ''], ['Cl-', '0.005', '', '', 'F-', '0.08', '0.10', '', '', ''], ['F-', '0.008', '', '', '', '', '', '', '', ''], ['Total', '99.8', '', '100', '', '99.9', '100.6', '', '99.9', '99.5']]",1,"Chemical characterization of the raw materials.;[['Clinker measurements (%)', 'Clinker measurements (%)', 'Composition of the clinker crystalline phases (%)', 'Composition of the clinker crystalline phases (%)', 'Calcium sulfate measurements (%)', 'Calcium sulfate measurements (%)', 'Calcium sulfate measurements (%)', 'Mineralogical composition of the calcium sulfates, calculated from chemical analysis (%)*', 'Mineralogical composition of the calcium sulfates, calculated from chemical analysis (%)*', 'Mineralogical composition of the calcium sulfates, calculated from chemical analysis (%)*'], ['Clinker measurements (%)', 'Clinker measurements (%)', 'Composition of the clinker crystalline phases (%)', 'Composition of the clinker crystalline phases (%)', '', 'NG', 'PG', '', 'NG', 'PG'], ['LOI', '0.31', 'C3S M1', '46.2', 'IR + SiO2', '7.74', '1.35', 'Anhydrite (CaSO4)', '7.65', '0.15'], ['IR', '0.46', 'C3S M2', '24.5', 'SO3', '39.8', '43.6', 'Gypsum (CaSO4*2H2O)', '76.0', '93.6'], ['SO3', '0.64', 'C2S', '12.1', 'Free water', '0.30', '12.1', 'Impurities (IR + SiO2+Fe2O3+Al2O3)', '9.76', '3.45'], ['CaO', '62.9', 'C3A cubic', '1.6', 'Combined water', '15.9', '19.6', 'CaCO3', '6.27', '2.05'], ['MgO', '3.82', 'C3A ortho.', '2.2', 'Acidity index', '0.01', '0.01', 'MgCO3', '0.21', '0.25'], ['Fe2O3', '2.97', 'C4AF', '9.8', 'pH', '6.80', '7.20', '', '', ''], ['Al2O3', '5.65', 'Periclase', '2.7', 'CaO', '31.4', '31.7', '', '', ''], ['SiO2', '21.8', 'b-arcanite', '0.9', 'MgO', '0.10', '0.12', '', '', ''], ['Na2O', '0.05', '', '', 'R2O3', '2.02', '2.10', '', '', ''], ['K2O', '0.66', '', '', 'Na2O', '0.02', '0.04', '', '', ''], ['TiO2', '0.18', '', '', 'K2O', '0.10', '0.02', '', '', ''], ['SrO', '0.25', '', '', 'P2O5', 'n.d.', '1.13', '', '', ''], ['P2O5', '0.01', '', '', 'CO2', '2.78', '0.88', '', '', ''], ['CO2', '0.01', '', '', 'Cl-', '0.02', '0.03', '', '', ''], ['Cl-', '0.005', '', '', 'F-', '0.08', '0.10', '', '', ''], ['F-', '0.008', '', '', '', '', '', '', '', ''], ['Total', '99.8', '', '100', '', '99.9', '100.6', '', '99.9', '99.5']]",1,1,1,3,S0958946517307138_1,S0958946517307138,2017-08-12
1072,Chemical and mineral compositions of Standard Portland cement (wt/%).,"[['Chemical composition (%)', 'Chemical composition (%)', 'Chemical composition (%)', 'Chemical composition (%)', 'Chemical composition (%)', 'Chemical composition (%)', 'Chemical composition (%)', 'Chemical composition (%)', 'Mineral composition (%)', 'Mineral composition (%)', 'Mineral composition (%)', 'Mineral composition (%)'], ['CaO', 'SiO2', 'Al2O3', 'MgO', 'Fe2O3', 'SO3', 'fCaO', 'Na2Oeq', 'C3S', 'C2S', 'C3A', 'C4AF'], ['64.92', '22.12', '4.51', '3.35', '3.45', '0.4', '0.95', '0.511', '56.2', '21.1', '6.47', '11.25']]",1,"Chemical and mineral compositions of Standard Portland cement (wt/%).;[['Chemical composition (%)', 'Chemical composition (%)', 'Chemical composition (%)', 'Chemical composition (%)', 'Chemical composition (%)', 'Chemical composition (%)', 'Chemical composition (%)', 'Chemical composition (%)', 'Mineral composition (%)', 'Mineral composition (%)', 'Mineral composition (%)', 'Mineral composition (%)'], ['CaO', 'SiO2', 'Al2O3', 'MgO', 'Fe2O3', 'SO3', 'fCaO', 'Na2Oeq', 'C3S', 'C2S', 'C3A', 'C4AF'], ['64.92', '22.12', '4.51', '3.35', '3.45', '0.4', '0.95', '0.511', '56.2', '21.1', '6.47', '11.25']]",1,1,1,3,S0958946517307606_0,S0958946517307606,2018-11-10
1073,Quantitative phase compositions of Clinker A and Clinker B (wt.%).,"[['Phase', 'C 4   A 3    S -', 'C2S', 'C4AF', 'C   S -', 'C 5   S 2    S -'], ['Clinker A', '38.9', '33.8', '9.5', '17.8', '-'], ['Clinker B (1150 degC/60 min)', '36.4', '6.1', '10.1', '2.9', '44.5'], ['Clinker B (1200 degC/60 min)', '39.4', '9.1', '8.3', '4.5', '38.7'], ['Clinker B (1150 degC/15 min)', '34.5', '20.3', '8.2', '5.1', '31.9']]",1,"Quantitative phase compositions of Clinker A and Clinker B (wt.%).;[['Phase', 'C 4   A 3    S -', 'C2S', 'C4AF', 'C   S -', 'C 5   S 2    S -'], ['Clinker A', '38.9', '33.8', '9.5', '17.8', '-'], ['Clinker B (1150 degC/60 min)', '36.4', '6.1', '10.1', '2.9', '44.5'], ['Clinker B (1200 degC/60 min)', '39.4', '9.1', '8.3', '4.5', '38.7'], ['Clinker B (1150 degC/15 min)', '34.5', '20.3', '8.2', '5.1', '31.9']]",1,1,1,3,S0958946515300226_3,S0958946515300226,2015-09-10
1074,"Mineralogical composition of BOF slag, determined by QXRD, in wt%.","[['Mineral name', 'Chemical formula', 'wt%'], ['Srebrodolskite', 'Ca2Fe2O5', '32.3'], ['b-C2S', 'Ca2SiO4', '30.8'], ['Lime', 'CaO', '8.8'], ['Wuestite', 'FeO', '6.7'], ['Fayalite', 'Fe2SiO4', '3.8'], ['Portlandite', 'Ca(OH)2', '3.1'], ['Wollastonite', 'CaSiO3', '2.9'], ['Brucite', 'Mg(OH)2', '2.4'], ['Ferrosilite', '(Fe(II),Mg)2Si2O6', '2.2'], ['Clinoenstatite', 'Mg2Si2O6', '1.9'], ['Periclase', 'MgO', '1.1'], ['Other (<1 wt%)', '-', '4.0']]",1,"Mineralogical composition of BOF slag, determined by QXRD, in wt%.;[['Mineral name', 'Chemical formula', 'wt%'], ['Srebrodolskite', 'Ca2Fe2O5', '32.3'], ['b-C2S', 'Ca2SiO4', '30.8'], ['Lime', 'CaO', '8.8'], ['Wuestite', 'FeO', '6.7'], ['Fayalite', 'Fe2SiO4', '3.8'], ['Portlandite', 'Ca(OH)2', '3.1'], ['Wollastonite', 'CaSiO3', '2.9'], ['Brucite', 'Mg(OH)2', '2.4'], ['Ferrosilite', '(Fe(II),Mg)2Si2O6', '2.2'], ['Clinoenstatite', 'Mg2Si2O6', '1.9'], ['Periclase', 'MgO', '1.1'], ['Other (<1 wt%)', '-', '4.0']]",1,1,1,3,S0958946515300299_1,S0958946515300299,2015-10-14
1075,"QXRD analysis of the RHA and NP, including computed amorphous content based on an internal standard correction procedure.","[['Mineral Name', 'NP (% by wt.)', 'RHA (% by wt.)'], ['Quartz', '1.2', '1.5'], ['Albite', '1.3', '0.4'], ['Oligoclase', '1.7', '0.6'], ['Sanidine', '0.4', '1.4'], ['Fluorite (I.S.)', '11.9', '11.7'], ['Andesine', '0.9', '0.4'], ['Anhydrite', '0.1', '0.3'], ['Actinolite', '0.3', '0.0'], ['Calcite', '2.4', '3.1'], ['Beta C2S', '0.0', '0.6'], ['Amorphous', '91.8', '91.6'], ['', '', 'I.S. = Internal standard']]",1,"QXRD analysis of the RHA and NP, including computed amorphous content based on an internal standard correction procedure.;[['Mineral Name', 'NP (% by wt.)', 'RHA (% by wt.)'], ['Quartz', '1.2', '1.5'], ['Albite', '1.3', '0.4'], ['Oligoclase', '1.7', '0.6'], ['Sanidine', '0.4', '1.4'], ['Fluorite (I.S.)', '11.9', '11.7'], ['Andesine', '0.9', '0.4'], ['Anhydrite', '0.1', '0.3'], ['Actinolite', '0.3', '0.0'], ['Calcite', '2.4', '3.1'], ['Beta C2S', '0.0', '0.6'], ['Amorphous', '91.8', '91.6'], ['', '', 'I.S. = Internal standard']]",1,1,0,2,S0958946515300330_3,S0958946515300330,2015-10-19
1076,Oxides and potential Bogue phase composition of Mexican cement CPO30RS.,"[['Oxide', '% Mass', 'Phase % mass', 'Phase % mass'], ['CaO', '62.5', 'C3S', '0.553'], ['SiO2', '21.5', 'C2S', '0.200'], ['Al2O3', '4.5', 'C3A', '0.089'], ['MgO', '2.5', 'C4AF', '0.055'], ['TiO2', '2.0', 'Heat of hydration, Hu (J/g cement) [20]', 'Heat of hydration, Hu (J/g cement) [20]'], ['Fe2O3', '1.8', 'C3S contribution', '286.'], ['Mn2O3', '1.5', 'C2S contribution', '52.4'], ['K2O', '1.5', 'C3A contribution', '101.6'], ['SO3', '1.0', 'C4AF contribution', '39.7'], ['Na2O', '0.7', 'Water necessary for hydration (g/g cement) [21]', 'Water necessary for hydration (g/g cement) [21]'], ['P2O5', '0.5', 'C3S contribution', '0.133'], ['Total', '100', 'C2S contribution', '0.042'], ['', '', 'C3A contribution', '0.036'], ['Density', '3150 kg/m3', 'C4AF contribution', '0.020']]",1,"Oxides and potential Bogue phase composition of Mexican cement CPO30RS.;[['Oxide', '% Mass', 'Phase % mass', 'Phase % mass'], ['CaO', '62.5', 'C3S', '0.553'], ['SiO2', '21.5', 'C2S', '0.200'], ['Al2O3', '4.5', 'C3A', '0.089'], ['MgO', '2.5', 'C4AF', '0.055'], ['TiO2', '2.0', 'Heat of hydration, Hu (J/g cement) [20]', 'Heat of hydration, Hu (J/g cement) [20]'], ['Fe2O3', '1.8', 'C3S contribution', '286.'], ['Mn2O3', '1.5', 'C2S contribution', '52.4'], ['K2O', '1.5', 'C3A contribution', '101.6'], ['SO3', '1.0', 'C4AF contribution', '39.7'], ['Na2O', '0.7', 'Water necessary for hydration (g/g cement) [21]', 'Water necessary for hydration (g/g cement) [21]'], ['P2O5', '0.5', 'C3S contribution', '0.133'], ['Total', '100', 'C2S contribution', '0.042'], ['', '', 'C3A contribution', '0.036'], ['Density', '3150 kg/m3', 'C4AF contribution', '0.020']]",1,1,1,3,S095894651530041X_0,S095894651530041X,2015-10-22
1077,Chemical and mineralogical compositions of cement and mineral additions.,"[['Composition', 'Materials used in OPC and blended cement', 'Materials used in OPC and blended cement', 'Materials used in OPC and blended cement', 'Materials used in OPC and blended cement'], ['Composition', 'Clinker', 'Limestone', 'Slag', 'Pozzolana'], ['SiO2', '21.38', '0.76', '39.38', '57.10'], ['Al2O3', '5.59', '0.41', '5.64', '15.82'], ['Fe2O3', '3.21', '0.23', '2.3', '6.16'], ['CaO', '65.26', '54.9', '40.3', '5.95'], ['MgO', '1.72', '0.61', '4.50', '2.09'], ['K2O', '0.47', '0.24', '0.46', '2.0'], ['Na2O', '0.19', '0.04', '0.13', '1.1'], ['SO3', '0.56', '0.61', '0.90', '0.28'], ['Cl-', '0.02', '0.005', '-', '1.40'], ['LOI', '0.58', '36.3', '0.8', '1.2'], ['Clinkermineralogy (%)', 'C2S', 'C3S', 'C3A', 'C4AF'], ['Clinkermineralogy (%)', '15.64', '60.97', '9.39', '9.76']]",1,"Chemical and mineralogical compositions of cement and mineral additions.;[['Composition', 'Materials used in OPC and blended cement', 'Materials used in OPC and blended cement', 'Materials used in OPC and blended cement', 'Materials used in OPC and blended cement'], ['Composition', 'Clinker', 'Limestone', 'Slag', 'Pozzolana'], ['SiO2', '21.38', '0.76', '39.38', '57.10'], ['Al2O3', '5.59', '0.41', '5.64', '15.82'], ['Fe2O3', '3.21', '0.23', '2.3', '6.16'], ['CaO', '65.26', '54.9', '40.3', '5.95'], ['MgO', '1.72', '0.61', '4.50', '2.09'], ['K2O', '0.47', '0.24', '0.46', '2.0'], ['Na2O', '0.19', '0.04', '0.13', '1.1'], ['SO3', '0.56', '0.61', '0.90', '0.28'], ['Cl-', '0.02', '0.005', '-', '1.40'], ['LOI', '0.58', '36.3', '0.8', '1.2'], ['Clinkermineralogy (%)', 'C2S', 'C3S', 'C3A', 'C4AF'], ['Clinkermineralogy (%)', '15.64', '60.97', '9.39', '9.76']]",1,1,1,3,S0958946515300470_0,S0958946515300470,2015-10-19
1078,Chemical and mineralogical compositions of cement/wt.%.,"[['Chemical composition', '', 'Mineralogical composition', ''], ['CaO', '61.49', 'C3S', '61.78'], ['SiO2', '21.58', 'C2S', '11.58'], ['Al2O3', '4.03', 'C3A cubic', '0.95'], ['Fe2O3', '3.46', 'C3A orthorhombic', '5.49'], ['MgO', '2.60', 'C4AF', '9.58'], ['SO3', '2.83', 'Gypsum', '3.05'], ['Na2Oeq', '0.62', 'Bassanite', '1.21'], ['Cl-', '0.007', 'Anhydrite', '0.26'], ['LOI', '1.98', 'Quartz', '0.37'], ['', '', 'Calcite', '4.84'], ['', '', 'Magnesite', '0.91'], ['Sum', '99.44', 'Sum', '100.02']]",1,"Chemical and mineralogical compositions of cement/wt.%.;[['Chemical composition', '', 'Mineralogical composition', ''], ['CaO', '61.49', 'C3S', '61.78'], ['SiO2', '21.58', 'C2S', '11.58'], ['Al2O3', '4.03', 'C3A cubic', '0.95'], ['Fe2O3', '3.46', 'C3A orthorhombic', '5.49'], ['MgO', '2.60', 'C4AF', '9.58'], ['SO3', '2.83', 'Gypsum', '3.05'], ['Na2Oeq', '0.62', 'Bassanite', '1.21'], ['Cl-', '0.007', 'Anhydrite', '0.26'], ['LOI', '1.98', 'Quartz', '0.37'], ['', '', 'Calcite', '4.84'], ['', '', 'Magnesite', '0.91'], ['Sum', '99.44', 'Sum', '100.02']]",1,1,1,3,S095894651930558X_0,S095894651930558X,2019-07-19
1079,"Oxide (XRF), mineralogical compositions (QXRD) and loss on ignition (TGA) of ordinary Portland cement (OPC), white cement (WC) and fly ash (FA) used in this study.","[['', '', 'OPC', 'WC', 'FA'], ['Oxide Composition (%)', 'CaO', '63.4', '71.4', '3.5'], ['Oxide Composition (%)', 'SiO2', '20.4', '17.6', '54.5'], ['Oxide Composition (%)', 'Al2O3', '4.5', '3.7', '26.5'], ['Oxide Composition (%)', 'Fe2O3', '3.9', '0.3', '6.6'], ['Oxide Composition (%)', 'SO3', '4.6', '5.1', '1.3'], ['Oxide Composition (%)', 'MgO', '1.7', '1.0', '2.0'], ['Oxide Composition (%)', 'Na2O', '0.1', '-', '1.0'], ['Oxide Composition (%)', 'K2O', '0.6', '0.8', '2.9'], ['Oxide Composition (%)', 'TiO2', '0.5', '0.1', '1.1'], ['Oxide Composition (%)', 'ZnO', '0.1', '-', '0.1'], ['Mineralogical Composition (%)', 'C3S M3', '64.1', '46.9', '-'], ['Mineralogical Composition (%)', 'C2S beta', '8.9', '18.3', '-'], ['Mineralogical Composition (%)', 'C3A cubic', '5.7', '3.3', '-'], ['Mineralogical Composition (%)', 'C4AF', '11.7', '0.6', '-'], ['Mineralogical Composition (%)', 'Gypsum', '0.5', '0.9', '-'], ['Mineralogical Composition (%)', 'Anhydrite', '4.0', '2.3', '0.5'], ['Mineralogical Composition (%)', 'Calcite', '2.0', '23.3', '-'], ['Mineralogical Composition (%)', 'Quartz', '-', '0.3', '3.5'], ['Mineralogical Composition (%)', 'Mullite', '-', '-', '9.5'], ['Mineralogical Composition (%)', 'Syngenite', '1.7', '2.1', '-'], ['Mineralogical Composition (%)', 'Amorphous', '-', '-', '83.7'], ['Loss on Ignition (%)', '20-600 degC', '0.78', '1.23', '0.79'], ['Loss on Ignition (%)', '600-1000 degC', '0.94', '7.72', '1.63']]",1,"Oxide (XRF), mineralogical compositions (QXRD) and loss on ignition (TGA) of ordinary Portland cement (OPC), white cement (WC) and fly ash (FA) used in this study.;[['', '', 'OPC', 'WC', 'FA'], ['Oxide Composition (%)', 'CaO', '63.4', '71.4', '3.5'], ['Oxide Composition (%)', 'SiO2', '20.4', '17.6', '54.5'], ['Oxide Composition (%)', 'Al2O3', '4.5', '3.7', '26.5'], ['Oxide Composition (%)', 'Fe2O3', '3.9', '0.3', '6.6'], ['Oxide Composition (%)', 'SO3', '4.6', '5.1', '1.3'], ['Oxide Composition (%)', 'MgO', '1.7', '1.0', '2.0'], ['Oxide Composition (%)', 'Na2O', '0.1', '-', '1.0'], ['Oxide Composition (%)', 'K2O', '0.6', '0.8', '2.9'], ['Oxide Composition (%)', 'TiO2', '0.5', '0.1', '1.1'], ['Oxide Composition (%)', 'ZnO', '0.1', '-', '0.1'], ['Mineralogical Composition (%)', 'C3S M3', '64.1', '46.9', '-'], ['Mineralogical Composition (%)', 'C2S beta', '8.9', '18.3', '-'], ['Mineralogical Composition (%)', 'C3A cubic', '5.7', '3.3', '-'], ['Mineralogical Composition (%)', 'C4AF', '11.7', '0.6', '-'], ['Mineralogical Composition (%)', 'Gypsum', '0.5', '0.9', '-'], ['Mineralogical Composition (%)', 'Anhydrite', '4.0', '2.3', '0.5'], ['Mineralogical Composition (%)', 'Calcite', '2.0', '23.3', '-'], ['Mineralogical Composition (%)', 'Quartz', '-', '0.3', '3.5'], ['Mineralogical Composition (%)', 'Mullite', '-', '-', '9.5'], ['Mineralogical Composition (%)', 'Syngenite', '1.7', '2.1', '-'], ['Mineralogical Composition (%)', 'Amorphous', '-', '-', '83.7'], ['Loss on Ignition (%)', '20-600 degC', '0.78', '1.23', '0.79'], ['Loss on Ignition (%)', '600-1000 degC', '0.94', '7.72', '1.63']]",1,1,1,3,S0958946519307000_0,S0958946519307000,2019-09-13
1080,Chemical and mineral composition of the cement.,"[['', 'Composition', 'wt. %'], ['Chemical composition', 'Calcium oxide, CaO', '67.19'], ['Chemical composition', 'Silicon dioxide, SiO2', '24.59'], ['Chemical composition', 'Aluminum oxide, Al2O3', '2.09'], ['Chemical composition', 'Iron oxide, Fe2O3', '0.42'], ['Chemical composition', 'Magnesium oxide, Na2O', '0.70'], ['Chemical composition', 'Total Alkalinity as Na2O+0.658K2O', '0.19'], ['Chemical composition', 'Sulfur oxide, SO3', '2.23'], ['Chemical composition', 'Insoluble Residue', '0.09'], ['Chemical composition', 'Loss on Ignition (LOI)', '1.41'], ['Mineral composition', 'Tricalcium Silicate, C3S', '63.85'], ['Mineral composition', 'Dicalcium Silicate, C2S', '22.33'], ['Mineral composition', 'Tricalcium Aluminate, C3A', '4.83'], ['Mineral composition', 'Tetracalcium Aluminoferrite, C4AF', '-']]",1,"Chemical and mineral composition of the cement.;[['', 'Composition', 'wt. %'], ['Chemical composition', 'Calcium oxide, CaO', '67.19'], ['Chemical composition', 'Silicon dioxide, SiO2', '24.59'], ['Chemical composition', 'Aluminum oxide, Al2O3', '2.09'], ['Chemical composition', 'Iron oxide, Fe2O3', '0.42'], ['Chemical composition', 'Magnesium oxide, Na2O', '0.70'], ['Chemical composition', 'Total Alkalinity as Na2O+0.658K2O', '0.19'], ['Chemical composition', 'Sulfur oxide, SO3', '2.23'], ['Chemical composition', 'Insoluble Residue', '0.09'], ['Chemical composition', 'Loss on Ignition (LOI)', '1.41'], ['Mineral composition', 'Tricalcium Silicate, C3S', '63.85'], ['Mineral composition', 'Dicalcium Silicate, C2S', '22.33'], ['Mineral composition', 'Tricalcium Aluminate, C3A', '4.83'], ['Mineral composition', 'Tetracalcium Aluminoferrite, C4AF', '-']]",1,1,1,3,S0958946517303323_0,S0958946517303323,2018-03-15
1081,"Phase composition and granulometric parameters of the used CEM I 42,5 R.","[['Parameter', 'Unit', 'CEM I 42,5 R'], ['Alite', 'mass %', '60,5'], ['Belite', 'mass %', '12,1'], ['C4AF', 'mass %', '4,0'], ['C3A, cubic', 'mass %', '9,0'], ['C3A, orthorhombic', 'mass %', '2,5'], ['Arcanite', 'mass %', '<0,5'], ['Aphthitalite', 'mass %', '<0,5'], ['Free lime', 'mass %', 'traces'], ['Portlandite', 'mass %', '~1'], ['Periklase', 'mass %', 'traces'], ['Anhydrite', 'mass %', '<0,5'], ['Bassanite', 'mass %', '2,4'], ['Gipsum', 'mass %', '2,3'], ['Calcite', 'mass %', '3,7'], ['', '', ''], ['Na2O eq.', 'mass %', '0,73'], ['', '', ''], [""Position parameter x' (RRSB)"", 'mm', '20,48'], ['Slope n (RRSB)', '-', '0,81'], ['Specific surface acc. Blaine', 'cm2/g', '3420'], ['Density', 'g/cm3', '3,08']]",1,"Phase composition and granulometric parameters of the used CEM I 42,5 R.;[['Parameter', 'Unit', 'CEM I 42,5 R'], ['Alite', 'mass %', '60,5'], ['Belite', 'mass %', '12,1'], ['C4AF', 'mass %', '4,0'], ['C3A, cubic', 'mass %', '9,0'], ['C3A, orthorhombic', 'mass %', '2,5'], ['Arcanite', 'mass %', '<0,5'], ['Aphthitalite', 'mass %', '<0,5'], ['Free lime', 'mass %', 'traces'], ['Portlandite', 'mass %', '~1'], ['Periklase', 'mass %', 'traces'], ['Anhydrite', 'mass %', '<0,5'], ['Bassanite', 'mass %', '2,4'], ['Gipsum', 'mass %', '2,3'], ['Calcite', 'mass %', '3,7'], ['', '', ''], ['Na2O eq.', 'mass %', '0,73'], ['', '', ''], [""Position parameter x' (RRSB)"", 'mm', '20,48'], ['Slope n (RRSB)', '-', '0,81'], ['Specific surface acc. Blaine', 'cm2/g', '3420'], ['Density', 'g/cm3', '3,08']]",0,1,1,2,S0958946517303712_2,S0958946517303712,2018-08-10
1082,Components and mineral composition (%) of cement.,"[['SiO2', 'Al2O3', 'Fe2O3', 'CaO', 'MgO', 'C3S', 'C2S', 'C3A', 'C4AF'], ['18.96', '6.05', '3.42', '63.22', '1.21', '65.35', '5.06', '10.23', '10.40']]",1,"Components and mineral composition (%) of cement.;[['SiO2', 'Al2O3', 'Fe2O3', 'CaO', 'MgO', 'C3S', 'C2S', 'C3A', 'C4AF'], ['18.96', '6.05', '3.42', '63.22', '1.21', '65.35', '5.06', '10.23', '10.40']]",1,1,1,3,S0958946517304316_2,S0958946517304316,2017-09-28
1083,Chemical composition and physical properties of materials.,"[['', '', 'CEM I', 'BFS', 'LMF', 'Gypsum'], ['C2S', '[%]', '12.6', '-', '-', '-'], ['C3S', '[%]', '63.49', '-', '-', '-'], ['C3A', '[%]', '8.09', '-', '-', '-'], ['C4AF', '[%]', '9.8', '-', '-', '-'], ['SiO2', '[%]', '20.12', '33.3', '-', '-'], ['Al2O3', '[%]', '5.03', '12.5', '-', '-'], ['CaO', '[%]', '64.53', '41.5', '-', '-'], ['MgO', '[%]', '0.98', '7', '-', '-'], ['CaCO3', '[%]', '-', '-', '98', '-'], ['CaSO4', '[%]', '4.5', '-', '-', '79'], ['SO3', '[%]', '3.36', '0.16', '0.00', '46.5'], ['Blaine', '[cm2/g]', '365', '450', '647', '354'], ['Density', '[kg/m3]', '3.15', '2.89', '2.71', '2.31']]",1,"Chemical composition and physical properties of materials.;[['', '', 'CEM I', 'BFS', 'LMF', 'Gypsum'], ['C2S', '[%]', '12.6', '-', '-', '-'], ['C3S', '[%]', '63.49', '-', '-', '-'], ['C3A', '[%]', '8.09', '-', '-', '-'], ['C4AF', '[%]', '9.8', '-', '-', '-'], ['SiO2', '[%]', '20.12', '33.3', '-', '-'], ['Al2O3', '[%]', '5.03', '12.5', '-', '-'], ['CaO', '[%]', '64.53', '41.5', '-', '-'], ['MgO', '[%]', '0.98', '7', '-', '-'], ['CaCO3', '[%]', '-', '-', '98', '-'], ['CaSO4', '[%]', '4.5', '-', '-', '79'], ['SO3', '[%]', '3.36', '0.16', '0.00', '46.5'], ['Blaine', '[cm2/g]', '365', '450', '647', '354'], ['Density', '[kg/m3]', '3.15', '2.89', '2.71', '2.31']]",1,1,1,3,S0958946516303304_0,S0958946516303304,2016-07-07
1084,Chemical composition of the cement.,"[['Element', 'Clinker', 'C3S', 'C2S', 'C3A', 'C4AF', 'MgO', 'Gypsum', 'Loss on ignition'], ['Content (%)', '98.5', '62', '16', '2.1', '15.2', '1.1', '2.4', '0.9']]",1,"Chemical composition of the cement.;[['Element', 'Clinker', 'C3S', 'C2S', 'C3A', 'C4AF', 'MgO', 'Gypsum', 'Loss on ignition'], ['Content (%)', '98.5', '62', '16', '2.1', '15.2', '1.1', '2.4', '0.9']]",1,1,1,3,S0958946516303584_1,S0958946516303584,2016-07-11
1085,"Targeted mineralogical phase assemblage (in wt%) of BAY clinkers, raw materials dosages (wt%) and nominal elemental composition of raw mixtures (expressed as oxides) excluding H2O and CO2.","[['', 'BAY_1', 'BAY_2', 'BAY_3', 'BAY_4', 'sc-BAY_4'], ['Targeted composition (wt%)', 'Targeted composition (wt%)', 'Targeted composition (wt%)', 'Targeted composition (wt%)', 'Targeted composition (wt%)', 'Targeted composition (wt%)'], ['C2S', '55', '55', '50', '45', '45'], ['C4A3    S -', '15', '20', '15', '18', '18'], ['C3S', '15', '20', '25', '30', '30'], ['C4AF', '15', '5', '5', '5', '5'], ['C   S -', '-', '-', '5', '2', '2'], ['Raw material (wt%)', 'Raw material (wt%)', 'Raw material (wt%)', 'Raw material (wt%)', 'Raw material (wt%)', 'Raw material (wt%)'], ['limestone', '67.1', '67.3', '65.7', '67.3', '66.3'], ['sand', '5.6', '6.2', '8.3', '6.5', '6.4'], ['gypsum', '3.6', '4.8', '9.0', '6.4', '7.7'], ['iron source', '4.2', '1.4', '1.4', '1.4', '1.4'], ['kaolin', '18.9', '19.7', '15.1', '17.8', '17.5'], ['fluorite', '0.6', '0.6', '0.6', '0.6', '0.6'], ['Elemental composition of Raw material (wt%)', 'Elemental composition of Raw material (wt%)', 'Elemental composition of Raw material (wt%)', 'Elemental composition of Raw material (wt%)', 'Elemental composition of Raw material (wt%)', 'Elemental composition of Raw material (wt%)'], ['CaO', '58.1', '59.1', '59.7', '60.0', '59.5'], ['Al2O3', '10.8', '11.2', '8.8', '10.2', '10.1'], ['SO3', '2.1', '2.6', '4.9', '3.5', '4.3'], ['Fe2O3', '5.5', '2.4', '2.4', '2.4', '2.3'], ['SiO2', '22.6', '23.9', '23.4', '23.0', '22.8'], ['CaF2', '0.9', '0.9', '0.9', '0.9', '0.9']]",1,"Targeted mineralogical phase assemblage (in wt%) of BAY clinkers, raw materials dosages (wt%) and nominal elemental composition of raw mixtures (expressed as oxides) excluding H2O and CO2.;[['', 'BAY_1', 'BAY_2', 'BAY_3', 'BAY_4', 'sc-BAY_4'], ['Targeted composition (wt%)', 'Targeted composition (wt%)', 'Targeted composition (wt%)', 'Targeted composition (wt%)', 'Targeted composition (wt%)', 'Targeted composition (wt%)'], ['C2S', '55', '55', '50', '45', '45'], ['C4A3    S -', '15', '20', '15', '18', '18'], ['C3S', '15', '20', '25', '30', '30'], ['C4AF', '15', '5', '5', '5', '5'], ['C   S -', '-', '-', '5', '2', '2'], ['Raw material (wt%)', 'Raw material (wt%)', 'Raw material (wt%)', 'Raw material (wt%)', 'Raw material (wt%)', 'Raw material (wt%)'], ['limestone', '67.1', '67.3', '65.7', '67.3', '66.3'], ['sand', '5.6', '6.2', '8.3', '6.5', '6.4'], ['gypsum', '3.6', '4.8', '9.0', '6.4', '7.7'], ['iron source', '4.2', '1.4', '1.4', '1.4', '1.4'], ['kaolin', '18.9', '19.7', '15.1', '17.8', '17.5'], ['fluorite', '0.6', '0.6', '0.6', '0.6', '0.6'], ['Elemental composition of Raw material (wt%)', 'Elemental composition of Raw material (wt%)', 'Elemental composition of Raw material (wt%)', 'Elemental composition of Raw material (wt%)', 'Elemental composition of Raw material (wt%)', 'Elemental composition of Raw material (wt%)'], ['CaO', '58.1', '59.1', '59.7', '60.0', '59.5'], ['Al2O3', '10.8', '11.2', '8.8', '10.2', '10.1'], ['SO3', '2.1', '2.6', '4.9', '3.5', '4.3'], ['Fe2O3', '5.5', '2.4', '2.4', '2.4', '2.3'], ['SiO2', '22.6', '23.9', '23.4', '23.0', '22.8'], ['CaF2', '0.9', '0.9', '0.9', '0.9', '0.9']]",1,1,1,3,S0958946516303730_1,S0958946516303730,2017-04-12
1086,RQPA (wt%) for sc-BAY_4 clinker at different thermal cycles. Elemental composition of clinkers selected to be scaled-up determined by XRF.,"[['Phase', '1300degC/15 min', '1300degC/30 min', '1280degC/15 min', '1300degC/15min with excess of sulfur'], ['ss-C2S', '56.3 (2)', '62.2 (1)', '60.0 (2)', '59.4 (2)'], ['g-C2S', '4.1 (1)', '3.6 (1)', '3.2 (1)', '1.5 (1)'], ['C4AF', '6.4 (2)', '6.0 (2)', '6.0 (3)', '6.9 (2)'], ['C   S -', '0.9 (2)', '1.1 (2)', '1.3 (2)', '0.6 (1)'], ['o-C4A3    S -', '5.2 (2)', '5.6 (1)', '5.0 (1)', '10.4 (1)'], ['C3S', '16.2 (1)', '8.9 (1)', '11.7 (2)', '13.5 (2)'], ['C12A7', '9.5 (1)', '10.4 (1)', '11.3 (1)', '5.1 (1)'], ['C3A', '1.2 (1)', '1.3 (1)', '0.1 (1)', '-'], ['CaOf', '0.9 (3)', '0.6 (1)', '1.4 (1)', '-'], ['CaO', '61.5', '-', '-', '59.4'], ['Al2O3', '10.9', '-', '-', '11.8'], ['SO3', '2.4', '-', '-', '3.0'], ['Fe2O3', '2.2', '-', '-', '2.3'], ['SiO2', '22.9', '-', '-', '23.5']]",1,"RQPA (wt%) for sc-BAY_4 clinker at different thermal cycles. Elemental composition of clinkers selected to be scaled-up determined by XRF.;[['Phase', '1300degC/15 min', '1300degC/30 min', '1280degC/15 min', '1300degC/15min with excess of sulfur'], ['ss-C2S', '56.3 (2)', '62.2 (1)', '60.0 (2)', '59.4 (2)'], ['g-C2S', '4.1 (1)', '3.6 (1)', '3.2 (1)', '1.5 (1)'], ['C4AF', '6.4 (2)', '6.0 (2)', '6.0 (3)', '6.9 (2)'], ['C   S -', '0.9 (2)', '1.1 (2)', '1.3 (2)', '0.6 (1)'], ['o-C4A3    S -', '5.2 (2)', '5.6 (1)', '5.0 (1)', '10.4 (1)'], ['C3S', '16.2 (1)', '8.9 (1)', '11.7 (2)', '13.5 (2)'], ['C12A7', '9.5 (1)', '10.4 (1)', '11.3 (1)', '5.1 (1)'], ['C3A', '1.2 (1)', '1.3 (1)', '0.1 (1)', '-'], ['CaOf', '0.9 (3)', '0.6 (1)', '1.4 (1)', '-'], ['CaO', '61.5', '-', '-', '59.4'], ['Al2O3', '10.9', '-', '-', '11.8'], ['SO3', '2.4', '-', '-', '3.0'], ['Fe2O3', '2.2', '-', '-', '2.3'], ['SiO2', '22.9', '-', '-', '23.5']]",0,1,1,2,S0958946516303730_4,S0958946516303730,2017-04-12
1087,Mineralogical composition of cements determined by XRD-Rietveld refinement.,"[['Compound', 'CEM I (%)', 'CEM II/A-L (%)'], ['C3S', '58.3', '51.7'], ['C2S', '11.2', '6.7'], ['C3Ac', '4.1', '2.9'], ['C3Ao', '0.6', '0.7'], ['C4AF', '13.4', '14.8'], ['CaO', '1.1', '1.2'], ['Ca(OH)2', '1.7', '0.7'], ['CaCO3', '1.9', '11.3'], ['CaSO4.2H2O', '2.1', '0.7'], ['CaSO4.0.5H2O', '4.4', '5.3'], ['K2SO4', '-', '0.5'], ['K2Ca(SO4)2.H2O', '1.1', '-'], ['MgO', '-', '0.6'], ['MgCO3', '-', '3.1'], ['Total sum', '100.0', '100.0']]",1,"Mineralogical composition of cements determined by XRD-Rietveld refinement.;[['Compound', 'CEM I (%)', 'CEM II/A-L (%)'], ['C3S', '58.3', '51.7'], ['C2S', '11.2', '6.7'], ['C3Ac', '4.1', '2.9'], ['C3Ao', '0.6', '0.7'], ['C4AF', '13.4', '14.8'], ['CaO', '1.1', '1.2'], ['Ca(OH)2', '1.7', '0.7'], ['CaCO3', '1.9', '11.3'], ['CaSO4.2H2O', '2.1', '0.7'], ['CaSO4.0.5H2O', '4.4', '5.3'], ['K2SO4', '-', '0.5'], ['K2Ca(SO4)2.H2O', '1.1', '-'], ['MgO', '-', '0.6'], ['MgCO3', '-', '3.1'], ['Total sum', '100.0', '100.0']]",1,1,1,3,S0958946516303912_1,S0958946516303912,2017-02-20
1088,Chemical and physical properties of cements.,"[['Property', 'CEM I', 'CEM II/A-L'], ['Total heat of hydration   (J/g)', '433.0', '381.0'], ['C3A/SO3 molar ratio', '0.39', '0.33'], ['Insoluble residue (%)', '2.74', '2.90'], ['Specific surface BET (m2/g)', '2.96', '1.88'], ['d50 (mm)', '11.4', '15.7']]",1,"Chemical and physical properties of cements.;[['Property', 'CEM I', 'CEM II/A-L'], ['Total heat of hydration   (J/g)', '433.0', '381.0'], ['C3A/SO3 molar ratio', '0.39', '0.33'], ['Insoluble residue (%)', '2.74', '2.90'], ['Specific surface BET (m2/g)', '2.96', '1.88'], ['d50 (mm)', '11.4', '15.7']]",0,1,1,2,S0958946516303912_3,S0958946516303912,2017-02-20
1089,"Cement oxide analysis, phase concentrations and Blaine fineness","[['', '', 'Study 1', 'Study 1', 'Study 1', 'Study 2', 'Study 2'], ['', '', 'Portland cement CEM I 52.5 N', 'Limestone filler (LF)', 'Fly ash (FA)', 'Portland cement CEM I 52.5 N', 'Limestone filler (LF)'], ['Oxide massfractions (%)', 'SiO2', '20.7', '-', '50', '19.6', '-'], ['Oxide massfractions (%)', 'Al2O3', '4.7', '-', '8.5', '4.5', '-'], ['Oxide massfractions (%)', 'Fe2O3', '3.1', '-', '29', '2.3', '-'], ['Oxide massfractions (%)', 'CaO', '65.1', '-', '3', '63.7', '-'], ['Oxide massfractions (%)', 'MgO', '1.9', '-', '3', '3.9', '-'], ['Oxide massfractions (%)', 'SO3', '2.8', '-', '0.6', '2.6', '-'], ['Oxide massfractions (%)', 'K2O', '0.6', '-', '-', '0.7', '-'], ['Oxide massfractions (%)', 'TiO2', '-', '-', '1', '-', '-'], ['Oxide massfractions (%)', 'Na2O', '-', '-', '0.01', '-', '-'], ['Oxide massfractions (%)', 'CaCO3', '-', '98', '-', '-', '97'], ['Phase massconcentrations (%)', 'Clinker', '100', '-', '-', '98', '-'], ['Phase massconcentrations (%)', 'C3S', '69.7', '-', '-', '69', '-'], ['Phase massconcentrations (%)', 'C2S', '9.9', '-', '-', '9', '-'], ['Phase massconcentrations (%)', 'C3A', '7.5', '-', '-', '9', '-'], ['Phase massconcentrations (%)', 'C4AF', '9.6', '-', '-', '7', '-'], ['Density (Kg/m3)', 'Density (Kg/m3)', '3.15', '2.70', '2.24', '3.13', '2.70'], ['Blaine (cm2/g)', 'Blaine (cm2/g)', '4150', '3970', '-', '3900', '4350']]",1,"Cement oxide analysis, phase concentrations and Blaine fineness;[['', '', 'Study 1', 'Study 1', 'Study 1', 'Study 2', 'Study 2'], ['', '', 'Portland cement CEM I 52.5 N', 'Limestone filler (LF)', 'Fly ash (FA)', 'Portland cement CEM I 52.5 N', 'Limestone filler (LF)'], ['Oxide massfractions (%)', 'SiO2', '20.7', '-', '50', '19.6', '-'], ['Oxide massfractions (%)', 'Al2O3', '4.7', '-', '8.5', '4.5', '-'], ['Oxide massfractions (%)', 'Fe2O3', '3.1', '-', '29', '2.3', '-'], ['Oxide massfractions (%)', 'CaO', '65.1', '-', '3', '63.7', '-'], ['Oxide massfractions (%)', 'MgO', '1.9', '-', '3', '3.9', '-'], ['Oxide massfractions (%)', 'SO3', '2.8', '-', '0.6', '2.6', '-'], ['Oxide massfractions (%)', 'K2O', '0.6', '-', '-', '0.7', '-'], ['Oxide massfractions (%)', 'TiO2', '-', '-', '1', '-', '-'], ['Oxide massfractions (%)', 'Na2O', '-', '-', '0.01', '-', '-'], ['Oxide massfractions (%)', 'CaCO3', '-', '98', '-', '-', '97'], ['Phase massconcentrations (%)', 'Clinker', '100', '-', '-', '98', '-'], ['Phase massconcentrations (%)', 'C3S', '69.7', '-', '-', '69', '-'], ['Phase massconcentrations (%)', 'C2S', '9.9', '-', '-', '9', '-'], ['Phase massconcentrations (%)', 'C3A', '7.5', '-', '-', '9', '-'], ['Phase massconcentrations (%)', 'C4AF', '9.6', '-', '-', '7', '-'], ['Density (Kg/m3)', 'Density (Kg/m3)', '3.15', '2.70', '2.24', '3.13', '2.70'], ['Blaine (cm2/g)', 'Blaine (cm2/g)', '4150', '3970', '-', '3900', '4350']]",1,1,1,3,S0958946516307600_3,S0958946516307600,2017-12-01
1090,Cement components (including clinker phases obtained by QXRD and other components).,"[['Main clinker phases and other components (mass-%)', 'Main clinker phases and other components (mass-%)', 'Main clinker phases and other components (mass-%)', 'Main clinker phases and other components (mass-%)', 'Main clinker phases and other components (mass-%)', 'Main clinker phases and other components (mass-%)', 'Main clinker phases and other components (mass-%)', 'Main clinker phases and other components (mass-%)', 'Main clinker phases and other components (mass-%)', 'Main clinker phases and other components (mass-%)'], ['Cement', 'C3S', 'C2S', 'C3A', 'C4AF', 'Gypsum', 'Limestone', 'Slag', 'Kiln dust', 'Other'], ['CEM I 42,5 N-1', '65.3', '9.8', '4.7', '9.8', '5.3', '-', '-', '5.0', '-'], ['CEM I 42,5 N-2', '66.8', '9.5', '11.0', '4.3', '3.7', '3.7', '-', '1.0', '-'], ['CEM II/A-S 42,5 R', '57.6', '8.2', '9.5', '3.7', '4.0', '-', '12.8', '-', '-'], ['CEM II/A-LL 42,5 N-1', '55.8', '8.4', '4.0', '8.4', '4.6', '14.8', '-', '4.0', '-'], ['CEM II/A-LL 42,5 N-2', '59.3', '6.2', '4.9', '8.6', '4.6', '13.6', '-', '1.6', '-'], ['CEM II/B-M (S-T) 42,5 R', '48.9', '7.3', '3.5', '7.3', '2.3', '-', '18.3', '-', '12.6'], ['CEM II/B-M (T-LL) 42,5 N', '53.2', '8.0', '3.8', '8.0', '2.7', '10.8', '-', '-', '13.4'], ['CEM III/A 42,5 N', '37.8', '5.4', '6.2', '2.4', '4.3', '2.0', '40.2', '-', '0.6'], ['CEM III/B 42,5 N', '20.8', '3.0', '3.4', '1.3', '-', '1.5', '67.6', '-', '0.4'], ['CEM III/B 32,5 N', '20.4', '3.1', '1.5', '3.1', '6.8', '-', '65.0', '-', '-']]",1,"Cement components (including clinker phases obtained by QXRD and other components).;[['Main clinker phases and other components (mass-%)', 'Main clinker phases and other components (mass-%)', 'Main clinker phases and other components (mass-%)', 'Main clinker phases and other components (mass-%)', 'Main clinker phases and other components (mass-%)', 'Main clinker phases and other components (mass-%)', 'Main clinker phases and other components (mass-%)', 'Main clinker phases and other components (mass-%)', 'Main clinker phases and other components (mass-%)', 'Main clinker phases and other components (mass-%)'], ['Cement', 'C3S', 'C2S', 'C3A', 'C4AF', 'Gypsum', 'Limestone', 'Slag', 'Kiln dust', 'Other'], ['CEM I 42,5 N-1', '65.3', '9.8', '4.7', '9.8', '5.3', '-', '-', '5.0', '-'], ['CEM I 42,5 N-2', '66.8', '9.5', '11.0', '4.3', '3.7', '3.7', '-', '1.0', '-'], ['CEM II/A-S 42,5 R', '57.6', '8.2', '9.5', '3.7', '4.0', '-', '12.8', '-', '-'], ['CEM II/A-LL 42,5 N-1', '55.8', '8.4', '4.0', '8.4', '4.6', '14.8', '-', '4.0', '-'], ['CEM II/A-LL 42,5 N-2', '59.3', '6.2', '4.9', '8.6', '4.6', '13.6', '-', '1.6', '-'], ['CEM II/B-M (S-T) 42,5 R', '48.9', '7.3', '3.5', '7.3', '2.3', '-', '18.3', '-', '12.6'], ['CEM II/B-M (T-LL) 42,5 N', '53.2', '8.0', '3.8', '8.0', '2.7', '10.8', '-', '-', '13.4'], ['CEM III/A 42,5 N', '37.8', '5.4', '6.2', '2.4', '4.3', '2.0', '40.2', '-', '0.6'], ['CEM III/B 42,5 N', '20.8', '3.0', '3.4', '1.3', '-', '1.5', '67.6', '-', '0.4'], ['CEM III/B 32,5 N', '20.4', '3.1', '1.5', '3.1', '6.8', '-', '65.0', '-', '-']]",1,1,1,3,S0958946516308083_2,S0958946516308083,2017-10-04
1091,Chemical composition of cement.,"[['Oxide Composition (wt.%)', 'Oxide Composition (wt.%)', 'Mineralogical phase composite (wt.%)', 'Mineralogical phase composite (wt.%)'], ['CaO', '63.7', 'Tricalcium silicate (C3S)', '52.4'], ['SiO2', '12.9', 'Dicalcium silicate (C2S)', '16.0'], ['Fe2O3', '7.9', 'Tricalcium aluminate (C3A)', '10.2'], ['SO3', '5.3', 'Tetra-calcium Aluminoferrite (C4AF)', '8.6'], ['Al2O3', '4.2', 'Magnesite', '0.3'], ['MgO', '3.5', 'Calcite', '0.5'], ['K2O', '0.9', 'Dolomite', '1.2'], ['TiO2', '0.3', '', ''], ['ZnO', '0.2', '', '']]",1,"Chemical composition of cement.;[['Oxide Composition (wt.%)', 'Oxide Composition (wt.%)', 'Mineralogical phase composite (wt.%)', 'Mineralogical phase composite (wt.%)'], ['CaO', '63.7', 'Tricalcium silicate (C3S)', '52.4'], ['SiO2', '12.9', 'Dicalcium silicate (C2S)', '16.0'], ['Fe2O3', '7.9', 'Tricalcium aluminate (C3A)', '10.2'], ['SO3', '5.3', 'Tetra-calcium Aluminoferrite (C4AF)', '8.6'], ['Al2O3', '4.2', 'Magnesite', '0.3'], ['MgO', '3.5', 'Calcite', '0.5'], ['K2O', '0.9', 'Dolomite', '1.2'], ['TiO2', '0.3', '', ''], ['ZnO', '0.2', '', '']]",1,1,1,3,S0958946516308162_0,S0958946516308162,2016-12-19
1092,Components and mineral composition (%) of cement.,"[['SiO2', 'Al2O3', 'Fe2O3', 'CaO', 'MgO', 'Loss on ignition', 'C3S', 'C2S', 'C3A', 'C4AF'], ['18.96', '6.05', '3.42', '63.22', '1.21', '3.07', '65.35', '5.06', '10.23', '10.40']]",1,"Components and mineral composition (%) of cement.;[['SiO2', 'Al2O3', 'Fe2O3', 'CaO', 'MgO', 'Loss on ignition', 'C3S', 'C2S', 'C3A', 'C4AF'], ['18.96', '6.05', '3.42', '63.22', '1.21', '3.07', '65.35', '5.06', '10.23', '10.40']]",1,1,1,3,S0958946516308186_0,S0958946516308186,2016-12-09
1093,Rietveld semi-quantitative mineralogical composition of the experimental clinker produced after burning the powder described in Table 2 (residual weighted profile lower than 10%; estimated average error<+-2%).,"[['', 'OPc (reference)', 'CWc-A', 'CWc-B'], ['C3S (%)', '47.5', '49.7', '-'], ['C2S-b (%)', '31.6', '28.7', '78.4'], ['C2S-g (%)', '-', '-', '10.8'], ['C3A/C4AF (%)', '16.1', '16.7', '10.4'], ['MgO (%)', '3.3', '3.1', '0.6'], ['CaO (%)', '1.5', '0.6', '-']]",1,"Rietveld semi-quantitative mineralogical composition of the experimental clinker produced after burning the powder described in Table 2 (residual weighted profile lower than 10%; estimated average error<+-2%).;[['', 'OPc (reference)', 'CWc-A', 'CWc-B'], ['C3S (%)', '47.5', '49.7', '-'], ['C2S-b (%)', '31.6', '28.7', '78.4'], ['C2S-g (%)', '-', '-', '10.8'], ['C3A/C4AF (%)', '16.1', '16.7', '10.4'], ['MgO (%)', '3.3', '3.1', '0.6'], ['CaO (%)', '1.5', '0.6', '-']]",1,1,1,3,S0958946515000670_2,S0958946515000670,2015-04-23
