Repository: zakidotai/cemcat

# CemCat Streamlit Hosting Bundle

This folder is ready to be pushed to GitHub and deployed on Streamlit Cloud.

## Files included

- `streamlit_app.py` (main app)
- `requirements.txt`
- `data/ner_cems_40k.csv`
- `data/pii_abs.json`
- `data/clinker_comps_with_dates.csv`
- `upload/composition_cls_slag_updated.csv`

## Local run

```bash
streamlit run streamlit_app.py
```

File: crystalline_composition_gpt4_with_pii_tid_dates.csv (part 43 of 101)
,caption,tables,Label,text,pred_0,pred_1,pred_2,all_pred,pii_tid,pii,date
1094,Chemical composition of OPC and HSFA samples (mass %) and phase composition of OPC.,"[['', 'OPC', 'FA-1', 'FA-2', 'LS'], ['SiO2', '21.59', '42.04', '40.28', '-'], ['Al2O3', '3.82', '17.07', '16.26', '-'], ['Fe2O3', '3.05', '4.58', '3.54', '-'], ['CaO', '64.34', '18.08', '19.76', '-'], ['Na2O', '0.54', '0.51', '0.42', '-'], ['K2O', '0.46', '1.32', '0.92', '-'], ['MnO', '0.06', '0.05', '0.04', '-'], ['TiO2', '0.33', '0.81', '0.84', '-'], ['MgO', '1.84', '1.47', '1.20', '-'], ['P2O5', '0.19', '0.16', '0.14', '-'], ['SO3', '2.87', '8.65', '10.11', '-'], ['LOI', '1.6', '4.9', '5.9', '-'], ['SiO2+ Al2O3+ Fe2O3', '28.5', '63.7', '60.1', '-'], ['C3S', '68.51', '-', '-', '-'], ['C2S', '11.72', '-', '-', '-'], ['C3A', '6.58', '-', '-', '-'], ['C4AF', '9.83', '-', '-', '-'], ['Sp. gravity (g/cm3)', '3.122', '2.117', '2.274', '2.750'], ['SSA (m2/g)', '1.27', '4.12', '4.77', '1.53']]",1,"Chemical composition of OPC and HSFA samples (mass %) and phase composition of OPC.;[['', 'OPC', 'FA-1', 'FA-2', 'LS'], ['SiO2', '21.59', '42.04', '40.28', '-'], ['Al2O3', '3.82', '17.07', '16.26', '-'], ['Fe2O3', '3.05', '4.58', '3.54', '-'], ['CaO', '64.34', '18.08', '19.76', '-'], ['Na2O', '0.54', '0.51', '0.42', '-'], ['K2O', '0.46', '1.32', '0.92', '-'], ['MnO', '0.06', '0.05', '0.04', '-'], ['TiO2', '0.33', '0.81', '0.84', '-'], ['MgO', '1.84', '1.47', '1.20', '-'], ['P2O5', '0.19', '0.16', '0.14', '-'], ['SO3', '2.87', '8.65', '10.11', '-'], ['LOI', '1.6', '4.9', '5.9', '-'], ['SiO2+ Al2O3+ Fe2O3', '28.5', '63.7', '60.1', '-'], ['C3S', '68.51', '-', '-', '-'], ['C2S', '11.72', '-', '-', '-'], ['C3A', '6.58', '-', '-', '-'], ['C4AF', '9.83', '-', '-', '-'], ['Sp. gravity (g/cm3)', '3.122', '2.117', '2.274', '2.750'], ['SSA (m2/g)', '1.27', '4.12', '4.77', '1.53']]",1,1,1,3,S0958946517309459_0,S0958946517309459,2018-03-20
1095,Mineralogical composition of cement (%).,"[['C3S', 'C2S', 'C4AF', 'C3A (cubic)', 'C3A (orthorhombic)', 'Quartz'], ['52.1', '30.5', '10.2', '3.3', '0.8', '0.3']]",1,"Mineralogical composition of cement (%).;[['C3S', 'C2S', 'C4AF', 'C3A (cubic)', 'C3A (orthorhombic)', 'Quartz'], ['52.1', '30.5', '10.2', '3.3', '0.8', '0.3']]",1,1,1,3,S095894651730954X_2,S095894651730954X,2018-04-03
1096,Mineralogical composition of cements determined by XRD-Rietveld method.,"[['', 'C3S', 'C2S', 'C3A', 'C4AF', 'Anhydrite', 'Gypsum', 'Quartz', 'Calcite'], ['CEM I 52.5', '68.11', '22.62', '0.68', '7.81', '0.05', '0.53', '0.2', '0'], ['CEM II/A-LL 32.5', '52.93', '13.91', '7.42', '-', '0.74', '2.63', '2.31', '17.31']]",1,"Mineralogical composition of cements determined by XRD-Rietveld method.;[['', 'C3S', 'C2S', 'C3A', 'C4AF', 'Anhydrite', 'Gypsum', 'Quartz', 'Calcite'], ['CEM I 52.5', '68.11', '22.62', '0.68', '7.81', '0.05', '0.53', '0.2', '0'], ['CEM II/A-LL 32.5', '52.93', '13.91', '7.42', '-', '0.74', '2.63', '2.31', '17.31']]",1,1,1,3,S0958946517310181_3,S0958946517310181,2018-07-18
1097,Compositions of WC and GP (ms %).,"[['', 'Compositions', 'WC', 'GP'], ['Chemical composition', 'SiO2', '20.41', '73.5'], ['Chemical composition', 'Al2O3', '4.88', '0.73'], ['Chemical composition', 'Fe2O3', '0.35', '0.38'], ['Chemical composition', 'CaO', '68.21', '10.48'], ['Chemical composition', 'MgO', '1.73', '1.25'], ['Chemical composition', 'K2O', '0.25', '0.69'], ['Chemical composition', 'Na2O', '-', '12.74'], ['Chemical composition', 'TiO2', '-', '0.087'], ['Chemical composition', 'SO3', '3.58', '-'], ['Chemical composition', 'P2O5', '0.087', '-'], ['Chemical composition', 'SrO', '0.4', '-'], ['Chemical composition', 'Cr2O3', '0.041', '-'], ['Mineral phases', 'C3S', '51.32', '-'], ['Mineral phases', 'C2S', '27.14', '-'], ['Mineral phases', 'C3A', '12.94', '-'], ['Mineral phases', 'C4AF', '1.07', '-']]",1,"Compositions of WC and GP (ms %).;[['', 'Compositions', 'WC', 'GP'], ['Chemical composition', 'SiO2', '20.41', '73.5'], ['Chemical composition', 'Al2O3', '4.88', '0.73'], ['Chemical composition', 'Fe2O3', '0.35', '0.38'], ['Chemical composition', 'CaO', '68.21', '10.48'], ['Chemical composition', 'MgO', '1.73', '1.25'], ['Chemical composition', 'K2O', '0.25', '0.69'], ['Chemical composition', 'Na2O', '-', '12.74'], ['Chemical composition', 'TiO2', '-', '0.087'], ['Chemical composition', 'SO3', '3.58', '-'], ['Chemical composition', 'P2O5', '0.087', '-'], ['Chemical composition', 'SrO', '0.4', '-'], ['Chemical composition', 'Cr2O3', '0.041', '-'], ['Mineral phases', 'C3S', '51.32', '-'], ['Mineral phases', 'C2S', '27.14', '-'], ['Mineral phases', 'C3A', '12.94', '-'], ['Mineral phases', 'C4AF', '1.07', '-']]",1,1,1,3,S0958946517310612_0,S0958946517310612,2018-02-24
1098,The chemical composition of portland cement.,"[['', 'Chemical Composition (mass %)', 'Chemical Composition (mass %)', 'Chemical Composition (mass %)', 'Chemical Composition (mass %)', 'Chemical Composition (mass %)', 'Chemical Composition (mass %)', 'Chemical Composition (mass %)', 'Chemical Composition (mass %)', 'Phase concentration (%)', 'Phase concentration (%)', 'Phase concentration (%)', 'Phase concentration (%)'], ['', 'SiO2', 'CaO', 'Al2O3', 'MgO', 'Fe2O3', 'SO3', 'K2O', 'Na2O', 'C3S', 'C2S', 'C3A', 'C4AF'], ['Type I portland cement', '21.1', '62.1', '4.7', '2.4', '2.6', '3.2', '0.3', '0.2', '56.7', '17.8', '8.16', '7.8'], ['Type C Fly Ash', '16.95', '40.98', '17.22', '10.28', '7.4', '2.41', '0.17', '1.13', '-', '-', '-', '-']]",1,"The chemical composition of portland cement.;[['', 'Chemical Composition (mass %)', 'Chemical Composition (mass %)', 'Chemical Composition (mass %)', 'Chemical Composition (mass %)', 'Chemical Composition (mass %)', 'Chemical Composition (mass %)', 'Chemical Composition (mass %)', 'Chemical Composition (mass %)', 'Phase concentration (%)', 'Phase concentration (%)', 'Phase concentration (%)', 'Phase concentration (%)'], ['', 'SiO2', 'CaO', 'Al2O3', 'MgO', 'Fe2O3', 'SO3', 'K2O', 'Na2O', 'C3S', 'C2S', 'C3A', 'C4AF'], ['Type I portland cement', '21.1', '62.1', '4.7', '2.4', '2.6', '3.2', '0.3', '0.2', '56.7', '17.8', '8.16', '7.8'], ['Type C Fly Ash', '16.95', '40.98', '17.22', '10.28', '7.4', '2.41', '0.17', '1.13', '-', '-', '-', '-']]",1,1,1,3,S0958946518307832_0,S0958946518307832,2019-02-22
1099,"Oxide of cement, silica fume, fly ash and compound compositions of cement.","[['Oxide', 'Cement', 'Cement', 'Cement', 'Silica Fume', 'Fly Ash'], ['Oxide', 'Percentage', 'Compound', 'Percentage', 'Percentage', 'Percentage'], ['CaO', '63.91', 'C3S', '58.01', '0.36', '3.89'], ['SiO2', '21.08', 'C2S', '16.80', '94.56', '57.93'], ['Al2O3', '4.55', 'C3A', '5.35', '0.33', '21.31'], ['Fe2O3', '3.95', 'C4AF', '12.09', '0.76', '7.68'], ['MgO', '1.16', 'CS', '4.42', '0.85', '2.16'], ['K2O', '0.73', '-', '-', '0.28', '1.53'], ['Na2O', '0.58', '-', '-', '-', '1.58'], ['SO3', '2.06', '-', '-', '-', '-'], ['Loss', '1.98', '-', '-', '1.31', '1.87'], ['Density (g*cm-3)', '3.13', '3.13', '3.13', '2.22', '2.20']]",1,"Oxide of cement, silica fume, fly ash and compound compositions of cement.;[['Oxide', 'Cement', 'Cement', 'Cement', 'Silica Fume', 'Fly Ash'], ['Oxide', 'Percentage', 'Compound', 'Percentage', 'Percentage', 'Percentage'], ['CaO', '63.91', 'C3S', '58.01', '0.36', '3.89'], ['SiO2', '21.08', 'C2S', '16.80', '94.56', '57.93'], ['Al2O3', '4.55', 'C3A', '5.35', '0.33', '21.31'], ['Fe2O3', '3.95', 'C4AF', '12.09', '0.76', '7.68'], ['MgO', '1.16', 'CS', '4.42', '0.85', '2.16'], ['K2O', '0.73', '-', '-', '0.28', '1.53'], ['Na2O', '0.58', '-', '-', '-', '1.58'], ['SO3', '2.06', '-', '-', '-', '-'], ['Loss', '1.98', '-', '-', '1.31', '1.87'], ['Density (g*cm-3)', '3.13', '3.13', '3.13', '2.22', '2.20']]",1,1,1,3,S0958946518308400_0,S0958946518308400,2019-01-18
1100,Oxide analysis of cementitious materials.,"[['Composition (%)', 'Cement', 'Fly ash', 'Silica fume'], ['SiO2', '20.51', '55.24', '90.2'], ['A12O3', '4.72', '15.77', '0.5'], ['Fe2O3', '3.23', '6.27', '1.5'], ['CaO', '64.21', '10.2', '1.0'], ['MgO', '0.8', '3.64', '2.6'], ['K2O', '0.29', '2.08', '0.8'], ['Na2O Eq.', '0.49', '1.51', '-'], ['SO3', '2.7', '0.7', '0.1'], ['LOI', '2.62', '0.23', '2.9'], ['C3S', '61.51', '-', '-'], ['C2S', '12.4', '-', '-'], ['C3A', '7.03', '-', '-'], ['C4AF', '9.84', '-', '-']]",1,"Oxide analysis of cementitious materials.;[['Composition (%)', 'Cement', 'Fly ash', 'Silica fume'], ['SiO2', '20.51', '55.24', '90.2'], ['A12O3', '4.72', '15.77', '0.5'], ['Fe2O3', '3.23', '6.27', '1.5'], ['CaO', '64.21', '10.2', '1.0'], ['MgO', '0.8', '3.64', '2.6'], ['K2O', '0.29', '2.08', '0.8'], ['Na2O Eq.', '0.49', '1.51', '-'], ['SO3', '2.7', '0.7', '0.1'], ['LOI', '2.62', '0.23', '2.9'], ['C3S', '61.51', '-', '-'], ['C2S', '12.4', '-', '-'], ['C3A', '7.03', '-', '-'], ['C4AF', '9.84', '-', '-']]",1,1,1,3,S0958946514002261_0,S0958946514002261,2015-01-03
1101,Chemical and physical properties of type I Portland cement.,"[['Item', 'Spec. limit', 'Test result'], ['SiO2, %', '-', '20.6'], ['Al2O3, %', '-', '4.7'], ['Fe2O3, %', '-', '2.7'], ['CaO, %', '-', '63.9'], ['MgO, %', '6.0 max', '2.3'], ['SO3, %', '3.0 max', '2.4'], ['Ignition loss, %', '3.0 max', '2.1'], ['Ins. residue, %', '0.75 max', '0.36'], ['Free lime, %', '-', '1.1'], ['CO2, %', '-', '1.3'], ['Limestone, %', '-', '3.4'], ['CaCO3 in LS, %', '-', '93.0'], ['Potential, %', '', ''], ['C3S', '-', '56.8'], ['C2S', '-', '16.2'], ['C3A', '-', '7.9'], ['C4AF', '-', '8.2'], ['C4AF+2(C3A)', '-', '24.2'], ['C3S+4.75(C3A)', '-', '93.0'], ['Na2Oequi', '0.6 max', '0.55'], ['Air content, % (C-185)', '12 max', '7.5'], ['Blaine fineness, m2/kg (C-204)', '260min', '380'], ['Autoclave expansion, % (C-151)', '0.8 max', '0.02'], ['Compressive strength, MPa', '', ''], ['1day', '-', '12.4'], ['3days', '12.0min', '21.7'], ['7days', '19.0min', '27.6'], ['28days', '28.0min', '37.9'], ['Time of setting, min', '', ''], ['Initial', '45min', '110'], ['Final', '375 max', '225'], ['Heat of hydration at 7days, kJ/kg', '-', '411'], ['Percent Passing 325 Mesh (C-430)', '-', '95.4']]",1,"Chemical and physical properties of type I Portland cement.;[['Item', 'Spec. limit', 'Test result'], ['SiO2, %', '-', '20.6'], ['Al2O3, %', '-', '4.7'], ['Fe2O3, %', '-', '2.7'], ['CaO, %', '-', '63.9'], ['MgO, %', '6.0 max', '2.3'], ['SO3, %', '3.0 max', '2.4'], ['Ignition loss, %', '3.0 max', '2.1'], ['Ins. residue, %', '0.75 max', '0.36'], ['Free lime, %', '-', '1.1'], ['CO2, %', '-', '1.3'], ['Limestone, %', '-', '3.4'], ['CaCO3 in LS, %', '-', '93.0'], ['Potential, %', '', ''], ['C3S', '-', '56.8'], ['C2S', '-', '16.2'], ['C3A', '-', '7.9'], ['C4AF', '-', '8.2'], ['C4AF+2(C3A)', '-', '24.2'], ['C3S+4.75(C3A)', '-', '93.0'], ['Na2Oequi', '0.6 max', '0.55'], ['Air content, % (C-185)', '12 max', '7.5'], ['Blaine fineness, m2/kg (C-204)', '260min', '380'], ['Autoclave expansion, % (C-151)', '0.8 max', '0.02'], ['Compressive strength, MPa', '', ''], ['1day', '-', '12.4'], ['3days', '12.0min', '21.7'], ['7days', '19.0min', '27.6'], ['28days', '28.0min', '37.9'], ['Time of setting, min', '', ''], ['Initial', '45min', '110'], ['Final', '375 max', '225'], ['Heat of hydration at 7days, kJ/kg', '-', '411'], ['Percent Passing 325 Mesh (C-430)', '-', '95.4']]",1,1,1,3,S0958946514002339_0,S0958946514002339,2014-12-26
1102,Mineralogical composition of the Portland cement.,"[['CEM I 52.5N', 'wt.%'], ['C3S', '67.4'], ['C2S', '11.3'], ['C3A', '10.7'], ['C4AF', '7.3']]",1,"Mineralogical composition of the Portland cement.;[['CEM I 52.5N', 'wt.%'], ['C3S', '67.4'], ['C2S', '11.3'], ['C3A', '10.7'], ['C4AF', '7.3']]",1,1,1,3,S0958946515000050_2,S0958946515000050,2015-01-14
1103,Chemical and mineralogical limitations on the final clinker.,"[['Clinker', 'Antoing', 'Lixhe', 'Maastricht'], ['Cl (wt%)', 'x <0.08', 'x <0.08', 'x <0.08'], ['SO3 (wt%)', 'x <1.4', 'x <1.2', 'x <1.1'], ['Na2Oeq (wt%)', 'x <1.2', 'x <1.2', 'x <1.2'], ['MgO (wt%)', 'x <4.0', 'x <4.0', 'x <4.0'], ['MgO/Fe2O3', 'x <1.40', 'x <1.40', 'x <1.40'], ['DoS-factor', '80< x <120', '80< x <120', '80< x <120'], ['', '', '', ''], ['If [MgO]  <  2  wt%', 'If [MgO]  <  2  wt%', 'If [MgO]  <  2  wt%', 'If [MgO]  <  2  wt%'], ['LSF_MgO', '97.0', '97.0', '99.0'], ['C3A (wt%)', '7.4', '6.7', '7.3'], ['LiqSimple (wt%)', '19.2', '22.7', '22.9'], ['SR', '3.2', '2.6', '2.5']]",1,"Chemical and mineralogical limitations on the final clinker.;[['Clinker', 'Antoing', 'Lixhe', 'Maastricht'], ['Cl (wt%)', 'x <0.08', 'x <0.08', 'x <0.08'], ['SO3 (wt%)', 'x <1.4', 'x <1.2', 'x <1.1'], ['Na2Oeq (wt%)', 'x <1.2', 'x <1.2', 'x <1.2'], ['MgO (wt%)', 'x <4.0', 'x <4.0', 'x <4.0'], ['MgO/Fe2O3', 'x <1.40', 'x <1.40', 'x <1.40'], ['DoS-factor', '80< x <120', '80< x <120', '80< x <120'], ['', '', '', ''], ['If [MgO]  <  2  wt%', 'If [MgO]  <  2  wt%', 'If [MgO]  <  2  wt%', 'If [MgO]  <  2  wt%'], ['LSF_MgO', '97.0', '97.0', '99.0'], ['C3A (wt%)', '7.4', '6.7', '7.3'], ['LiqSimple (wt%)', '19.2', '22.7', '22.9'], ['SR', '3.2', '2.6', '2.5']]",1,1,1,3,S0958946515000074_4,S0958946515000074,2015-02-07
1104,Chemical analysis and Bogue calculations of the final clinkers with ARM/ADR and ARM/CTP produced in a static kiln.,"[['Clinker', 'CL/Ant/ADR', 'CL/Ant/CTP', 'CL/Lxh/ADR', 'CL/Lxh/CTP', 'CL/Maa/ADR', 'CL/Maa/CTP'], ['CaO (wt%)', '66.31', '66.53', '66.41', '66.21', '66.80', '66.17'], ['SiO2 (wt%)', '22.62', '22.75', '22.37', '22.49', '22.47', '22.89'], ['Al2O3 (wt%)', '4.08', '4.00', '4.21', '4.15', '4.23', '4.22'], ['Fe2O3 (wt%)', '2.88', '2.83', '4.03', '3.96', '3.61', '3.65'], ['K2O (wt%)', '0.39', '0.39', '0.12', '0.15', '0.11', '0.14'], ['Na2O (wt%)', '0.16', '0.17', '0.15', '0.16', '0.19', '0.17'], ['SO3 (wt%)', '0.62', '0.53', '0.14', '0.20', '0.08', '0.13'], ['MgO (wt%)', '1.74', '1.64', '1.29', '1.33', '1.35', '1.45'], ['TiO2 (wt%)', '0.25', '0.24', '0.27', '0.26', '0.25', '0.25'], ['P2O5 (wt%)', '0.20', '0.20', '0.23', '0.24', '0.07', '0.07'], ['Cl (wt%)', '-', '-', '-', '-', '0.17', '0.16'], ['LOI 975degC (O2) (wt%)', '0.31', '0.35', '0.40', '0.45', '0.34', '0.36'], ['', '', '', '', '', '', ''], ['DoS-factor', '115.20', '96.17', '47.33', '59.85', '26.60', '38.39'], ['Alite (C3S)', '66.45', '66.97', '66.24', '65.02', '67.54', '61.79'], ['Belite (C2S)', '14.73', '14.72', '14.17', '15.44', '13,49', '19.03'], ['Aluminate (C3A)', '5.94', '5.81', '4.34', '4.30', '5.10', '5.01'], ['Ferrite (C4AF)', '8.76', '8.61', '12.26', '12.05', '10.99', '11.11']]",1,"Chemical analysis and Bogue calculations of the final clinkers with ARM/ADR and ARM/CTP produced in a static kiln.;[['Clinker', 'CL/Ant/ADR', 'CL/Ant/CTP', 'CL/Lxh/ADR', 'CL/Lxh/CTP', 'CL/Maa/ADR', 'CL/Maa/CTP'], ['CaO (wt%)', '66.31', '66.53', '66.41', '66.21', '66.80', '66.17'], ['SiO2 (wt%)', '22.62', '22.75', '22.37', '22.49', '22.47', '22.89'], ['Al2O3 (wt%)', '4.08', '4.00', '4.21', '4.15', '4.23', '4.22'], ['Fe2O3 (wt%)', '2.88', '2.83', '4.03', '3.96', '3.61', '3.65'], ['K2O (wt%)', '0.39', '0.39', '0.12', '0.15', '0.11', '0.14'], ['Na2O (wt%)', '0.16', '0.17', '0.15', '0.16', '0.19', '0.17'], ['SO3 (wt%)', '0.62', '0.53', '0.14', '0.20', '0.08', '0.13'], ['MgO (wt%)', '1.74', '1.64', '1.29', '1.33', '1.35', '1.45'], ['TiO2 (wt%)', '0.25', '0.24', '0.27', '0.26', '0.25', '0.25'], ['P2O5 (wt%)', '0.20', '0.20', '0.23', '0.24', '0.07', '0.07'], ['Cl (wt%)', '-', '-', '-', '-', '0.17', '0.16'], ['LOI 975degC (O2) (wt%)', '0.31', '0.35', '0.40', '0.45', '0.34', '0.36'], ['', '', '', '', '', '', ''], ['DoS-factor', '115.20', '96.17', '47.33', '59.85', '26.60', '38.39'], ['Alite (C3S)', '66.45', '66.97', '66.24', '65.02', '67.54', '61.79'], ['Belite (C2S)', '14.73', '14.72', '14.17', '15.44', '13,49', '19.03'], ['Aluminate (C3A)', '5.94', '5.81', '4.34', '4.30', '5.10', '5.01'], ['Ferrite (C4AF)', '8.76', '8.61', '12.26', '12.05', '10.99', '11.11']]",1,1,1,3,S0958946515000074_7,S0958946515000074,2015-02-07
1105,Chemical analysis and Bogue calculations of the final reference clinkers of produced in a static kiln.,"[['Clinker', 'CL/Ant/Ref', 'CL/Lxh/Ref', 'CL/Maa/Ref'], ['CaO (wt%)', '65.90', '66.28', '66.18'], ['SiO2 (wt%)', '22.27', '21.93', '21.39'], ['Al2O3 (wt%)', '4.14', '4.40', '4.54'], ['Fe2O3 (wt%)', '3.02', '4.21', '3.98'], ['K2O (wt%)', '0.59', '0.21', '0.33'], ['Na2O (wt%)', '0.17', '0.20', '0.21'], ['SO3 (wt%)', '0.89', '0.12', '0.36'], ['MgO (wt%)', '1.73', '1.28', '1.52'], ['TiO2 (wt%)', '0.25', '0.30', '0.30'], ['P2O5 (wt%)', '0.21', '0.24', '0.17'], ['Cl (wt%)', 'n.a.', 'n.a.', '-'], ['LOI 975degC (O2) (wt%)', '0.48', '0.39', '0.48'], ['', '', '', ''], ['DoS-factor', '123.42', '27.47', '65.24'], ['Alite (C3S)', '66.84', '67.52', '70.61'], ['Belite (C2S)', '13.44', '11.95', '8.07'], ['Aluminate (C3A)', '5.86', '4.54', '5.30'], ['Ferrite (C4AF)', '9.19', '12.81', '12.11']]",1,"Chemical analysis and Bogue calculations of the final reference clinkers of produced in a static kiln.;[['Clinker', 'CL/Ant/Ref', 'CL/Lxh/Ref', 'CL/Maa/Ref'], ['CaO (wt%)', '65.90', '66.28', '66.18'], ['SiO2 (wt%)', '22.27', '21.93', '21.39'], ['Al2O3 (wt%)', '4.14', '4.40', '4.54'], ['Fe2O3 (wt%)', '3.02', '4.21', '3.98'], ['K2O (wt%)', '0.59', '0.21', '0.33'], ['Na2O (wt%)', '0.17', '0.20', '0.21'], ['SO3 (wt%)', '0.89', '0.12', '0.36'], ['MgO (wt%)', '1.73', '1.28', '1.52'], ['TiO2 (wt%)', '0.25', '0.30', '0.30'], ['P2O5 (wt%)', '0.21', '0.24', '0.17'], ['Cl (wt%)', 'n.a.', 'n.a.', '-'], ['LOI 975degC (O2) (wt%)', '0.48', '0.39', '0.48'], ['', '', '', ''], ['DoS-factor', '123.42', '27.47', '65.24'], ['Alite (C3S)', '66.84', '67.52', '70.61'], ['Belite (C2S)', '13.44', '11.95', '8.07'], ['Aluminate (C3A)', '5.86', '4.54', '5.30'], ['Ferrite (C4AF)', '9.19', '12.81', '12.11']]",1,1,1,3,S0958946515000074_8,S0958946515000074,2015-02-07
1106,Mineralogical analysis by XRD of the Final Clinkers with ARM/ADR and ARM/CTP produced in a static kiln.,"[['Clinker (wt%)', 'CL/Ant/ADR', 'CL/Ant/CTP', 'CL/Lxh/ADR', 'CL/Lxh/CTP', 'CL/Maa/ADR', 'CL/Maa/CTP'], ['Alite (C3S)', '66.56', '65.90', '57.56', '66.34', '61.48', '55.91'], ['Belite (C2S)', '18.45', '19.74', '24.22', '15.81', '21.42', '26.25'], ['Aluminate (C3A)', '1.85', '2.25', '3.04', '3.41', '4.31', '2.99'], ['Ferrite (C4AF)', '12.50', '11.63', '14.43', '14.83', '12.11', '14.30'], ['Free Lime (CaO)', '0.11', '0.07', '0.34', '0.51', '0.22', '0.03'], ['Periclase (MgO)', '0.26', '0.25', '0.22', '0.05', '0.37', '0.28'], ['Arcanite (K2SO4)', '0.07', '-', '-', '-', '-', '0.01'], ['Aphthitalite', '0.10', '-', '0.09', '-', '-', '0.13']]",1,"Mineralogical analysis by XRD of the Final Clinkers with ARM/ADR and ARM/CTP produced in a static kiln.;[['Clinker (wt%)', 'CL/Ant/ADR', 'CL/Ant/CTP', 'CL/Lxh/ADR', 'CL/Lxh/CTP', 'CL/Maa/ADR', 'CL/Maa/CTP'], ['Alite (C3S)', '66.56', '65.90', '57.56', '66.34', '61.48', '55.91'], ['Belite (C2S)', '18.45', '19.74', '24.22', '15.81', '21.42', '26.25'], ['Aluminate (C3A)', '1.85', '2.25', '3.04', '3.41', '4.31', '2.99'], ['Ferrite (C4AF)', '12.50', '11.63', '14.43', '14.83', '12.11', '14.30'], ['Free Lime (CaO)', '0.11', '0.07', '0.34', '0.51', '0.22', '0.03'], ['Periclase (MgO)', '0.26', '0.25', '0.22', '0.05', '0.37', '0.28'], ['Arcanite (K2SO4)', '0.07', '-', '-', '-', '-', '0.01'], ['Aphthitalite', '0.10', '-', '0.09', '-', '-', '0.13']]",1,1,1,3,S0958946515000074_9,S0958946515000074,2015-02-07
1107,Mineralogical analysis by XRD of the reference Final Clinkers produced in a static kiln.,"[['Clinker (wt%)', 'CL/Ant/Ref', 'CL/Lxh/Ref', 'CL/Maa/Ref'], ['Alite (C3S)', '64.52', '65.04', '71.33'], ['Belite (C2S)', '19.73', '14.93', '8.56'], ['Aluminate (C3A)', '1.79', '3.68', '4.64'], ['Ferrite (C4AF)', '12.86', '15.87', '14.89'], ['Free lime (CaO)', '0.23', '0.23', '0.35'], ['Periclase (MgO)', '0.39', '0.18', '0.23'], ['Arcanite (K2SO4)', '0.32', '0.07', '-'], ['Aphthitalite', '-', '-', '']]",1,"Mineralogical analysis by XRD of the reference Final Clinkers produced in a static kiln.;[['Clinker (wt%)', 'CL/Ant/Ref', 'CL/Lxh/Ref', 'CL/Maa/Ref'], ['Alite (C3S)', '64.52', '65.04', '71.33'], ['Belite (C2S)', '19.73', '14.93', '8.56'], ['Aluminate (C3A)', '1.79', '3.68', '4.64'], ['Ferrite (C4AF)', '12.86', '15.87', '14.89'], ['Free lime (CaO)', '0.23', '0.23', '0.35'], ['Periclase (MgO)', '0.39', '0.18', '0.23'], ['Arcanite (K2SO4)', '0.32', '0.07', '-'], ['Aphthitalite', '-', '-', '']]",1,1,1,3,S0958946515000074_10,S0958946515000074,2015-02-07
1108,Physical properties and chemical composition of cement and GGBFS.,"[['Type', 'Physical properties', 'Physical properties', 'Physical properties', 'Chemical compositions', 'Chemical compositions', 'Chemical compositions', 'Chemical compositions', 'Chemical compositions', 'Chemical compositions', 'Chemical compositions', 'Chemical compositions'], ['Type', 'Specific gravity', 'Fineness (cm2/g)', 'Loss on ignition', 'SiO2', 'Al2O3', 'Fe2O3', 'CaO', 'MgO', 'C3S', 'C2S', 'C3A'], ['OPC (Type III)', '3.15', '3415', '1.19', '20.0', '4.8', '3.4', '62.2', '3.5', '56.2', '15.0', '6.8'], ['GGBFS', '2.90', '4448', '0.30', '34.5', '12.7', '0.50', '41.3', '5.9', '-', '-', '-']]",1,"Physical properties and chemical composition of cement and GGBFS.;[['Type', 'Physical properties', 'Physical properties', 'Physical properties', 'Chemical compositions', 'Chemical compositions', 'Chemical compositions', 'Chemical compositions', 'Chemical compositions', 'Chemical compositions', 'Chemical compositions', 'Chemical compositions'], ['Type', 'Specific gravity', 'Fineness (cm2/g)', 'Loss on ignition', 'SiO2', 'Al2O3', 'Fe2O3', 'CaO', 'MgO', 'C3S', 'C2S', 'C3A'], ['OPC (Type III)', '3.15', '3415', '1.19', '20.0', '4.8', '3.4', '62.2', '3.5', '56.2', '15.0', '6.8'], ['GGBFS', '2.90', '4448', '0.30', '34.5', '12.7', '0.50', '41.3', '5.9', '-', '-', '-']]",1,1,1,3,S0958946516304760_2,S0958946516304760,2016-08-30
1109,Chemical and mineral composition of the cement.,"[['Chemical composition (% by mass)', 'Chemical composition (% by mass)', 'Chemical composition (% by mass)', 'Chemical composition (% by mass)', 'Chemical composition (% by mass)', 'Chemical composition (% by mass)', 'Chemical composition (% by mass)', 'Chemical composition (% by mass)'], ['SiO2', 'Al2O3', 'CaO', 'MgO', 'Fe2O3', 'SO3', 'Na2Oeq', 'Ignition Loss'], ['21.08', '4.29', '62.68', '1.55', '3.94', '2.55', '0.48', '2.31'], ['Mineral composition (% by mass)', 'Mineral composition (% by mass)', 'Mineral composition (% by mass)', 'Mineral composition (% by mass)', 'Mineral composition (% by mass)', 'Mineral composition (% by mass)', 'Mineral composition (% by mass)', 'Mineral composition (% by mass)'], ['', '', 'C3S', 'C2S', 'C3A', 'C4AF', '', ''], ['', '', '52.50', '21.40', '6.40', '13.10', '', '']]",1,"Chemical and mineral composition of the cement.;[['Chemical composition (% by mass)', 'Chemical composition (% by mass)', 'Chemical composition (% by mass)', 'Chemical composition (% by mass)', 'Chemical composition (% by mass)', 'Chemical composition (% by mass)', 'Chemical composition (% by mass)', 'Chemical composition (% by mass)'], ['SiO2', 'Al2O3', 'CaO', 'MgO', 'Fe2O3', 'SO3', 'Na2Oeq', 'Ignition Loss'], ['21.08', '4.29', '62.68', '1.55', '3.94', '2.55', '0.48', '2.31'], ['Mineral composition (% by mass)', 'Mineral composition (% by mass)', 'Mineral composition (% by mass)', 'Mineral composition (% by mass)', 'Mineral composition (% by mass)', 'Mineral composition (% by mass)', 'Mineral composition (% by mass)', 'Mineral composition (% by mass)'], ['', '', 'C3S', 'C2S', 'C3A', 'C4AF', '', ''], ['', '', '52.50', '21.40', '6.40', '13.10', '', '']]",1,1,1,3,S0958946518303986_0,S0958946518303986,2018-10-16
1110,The chemical composition (by XRF) and specific surface area of used materials.,"[['[%w]', 'Al2O3', 'SiO2', 'Fe2O3', 'CaO', 'TiO2', 'MgO', 'SO3', 'K2O', 'Na2O', 'SSA [m2/g]'], ['Nano-Al2O3', '99.9', 'N.A.', '0.0', '0.0', '-', '-', '-', '-', '-.', '180.0'], ['Cement', '4.5', '20.1', '2.0', '62.0', '0.1', '2.7', '2.5', '0.8', '0.1', '3.3'], ['', 'C3S', 'C2S', 'C3A', 'C4AF', '', '', '', '', '', ''], ['', '65.7', '11.2', '8.3', '8.4', '', '', '', '', '', '']]",1,"The chemical composition (by XRF) and specific surface area of used materials.;[['[%w]', 'Al2O3', 'SiO2', 'Fe2O3', 'CaO', 'TiO2', 'MgO', 'SO3', 'K2O', 'Na2O', 'SSA [m2/g]'], ['Nano-Al2O3', '99.9', 'N.A.', '0.0', '0.0', '-', '-', '-', '-', '-.', '180.0'], ['Cement', '4.5', '20.1', '2.0', '62.0', '0.1', '2.7', '2.5', '0.8', '0.1', '3.3'], ['', 'C3S', 'C2S', 'C3A', 'C4AF', '', '', '', '', '', ''], ['', '65.7', '11.2', '8.3', '8.4', '', '', '', '', '', '']]",1,1,1,3,S0958946518304505_0,S0958946518304505,2019-01-31
1111,Physical and chemical properties of materials used.,"[['Components/Property', 'OPC', 'MK', 'BN', 'CC'], ['Assay percent range (%)', '-', '-', '-', '>99'], ['Montmorillonite (%)', '-', '-', '85.0', '-'], ['Quartz (%)', '-', '-', '5.0', '-'], ['Calcium oxide (CaO) (%)', '61.50', '0.20', '-', '-'], ['Calcium', '-', '-', '1', '-'], ['Fledspars (%)', '-', '-', '5.0', '-'], ['Silicon oxide (SiO2) (%)', '19.6', '53.50', '-', '-'], ['Cristobalite (%)', '-', '-', '2.0', '-'], ['Aluminum oxide (Al2O3) (%)', '4.8', '42.50', '-', '-'], ['Ferric oxide (Fe2O3) (%)', '3.3', '1.90', '-', '-'], ['Magnesium oxide (MgO) (%)', '3.0', '-', '-', '-'], ['Sulfur trioxide (SO3) (%)', '3.50', '0.05', '-', '-'], ['Loss on ignition (%)', '1.90', '0.50', '-', '-'], ['Insoluble residue (%)', '0.44', '-', '-', '-'], ['Equivalent alkalis (%)', '0.7', '-', '-', '-'], ['Tricalcium silicate (C3S) (%)', '55', '-', '-', '-'], ['Dicalcium silicate (C2S) (%)', '15', '-', '-', '-'], ['Tricalcium aluminate (C3A) (%)', '7', '-', '-', '-'], ['Tetracalcium aluminoferrite (C4AF) (%)', '10', '-', '-', '-'], ['Blaine fineness (m2/kg)', '371', '-', '-', '-'], ['Autoclave expansion (%)', '0.09', '-', '-', '-'], ['Compressive strength 28 days (MPa)', '40.9', '-', '-', '-'], ['Specific gravity', '3.15', '2.60', '2.50', '2.70'], ['Surface area (m2/kg)', '371', '15000', '-', '-'], ['Time of setting (min) Vicat Initial', '104', '-', '-', '-']]",1,"Physical and chemical properties of materials used.;[['Components/Property', 'OPC', 'MK', 'BN', 'CC'], ['Assay percent range (%)', '-', '-', '-', '>99'], ['Montmorillonite (%)', '-', '-', '85.0', '-'], ['Quartz (%)', '-', '-', '5.0', '-'], ['Calcium oxide (CaO) (%)', '61.50', '0.20', '-', '-'], ['Calcium', '-', '-', '1', '-'], ['Fledspars (%)', '-', '-', '5.0', '-'], ['Silicon oxide (SiO2) (%)', '19.6', '53.50', '-', '-'], ['Cristobalite (%)', '-', '-', '2.0', '-'], ['Aluminum oxide (Al2O3) (%)', '4.8', '42.50', '-', '-'], ['Ferric oxide (Fe2O3) (%)', '3.3', '1.90', '-', '-'], ['Magnesium oxide (MgO) (%)', '3.0', '-', '-', '-'], ['Sulfur trioxide (SO3) (%)', '3.50', '0.05', '-', '-'], ['Loss on ignition (%)', '1.90', '0.50', '-', '-'], ['Insoluble residue (%)', '0.44', '-', '-', '-'], ['Equivalent alkalis (%)', '0.7', '-', '-', '-'], ['Tricalcium silicate (C3S) (%)', '55', '-', '-', '-'], ['Dicalcium silicate (C2S) (%)', '15', '-', '-', '-'], ['Tricalcium aluminate (C3A) (%)', '7', '-', '-', '-'], ['Tetracalcium aluminoferrite (C4AF) (%)', '10', '-', '-', '-'], ['Blaine fineness (m2/kg)', '371', '-', '-', '-'], ['Autoclave expansion (%)', '0.09', '-', '-', '-'], ['Compressive strength 28 days (MPa)', '40.9', '-', '-', '-'], ['Specific gravity', '3.15', '2.60', '2.50', '2.70'], ['Surface area (m2/kg)', '371', '15000', '-', '-'], ['Time of setting (min) Vicat Initial', '104', '-', '-', '-']]",1,1,1,3,S0958946518310138_0,S0958946518310138,2019-05-08
1112,Chemical and mineral composition of the cement.,"[['Chemical composition (% by mass) (X-ray fluorescence)', 'Chemical composition (% by mass) (X-ray fluorescence)', 'Chemical composition (% by mass) (X-ray fluorescence)', 'Chemical composition (% by mass) (X-ray fluorescence)', 'Chemical composition (% by mass) (X-ray fluorescence)', 'Chemical composition (% by mass) (X-ray fluorescence)', 'Chemical composition (% by mass) (X-ray fluorescence)', 'Chemical composition (% by mass) (X-ray fluorescence)', 'Chemical composition (% by mass) (X-ray fluorescence)'], ['SiO2', 'Al2O3', 'CaO', 'MgO', 'Fe2O3', 'K2O', 'Na2O', 'TiO2', 'Ignition Loss'], ['19.95', '4.63', '61.87', '2.09', '2.95', '0.66', '0.15', '0.27', '1.64'], ['Mineral composition (% by mass) (X-ray diffraction)', 'Mineral composition (% by mass) (X-ray diffraction)', 'Mineral composition (% by mass) (X-ray diffraction)', 'Mineral composition (% by mass) (X-ray diffraction)', 'Mineral composition (% by mass) (X-ray diffraction)', 'Mineral composition (% by mass) (X-ray diffraction)', 'Mineral composition (% by mass) (X-ray diffraction)', 'Mineral composition (% by mass) (X-ray diffraction)', 'Mineral composition (% by mass) (X-ray diffraction)'], ['C3S', 'C2S', 'C3A', 'C4AF', 'Amorphs', '', '', '', ''], ['58.10', '7.20', '4.30', '11.10', '13.90', '', '', '', '']]",1,"Chemical and mineral composition of the cement.;[['Chemical composition (% by mass) (X-ray fluorescence)', 'Chemical composition (% by mass) (X-ray fluorescence)', 'Chemical composition (% by mass) (X-ray fluorescence)', 'Chemical composition (% by mass) (X-ray fluorescence)', 'Chemical composition (% by mass) (X-ray fluorescence)', 'Chemical composition (% by mass) (X-ray fluorescence)', 'Chemical composition (% by mass) (X-ray fluorescence)', 'Chemical composition (% by mass) (X-ray fluorescence)', 'Chemical composition (% by mass) (X-ray fluorescence)'], ['SiO2', 'Al2O3', 'CaO', 'MgO', 'Fe2O3', 'K2O', 'Na2O', 'TiO2', 'Ignition Loss'], ['19.95', '4.63', '61.87', '2.09', '2.95', '0.66', '0.15', '0.27', '1.64'], ['Mineral composition (% by mass) (X-ray diffraction)', 'Mineral composition (% by mass) (X-ray diffraction)', 'Mineral composition (% by mass) (X-ray diffraction)', 'Mineral composition (% by mass) (X-ray diffraction)', 'Mineral composition (% by mass) (X-ray diffraction)', 'Mineral composition (% by mass) (X-ray diffraction)', 'Mineral composition (% by mass) (X-ray diffraction)', 'Mineral composition (% by mass) (X-ray diffraction)', 'Mineral composition (% by mass) (X-ray diffraction)'], ['C3S', 'C2S', 'C3A', 'C4AF', 'Amorphs', '', '', '', ''], ['58.10', '7.20', '4.30', '11.10', '13.90', '', '', '', '']]",1,1,1,3,S0958946518310187_0,S0958946518310187,2019-03-06
1113,"Sulphate (here, [SO3]2-) and tricalcium aluminate composition in the various cements examined in this study.","[['Cement Type', '[SO3]2- (%)', '[SO3]2- (%)', '[SO3]2- (%)', 'C3A (%)   .', 'C3A (%)   .', 'C3A (%)   .'], ['Cement Type', 'Min', 'Average', 'Max', 'Min', 'Average', 'Max'], ['GU', '2.65', '2.71', '2.76', '5.9', '6.37', '7'], ['HS', '2.16', '2.21', '2.26', '0.6', '1.37', '1.9'], ['HE', '3.19', '3.26', '3.33', '6.2', '6.89', '7.6'], ['GUb', '2.59', '2.66', '2.72', '-', '-', '-']]",1,"Sulphate (here, [SO3]2-) and tricalcium aluminate composition in the various cements examined in this study.;[['Cement Type', '[SO3]2- (%)', '[SO3]2- (%)', '[SO3]2- (%)', 'C3A (%)   .', 'C3A (%)   .', 'C3A (%)   .'], ['Cement Type', 'Min', 'Average', 'Max', 'Min', 'Average', 'Max'], ['GU', '2.65', '2.71', '2.76', '5.9', '6.37', '7'], ['HS', '2.16', '2.21', '2.26', '0.6', '1.37', '1.9'], ['HE', '3.19', '3.26', '3.33', '6.2', '6.89', '7.6'], ['GUb', '2.59', '2.66', '2.72', '-', '-', '-']]",1,1,1,3,S0958946518302671_0,S0958946518302671,2019-03-11
1114,Cement oxide composition and Bogue potential phase mass fractions as provided by the cement manufacturer.,"[['Oxide or property', 'Mass fraction'], ['CaO', '0.630'], ['SiO2', '0.203'], ['Al2O3', '0.047'], ['Fe2O3', '0.035'], ['SO3', '0.029'], ['MgO', '0.032'], ['Na equivalent', '0.54'], ['Bogue - C4AF', '0.11'], ['Bogue - C3A', '0.07'], ['Bogue - C3S', '0.58'], ['Bogue - C2S', '0.15']]",1,"Cement oxide composition and Bogue potential phase mass fractions as provided by the cement manufacturer.;[['Oxide or property', 'Mass fraction'], ['CaO', '0.630'], ['SiO2', '0.203'], ['Al2O3', '0.047'], ['Fe2O3', '0.035'], ['SO3', '0.029'], ['MgO', '0.032'], ['Na equivalent', '0.54'], ['Bogue - C4AF', '0.11'], ['Bogue - C3A', '0.07'], ['Bogue - C3S', '0.58'], ['Bogue - C2S', '0.15']]",1,1,1,3,S0958946509001851_0,S0958946509001851,2009-12-04
1115,Typical mineral composition of the clinker used in the different types of cement presented above.,"[['Mineral and chemical comp. [%]', 'Sulphate resistant', 'High strength', 'Standard Portland', 'Rapid Portland'], ['C2S', '16', '12', '13', '12'], ['C3S', '60', '66', '65', '66'], ['C3A', '0.5', '6.1', '7.7', '6.1'], ['C4AF', '15.8', '11.0', '10.0', '11.0'], ['Free lime', '0.8', '1.1', '1.3', '1.4'], ['Na2O-equiv.', '0.53', '0.55', '1.05', '1.15']]",1,"Typical mineral composition of the clinker used in the different types of cement presented above.;[['Mineral and chemical comp. [%]', 'Sulphate resistant', 'High strength', 'Standard Portland', 'Rapid Portland'], ['C2S', '16', '12', '13', '12'], ['C3S', '60', '66', '65', '66'], ['C3A', '0.5', '6.1', '7.7', '6.1'], ['C4AF', '15.8', '11.0', '10.0', '11.0'], ['Free lime', '0.8', '1.1', '1.3', '1.4'], ['Na2O-equiv.', '0.53', '0.55', '1.05', '1.15']]",1,1,1,3,S0958946509001899_0,S0958946509001899,2009-12-28
1116,"Mineral composition after Bogue, calculated from XRF-data.","[['', 'C3S (wt.-%)', 'C2S (wt.-%)', 'C3A (wt.-%)', 'C4AF (wt.-%)', 'CaSO4 (wt.-%)', 'K2SO4 (wt.-%)', 'Na2SO4 (wt.-%)', 'CaO (wt.-%)', 'CaCO3 (wt.-%)'], ['L-OPC', '54', '15', '1', '20', '2.5', '1.6', '0.1', '0.5', '5.8'], ['M-OPC', '57', '16', '8', '8', '3.1', '1.7', '0.1', '0.8', '4.2'], ['H-OPC', '54', '17', '10', '9', '2.8', '1.5', '0.3', '1.1', '4.0']]",1,"Mineral composition after Bogue, calculated from XRF-data.;[['', 'C3S (wt.-%)', 'C2S (wt.-%)', 'C3A (wt.-%)', 'C4AF (wt.-%)', 'CaSO4 (wt.-%)', 'K2SO4 (wt.-%)', 'Na2SO4 (wt.-%)', 'CaO (wt.-%)', 'CaCO3 (wt.-%)'], ['L-OPC', '54', '15', '1', '20', '2.5', '1.6', '0.1', '0.5', '5.8'], ['M-OPC', '57', '16', '8', '8', '3.1', '1.7', '0.1', '0.8', '4.2'], ['H-OPC', '54', '17', '10', '9', '2.8', '1.5', '0.3', '1.1', '4.0']]",1,1,1,3,S0958946509000080_2,S0958946509000080,2009-01-20
1117,"Chemical, physical and mineralogical properties of the binders used in the tests.","[['Oxide composition', 'OPC (%)', 'PCC (%)', 'SRC (%)', 'Physical properties', 'OPC', 'PCC', 'SRC'], ['SiO2', '20.31', '24.51', '21.31', 'Specific gravity', '3.01', '2.94', '3.20'], ['Al2O3', '5.93', '7.15', '4.71', 'Specific surface (cm2/g)', '4345', '4280', '3140'], ['Fe2O3', '2.82', '3.42', '4.31', 'Retained on 90mm sieve (%)', '2.16', '2.09', '8.03'], ['CaO', '61.02', '54.36', '62.13', 'Retained on 45mm sieve (%)', '15.84', '15.43', '32.96'], ['MgO', '1.15', '1.24', '1.26', '', '', '', ''], ['SO3', '2.95', '2.92', '2.88', 'Compound composition', 'Compound composition', 'Compound composition', 'Compound composition'], ['Na2O', '0.32', '0.53', '0.24', 'C3S', '37.10', '-', '41.43'], ['K2O', '1.14', '1.38', '0.75', 'C2S', '30.30', '-', '29.90'], ['Free CaO', '1.14', '-', '0.85', 'C3A', '10.95', '-', '5.20'], ['Loss on ignition', '3.78', '3.75', '1.54', 'C4AF', '8.57', '-', '13.10']]",1,"Chemical, physical and mineralogical properties of the binders used in the tests.;[['Oxide composition', 'OPC (%)', 'PCC (%)', 'SRC (%)', 'Physical properties', 'OPC', 'PCC', 'SRC'], ['SiO2', '20.31', '24.51', '21.31', 'Specific gravity', '3.01', '2.94', '3.20'], ['Al2O3', '5.93', '7.15', '4.71', 'Specific surface (cm2/g)', '4345', '4280', '3140'], ['Fe2O3', '2.82', '3.42', '4.31', 'Retained on 90mm sieve (%)', '2.16', '2.09', '8.03'], ['CaO', '61.02', '54.36', '62.13', 'Retained on 45mm sieve (%)', '15.84', '15.43', '32.96'], ['MgO', '1.15', '1.24', '1.26', '', '', '', ''], ['SO3', '2.95', '2.92', '2.88', 'Compound composition', 'Compound composition', 'Compound composition', 'Compound composition'], ['Na2O', '0.32', '0.53', '0.24', 'C3S', '37.10', '-', '41.43'], ['K2O', '1.14', '1.38', '0.75', 'C2S', '30.30', '-', '29.90'], ['Free CaO', '1.14', '-', '0.85', 'C3A', '10.95', '-', '5.20'], ['Loss on ignition', '3.78', '3.75', '1.54', 'C4AF', '8.57', '-', '13.10']]",1,1,1,3,S0958946509000183_1,S0958946509000183,2009-02-09
1118,Chemical analysis of cement and blast furnace slag (% by weight).,"[['Binder', 'CaO', 'SiO2', 'Al2O3', 'MgO', 'Fe2O3', 'SO   3   -', 'S2-', 'Na2O', 'Free CaO', 'L.I.O.', 'I.R.', 'Blaine (m2/Kg)'], ['Cement', '65.03', '18.61', '4.46', '2.20', '4.39', '2.94', '-', '0.12', '0.64', '0.43', '0.18', '527'], ['Slag', '41.00', '35.34', '13.65', '4.11', '0.39', '0.06', '1.91', '0.01', '-', '2.72', '0.64', '325'], ['Mineralogical composition of the cement', 'Mineralogical composition of the cement', 'Mineralogical composition of the cement', 'Mineralogical composition of the cement', 'Mineralogical composition of the cement', 'Mineralogical composition of the cement', 'Mineralogical composition of the cement', 'Mineralogical composition of the cement', 'Mineralogical composition of the cement', '', '', '', ''], ['', 'C3S', 'C2S', 'C3A', 'C4AF', 'K2SO4', 'CaSO4 *2H2O', 'CaSO4 *1/2H2O', 'CaSO4', '', '', '', ''], ['Cement', '70.8(4)', '10.3(4)', '2.7(1)', '13.6(2)', '0.6(1)', '-', '1.1(1)', '0.9(1)', '', '', '', '']]",1,"Chemical analysis of cement and blast furnace slag (% by weight).;[['Binder', 'CaO', 'SiO2', 'Al2O3', 'MgO', 'Fe2O3', 'SO   3   -', 'S2-', 'Na2O', 'Free CaO', 'L.I.O.', 'I.R.', 'Blaine (m2/Kg)'], ['Cement', '65.03', '18.61', '4.46', '2.20', '4.39', '2.94', '-', '0.12', '0.64', '0.43', '0.18', '527'], ['Slag', '41.00', '35.34', '13.65', '4.11', '0.39', '0.06', '1.91', '0.01', '-', '2.72', '0.64', '325'], ['Mineralogical composition of the cement', 'Mineralogical composition of the cement', 'Mineralogical composition of the cement', 'Mineralogical composition of the cement', 'Mineralogical composition of the cement', 'Mineralogical composition of the cement', 'Mineralogical composition of the cement', 'Mineralogical composition of the cement', 'Mineralogical composition of the cement', '', '', '', ''], ['', 'C3S', 'C2S', 'C3A', 'C4AF', 'K2SO4', 'CaSO4 *2H2O', 'CaSO4 *1/2H2O', 'CaSO4', '', '', '', ''], ['Cement', '70.8(4)', '10.3(4)', '2.7(1)', '13.6(2)', '0.6(1)', '-', '1.1(1)', '0.9(1)', '', '', '', '']]",1,1,1,3,S0958946509000213_0,S0958946509000213,2009-02-14
