Repository: zakidotai/cemcat

# CemCat Streamlit Hosting Bundle

This folder is ready to be pushed to GitHub and deployed on Streamlit Cloud.

## Files included

- `streamlit_app.py` (main app)
- `requirements.txt`
- `data/ner_cems_40k.csv`
- `data/pii_abs.json`
- `data/clinker_comps_with_dates.csv`
- `upload/composition_cls_slag_updated.csv`

## Local run

```bash
streamlit run streamlit_app.py
```

File: crystalline_composition_gpt4_with_pii_tid_dates.csv (part 44 of 101)
,caption,tables,Label,text,pred_0,pred_1,pred_2,all_pred,pii_tid,pii,date
1119,"Composition, hydraulic index (I), surface area (S.a.), 28-day standard strength of cement   (   s   28   '   )   of the used cements.","[['Ref', 'Oxide rate (%)', 'Oxide rate (%)', 'Oxide rate (%)', 'Oxide rate (%)', 'Oxide rate (%)', 'Oxide rate (%)', 'Oxide rate (%)', 'Oxide rate (%)', 'Composition (%)', 'Composition (%)', 'Composition (%)', 'Composition (%)', 'I', 'S.a.', ""s   28   '""], ['Ref', 'SiO2', 'Al2O3', 'Fe2O3', 'CaO', 'MgO', 'K2O', 'Na2O', 'SO3', 'C3S', 'C2S', 'C3A', 'C4AF', '', 'cm2/g', 'MPa'], ['A', '20.5', '5.2', '2.3', '64.7', '1.0', '1.2', '0.1', '3.7', '66.9', '8.0', '14.1', '4.4', '0.43', '4510', '62.7'], ['B', '21.0', '6.0', '2.5', '63.5', '-', '-', '0.44', '-', '67.5', '7.0', '6.0', '10.0', '0.46', '4400', '61.7'], ['C', '19.9', '4.5', '3.0', '61.9', '4.6', '1.3', '0.3', '3.8', '58.0', '-', '8.0', '10.0', '0.41', '5000', '64.0'], ['D', '21.3', '3.5', '4.2', '65.0', '0.9', '0.3', '0.1', '2.7', '63.2', '13.3', '2.0', '12.9', '0.44', '3550', '60.4'], ['E', '19.8', '5.1', '3.0', '63.5', '1.7', '0.9', '0.2', '3.3', '54.5', '19.2', '8.4', '9.8', '0.43', '-', '66.0'], ['F', '19.8', '5.1', '3.0', '63.5', '1.7', '0.9', '0.2', '3.3', '55.5', '18.2', '8.4', '9.8', '0.43', '-', '64.2'], ['G', '20.0', '5.5', '3.1', '63.0', '3.0', '1.4', '-', '3.6', '51.0', '22.0', '9.0', '10.0', '0.43', '4500', '60.7'], ['H', '21.0', '6.0', '2.5', '63.5', '-', '-', '0.44', '-', '67.5', '7.0', '6.0', '10.0', '0.46', '3350', '55.1']]",1,"Composition, hydraulic index (I), surface area (S.a.), 28-day standard strength of cement   (   s   28   '   )   of the used cements.;[['Ref', 'Oxide rate (%)', 'Oxide rate (%)', 'Oxide rate (%)', 'Oxide rate (%)', 'Oxide rate (%)', 'Oxide rate (%)', 'Oxide rate (%)', 'Oxide rate (%)', 'Composition (%)', 'Composition (%)', 'Composition (%)', 'Composition (%)', 'I', 'S.a.', ""s   28   '""], ['Ref', 'SiO2', 'Al2O3', 'Fe2O3', 'CaO', 'MgO', 'K2O', 'Na2O', 'SO3', 'C3S', 'C2S', 'C3A', 'C4AF', '', 'cm2/g', 'MPa'], ['A', '20.5', '5.2', '2.3', '64.7', '1.0', '1.2', '0.1', '3.7', '66.9', '8.0', '14.1', '4.4', '0.43', '4510', '62.7'], ['B', '21.0', '6.0', '2.5', '63.5', '-', '-', '0.44', '-', '67.5', '7.0', '6.0', '10.0', '0.46', '4400', '61.7'], ['C', '19.9', '4.5', '3.0', '61.9', '4.6', '1.3', '0.3', '3.8', '58.0', '-', '8.0', '10.0', '0.41', '5000', '64.0'], ['D', '21.3', '3.5', '4.2', '65.0', '0.9', '0.3', '0.1', '2.7', '63.2', '13.3', '2.0', '12.9', '0.44', '3550', '60.4'], ['E', '19.8', '5.1', '3.0', '63.5', '1.7', '0.9', '0.2', '3.3', '54.5', '19.2', '8.4', '9.8', '0.43', '-', '66.0'], ['F', '19.8', '5.1', '3.0', '63.5', '1.7', '0.9', '0.2', '3.3', '55.5', '18.2', '8.4', '9.8', '0.43', '-', '64.2'], ['G', '20.0', '5.5', '3.1', '63.0', '3.0', '1.4', '-', '3.6', '51.0', '22.0', '9.0', '10.0', '0.43', '4500', '60.7'], ['H', '21.0', '6.0', '2.5', '63.5', '-', '-', '0.44', '-', '67.5', '7.0', '6.0', '10.0', '0.46', '3350', '55.1']]",1,1,1,3,S0958946509000286_1,S0958946509000286,2009-02-15
1120,Correlation coefficients R enters the coefficient k (b =2.95) and chemical compounds of cements and specific area (s.a.).,"[['Compound', 'SiO2', 'Al2O3', 'Fe2O3', 'CaO', 'I', 'SiO2/CaO', 'C3S', 'C2S', 'C3A', 'C4AF', 's.a.'], ['R', '0.845', '0.221', '-0.237', '0.198', '0.713', '0.901', '0.896', '-0.904', '-0.326', '0.016', '-0.632']]",1,"Correlation coefficients R enters the coefficient k (b =2.95) and chemical compounds of cements and specific area (s.a.).;[['Compound', 'SiO2', 'Al2O3', 'Fe2O3', 'CaO', 'I', 'SiO2/CaO', 'C3S', 'C2S', 'C3A', 'C4AF', 's.a.'], ['R', '0.845', '0.221', '-0.237', '0.198', '0.713', '0.901', '0.896', '-0.904', '-0.326', '0.016', '-0.632']]",1,1,1,3,S0958946509000286_5,S0958946509000286,2009-02-15
1121,"Physical properties and chemical composition of cement, lime, VA, and FA.","[['', 'Cement', 'Lime', 'Fly ash', 'Volcanic ash'], ['Physical properties', 'Physical properties', 'Physical properties', 'Physical properties', 'Physical properties'], ['Specific gravity', '3.14', '2.32', '2.08', '2.15'], ['Blain fineness, cm2/g', '3740', '-', '3060', '2850'], ['Passing a 200 mesh Sieve, %', '-', '86.2', '-', '-'], ['', '', '', '', ''], ['Chemical composition (%)', 'Chemical composition (%)', 'Chemical composition (%)', 'Chemical composition (%)', 'Chemical composition (%)'], ['Silicon dioxide (SiO2)', '19.4', '0.61', '52.4', '59.3'], ['Aluminium oxide (Al2O3)', '5.3', '0.26', '23.4', '17.5'], ['Ferric oxide (Fe2O3)', '2.3', '0.18', '4.7', '7.0'], ['Calcium oxide (CaO)', '61.8', '41.6', '13.4', '6.1'], ['Magnesium oxide (MgO)', '2.3', '29.5', '1.3', '2.6'], ['Sodium oxide (Na2O)', '0.2', '0.08', '3.6', '3.8'], ['Potassium oxide (K2O)', '1.1', '0.04', '0.6', '2.0'], ['Equivalent alkali (Na2O+0.658K2O)', '0.9', '0.11', '4.0', '5.1'], ['Sulphur trioxide (SO3)', '3.8', '0.14', '0.2', '0.7'], ['Loss on ignition', '2.1', '27.2', '0.3', '1.03'], ['', '', '', '', ''], ['Bogue potential compound composition (%)', 'Bogue potential compound composition (%)', 'Bogue potential compound composition (%)', 'Bogue potential compound composition (%)', 'Bogue potential compound composition (%)'], ['Tricalcium silicate (C3S)', '53.8', '-', '-', '-'], ['Dicalcium silicate (C2S)', '15.2', '-', '-', '-'], ['Tricalcium aluminate (C3A)', '10.2', '-', '-', '-'], ['Tetra calcium aluminoferrite (C4AF)', '7.1', '-', '-', '-']]",1,"Physical properties and chemical composition of cement, lime, VA, and FA.;[['', 'Cement', 'Lime', 'Fly ash', 'Volcanic ash'], ['Physical properties', 'Physical properties', 'Physical properties', 'Physical properties', 'Physical properties'], ['Specific gravity', '3.14', '2.32', '2.08', '2.15'], ['Blain fineness, cm2/g', '3740', '-', '3060', '2850'], ['Passing a 200 mesh Sieve, %', '-', '86.2', '-', '-'], ['', '', '', '', ''], ['Chemical composition (%)', 'Chemical composition (%)', 'Chemical composition (%)', 'Chemical composition (%)', 'Chemical composition (%)'], ['Silicon dioxide (SiO2)', '19.4', '0.61', '52.4', '59.3'], ['Aluminium oxide (Al2O3)', '5.3', '0.26', '23.4', '17.5'], ['Ferric oxide (Fe2O3)', '2.3', '0.18', '4.7', '7.0'], ['Calcium oxide (CaO)', '61.8', '41.6', '13.4', '6.1'], ['Magnesium oxide (MgO)', '2.3', '29.5', '1.3', '2.6'], ['Sodium oxide (Na2O)', '0.2', '0.08', '3.6', '3.8'], ['Potassium oxide (K2O)', '1.1', '0.04', '0.6', '2.0'], ['Equivalent alkali (Na2O+0.658K2O)', '0.9', '0.11', '4.0', '5.1'], ['Sulphur trioxide (SO3)', '3.8', '0.14', '0.2', '0.7'], ['Loss on ignition', '2.1', '27.2', '0.3', '1.03'], ['', '', '', '', ''], ['Bogue potential compound composition (%)', 'Bogue potential compound composition (%)', 'Bogue potential compound composition (%)', 'Bogue potential compound composition (%)', 'Bogue potential compound composition (%)'], ['Tricalcium silicate (C3S)', '53.8', '-', '-', '-'], ['Dicalcium silicate (C2S)', '15.2', '-', '-', '-'], ['Tricalcium aluminate (C3A)', '10.2', '-', '-', '-'], ['Tetra calcium aluminoferrite (C4AF)', '7.1', '-', '-', '-']]",1,1,1,3,S0958946509000560_1,S0958946509000560,2009-04-07
1122,Material properties,"[['Cement (Type I/II)', 'Cement (Type I/II)', 'Coarse aggregate (natural gravel)', 'Coarse aggregate (natural gravel)'], ['Composition', '%', 'Coarse aggregate (natural gravel)', 'Coarse aggregate (natural gravel)'], ['C3S', '57.5', 'MSA', '1.9cm (0.75in.)'], ['C2S', '19.8', 'Bulk specific gravity', '2683kg/m3 (167.5 Ib/cf)'], ['C3A', '4.5', 'Absorption', '0.34%'], ['C4AF', '11.2', 'Fine aggregate (River Sand)', 'Fine aggregate (River Sand)'], ['Specific gravity', '3.15', 'F.M.', '3.01'], ['', '', '', ''], ['Zinc strip (diameter=2.38mm (3/32in.))', 'Zinc strip (diameter=2.38mm (3/32in.))', 'Zinc strip (diameter=2.38mm (3/32in.))', 'Zinc strip (diameter=2.38mm (3/32in.))'], ['Composition, %', 'Zn=99.017', 'Cu=0.5-1.5', 'Ti=0.12-0.15'], ['Reinforcing steel: Grade 60 #4', 'Reinforcing steel: Grade 60 #4', 'Reinforcing steel: Grade 60 #4', 'Reinforcing steel: Grade 60 #4']]",1,"Material properties;[['Cement (Type I/II)', 'Cement (Type I/II)', 'Coarse aggregate (natural gravel)', 'Coarse aggregate (natural gravel)'], ['Composition', '%', 'Coarse aggregate (natural gravel)', 'Coarse aggregate (natural gravel)'], ['C3S', '57.5', 'MSA', '1.9cm (0.75in.)'], ['C2S', '19.8', 'Bulk specific gravity', '2683kg/m3 (167.5 Ib/cf)'], ['C3A', '4.5', 'Absorption', '0.34%'], ['C4AF', '11.2', 'Fine aggregate (River Sand)', 'Fine aggregate (River Sand)'], ['Specific gravity', '3.15', 'F.M.', '3.01'], ['', '', '', ''], ['Zinc strip (diameter=2.38mm (3/32in.))', 'Zinc strip (diameter=2.38mm (3/32in.))', 'Zinc strip (diameter=2.38mm (3/32in.))', 'Zinc strip (diameter=2.38mm (3/32in.))'], ['Composition, %', 'Zn=99.017', 'Cu=0.5-1.5', 'Ti=0.12-0.15'], ['Reinforcing steel: Grade 60 #4', 'Reinforcing steel: Grade 60 #4', 'Reinforcing steel: Grade 60 #4', 'Reinforcing steel: Grade 60 #4']]",1,1,1,3,S0958946506001028_2,S0958946506001028,2006-08-09
1123,The chemical and physical properties of fly ash and OPC,"[['', 'Ignition loss', 'Chemical composition (mass)', 'Chemical composition (mass)', 'Chemical composition (mass)', 'Chemical composition (mass)', 'Chemical composition (mass)', 'Chemical composition (mass)', 'Chemical composition (mass)', 'Chemical composition (mass)', 'Chemical composition (mass)', 'Density (kg/m3]', 'Blaine surface area (m2/kg]', 'Mineral composition (mass)', 'Mineral composition (mass)', 'Mineral composition (mass)', 'Mineral composition (mass)'], ['', 'Ignition loss', 'SiO2 (%)', 'Al2O3 (%)', 'Fe2O3 (%)', 'CaO (%)', 'MgO (%)', 'Na2O (%)', 'K2O (%)', 'TiO2 (%)', 'MnO (%)', 'Density (kg/m3]', 'Blaine surface area (m2/kg]', 'C3S (%)', 'C2S (%)', 'C3A (%)', 'C4AF (%)'], ['OPC', '0.77', '20.84', '5.95', '2.62', '63.63', '1.79', '0.18', '0.33', '0.34', '0.10', '3150', '347', '63.09', '12.99', '11.78', '9.23'], ['Fly ash', '0.90', '59.90', '29.60', '4.80', '1.30', '0.60', '0.00', '0.70', '0.00', '0.00', '2290', '376', '-', '-', '-', '-']]",1,"The chemical and physical properties of fly ash and OPC;[['', 'Ignition loss', 'Chemical composition (mass)', 'Chemical composition (mass)', 'Chemical composition (mass)', 'Chemical composition (mass)', 'Chemical composition (mass)', 'Chemical composition (mass)', 'Chemical composition (mass)', 'Chemical composition (mass)', 'Chemical composition (mass)', 'Density (kg/m3]', 'Blaine surface area (m2/kg]', 'Mineral composition (mass)', 'Mineral composition (mass)', 'Mineral composition (mass)', 'Mineral composition (mass)'], ['', 'Ignition loss', 'SiO2 (%)', 'Al2O3 (%)', 'Fe2O3 (%)', 'CaO (%)', 'MgO (%)', 'Na2O (%)', 'K2O (%)', 'TiO2 (%)', 'MnO (%)', 'Density (kg/m3]', 'Blaine surface area (m2/kg]', 'C3S (%)', 'C2S (%)', 'C3A (%)', 'C4AF (%)'], ['OPC', '0.77', '20.84', '5.95', '2.62', '63.63', '1.79', '0.18', '0.33', '0.34', '0.10', '3150', '347', '63.09', '12.99', '11.78', '9.23'], ['Fly ash', '0.90', '59.90', '29.60', '4.80', '1.30', '0.60', '0.00', '0.70', '0.00', '0.00', '2290', '376', '-', '-', '-', '-']]",1,1,1,3,S0958946506001089_0,S0958946506001089,2006-08-07
1124,Chemical composition and physical properties of cementitious materials,"[['Item', 'Cementitious materials (%)', 'Cementitious materials (%)'], ['Item', 'Ordinary Portland cement', 'Silica fume'], ['SiO2', '21.46', '91.70'], ['Al2O3', '5.55', '1'], ['Fe2O3', '3.46', '0.9'], ['CaO', '63.95', '1.68'], ['MgO', '1.86', '1.8'], ['Cl', '-', '0.08'], ['SO3', '1.42', '0.87'], ['K2O', '0.54', '-'], ['Na2O', '0.26', '-'], ['LOI', '-', '2'], ['Compounds', 'Compounds', 'Compounds'], ['C3S', '50.96', '-'], ['C2S', '23.1', '-'], ['C3A', '8.85', '-'], ['C4AF', '10.53', '-'], ['Fineness', 'Fineness', 'Fineness'], ['SSA (m2/kg)', '330', '14,000']]",1,"Chemical composition and physical properties of cementitious materials;[['Item', 'Cementitious materials (%)', 'Cementitious materials (%)'], ['Item', 'Ordinary Portland cement', 'Silica fume'], ['SiO2', '21.46', '91.70'], ['Al2O3', '5.55', '1'], ['Fe2O3', '3.46', '0.9'], ['CaO', '63.95', '1.68'], ['MgO', '1.86', '1.8'], ['Cl', '-', '0.08'], ['SO3', '1.42', '0.87'], ['K2O', '0.54', '-'], ['Na2O', '0.26', '-'], ['LOI', '-', '2'], ['Compounds', 'Compounds', 'Compounds'], ['C3S', '50.96', '-'], ['C2S', '23.1', '-'], ['C3A', '8.85', '-'], ['C4AF', '10.53', '-'], ['Fineness', 'Fineness', 'Fineness'], ['SSA (m2/kg)', '330', '14,000']]",1,1,1,3,S0958946507001606_0,S0958946507001606,2007-09-29
1125,"Chemical, mineralogical and physical characteristics of materials used","[['Specimens', 'Oxides (%)', 'Oxides (%)', 'Oxides (%)', 'Oxides (%)', 'Oxides (%)', 'Oxides (%)', 'Oxides (%)', ''], ['Specimens', 'SiO2', 'Al2O3', 'Fe2O3', 'CaO', 'MgO', 'SO3', 'LOI (loss on ignition)', ''], ['Clinker', '20.2', '5.5', '3.8', '64.7', '1.9', '0.8', '-', ''], ['A1 =A2', '19.4', '5.5', '3.9', '63.4', '1.8', '2.0', '-', ''], ['NP', '51.8', '22.1', '7.3', '6.2', '8.3', '-', '0.4', ''], ['GGBS', '41.6', '13.7', '7.3', '28.2', '4.9', '1.8', '0.01', ''], ['Specimens', 'Cement modulus', 'Cement modulus', 'Cement modulus', 'Cement modulus', 'Mineral composition (%)', 'Mineral composition (%)', 'Mineral composition (%)', 'Mineral composition (%)'], ['Specimens', 'HM', 'SM', 'AM', 'LM', 'C3S', 'C2S', 'C3A', 'C4AF'], ['Clinker', '2.1', '2.1', '1.4', '98.2', '65.7', '8.6', '8.2', '11.7'], ['A1 =A2', '2.1', '2.0', '1.4', '99.7', '66.5', '5.6', '8.1', '11.9'], ['Materials', 'Physical properties of materials', 'Physical properties of materials', 'Physical properties of materials', 'Physical properties of materials', '', '', '', ''], ['Specific gravity (kg/m3)', 'Blaine (m2/kg)', 'Sieve analysis (%)', 'Sieve analysis (%)', '', '', '', '', ''], ['Specific gravity (kg/m3)', 'Blaine (m2/kg)', 'Residue on 90mm', 'Residue on 200mm', '', '', '', '', ''], ['Basaltic pumice', '2970', '250 and 500', '0.2', '0.06', '', '', '', ''], ['GGBS', '2890', '250 and 500', '0.3', '0.09', '', '', '', ''], ['Clinker', '3190', '250 and 500', '0.3', '0.09', '', '', '', ''], ['TS 12142 standard requirements for basaltic pumice (NP) and GGBS', 'TS 12142 standard requirements for basaltic pumice (NP) and GGBS', 'TS 12142 standard requirements for basaltic pumice (NP) and GGBS', '', '', '', '', '', ''], ['SiO2 +Al2O3 +Fe2O3', 'SO3', 'LOI', '', '', '', '', '', ''], ['>61', '<3.5', '<10', '', '', '', '', '', '']]",1,"Chemical, mineralogical and physical characteristics of materials used;[['Specimens', 'Oxides (%)', 'Oxides (%)', 'Oxides (%)', 'Oxides (%)', 'Oxides (%)', 'Oxides (%)', 'Oxides (%)', ''], ['Specimens', 'SiO2', 'Al2O3', 'Fe2O3', 'CaO', 'MgO', 'SO3', 'LOI (loss on ignition)', ''], ['Clinker', '20.2', '5.5', '3.8', '64.7', '1.9', '0.8', '-', ''], ['A1 =A2', '19.4', '5.5', '3.9', '63.4', '1.8', '2.0', '-', ''], ['NP', '51.8', '22.1', '7.3', '6.2', '8.3', '-', '0.4', ''], ['GGBS', '41.6', '13.7', '7.3', '28.2', '4.9', '1.8', '0.01', ''], ['Specimens', 'Cement modulus', 'Cement modulus', 'Cement modulus', 'Cement modulus', 'Mineral composition (%)', 'Mineral composition (%)', 'Mineral composition (%)', 'Mineral composition (%)'], ['Specimens', 'HM', 'SM', 'AM', 'LM', 'C3S', 'C2S', 'C3A', 'C4AF'], ['Clinker', '2.1', '2.1', '1.4', '98.2', '65.7', '8.6', '8.2', '11.7'], ['A1 =A2', '2.1', '2.0', '1.4', '99.7', '66.5', '5.6', '8.1', '11.9'], ['Materials', 'Physical properties of materials', 'Physical properties of materials', 'Physical properties of materials', 'Physical properties of materials', '', '', '', ''], ['Specific gravity (kg/m3)', 'Blaine (m2/kg)', 'Sieve analysis (%)', 'Sieve analysis (%)', '', '', '', '', ''], ['Specific gravity (kg/m3)', 'Blaine (m2/kg)', 'Residue on 90mm', 'Residue on 200mm', '', '', '', '', ''], ['Basaltic pumice', '2970', '250 and 500', '0.2', '0.06', '', '', '', ''], ['GGBS', '2890', '250 and 500', '0.3', '0.09', '', '', '', ''], ['Clinker', '3190', '250 and 500', '0.3', '0.09', '', '', '', ''], ['TS 12142 standard requirements for basaltic pumice (NP) and GGBS', 'TS 12142 standard requirements for basaltic pumice (NP) and GGBS', 'TS 12142 standard requirements for basaltic pumice (NP) and GGBS', '', '', '', '', '', ''], ['SiO2 +Al2O3 +Fe2O3', 'SO3', 'LOI', '', '', '', '', '', ''], ['>61', '<3.5', '<10', '', '', '', '', '', '']]",1,1,1,3,S0958946505000958_1,S0958946505000958,2005-10-07
1126,Chemical composition of cement and potential phases by Bogue approximation,"[['Chemical composition', 'Weight % of components'], ['SiO2', '19.98'], ['TiO2', '0.29'], ['Al2O3', '5.47'], ['Fe2O3', '2.72'], ['CaO', '63.03'], ['MnO', '0.03'], ['MgO', '2.32'], ['Na2O', '0.46'], ['K2O', '0.93'], ['P2O5', '0.26'], ['SO3', '5.14'], ['', ''], ['Bogue approximation', 'Bogue approximation'], ['C3S', '64'], ['C2S', '9'], ['C3A', '10'], ['C4AF', '8']]",1,"Chemical composition of cement and potential phases by Bogue approximation;[['Chemical composition', 'Weight % of components'], ['SiO2', '19.98'], ['TiO2', '0.29'], ['Al2O3', '5.47'], ['Fe2O3', '2.72'], ['CaO', '63.03'], ['MnO', '0.03'], ['MgO', '2.32'], ['Na2O', '0.46'], ['K2O', '0.93'], ['P2O5', '0.26'], ['SO3', '5.14'], ['', ''], ['Bogue approximation', 'Bogue approximation'], ['C3S', '64'], ['C2S', '9'], ['C3A', '10'], ['C4AF', '8']]",1,1,1,3,S0958946505000983_0,S0958946505000983,2005-10-21
1127,Oxide analysis and Bogue potential composition of ASTM Type I Portland cement,"[['Oxide', 'Percent by mass'], ['SiO2', '20.17'], ['Al2O3', '5.34'], ['Fe2O3', '3.85'], ['CaO', '63.93'], ['MgO', '0.91'], ['Na2O', '0.05'], ['K2O', '0.35'], ['SO3', '4.00'], ['Loss on ignition', '0.80'], ['Insoluble residue', '0.05'], ['C3S', '54.16'], ['C2S', '7.64'], ['C3A', '16.97'], ['C4AF', '11.70']]",1,"Oxide analysis and Bogue potential composition of ASTM Type I Portland cement;[['Oxide', 'Percent by mass'], ['SiO2', '20.17'], ['Al2O3', '5.34'], ['Fe2O3', '3.85'], ['CaO', '63.93'], ['MgO', '0.91'], ['Na2O', '0.05'], ['K2O', '0.35'], ['SO3', '4.00'], ['Loss on ignition', '0.80'], ['Insoluble residue', '0.05'], ['C3S', '54.16'], ['C2S', '7.64'], ['C3A', '16.97'], ['C4AF', '11.70']]",1,1,1,3,S0958946504001568_0,S0958946504001568,2004-11-25
1128,Chemical composition of the cements used,"[['Cement type', 'Loss on ignition', 'SiO2', 'Al2O3', 'Fe2O3', 'CaO', 'MgO', 'SO3', 'Na2O', 'K2O', 'Insoluble residue', 'Free lime', 'C3A', 'C4AF'], ['L', '1.80', '21.90', '3.30', '5.10', '62.50', '2.70', '2.10', '0.30', '0.40', '0.90', '1.40', '0.20', '15.50'], ['P', '3.26', '21.83', '3.41', '0.23', '65.41', '1.67', '2.70', '0.69', '0.37', '0.54', '1.01', '8.64', '0.70']]",1,"Chemical composition of the cements used;[['Cement type', 'Loss on ignition', 'SiO2', 'Al2O3', 'Fe2O3', 'CaO', 'MgO', 'SO3', 'Na2O', 'K2O', 'Insoluble residue', 'Free lime', 'C3A', 'C4AF'], ['L', '1.80', '21.90', '3.30', '5.10', '62.50', '2.70', '2.10', '0.30', '0.40', '0.90', '1.40', '0.20', '15.50'], ['P', '3.26', '21.83', '3.41', '0.23', '65.41', '1.67', '2.70', '0.69', '0.37', '0.54', '1.01', '8.64', '0.70']]",1,1,1,3,S0958946506000138_0,S0958946506000138,2006-02-21
1129,Chemical and physical characteristics of clinker and limestone.,"[['', 'Clinker', 'Limestone'], ['Chemical components', 'Chemical components', 'Chemical components'], ['Calcium oxide (CaO) (%)', '61.50', '54.77'], ['Silicon dioxide (SiO2) (%)', '21.50', '1.47'], ['Magnesium oxide (MgO) (%)', '4.80', '0.30'], ['Aluminium oxide (Al2O3) (%)', '3.68', '0.22'], ['Ferric oxide (Fe2O3) (%)', '2.76', '0.29'], ['Sulphate oxide (SO3) (%)', '2.50', '0.06'], ['Potassium oxide (K2O) (%)', '0.95', '0.08'], ['Sodium oxide (Na2O) (%)', '0.12', '0.05'], ['Titanium oxide (TiO2) (%)', '0.04', '0.05'], ['Phosphorus oxide (P2O5) (%)', '0.23', '0.01'], ['LOI (%)', '1.35', '42.23'], ['', '', ''], ['Mineralogical composition', 'Mineralogical composition', 'Mineralogical composition'], ['C3S (%)', '51', '-'], ['C2S (%)', '23', '-'], ['C3A (%)', '5', '-'], ['C4AF (%)', '8', '-'], ['', '', ''], ['Chemical characteristics', 'Chemical characteristics', 'Chemical characteristics'], ['CaCo3 content (%)', '-', '97.8'], ['Total organic carbon (TOC) (%)', '-', '0.05'], ['Methylene blue adsorption (MBA) (gr/100 gr)', '-', '0.07'], ['Moisture content (%)', '-', '0.37'], ['', '', ''], ['Physical characteristics', 'Physical characteristics', 'Physical characteristics'], ['Blaine (m2/kg)', '320', '330'], ['Specific gravity', '3.21', '2.69']]",1,"Chemical and physical characteristics of clinker and limestone.;[['', 'Clinker', 'Limestone'], ['Chemical components', 'Chemical components', 'Chemical components'], ['Calcium oxide (CaO) (%)', '61.50', '54.77'], ['Silicon dioxide (SiO2) (%)', '21.50', '1.47'], ['Magnesium oxide (MgO) (%)', '4.80', '0.30'], ['Aluminium oxide (Al2O3) (%)', '3.68', '0.22'], ['Ferric oxide (Fe2O3) (%)', '2.76', '0.29'], ['Sulphate oxide (SO3) (%)', '2.50', '0.06'], ['Potassium oxide (K2O) (%)', '0.95', '0.08'], ['Sodium oxide (Na2O) (%)', '0.12', '0.05'], ['Titanium oxide (TiO2) (%)', '0.04', '0.05'], ['Phosphorus oxide (P2O5) (%)', '0.23', '0.01'], ['LOI (%)', '1.35', '42.23'], ['', '', ''], ['Mineralogical composition', 'Mineralogical composition', 'Mineralogical composition'], ['C3S (%)', '51', '-'], ['C2S (%)', '23', '-'], ['C3A (%)', '5', '-'], ['C4AF (%)', '8', '-'], ['', '', ''], ['Chemical characteristics', 'Chemical characteristics', 'Chemical characteristics'], ['CaCo3 content (%)', '-', '97.8'], ['Total organic carbon (TOC) (%)', '-', '0.05'], ['Methylene blue adsorption (MBA) (gr/100 gr)', '-', '0.07'], ['Moisture content (%)', '-', '0.37'], ['', '', ''], ['Physical characteristics', 'Physical characteristics', 'Physical characteristics'], ['Blaine (m2/kg)', '320', '330'], ['Specific gravity', '3.21', '2.69']]",1,1,1,3,S0958946509001383_0,S0958946509001383,2009-08-20
1130,Chemical and physical properties of portland cement and silica fume.,"[['', '', 'Cement', 'Silica fume'], ['Physical tests', 'Physical tests', 'Physical tests', 'Physical tests'], ['Specific surface, blaine (m2/kg)', '', '290', ''], ['Initial setting time (min)', '', '145', ''], ['Final setting time (min)', '', '210', ''], ['Compressive strength of 50mm cube (MPa)', '3-day', '18', '-'], ['', '7-day', '29', '-'], ['', '28-day', '40', '-'], ['Autoclave expansion (%)', '', '0.2', ''], ['', '', '', ''], ['Chemical analyzes (%)', 'Chemical analyzes (%)', 'Chemical analyzes (%)', 'Chemical analyzes (%)'], ['Silicon dioxide (SiO2)', '', '20.03', '93.16'], ['Aluminum oxide (Al2O3)', '', '4.53', '1.13'], ['Ferric oxide (Fe2O3)', '', '3.63', '0.72'], ['Calcium oxide (CaO)', '', '60.25', '-'], ['Magnesium oxide (MgO)', '', '3.42', '1.6'], ['Sodium oxide (Na2O)', '', '-', '-'], ['Potassium oxide (K2O)', '', '-', '-'], ['Sulfur trioxide (SO3)', '', '2.23', '0.05'], ['Loss on ignition', '', '1.37', '1.58'], ['', '', '', ''], ['Bogue potential compound composition (%)', 'Bogue potential compound composition (%)', 'Bogue potential compound composition (%)', 'Bogue potential compound composition (%)'], ['Tricalcium silicate C3S', '', '49.9', ''], ['Dicalcium silicate C2S', '', '23.5', ''], ['Tricalcium aluminate C3A', '', '6.6', ''], ['Tetracalcium aluminoferrite C4AF', '', '10.9', '']]",1,"Chemical and physical properties of portland cement and silica fume.;[['', '', 'Cement', 'Silica fume'], ['Physical tests', 'Physical tests', 'Physical tests', 'Physical tests'], ['Specific surface, blaine (m2/kg)', '', '290', ''], ['Initial setting time (min)', '', '145', ''], ['Final setting time (min)', '', '210', ''], ['Compressive strength of 50mm cube (MPa)', '3-day', '18', '-'], ['', '7-day', '29', '-'], ['', '28-day', '40', '-'], ['Autoclave expansion (%)', '', '0.2', ''], ['', '', '', ''], ['Chemical analyzes (%)', 'Chemical analyzes (%)', 'Chemical analyzes (%)', 'Chemical analyzes (%)'], ['Silicon dioxide (SiO2)', '', '20.03', '93.16'], ['Aluminum oxide (Al2O3)', '', '4.53', '1.13'], ['Ferric oxide (Fe2O3)', '', '3.63', '0.72'], ['Calcium oxide (CaO)', '', '60.25', '-'], ['Magnesium oxide (MgO)', '', '3.42', '1.6'], ['Sodium oxide (Na2O)', '', '-', '-'], ['Potassium oxide (K2O)', '', '-', '-'], ['Sulfur trioxide (SO3)', '', '2.23', '0.05'], ['Loss on ignition', '', '1.37', '1.58'], ['', '', '', ''], ['Bogue potential compound composition (%)', 'Bogue potential compound composition (%)', 'Bogue potential compound composition (%)', 'Bogue potential compound composition (%)'], ['Tricalcium silicate C3S', '', '49.9', ''], ['Dicalcium silicate C2S', '', '23.5', ''], ['Tricalcium aluminate C3A', '', '6.6', ''], ['Tetracalcium aluminoferrite C4AF', '', '10.9', '']]",1,1,1,3,S0958946509001395_0,S0958946509001395,2009-08-31
1131,The chemical and physical properties of cement and limestone powder,"[['', 'CEM I 52.5 (%)', 'Limestone filler (%)'], ['CaO', '63.95', '-'], ['SiO2', '20.29', '0.80'], ['Al2O3', '4.52', '0.17'], ['Fe2O3', '2.35', '0.10'], ['MgO', '2.22', '0.50'], ['K2O', '0.94', '-'], ['Na2O', '0.20', '-'], ['SO3', '3.35', '-'], ['Cl-', '0.015', '0.002'], ['CaCO3', '-', '98.00'], ['C3S', '59.0', '-'], ['C2S', '12.60', '-'], ['C3A', '8.01', '-'], ['C4AF', '9.40', '-']]",1,"The chemical and physical properties of cement and limestone powder;[['', 'CEM I 52.5 (%)', 'Limestone filler (%)'], ['CaO', '63.95', '-'], ['SiO2', '20.29', '0.80'], ['Al2O3', '4.52', '0.17'], ['Fe2O3', '2.35', '0.10'], ['MgO', '2.22', '0.50'], ['K2O', '0.94', '-'], ['Na2O', '0.20', '-'], ['SO3', '3.35', '-'], ['Cl-', '0.015', '0.002'], ['CaCO3', '-', '98.00'], ['C3S', '59.0', '-'], ['C2S', '12.60', '-'], ['C3A', '8.01', '-'], ['C4AF', '9.40', '-']]",1,1,1,3,S0008884607000452_0,S0008884607000452,2007-02-23
1132,"Chemical composition, major compounds, and physical properties of cements","[['', '', 'OPC', 'BC', 'BCNP', 'BCFA', 'BCNP-FA', 'BCFA-NP', 'SRPC'], ['Chemical analysis (%)', 'Chemical analysis (%)', 'Chemical analysis (%)', 'Chemical analysis (%)', 'Chemical analysis (%)', 'Chemical analysis (%)', 'Chemical analysis (%)', 'Chemical analysis (%)', 'Chemical analysis (%)'], ['SiO2', 'SiO2', '20.12', '29.17', '34.57', '29.43', '34.38', '33.58', '19.65'], ['Al2O3', 'Al2O3', '5.75', '8.73', '8.48', '9.84', '8.96', '10.02', '4.27'], ['Fe2O3', 'Fe2O3', '3.26', '4.56', '3.49', '5.44', '4.18', '5.05', '4.55'], ['CaO', 'CaO', '63.44', '47.47', '42.89', '45.84', '41.08', '41.07', '63.10'], ['SO3', 'SO3', '2.71', '2.51', '2.49', '2.50', '2.47', '2.49', '0.95'], ['MgO', 'MgO', '0.98', '1.54', '1.15', '1.78', '1.38', '1.70', '2.48'], ['Na2O', 'Na2O', '0.43', '0.62', '0.56', '0.55', '0.59', '0.62', '0.63'], ['K2O', 'K2O', '0.49', '0.95', '1.07', '0.95', '1.09', '1.08', '0.45'], ['LOI', 'LOI', '2.13', '3.17', '5.12', '2.38', '4.13', '4.08', '3.54'], ['', '', '', '', '', '', '', '', ''], ['Compound composition (%)', 'Compound composition (%)', 'Compound composition (%)', 'Compound composition (%)', 'Compound composition (%)', 'Compound composition (%)', 'Compound composition (%)', 'Compound composition (%)', 'Compound composition (%)'], ['C3S', 'C3S', '57.9', '42.5', '39.8', '38.8', '36.7', '36.2', '69.6'], ['C2S', 'C2S', '13.4', '9.8', '9.2', '9.0', '8.5', '8.4', '3.8'], ['C3A', 'C3A', '9.5', '6.9', '6.5', '6.3', '6.0', '5.9', '3.6'], ['C4AF', 'C4AF', '11.0', '8.1', '7.5', '7.4', '7.0', '6.9', '13.8'], ['', '', '', '', '', '', '', '', ''], ['Physical properties', 'Physical properties', 'Physical properties', 'Physical properties', 'Physical properties', 'Physical properties', 'Physical properties', 'Physical properties', 'Physical properties'], ['Sp. gravity', '', '3.18', '2.87', '2.89', '2.75', '2.78', '2.75', '3.21'], ['Blaine fineness (cm2/gr)', '', '3629', '4062', '4432', '4772', '5000', '4676', '3090'], ['Comp. strength (MPa)', '2 d.', '22.0', '16.7', '16.0', '17.9', '14.6', '12.9', '22.8'], ['', '7 d.', '45.1', '32.5', '32.9', '31.1', '29.3', '24.2', '39.8'], ['', '28 d.', '55.8', '49.0', '49.0', '50.8', '46.8', '42.6', '53.7'], ['', '180 d.', '60.9', '55.3', '55.2', '61.6', '56.0', '53.8', '67.6']]",1,"Chemical composition, major compounds, and physical properties of cements;[['', '', 'OPC', 'BC', 'BCNP', 'BCFA', 'BCNP-FA', 'BCFA-NP', 'SRPC'], ['Chemical analysis (%)', 'Chemical analysis (%)', 'Chemical analysis (%)', 'Chemical analysis (%)', 'Chemical analysis (%)', 'Chemical analysis (%)', 'Chemical analysis (%)', 'Chemical analysis (%)', 'Chemical analysis (%)'], ['SiO2', 'SiO2', '20.12', '29.17', '34.57', '29.43', '34.38', '33.58', '19.65'], ['Al2O3', 'Al2O3', '5.75', '8.73', '8.48', '9.84', '8.96', '10.02', '4.27'], ['Fe2O3', 'Fe2O3', '3.26', '4.56', '3.49', '5.44', '4.18', '5.05', '4.55'], ['CaO', 'CaO', '63.44', '47.47', '42.89', '45.84', '41.08', '41.07', '63.10'], ['SO3', 'SO3', '2.71', '2.51', '2.49', '2.50', '2.47', '2.49', '0.95'], ['MgO', 'MgO', '0.98', '1.54', '1.15', '1.78', '1.38', '1.70', '2.48'], ['Na2O', 'Na2O', '0.43', '0.62', '0.56', '0.55', '0.59', '0.62', '0.63'], ['K2O', 'K2O', '0.49', '0.95', '1.07', '0.95', '1.09', '1.08', '0.45'], ['LOI', 'LOI', '2.13', '3.17', '5.12', '2.38', '4.13', '4.08', '3.54'], ['', '', '', '', '', '', '', '', ''], ['Compound composition (%)', 'Compound composition (%)', 'Compound composition (%)', 'Compound composition (%)', 'Compound composition (%)', 'Compound composition (%)', 'Compound composition (%)', 'Compound composition (%)', 'Compound composition (%)'], ['C3S', 'C3S', '57.9', '42.5', '39.8', '38.8', '36.7', '36.2', '69.6'], ['C2S', 'C2S', '13.4', '9.8', '9.2', '9.0', '8.5', '8.4', '3.8'], ['C3A', 'C3A', '9.5', '6.9', '6.5', '6.3', '6.0', '5.9', '3.6'], ['C4AF', 'C4AF', '11.0', '8.1', '7.5', '7.4', '7.0', '6.9', '13.8'], ['', '', '', '', '', '', '', '', ''], ['Physical properties', 'Physical properties', 'Physical properties', 'Physical properties', 'Physical properties', 'Physical properties', 'Physical properties', 'Physical properties', 'Physical properties'], ['Sp. gravity', '', '3.18', '2.87', '2.89', '2.75', '2.78', '2.75', '3.21'], ['Blaine fineness (cm2/gr)', '', '3629', '4062', '4432', '4772', '5000', '4676', '3090'], ['Comp. strength (MPa)', '2 d.', '22.0', '16.7', '16.0', '17.9', '14.6', '12.9', '22.8'], ['', '7 d.', '45.1', '32.5', '32.9', '31.1', '29.3', '24.2', '39.8'], ['', '28 d.', '55.8', '49.0', '49.0', '50.8', '46.8', '42.6', '53.7'], ['', '180 d.', '60.9', '55.3', '55.2', '61.6', '56.0', '53.8', '67.6']]",1,1,1,3,S0958946506002022_2,S0958946506002022,2007-01-08
1133,Chemical and mineralogical composition of cement,"[['', 'Chemical composition', 'Chemical composition', 'Chemical composition', 'Chemical composition', 'Chemical composition', 'Chemical composition', 'Chemical composition', 'Chemical composition', 'Bogue composition', 'Bogue composition', 'Bogue composition', 'Bogue composition'], ['Component', 'CaO', 'SiO2', 'Al2O3', 'Fe2O3', 'SO3', 'K2O', 'CaOfree', 'LOI', 'C3S', 'C2S', 'C3A', 'C4AF'], ['Weight %', '65.3', '21.1', '4.7', '2.8', '2.3', '0.5', '0.8', '0.9', '59.3', '15.8', '7.76', '8.59']]",1,"Chemical and mineralogical composition of cement;[['', 'Chemical composition', 'Chemical composition', 'Chemical composition', 'Chemical composition', 'Chemical composition', 'Chemical composition', 'Chemical composition', 'Chemical composition', 'Bogue composition', 'Bogue composition', 'Bogue composition', 'Bogue composition'], ['Component', 'CaO', 'SiO2', 'Al2O3', 'Fe2O3', 'SO3', 'K2O', 'CaOfree', 'LOI', 'C3S', 'C2S', 'C3A', 'C4AF'], ['Weight %', '65.3', '21.1', '4.7', '2.8', '2.3', '0.5', '0.8', '0.9', '59.3', '15.8', '7.76', '8.59']]",1,1,1,3,S095894650700073X_0,S095894650700073X,2007-05-08
1134,Chemical composition of Portland cements,"[['Chemical compositions', 'Type I Portland cement (%)', 'Type III Portland cement (%)', 'Type V Portland cement (%)'], ['Silicon dioxide (SiO2)', '21.88', '20.61', '22.02'], ['Aluminum oxide (Al2O3)', '4.37', '5.67', '3.90'], ['Ferric oxide (Fe2O3)', '2.84', '2.33', '4.58'], ['Calcium oxide (CaO)', '62.62', '64.62', '64.17'], ['Magnesium oxide (MgO)', '4.50', '0.94', '2.00'], ['Sulfur trioxide (SO3)', '2.70', '3.46', '2.15'], ['Loss on ignition', '1.10', '1.60', '0.50'], ['Tricalcium silicate (C3S)', '49.90', '55.00', '58.00'], ['Dicalcium silicate (C2S)', '27.00', '17.00', '21.70'], ['Tricalcium aluminate (C3A)', '6.90', '11.00', '2.90'], ['Tetracalcium alumino-ferite (C4AF)', '8.64', '7.00', '13.90'], ['Available alkalis as Na2O', '0.55', '0.69', '0.43']]",1,"Chemical composition of Portland cements;[['Chemical compositions', 'Type I Portland cement (%)', 'Type III Portland cement (%)', 'Type V Portland cement (%)'], ['Silicon dioxide (SiO2)', '21.88', '20.61', '22.02'], ['Aluminum oxide (Al2O3)', '4.37', '5.67', '3.90'], ['Ferric oxide (Fe2O3)', '2.84', '2.33', '4.58'], ['Calcium oxide (CaO)', '62.62', '64.62', '64.17'], ['Magnesium oxide (MgO)', '4.50', '0.94', '2.00'], ['Sulfur trioxide (SO3)', '2.70', '3.46', '2.15'], ['Loss on ignition', '1.10', '1.60', '0.50'], ['Tricalcium silicate (C3S)', '49.90', '55.00', '58.00'], ['Dicalcium silicate (C2S)', '27.00', '17.00', '21.70'], ['Tricalcium aluminate (C3A)', '6.90', '11.00', '2.90'], ['Tetracalcium alumino-ferite (C4AF)', '8.64', '7.00', '13.90'], ['Available alkalis as Na2O', '0.55', '0.69', '0.43']]",1,1,1,3,S0958946507000856_0,S0958946507000856,2007-05-18
1135,Chemical composition and physical properties of cements,"[['Composition/property', 'Cement I', 'Cement II'], ['SO3 (%)', '2.96', '3.21'], ['SiO2 (%)', '29.34', '18.11'], ['Al2O3 (%)', '5.72', '4.31'], ['Fe2O3 (%)', '2.40', '2.27'], ['CaO (%)', '48.40', '59.87'], ['MgO (%)', '3.44', '3.61'], ['Na2O (%)', '0.37', '0.21'], ['K2O (%)', '2.17', '1.51'], ['', '', ''], ['Insoluble residue - IR (%)', '22.67', '1.45'], ['Loss on ignition - LI (%)', '4.18', '5.50'], ['C3A content (%)', '5.40', '6.80'], ['Natural pozzolan content (%)', '25.4', '-'], ['', '', ''], ['Blaine (cm2/g)', '4820', '3650'], ['Specific density (g/cm3)', '2.98', '3.06']]",1,"Chemical composition and physical properties of cements;[['Composition/property', 'Cement I', 'Cement II'], ['SO3 (%)', '2.96', '3.21'], ['SiO2 (%)', '29.34', '18.11'], ['Al2O3 (%)', '5.72', '4.31'], ['Fe2O3 (%)', '2.40', '2.27'], ['CaO (%)', '48.40', '59.87'], ['MgO (%)', '3.44', '3.61'], ['Na2O (%)', '0.37', '0.21'], ['K2O (%)', '2.17', '1.51'], ['', '', ''], ['Insoluble residue - IR (%)', '22.67', '1.45'], ['Loss on ignition - LI (%)', '4.18', '5.50'], ['C3A content (%)', '5.40', '6.80'], ['Natural pozzolan content (%)', '25.4', '-'], ['', '', ''], ['Blaine (cm2/g)', '4820', '3650'], ['Specific density (g/cm3)', '2.98', '3.06']]",1,1,1,3,S095894650700090X_0,S095894650700090X,2007-06-02
1136,Physical and mechanical properties along with chemical analysis of cements,"[['Cement type', 'Turkish designation (TS EN 197-1)', 'PC 42.5 (CEM I)', 'PC 32.5 (CEM I)', 'CC 32.5 (CEM III)', 'KC 32.5 (CEM II)', 'TC 32.5 (CEM IV)'], ['Physical properties', 'Specific gravity, g/cm3', '3.04', '3.09', '3.02', '3.05', '3.05'], ['Physical properties', 'Fineness', 'Fineness', 'Fineness', 'Fineness', 'Fineness', 'Fineness'], ['Physical properties', '200mm (retained), %', '0.17', '0.22', '0.12', '0.23', '0.26'], ['Physical properties', '75mm (retained), %', '2.71', '12.71', '10.17', '9.72', '12.18'], ['Physical properties', 'Specific surface', 'Specific surface', 'Specific surface', 'Specific surface', 'Specific surface', 'Specific surface'], ['Physical properties', '(Blaine), m2/kg', '381', '275', '298', '386', '395'], ['Physical properties', 'Water demand, %', '29.5', '25.0', '27.0', '26.5', '26.5'], ['', '', '', '', '', '', ''], ['Mechanical properties', 'Flexural strength, MPa', 'Flexural strength, MPa', 'Flexural strength, MPa', 'Flexural strength, MPa', 'Flexural strength, MPa', 'Flexural strength, MPa'], ['Mechanical properties', '1-day', '2.7', '1.4', '1.5', '1.7', '1.5'], ['Mechanical properties', '28-day', '7.3', '6.3', '6.2', '6.6', '5.8'], ['Mechanical properties', 'Compressive strength, MPa', 'Compressive strength, MPa', 'Compressive strength, MPa', 'Compressive strength, MPa', 'Compressive strength, MPa', 'Compressive strength, MPa'], ['Mechanical properties', '1-day', '8.0', '5.0', '5.4', '7.1', '5.5'], ['Mechanical properties', '28-day', '47.0', '39.8', '34.1', '41.9', '31.7'], ['', '', '', '', '', '', ''], ['Potential compounds (%)', 'C2S', '7.1', '47.9', '-', '-', '-'], ['Potential compounds (%)', 'C3S', '63.2', '22.2', '-', '-', '-'], ['Potential compounds (%)', 'C3A', '6.6', '14.1', '-', '-', '-'], ['Potential compounds (%)', 'C4AF', '10.0', '7.9', '-', '-', '-'], ['', '', '', '', '', '', ''], ['Chemical composition (%)', 'Silica (SiO2)', '19.09', '22.54', '25.16', '19.41', '10.08'], ['Chemical composition (%)', 'Alumina (Al2O3)', '4.60', '6.98', '9.41', '5.50', '7.64'], ['Chemical composition (%)', 'Ferric oxide (Fe2O3)', '3.28', '2.60', '2.24', '4.08', '4.36'], ['Chemical composition (%)', 'Lime (CaO), total', '63.19', '61.40', '52.84', '57.30', '49.27'], ['Chemical composition (%)', 'Magnesia (MgO)', '1.79', '1.40', '4.46', '0.77', '1.40'], ['Chemical composition (%)', 'Sulphur trioxide (SO3)', '2.79', '1.75', '1.95', '2.88', '1.81'], ['Chemical composition (%)', 'Loss on ignition', '2.67', '1.32', '0.45', '2.26', '3.83'], ['Chemical composition (%)', 'Insoluble residue', '1.01', '0.64', '0.74', '6.90', '19.04'], ['Chemical composition (%)', 'Lime (CaO), free', '1.33', '0.21', '0.35', '0.28', '0.35']]",1,"Physical and mechanical properties along with chemical analysis of cements;[['Cement type', 'Turkish designation (TS EN 197-1)', 'PC 42.5 (CEM I)', 'PC 32.5 (CEM I)', 'CC 32.5 (CEM III)', 'KC 32.5 (CEM II)', 'TC 32.5 (CEM IV)'], ['Physical properties', 'Specific gravity, g/cm3', '3.04', '3.09', '3.02', '3.05', '3.05'], ['Physical properties', 'Fineness', 'Fineness', 'Fineness', 'Fineness', 'Fineness', 'Fineness'], ['Physical properties', '200mm (retained), %', '0.17', '0.22', '0.12', '0.23', '0.26'], ['Physical properties', '75mm (retained), %', '2.71', '12.71', '10.17', '9.72', '12.18'], ['Physical properties', 'Specific surface', 'Specific surface', 'Specific surface', 'Specific surface', 'Specific surface', 'Specific surface'], ['Physical properties', '(Blaine), m2/kg', '381', '275', '298', '386', '395'], ['Physical properties', 'Water demand, %', '29.5', '25.0', '27.0', '26.5', '26.5'], ['', '', '', '', '', '', ''], ['Mechanical properties', 'Flexural strength, MPa', 'Flexural strength, MPa', 'Flexural strength, MPa', 'Flexural strength, MPa', 'Flexural strength, MPa', 'Flexural strength, MPa'], ['Mechanical properties', '1-day', '2.7', '1.4', '1.5', '1.7', '1.5'], ['Mechanical properties', '28-day', '7.3', '6.3', '6.2', '6.6', '5.8'], ['Mechanical properties', 'Compressive strength, MPa', 'Compressive strength, MPa', 'Compressive strength, MPa', 'Compressive strength, MPa', 'Compressive strength, MPa', 'Compressive strength, MPa'], ['Mechanical properties', '1-day', '8.0', '5.0', '5.4', '7.1', '5.5'], ['Mechanical properties', '28-day', '47.0', '39.8', '34.1', '41.9', '31.7'], ['', '', '', '', '', '', ''], ['Potential compounds (%)', 'C2S', '7.1', '47.9', '-', '-', '-'], ['Potential compounds (%)', 'C3S', '63.2', '22.2', '-', '-', '-'], ['Potential compounds (%)', 'C3A', '6.6', '14.1', '-', '-', '-'], ['Potential compounds (%)', 'C4AF', '10.0', '7.9', '-', '-', '-'], ['', '', '', '', '', '', ''], ['Chemical composition (%)', 'Silica (SiO2)', '19.09', '22.54', '25.16', '19.41', '10.08'], ['Chemical composition (%)', 'Alumina (Al2O3)', '4.60', '6.98', '9.41', '5.50', '7.64'], ['Chemical composition (%)', 'Ferric oxide (Fe2O3)', '3.28', '2.60', '2.24', '4.08', '4.36'], ['Chemical composition (%)', 'Lime (CaO), total', '63.19', '61.40', '52.84', '57.30', '49.27'], ['Chemical composition (%)', 'Magnesia (MgO)', '1.79', '1.40', '4.46', '0.77', '1.40'], ['Chemical composition (%)', 'Sulphur trioxide (SO3)', '2.79', '1.75', '1.95', '2.88', '1.81'], ['Chemical composition (%)', 'Loss on ignition', '2.67', '1.32', '0.45', '2.26', '3.83'], ['Chemical composition (%)', 'Insoluble residue', '1.01', '0.64', '0.74', '6.90', '19.04'], ['Chemical composition (%)', 'Lime (CaO), free', '1.33', '0.21', '0.35', '0.28', '0.35']]",1,1,1,3,S0958946505000375_1,S0958946505000375,2005-05-10
