Repository: zakidotai/cemcat

# CemCat Streamlit Hosting Bundle

This folder is ready to be pushed to GitHub and deployed on Streamlit Cloud.

## Files included

- `streamlit_app.py` (main app)
- `requirements.txt`
- `data/ner_cems_40k.csv`
- `data/pii_abs.json`
- `data/clinker_comps_with_dates.csv`
- `upload/composition_cls_slag_updated.csv`

## Local run

```bash
streamlit run streamlit_app.py
```

File: crystalline_composition_gpt4_with_pii_tid_dates.csv (part 45 of 101)
,caption,tables,Label,text,pred_0,pred_1,pred_2,all_pred,pii_tid,pii,date
1137,Properties of portland cement grade 42.5R,"[['Chemical composition (wt%) of portland cement grade 42.5R', 'Chemical composition (wt%) of portland cement grade 42.5R', 'Chemical composition (wt%) of portland cement grade 42.5R', 'Chemical composition (wt%) of portland cement grade 42.5R', 'Chemical composition (wt%) of portland cement grade 42.5R', '', ''], ['SiO2', 'Al2O3', 'Fe2O3', 'CaO', 'MgO', 'SO3', 'Total'], ['22.02', '4.80', '3.54', '65.48', '2.51', '0.42', '98.99'], ['C3S', 'C2S', 'C3A', 'C4AF', '', '', ''], ['56.32', '20.64', '6.74', '10.76', '', '', '94.46'], ['', '', '', '', '', '', ''], ['Physical properties of the cement', 'Physical properties of the cement', 'Physical properties of the cement', 'Physical properties of the cement', 'Physical properties of the cement', '', ''], ['Ignition loss', 'Specific surface', 'Density', 'Granules 80mm', '', '', ''], ['0.22%', '2782.6cm2/g', '3.125g/cm3', '10%', '', '', '']]",1,"Properties of portland cement grade 42.5R;[['Chemical composition (wt%) of portland cement grade 42.5R', 'Chemical composition (wt%) of portland cement grade 42.5R', 'Chemical composition (wt%) of portland cement grade 42.5R', 'Chemical composition (wt%) of portland cement grade 42.5R', 'Chemical composition (wt%) of portland cement grade 42.5R', '', ''], ['SiO2', 'Al2O3', 'Fe2O3', 'CaO', 'MgO', 'SO3', 'Total'], ['22.02', '4.80', '3.54', '65.48', '2.51', '0.42', '98.99'], ['C3S', 'C2S', 'C3A', 'C4AF', '', '', ''], ['56.32', '20.64', '6.74', '10.76', '', '', '94.46'], ['', '', '', '', '', '', ''], ['Physical properties of the cement', 'Physical properties of the cement', 'Physical properties of the cement', 'Physical properties of the cement', 'Physical properties of the cement', '', ''], ['Ignition loss', 'Specific surface', 'Density', 'Granules 80mm', '', '', ''], ['0.22%', '2782.6cm2/g', '3.125g/cm3', '10%', '', '', '']]",1,1,1,3,S0958946505000594_0,S0958946505000594,2005-07-22
1138,Chemical and physical properties of cement.,"[['Chemical analysis (%)', 'Chemical analysis (%)', 'Physical analysis', 'Physical analysis'], ['SiO2', '19.64', 'Residue45mm (%)', '8.42'], ['Al2O3', '5.48', 'Blaine fineness(m2/kg)', '410'], ['Fe2O3', '2.38', 'Air content (%)', '7.78'], ['CaO', '62.44', 'Initial set (min)', '103'], ['MgO', '2.48', 'Auto. expansion (%)', '0.14'], ['SO3', '4.32', 'Sulf. expansion (%) (prev. month)', '0.013'], ['Total alkali', '0.97', '-', '-'], ['Free lime', '1.03', 'Compressive strength (MPa)', '-'], ['LOI', '2.05', '1 day', '19.23'], ['C3S', '52.34', '3 days', '29.12'], ['C2S', '16.83', '7 days', '33.82'], ['C3A', '10.50', '28 days', '41.45'], ['C4AF', '7.24', '-', '-']]",1,"Chemical and physical properties of cement.;[['Chemical analysis (%)', 'Chemical analysis (%)', 'Physical analysis', 'Physical analysis'], ['SiO2', '19.64', 'Residue45mm (%)', '8.42'], ['Al2O3', '5.48', 'Blaine fineness(m2/kg)', '410'], ['Fe2O3', '2.38', 'Air content (%)', '7.78'], ['CaO', '62.44', 'Initial set (min)', '103'], ['MgO', '2.48', 'Auto. expansion (%)', '0.14'], ['SO3', '4.32', 'Sulf. expansion (%) (prev. month)', '0.013'], ['Total alkali', '0.97', '-', '-'], ['Free lime', '1.03', 'Compressive strength (MPa)', '-'], ['LOI', '2.05', '1 day', '19.23'], ['C3S', '52.34', '3 days', '29.12'], ['C2S', '16.83', '7 days', '33.82'], ['C3A', '10.50', '28 days', '41.45'], ['C4AF', '7.24', '-', '-']]",1,1,1,3,S0958946508001248_1,S0958946508001248,2008-11-13
1139,Chemical analysis of PC and characteristics of clinker.,"[['Cement', 'Cement', 'Clinker', 'Clinker'], ['Chemical analysis (%)', 'Chemical analysis (%)', 'Mineralogical composition (%)', 'Mineralogical composition (%)'], ['SiO2', '21.54', 'C3S', '57.8'], ['Al2O3', '4.83', 'C2S', '18.1'], ['Fe2O3', '3.89', 'C3A', '6.2'], ['CaO', '65.67', 'C4AF', '11.8'], ['MgO', '1.71', 'Moduli', 'Moduli'], ['K2O', '0.60', 'LSF', '0.949'], ['Na2O', '0.07', 'SR', '2.47'], ['SO3', '2.74', 'AR', '1.24'], ['Cl-', '0.00', 'HM', '2.17']]",1,"Chemical analysis of PC and characteristics of clinker.;[['Cement', 'Cement', 'Clinker', 'Clinker'], ['Chemical analysis (%)', 'Chemical analysis (%)', 'Mineralogical composition (%)', 'Mineralogical composition (%)'], ['SiO2', '21.54', 'C3S', '57.8'], ['Al2O3', '4.83', 'C2S', '18.1'], ['Fe2O3', '3.89', 'C3A', '6.2'], ['CaO', '65.67', 'C4AF', '11.8'], ['MgO', '1.71', 'Moduli', 'Moduli'], ['K2O', '0.60', 'LSF', '0.949'], ['Na2O', '0.07', 'SR', '2.47'], ['SO3', '2.74', 'AR', '1.24'], ['Cl-', '0.00', 'HM', '2.17']]",1,1,1,3,S0958946515300147_1,S0958946515300147,2015-08-13
1140,Physical and chemical properties of fly ash and OPC.,"[['', 'Ignition loss (%)', 'Chemical composition from XRF analysis (mass)', 'Chemical composition from XRF analysis (mass)', 'Chemical composition from XRF analysis (mass)', 'Chemical composition from XRF analysis (mass)', 'Chemical composition from XRF analysis (mass)', 'Chemical composition from XRF analysis (mass)', 'Chemical composition from XRF analysis (mass)', 'Chemical composition from XRF analysis (mass)', 'Chemical composition from XRF analysis (mass)', 'Mineral composition from XRD-Rietveld analysis (mass)', 'Mineral composition from XRD-Rietveld analysis (mass)', 'Mineral composition from XRD-Rietveld analysis (mass)', 'Mineral composition from XRD-Rietveld analysis (mass)', 'Blaine surface area (m2/kg)', 'Density (kg/m3)'], ['', 'Ignition loss (%)', 'SiO2 (%)', 'Al2O3 (%)', 'Fe2O3 (%)', 'CaO (%)', 'MgO (%)', 'Na2O (%)', 'K2O (%)', 'TiO2 (%)', 'MnO (%)', 'C3S (%)', 'C2S (%)', 'C3A (%)', 'C4AF (%)', 'Blaine surface area (m2/kg)', 'Density (kg/m3)'], ['OPC', '0.77', '20.84', '5.95', '2.62', '63.63', '1.79', '0.18', '0.33', '0.34', '0.10', '63.09', '12.99', '11.78', '9.23', '347', '3150'], ['Fly ash', '0.90', '59.90', '29.60', '4.80', '1.30', '0.60', '0.00', '0.70', '0.00', '0.00', '-', '-', '-', '-', '376', '2290']]",1,"Physical and chemical properties of fly ash and OPC.;[['', 'Ignition loss (%)', 'Chemical composition from XRF analysis (mass)', 'Chemical composition from XRF analysis (mass)', 'Chemical composition from XRF analysis (mass)', 'Chemical composition from XRF analysis (mass)', 'Chemical composition from XRF analysis (mass)', 'Chemical composition from XRF analysis (mass)', 'Chemical composition from XRF analysis (mass)', 'Chemical composition from XRF analysis (mass)', 'Chemical composition from XRF analysis (mass)', 'Mineral composition from XRD-Rietveld analysis (mass)', 'Mineral composition from XRD-Rietveld analysis (mass)', 'Mineral composition from XRD-Rietveld analysis (mass)', 'Mineral composition from XRD-Rietveld analysis (mass)', 'Blaine surface area (m2/kg)', 'Density (kg/m3)'], ['', 'Ignition loss (%)', 'SiO2 (%)', 'Al2O3 (%)', 'Fe2O3 (%)', 'CaO (%)', 'MgO (%)', 'Na2O (%)', 'K2O (%)', 'TiO2 (%)', 'MnO (%)', 'C3S (%)', 'C2S (%)', 'C3A (%)', 'C4AF (%)', 'Blaine surface area (m2/kg)', 'Density (kg/m3)'], ['OPC', '0.77', '20.84', '5.95', '2.62', '63.63', '1.79', '0.18', '0.33', '0.34', '0.10', '63.09', '12.99', '11.78', '9.23', '347', '3150'], ['Fly ash', '0.90', '59.90', '29.60', '4.80', '1.30', '0.60', '0.00', '0.70', '0.00', '0.00', '-', '-', '-', '-', '376', '2290']]",1,1,1,3,S0958946508001571_0,S0958946508001571,2009-01-03
1141,Chemical composition and physical properties of the type I cement and granulated blast furnace slag (GGBFS),"[['', 'Test material', 'Test material', 'Test material'], ['', 'Type I cement', 'Type I cement', 'GGBFS'], ['', 'Specification', 'Taiwan Cement, Co. Ltd.', 'Chung Lien Slag, Co. Ltd.'], ['Chemical analysis (%)', 'Chemical analysis (%)', 'Chemical analysis (%)', 'Chemical analysis (%)'], ['SiO2', '-', '22.01', '34.65'], ['Al2O3', '-', '5.51', '13.76'], ['Fe2O3', '-', '3.38', '1.43'], ['CaO', '-', '63.8', '41.42'], ['MgO', 'MAX: 6.0', '2.59', '7.51'], ['Na2O', '-', '0.01', '0.13'], ['K2O', '-', '0.01', '0.37'], ['SO3', 'MAX: 3.5', '2.09', '-'], ['f-CaO', '-', '0.72', '-'], ['Loss on ignition', 'MAX: 3.0', '0.59', 'Trace'], ['Insoluble residue', 'MAX: 0.75', '0.32', '-'], ['', '', '', ''], ['Bogue potential compound (%)', 'Bogue potential compound (%)', 'Bogue potential compound (%)', 'Bogue potential compound (%)'], ['C3S', '50', '51.2', '-'], ['C2S', '25', '26.4', '-'], ['C3A', '12', '8.2', '-'], ['C4AF', '8', '10.2', '-'], ['CSH2', '5', '4.21', '-'], ['', '', '', ''], ['Physical properties', 'Physical properties', 'Physical properties', 'Physical properties'], ['Fineness (cm2/g)', 'MAX: 2800', '3150', '4420'], ['Air content', '-', '-', '5.6'], ['Specific gravity (25degC)', '-', '3.15', '2.88'], ['', '', '', ''], ['Pozzolanic activity index', 'Pozzolanic activity index', 'Pozzolanic activity index', 'Pozzolanic activity index'], ['With lime 7 days (kg/cm2)', '-', '-', '78.0'], ['With cement 28 days (%)', '-', '-', '114']]",1,"Chemical composition and physical properties of the type I cement and granulated blast furnace slag (GGBFS);[['', 'Test material', 'Test material', 'Test material'], ['', 'Type I cement', 'Type I cement', 'GGBFS'], ['', 'Specification', 'Taiwan Cement, Co. Ltd.', 'Chung Lien Slag, Co. Ltd.'], ['Chemical analysis (%)', 'Chemical analysis (%)', 'Chemical analysis (%)', 'Chemical analysis (%)'], ['SiO2', '-', '22.01', '34.65'], ['Al2O3', '-', '5.51', '13.76'], ['Fe2O3', '-', '3.38', '1.43'], ['CaO', '-', '63.8', '41.42'], ['MgO', 'MAX: 6.0', '2.59', '7.51'], ['Na2O', '-', '0.01', '0.13'], ['K2O', '-', '0.01', '0.37'], ['SO3', 'MAX: 3.5', '2.09', '-'], ['f-CaO', '-', '0.72', '-'], ['Loss on ignition', 'MAX: 3.0', '0.59', 'Trace'], ['Insoluble residue', 'MAX: 0.75', '0.32', '-'], ['', '', '', ''], ['Bogue potential compound (%)', 'Bogue potential compound (%)', 'Bogue potential compound (%)', 'Bogue potential compound (%)'], ['C3S', '50', '51.2', '-'], ['C2S', '25', '26.4', '-'], ['C3A', '12', '8.2', '-'], ['C4AF', '8', '10.2', '-'], ['CSH2', '5', '4.21', '-'], ['', '', '', ''], ['Physical properties', 'Physical properties', 'Physical properties', 'Physical properties'], ['Fineness (cm2/g)', 'MAX: 2800', '3150', '4420'], ['Air content', '-', '-', '5.6'], ['Specific gravity (25degC)', '-', '3.15', '2.88'], ['', '', '', ''], ['Pozzolanic activity index', 'Pozzolanic activity index', 'Pozzolanic activity index', 'Pozzolanic activity index'], ['With lime 7 days (kg/cm2)', '-', '-', '78.0'], ['With cement 28 days (%)', '-', '-', '114']]",1,1,1,3,S0958946507001928_0,S0958946507001928,2008-01-15
1142,"Chemical compositions of the PC, SF and pumice aggregate","[['Composition (%)', 'PC', 'SF', 'Pumice'], ['CaO', '63.98', '0.44', '4.60'], ['SiO2', '20.64', '80.9', '59.0'], ['Al2O3', '5.06', '0.34', '16.6'], ['Fe2O3', '3.14', '0.55', '4.80'], ['MgO', '1.20', '5.23', '1.80'], ['SO3', '2.38', '-', '0.40'], ['K2O', '0.8', '4.50', '5.40'], ['Na2O', '0.31', '0.35', '5.20'], ['Cl', '0.035', '0.13', '-'], ['Loss on ignition', '1.72', '2.70', '1.60'], ['Insoluble residue', '0.46', '-', '-'], ['C3S', '52.48', '', ''], ['C2S', '19.63', '', ''], ['C3A', '8.02', '', ''], ['C4AF', '9.15', '', '']]",1,"Chemical compositions of the PC, SF and pumice aggregate;[['Composition (%)', 'PC', 'SF', 'Pumice'], ['CaO', '63.98', '0.44', '4.60'], ['SiO2', '20.64', '80.9', '59.0'], ['Al2O3', '5.06', '0.34', '16.6'], ['Fe2O3', '3.14', '0.55', '4.80'], ['MgO', '1.20', '5.23', '1.80'], ['SO3', '2.38', '-', '0.40'], ['K2O', '0.8', '4.50', '5.40'], ['Na2O', '0.31', '0.35', '5.20'], ['Cl', '0.035', '0.13', '-'], ['Loss on ignition', '1.72', '2.70', '1.60'], ['Insoluble residue', '0.46', '-', '-'], ['C3S', '52.48', '', ''], ['C2S', '19.63', '', ''], ['C3A', '8.02', '', ''], ['C4AF', '9.15', '', '']]",1,1,1,3,S0958946508000127_0,S0958946508000127,2008-01-20
1143,"Cement characteristics, mass%","[['Cement', 'K2O', 'Na2O', 'CaO (free)', 'C3S', 'C2S', 'C3A', 'C4AF'], ['Type I/II', '0.35', '0.06', '1.6', '54.8', '15.9', '4.4', '13.7']]",1,"Cement characteristics, mass%;[['Cement', 'K2O', 'Na2O', 'CaO (free)', 'C3S', 'C2S', 'C3A', 'C4AF'], ['Type I/II', '0.35', '0.06', '1.6', '54.8', '15.9', '4.4', '13.7']]",1,1,1,3,S0958946508000279_0,S0958946508000279,2008-02-29
1144,Physical and chemical properties of cement and fly ash,"[['Analysis report', 'Cement', 'Fly ash-A', 'Fly ash-B'], ['SiO2 (%)', '20.1', '36.9', '49.1'], ['Al2O3 (%)', '4.1', '17.2', '23.0'], ['Fe2O3 (%)', '4.3', '4.8', '5.4'], ['CaO (%)', '63.4', '33.2', '13.6'], ['MgO (%)', '1.2', '1.4', '1.4'], ['SO3 (%)', '2.4', '3.8', '1.5'], ['Na2O (%)', '-', '0.3', '0.3'], ['K2O (%)', '-', '1.8', '1.1'], ['Cl- (%)', '0.008', '0.005', '0.019'], ['Insoluble residue (%)', '0.36', '-', '-'], ['Loss of ignition (%)', '2.56', '0.19', '2.1'], ['Free lime (%)', '1.51', '-', '-'], ['C3S (%)', '58.93', '-', '-'], ['C2S (%)', '13.14', '-', '-'], ['C3A (%)', '3.56', '-', '-'], ['C4AF (%)', '13.15', '-', '-'], ['Specific weight', '3.14', '2.56', '2.40'], ['Specific surface area (cm2/g)', '3499', '3206', '3928']]",1,"Physical and chemical properties of cement and fly ash;[['Analysis report', 'Cement', 'Fly ash-A', 'Fly ash-B'], ['SiO2 (%)', '20.1', '36.9', '49.1'], ['Al2O3 (%)', '4.1', '17.2', '23.0'], ['Fe2O3 (%)', '4.3', '4.8', '5.4'], ['CaO (%)', '63.4', '33.2', '13.6'], ['MgO (%)', '1.2', '1.4', '1.4'], ['SO3 (%)', '2.4', '3.8', '1.5'], ['Na2O (%)', '-', '0.3', '0.3'], ['K2O (%)', '-', '1.8', '1.1'], ['Cl- (%)', '0.008', '0.005', '0.019'], ['Insoluble residue (%)', '0.36', '-', '-'], ['Loss of ignition (%)', '2.56', '0.19', '2.1'], ['Free lime (%)', '1.51', '-', '-'], ['C3S (%)', '58.93', '-', '-'], ['C2S (%)', '13.14', '-', '-'], ['C3A (%)', '3.56', '-', '-'], ['C4AF (%)', '13.15', '-', '-'], ['Specific weight', '3.14', '2.56', '2.40'], ['Specific surface area (cm2/g)', '3499', '3206', '3928']]",1,1,1,3,S0958946506000795_0,S0958946506000795,2006-06-27
1145,Physical properties and chemical analyses of the cement and RHA used,"[['', 'Cement', 'RHA', 'RHA'], ['', 'Cement', 'UY', 'USA'], ['Physical tests', 'Physical tests', 'Physical tests', 'Physical tests'], ['Specific gravity', '3.14', '2.06', '2.16'], ['Fineness', 'Fineness', 'Fineness', 'Fineness'], ['Specific surface, Blaine, m2/kg', '309', '-', '-'], ['Nitrogen adsorption, m2/kg', '-', '28,800', '24,300'], ['Setting time, min', 'Setting time, min', 'Setting time, min', 'Setting time, min'], ['Initial', '145', '-', '-'], ['Final', '275', '-', '-'], ['Compressive strength, Mpa', 'Compressive strength, Mpa', 'Compressive strength, Mpa', 'Compressive strength, Mpa'], ['1-day', '10.1', '-', '-'], ['3-day', '22.8', '-', '-'], ['7-day', '33.1', '', '-'], ['28-day', '45.1', '', '-'], ['', '', '', ''], ['Chemical Analyses, %', 'Chemical Analyses, %', 'Chemical Analyses, %', 'Chemical Analyses, %'], ['Silicon dioxide (SiO2)', '21.98', '87.2', '88'], ['Aluminium oxide (Al2O3)', '4.65', '0.15', '-'], ['Ferric oxide (Fe2O3)', '2.27', '0.16', '0.1'], ['Calcium oxide (CaO)', '61.55', '0.55', '0.8'], ['Magnesium oxide (MgO)', '4.27', '0.35', '0.2'], ['Manganese oxide (MnO)', '-', '-', '0.2'], ['Sodium oxide (Na2O)', '0.11', '1.12', '0.7'], ['Potassium oxide (K2O)', '1.04', '3.60', '2.2'], ['Sulphur oxide (SO3)', '2.19', '0.32', '-'], ['Loss on ignition', '2.30', '6.55', '8.1'], ['', '', '', ''], ['Compounds', 'Compounds', 'Compounds', 'Compounds'], ['Tricalcium silicate C3S', '44.0', '-', '-'], ['Dicalcium silicate C2S', '29.9', '-', '-'], ['Tricalcium aluminate C3A', '8.5', '-', '-'], ['Tetracalcium aluminoferrite C4AF', '6.9', '-', '-'], ['', '', '', ''], ['Activity index', 'Activity index', 'Activity index', 'Activity index'], ['ASTM C311-98b', '100', '92.93', '92.4']]",1,"Physical properties and chemical analyses of the cement and RHA used;[['', 'Cement', 'RHA', 'RHA'], ['', 'Cement', 'UY', 'USA'], ['Physical tests', 'Physical tests', 'Physical tests', 'Physical tests'], ['Specific gravity', '3.14', '2.06', '2.16'], ['Fineness', 'Fineness', 'Fineness', 'Fineness'], ['Specific surface, Blaine, m2/kg', '309', '-', '-'], ['Nitrogen adsorption, m2/kg', '-', '28,800', '24,300'], ['Setting time, min', 'Setting time, min', 'Setting time, min', 'Setting time, min'], ['Initial', '145', '-', '-'], ['Final', '275', '-', '-'], ['Compressive strength, Mpa', 'Compressive strength, Mpa', 'Compressive strength, Mpa', 'Compressive strength, Mpa'], ['1-day', '10.1', '-', '-'], ['3-day', '22.8', '-', '-'], ['7-day', '33.1', '', '-'], ['28-day', '45.1', '', '-'], ['', '', '', ''], ['Chemical Analyses, %', 'Chemical Analyses, %', 'Chemical Analyses, %', 'Chemical Analyses, %'], ['Silicon dioxide (SiO2)', '21.98', '87.2', '88'], ['Aluminium oxide (Al2O3)', '4.65', '0.15', '-'], ['Ferric oxide (Fe2O3)', '2.27', '0.16', '0.1'], ['Calcium oxide (CaO)', '61.55', '0.55', '0.8'], ['Magnesium oxide (MgO)', '4.27', '0.35', '0.2'], ['Manganese oxide (MnO)', '-', '-', '0.2'], ['Sodium oxide (Na2O)', '0.11', '1.12', '0.7'], ['Potassium oxide (K2O)', '1.04', '3.60', '2.2'], ['Sulphur oxide (SO3)', '2.19', '0.32', '-'], ['Loss on ignition', '2.30', '6.55', '8.1'], ['', '', '', ''], ['Compounds', 'Compounds', 'Compounds', 'Compounds'], ['Tricalcium silicate C3S', '44.0', '-', '-'], ['Dicalcium silicate C2S', '29.9', '-', '-'], ['Tricalcium aluminate C3A', '8.5', '-', '-'], ['Tetracalcium aluminoferrite C4AF', '6.9', '-', '-'], ['', '', '', ''], ['Activity index', 'Activity index', 'Activity index', 'Activity index'], ['ASTM C311-98b', '100', '92.93', '92.4']]",1,1,1,3,S0958946505001022_0,S0958946505001022,2005-11-10
1146,Characteristics of the industrial cement raw mix and the produced clinker,"[['Raw mix', 'Raw mix', 'Clinker', 'Clinker', 'Clinker', 'Clinker'], ['Chemical composition (% w/w)', 'Chemical composition (% w/w)', 'Potential mineral composition (Bogue) (% w/w)', 'Potential mineral composition (Bogue) (% w/w)', 'Moduli', 'Moduli'], ['SiO2', '13.76', 'C3S', '71.1', 'LSF', '0.981'], ['Al2O3', '3.23', 'C2S', '7.7', 'SM', '2.42'], ['Fe2O3', '2.45', 'C3A', '6.9', 'AR', '1.32'], ['CaO', '43.11', 'C4AF', '11.6', 'HM', '2.22'], ['MgO', '0.55', '', '', '', ''], ['K2O', '0.28', '', '', '', ''], ['LOI', '35.62', '', '', '', '']]",1,"Characteristics of the industrial cement raw mix and the produced clinker;[['Raw mix', 'Raw mix', 'Clinker', 'Clinker', 'Clinker', 'Clinker'], ['Chemical composition (% w/w)', 'Chemical composition (% w/w)', 'Potential mineral composition (Bogue) (% w/w)', 'Potential mineral composition (Bogue) (% w/w)', 'Moduli', 'Moduli'], ['SiO2', '13.76', 'C3S', '71.1', 'LSF', '0.981'], ['Al2O3', '3.23', 'C2S', '7.7', 'SM', '2.42'], ['Fe2O3', '2.45', 'C3A', '6.9', 'AR', '1.32'], ['CaO', '43.11', 'C4AF', '11.6', 'HM', '2.22'], ['MgO', '0.55', '', '', '', ''], ['K2O', '0.28', '', '', '', ''], ['LOI', '35.62', '', '', '', '']]",1,1,1,3,S0958946505001046_1,S0958946505001046,2005-11-21
1147,Oxide analysis and Bogue potential composition of ASTM Type I portland cement,"[['Oxide', 'Percent by mass'], ['SiO2', '20.17'], ['Al2O3', '5.34'], ['Fe2O3', '3.85'], ['CaO', '63.93'], ['MgO', '0.91'], ['Na2O', '0.05'], ['K2O', '0.35'], ['SO3', '4.00'], ['Loss on ignition', '0.80'], ['Insoluble residue', '0.05'], ['C3S', '54.16'], ['C2S', '16.97'], ['C3A', '7.64'], ['C4AF', '11.70']]",1,"Oxide analysis and Bogue potential composition of ASTM Type I portland cement;[['Oxide', 'Percent by mass'], ['SiO2', '20.17'], ['Al2O3', '5.34'], ['Fe2O3', '3.85'], ['CaO', '63.93'], ['MgO', '0.91'], ['Na2O', '0.05'], ['K2O', '0.35'], ['SO3', '4.00'], ['Loss on ignition', '0.80'], ['Insoluble residue', '0.05'], ['C3S', '54.16'], ['C2S', '16.97'], ['C3A', '7.64'], ['C4AF', '11.70']]",1,1,1,3,S0958946505001095_0,S0958946505001095,2005-12-06
1148,Measured volume and surface area fractions for CCRL cement 152,"[['Clinker phase', 'Volume fraction', 'Surface area fraction'], ['C3S', '0.7344 (0.0085)', '0.6869 (0.0211)'], ['C2S', '0.0938 (0.0063)', '0.1337 (0.0123)'], ['C3A', '0.1311 (0.0084)', '0.1386 (0.0121)'], ['C4AF', '0.0407 (0.0030)', '0.0408 (0.0047)']]",1,"Measured volume and surface area fractions for CCRL cement 152;[['Clinker phase', 'Volume fraction', 'Surface area fraction'], ['C3S', '0.7344 (0.0085)', '0.6869 (0.0211)'], ['C2S', '0.0938 (0.0063)', '0.1337 (0.0123)'], ['C3A', '0.1311 (0.0084)', '0.1386 (0.0121)'], ['C4AF', '0.0407 (0.0030)', '0.0408 (0.0047)']]",0,1,1,2,S0958946505001198_0,S0958946505001198,2005-12-07
1149,Chemical and mineralogical composition of clinker.,"[['Chemical composition (% w/w)', 'Chemical composition (% w/w)', 'Mineralogical composition (% w/w)', 'Mineralogical composition (% w/w)'], ['SiO2', '21.47', 'C3S', '65.0'], ['Al2O3', '5.00', 'C2S', '12.6'], ['Fe2O3', '3.89', 'C3A', '6.7'], ['CaO', '65.67', 'C4AF', '11.8'], ['MgO', '1.89', '', ''], ['K2O', '0.68', 'Moduli', 'Moduli'], ['Na2O', '0.16', 'Lime saturation factor (LSF)', '95.79'], ['SO3', '1.04', 'Silica ratio (SR)', '2.42'], ['Total', '99.70', 'Alumina ratio (AR)', '1.29'], ['fCaO', '1.15', 'Hydraulic modulus (HM)', '2.18']]",1,"Chemical and mineralogical composition of clinker.;[['Chemical composition (% w/w)', 'Chemical composition (% w/w)', 'Mineralogical composition (% w/w)', 'Mineralogical composition (% w/w)'], ['SiO2', '21.47', 'C3S', '65.0'], ['Al2O3', '5.00', 'C2S', '12.6'], ['Fe2O3', '3.89', 'C3A', '6.7'], ['CaO', '65.67', 'C4AF', '11.8'], ['MgO', '1.89', '', ''], ['K2O', '0.68', 'Moduli', 'Moduli'], ['Na2O', '0.16', 'Lime saturation factor (LSF)', '95.79'], ['SO3', '1.04', 'Silica ratio (SR)', '2.42'], ['Total', '99.70', 'Alumina ratio (AR)', '1.29'], ['fCaO', '1.15', 'Hydraulic modulus (HM)', '2.18']]",1,1,1,3,S0958946509001048_0,S0958946509001048,2009-06-23
1150,Oxide analysis and Bogue potential composition of ASTM Type I/II portland cement.,"[['Oxide', 'Type I/II portland cement'], ['SiO2', '21.26'], ['Al2O3', '4.79'], ['Fe2O3', '3.14'], ['CaO', '64.10'], ['MgO', '2.35'], ['Na2O', '0.02'], ['K2O', '0.36'], ['TiO2', '0.19'], ['Mn2O3', '0.04'], ['P2O5', '0.03'], ['SrO', '0.03'], ['BaO', '0.04'], ['SO3', '2.63'], ['Loss on ignition', '1.04'], ['Insoluble residue', '0.11'], ['', ''], ['C3S', '55.24'], ['C2S', '19.28'], ['C3A', '7.38'], ['C4AF', '9.54']]",1,"Oxide analysis and Bogue potential composition of ASTM Type I/II portland cement.;[['Oxide', 'Type I/II portland cement'], ['SiO2', '21.26'], ['Al2O3', '4.79'], ['Fe2O3', '3.14'], ['CaO', '64.10'], ['MgO', '2.35'], ['Na2O', '0.02'], ['K2O', '0.36'], ['TiO2', '0.19'], ['Mn2O3', '0.04'], ['P2O5', '0.03'], ['SrO', '0.03'], ['BaO', '0.04'], ['SO3', '2.63'], ['Loss on ignition', '1.04'], ['Insoluble residue', '0.11'], ['', ''], ['C3S', '55.24'], ['C2S', '19.28'], ['C3A', '7.38'], ['C4AF', '9.54']]",1,1,1,3,S0958946509001073_0,S0958946509001073,2009-07-01
1151,Chemical compositions of portland cement type I,"[['Chemical Data', 'C3S', 'C2S', 'C3A', 'C4AF', 'Gypsum'], ['Volume percent', '72.6', '4.8', '10.1', '5.5', '7.0']]",1,"Chemical compositions of portland cement type I;[['Chemical Data', 'C3S', 'C2S', 'C3A', 'C4AF', 'Gypsum'], ['Volume percent', '72.6', '4.8', '10.1', '5.5', '7.0']]",1,1,1,3,S0958946506001582_0,S0958946506001582,2006-09-26
1152,Comparative study of chemical and physical properties,"[['Oxide compounds (Mass %)', 'Pumice', 'Portland cement', 'Portland cement', 'Portland cement'], ['Oxide compounds (Mass %)', 'Pumice', 'Type I', 'Type II', 'Type V'], ['Calcium oxide (CaO)', '6.1', '64.1', '64.7', '65.0'], ['Silica (SiO2)', '59.3', '21.4', '21.7', '21.9'], ['Alumina (Al2O3)', '17.5', '5.7', '4.2', '3.2'], ['Iron oxide (Fe2O3)', '7.0', '3.5', '3.3', '3.9'], ['Sulphur trioxide (SO3)', '0.7', '2.1', '2.3', '2.5'], ['Magnesia (MgO)', '2.6', '2.1', '1.9', '2.2'], ['Sodium oxide (Na2O)', '3.8', '0.5', '0.2', '0.3'], ['Loss on ignition', '1.0', '1.1', '0.9', '0.8'], ['Fineness, m2/kg', '285', '320', '377', '373'], ['Specific gravity', '2.04', '3.14', '3.14', '3.14'], ['Tricalcium silicate (C3S)', '-', '53.4', '58.7', '63.8'], ['Dicalcium silicate (C2S)', '-', '19.2', '17.8', '14.6'], ['Tricalcium aluminate (C3A)', '-', '9.5', '5.6', '1.8'], ['Tetracalcium aluminoferrite (C4AF)', '-', '10.5', '10.0', '11.8']]",1,"Comparative study of chemical and physical properties;[['Oxide compounds (Mass %)', 'Pumice', 'Portland cement', 'Portland cement', 'Portland cement'], ['Oxide compounds (Mass %)', 'Pumice', 'Type I', 'Type II', 'Type V'], ['Calcium oxide (CaO)', '6.1', '64.1', '64.7', '65.0'], ['Silica (SiO2)', '59.3', '21.4', '21.7', '21.9'], ['Alumina (Al2O3)', '17.5', '5.7', '4.2', '3.2'], ['Iron oxide (Fe2O3)', '7.0', '3.5', '3.3', '3.9'], ['Sulphur trioxide (SO3)', '0.7', '2.1', '2.3', '2.5'], ['Magnesia (MgO)', '2.6', '2.1', '1.9', '2.2'], ['Sodium oxide (Na2O)', '3.8', '0.5', '0.2', '0.3'], ['Loss on ignition', '1.0', '1.1', '0.9', '0.8'], ['Fineness, m2/kg', '285', '320', '377', '373'], ['Specific gravity', '2.04', '3.14', '3.14', '3.14'], ['Tricalcium silicate (C3S)', '-', '53.4', '58.7', '63.8'], ['Dicalcium silicate (C2S)', '-', '19.2', '17.8', '14.6'], ['Tricalcium aluminate (C3A)', '-', '9.5', '5.6', '1.8'], ['Tetracalcium aluminoferrite (C4AF)', '-', '10.5', '10.0', '11.8']]",1,1,1,3,S0958946507000959_0,S0958946507000959,2007-06-15
1153,Chemical composition of the cements used,"[['Composition (mass percentage)', 'CEM I 52.5 N CE CP2 NF', 'CEM I 52.5 N CE CP2 NF', 'CEM II/A-LL 42.5 R CE PM-CP2 NF'], ['Composition (mass percentage)', 'CEM 1-a', 'CEM 1-b', 'CEM 2'], ['Clinker', '97', '97', '92'], ['Limestone', '2', '2', '6'], ['Filler', '1', '1', '2'], ['', '', '', ''], [""Bogue's cement composition (mass percentage)"", ""Bogue's cement composition (mass percentage)"", ""Bogue's cement composition (mass percentage)"", ""Bogue's cement composition (mass percentage)""], ['C3S', '62.89', '62.01', '53.31'], ['C2S', '9.12', '11.13', '17.69'], ['C3A', '6.76', '8.11', '8.11'], ['C4AF', '9.54', '8.45', '8.45']]",1,"Chemical composition of the cements used;[['Composition (mass percentage)', 'CEM I 52.5 N CE CP2 NF', 'CEM I 52.5 N CE CP2 NF', 'CEM II/A-LL 42.5 R CE PM-CP2 NF'], ['Composition (mass percentage)', 'CEM 1-a', 'CEM 1-b', 'CEM 2'], ['Clinker', '97', '97', '92'], ['Limestone', '2', '2', '6'], ['Filler', '1', '1', '2'], ['', '', '', ''], [""Bogue's cement composition (mass percentage)"", ""Bogue's cement composition (mass percentage)"", ""Bogue's cement composition (mass percentage)"", ""Bogue's cement composition (mass percentage)""], ['C3S', '62.89', '62.01', '53.31'], ['C2S', '9.12', '11.13', '17.69'], ['C3A', '6.76', '8.11', '8.11'], ['C4AF', '9.54', '8.45', '8.45']]",1,1,1,3,S0958946507001102_0,S0958946507001102,2007-07-16
1154,Mineralogical composition of the clinker (Bogue calculation) (wt.%),"[['Mineralogical phases', 'C3S', 'C2S', 'C3A', 'C4AF'], ['Clinker', '58.4', '14.9', '7.4', '11.72']]",1,"Mineralogical composition of the clinker (Bogue calculation) (wt.%);[['Mineralogical phases', 'C3S', 'C2S', 'C3A', 'C4AF'], ['Clinker', '58.4', '14.9', '7.4', '11.72']]",1,1,1,3,S0958946507001308_2,S0958946507001308,2007-08-15
1155,"Mineralogical composition of Portland cement (OPC), according to [9]","[['Phase', 'Percentage (%)'], ['C3S', '57.0'], ['C2S', '17.4'], ['C3A', '11.5'], ['C4AF', '5.9']]",1,"Mineralogical composition of Portland cement (OPC), according to [9];[['Phase', 'Percentage (%)'], ['C3S', '57.0'], ['C2S', '17.4'], ['C3A', '11.5'], ['C4AF', '5.9']]",1,1,1,3,S0958946504000289_1,S0958946504000289,2004-09-28
1156,Mineralogical composition of clinker Portland according to [13],"[['Phase', 'Percentage'], ['C3S', '61.74'], ['C2S', '15.06'], ['C3A', '8.59'], ['C4AF', '10.38']]",1,"Mineralogical composition of clinker Portland according to [13];[['Phase', 'Percentage'], ['C3S', '61.74'], ['C2S', '15.06'], ['C3A', '8.59'], ['C4AF', '10.38']]",1,1,1,3,S0958946504000332_1,S0958946504000332,2004-06-26
1157,Characteristics of building materials,"[['Materials', 'Characteristics'], ['Lime putty', '77.6% Ca(OH)2-3.2% Mg(OH)2-14.1% CaCO3'], ['Lime putty', '58.5% free water content'], ['Lime putty', 'Matured for 8 years'], ['', ''], ['Lime powder', '87.66% Ca(OH)2-5.63% CaCO3'], ['Lime powder', '0.18% free water content'], ['', ''], ['Natural hydraulic lime', '38% Ca(OH)2-27% CaCO3'], ['Natural hydraulic lime', '11% insoluble, 20% C2S'], ['Natural hydraulic lime', '0.4% C3A, 0.4% C2AS, 0.4% C4AF'], ['Natural hydraulic lime', '0.5% CaSO4, 0.75% MgO'], ['Natural hydraulic lime', '0.12% K2O, 0.04% Na2O'], ['Natural hydraulic lime', 'NHL2 according to CEN prEN 459-1'], ['', ''], ['Earth of Milos (natural pozzolana)', 'Fineness: 0% retained at 75 mm'], ['Earth of Milos (natural pozzolana)', 'Pozzolanicity test: 6.0 MPa'], ['', ''], ['Brick powder (artificial pozzolana)', 'Fineness: 94% passive at 64 mm'], ['Brick powder (artificial pozzolana)', 'Pozzolanicity test: 6.2 MPa'], ['', ''], ['Sand', 'Siliceous sand 0/1 mm (washed)'], ['Sand', 'Sand equivalent: 92%'], ['', ''], ['Crushed brick', 'Ceramic aggregates 1/6 mm (water saturated)']]",1,"Characteristics of building materials;[['Materials', 'Characteristics'], ['Lime putty', '77.6% Ca(OH)2-3.2% Mg(OH)2-14.1% CaCO3'], ['Lime putty', '58.5% free water content'], ['Lime putty', 'Matured for 8 years'], ['', ''], ['Lime powder', '87.66% Ca(OH)2-5.63% CaCO3'], ['Lime powder', '0.18% free water content'], ['', ''], ['Natural hydraulic lime', '38% Ca(OH)2-27% CaCO3'], ['Natural hydraulic lime', '11% insoluble, 20% C2S'], ['Natural hydraulic lime', '0.4% C3A, 0.4% C2AS, 0.4% C4AF'], ['Natural hydraulic lime', '0.5% CaSO4, 0.75% MgO'], ['Natural hydraulic lime', '0.12% K2O, 0.04% Na2O'], ['Natural hydraulic lime', 'NHL2 according to CEN prEN 459-1'], ['', ''], ['Earth of Milos (natural pozzolana)', 'Fineness: 0% retained at 75 mm'], ['Earth of Milos (natural pozzolana)', 'Pozzolanicity test: 6.0 MPa'], ['', ''], ['Brick powder (artificial pozzolana)', 'Fineness: 94% passive at 64 mm'], ['Brick powder (artificial pozzolana)', 'Pozzolanicity test: 6.2 MPa'], ['', ''], ['Sand', 'Siliceous sand 0/1 mm (washed)'], ['Sand', 'Sand equivalent: 92%'], ['', ''], ['Crushed brick', 'Ceramic aggregates 1/6 mm (water saturated)']]",0,1,1,2,S0958946504000344_0,S0958946504000344,2004-03-27
1158,Characteristics of the materials,"[['', 'C3S', 'Alite', 'Cement'], ['SiO2 (%)', '26.2', '26.0', '22.2'], ['CaO (%)', '73.6', '72.8', '64.9'], ['Al2O3 (%)', '0.29', '0.83', '3.4'], ['Fe2O3 (%)', '-', '-', '4.8'], ['MgO (%)', '0.10', '0.45', '0.91'], ['SO3 (%)', '-', '-', '2.0'], ['K2O (%)', '-', '-', '0.56'], ['Na2O (%)', '-', '-', '0.04'], ['Free lime (%)', '0.31', '0.37', '0.70'], ['Loss-on-ignition (%)', '-', '-', '0.63%'], ['Specific surface area (Blaine) (m2/kg)', '332', '334', '302'], ['Specific weight (kg/m3)', '3110', '3110', '3220']]",1,"Characteristics of the materials;[['', 'C3S', 'Alite', 'Cement'], ['SiO2 (%)', '26.2', '26.0', '22.2'], ['CaO (%)', '73.6', '72.8', '64.9'], ['Al2O3 (%)', '0.29', '0.83', '3.4'], ['Fe2O3 (%)', '-', '-', '4.8'], ['MgO (%)', '0.10', '0.45', '0.91'], ['SO3 (%)', '-', '-', '2.0'], ['K2O (%)', '-', '-', '0.56'], ['Na2O (%)', '-', '-', '0.04'], ['Free lime (%)', '0.31', '0.37', '0.70'], ['Loss-on-ignition (%)', '-', '-', '0.63%'], ['Specific surface area (Blaine) (m2/kg)', '332', '334', '302'], ['Specific weight (kg/m3)', '3110', '3110', '3220']]",1,1,1,3,S0958946504000460_0,S0958946504000460,2004-03-27
1159,Oxide and potential phase composition (from QXDA) of the starting materials (glass fraction calculated by difference),"[['', 'OPCN', 'OPCS', 'OPCVA', 'GGBFS', 'PFA', 'Volcanic ash'], ['CaO', '63.6', '64.4', '49.4', '41.1', '1.9', '1.0'], ['SiO2', '20.6', '20.9', '31.9', '32.9', '64.2', '68.2'], ['Al2O3', '4.6', '5.7', '6.9', '12.6', '26.5', '11.2'], ['Fe2O3', '3.1', '2.9', '2.7', '0.5', '4.4', '1.8'], ['Na2O', '0.5', '0.6', '0.9', '0.3', '0.1', '0.2'], ['K2O', '0.9', '0.6', '1.5', '0.7', '1.1', '3.4'], ['MgO', '1.6', '1.9', '1.4', '8.4', '0.7', '0.2'], ['SO3', '3.5', '2.4', '3.2', '2.2', '0.3', '0'], ['C', '0.16', '0.18', '0.26', '0.23', '1.34', '0.04'], ['Ins. res.', '0.35', '0.6', '20.3', '', '', ''], ['LOI', '0.9', '0.6', '2.2', '', '1.6', ''], ['Total', '99.5', '100.4', '100.4', '98.9', '100.6', '86.1'], ['Free lime', '1.1', '1.0', '1.0', '', '', ''], ['', '', '', '', '', '', ''], ['C3S', '71.6', '65.6', '48.6', '', '', ''], ['C2S', '10.9', '16.4', '10.5', '', '', ''], ['C3A', '3.7', '8.0', '6.0', '', '', ''], ['C4AF', '10.7', '7.4', '6.0', '', '', ''], ['Other', '2.7', '1.9', '6.0', '', '', ''], ['', '', '', '', '', '', ''], ['Quartz', '', '', '', '1', '11.0', ''], ['Mullite', '', '', '', '', '18.0', ''], ['Magnetite', '', '', '', '', '1.5', ''], ['Melilites', '', '', '', '1', '', ''], ['Glass', '', '', '', '98', '69.5', '']]",1,"Oxide and potential phase composition (from QXDA) of the starting materials (glass fraction calculated by difference);[['', 'OPCN', 'OPCS', 'OPCVA', 'GGBFS', 'PFA', 'Volcanic ash'], ['CaO', '63.6', '64.4', '49.4', '41.1', '1.9', '1.0'], ['SiO2', '20.6', '20.9', '31.9', '32.9', '64.2', '68.2'], ['Al2O3', '4.6', '5.7', '6.9', '12.6', '26.5', '11.2'], ['Fe2O3', '3.1', '2.9', '2.7', '0.5', '4.4', '1.8'], ['Na2O', '0.5', '0.6', '0.9', '0.3', '0.1', '0.2'], ['K2O', '0.9', '0.6', '1.5', '0.7', '1.1', '3.4'], ['MgO', '1.6', '1.9', '1.4', '8.4', '0.7', '0.2'], ['SO3', '3.5', '2.4', '3.2', '2.2', '0.3', '0'], ['C', '0.16', '0.18', '0.26', '0.23', '1.34', '0.04'], ['Ins. res.', '0.35', '0.6', '20.3', '', '', ''], ['LOI', '0.9', '0.6', '2.2', '', '1.6', ''], ['Total', '99.5', '100.4', '100.4', '98.9', '100.6', '86.1'], ['Free lime', '1.1', '1.0', '1.0', '', '', ''], ['', '', '', '', '', '', ''], ['C3S', '71.6', '65.6', '48.6', '', '', ''], ['C2S', '10.9', '16.4', '10.5', '', '', ''], ['C3A', '3.7', '8.0', '6.0', '', '', ''], ['C4AF', '10.7', '7.4', '6.0', '', '', ''], ['Other', '2.7', '1.9', '6.0', '', '', ''], ['', '', '', '', '', '', ''], ['Quartz', '', '', '', '1', '11.0', ''], ['Mullite', '', '', '', '', '18.0', ''], ['Magnetite', '', '', '', '', '1.5', ''], ['Melilites', '', '', '', '1', '', ''], ['Glass', '', '', '', '98', '69.5', '']]",1,1,1,3,S0958946504000472_0,S0958946504000472,2004-04-08
1160,"Properties and compositions of cement, FA and GGBS","[['Item', 'Materials', 'Materials', 'Materials'], ['', 'Cement', 'FA', 'GGBS'], ['Physical properties', 'Physical properties', 'Physical properties', 'Physical properties'], ['Fineness', 'Fineness', 'Fineness', 'Fineness'], ['Amount retained on a 45 um sieve (%)', '-', '15', '9'], ['Blaine method (cm2/g)', '3350', '-', '422'], ['Specific gravity', '3.14', '2.10', '2.93'], ['', '', '', ''], ['Chemical composition', 'Chemical composition', 'Chemical composition', 'Chemical composition'], ['Loss on ignition (%)', '1.36', '5.0', '0.4'], ['SiO2 (%)', '21.0', '55.5', '34.8'], ['Al2O3 (%)', '6.26', '27.9', '13.6'], ['Fe2O3 (%)', '3.09', '6.3', '0.32'], ['CaO (%)', '64.2', '6.3', '40.5'], ['MgO (%)', '1.53', '1.6', '6.96'], ['SO3 (%)', '1.95', '0.8', '1.52'], ['Alkalinity (%)', '-', '0.3', '1.8'], ['Sulfide sulfur (%)', '-', '-', '0.5'], ['Free CaO', '1.36', '-', '-'], ['Insoluble residue (%)', '0.20', '-', '-'], ['', '', '', ''], ['C3S', '46.0', '-', '-'], ['C2S', '26.0', '-', '-'], ['C3A', '11.4', '-', '-'], ['C4AF', '9.4', '-', '-'], ['CSH', '4.73', '-', '-'], ['', '', '', ''], ['Mortar', 'Mortar', 'Mortar', 'Mortar'], ['Air content of slag mortar (%)', '', '-', '3.5'], ['Slag activity index in 3 d (%)', '', '-', '72']]",1,"Properties and compositions of cement, FA and GGBS;[['Item', 'Materials', 'Materials', 'Materials'], ['', 'Cement', 'FA', 'GGBS'], ['Physical properties', 'Physical properties', 'Physical properties', 'Physical properties'], ['Fineness', 'Fineness', 'Fineness', 'Fineness'], ['Amount retained on a 45 um sieve (%)', '-', '15', '9'], ['Blaine method (cm2/g)', '3350', '-', '422'], ['Specific gravity', '3.14', '2.10', '2.93'], ['', '', '', ''], ['Chemical composition', 'Chemical composition', 'Chemical composition', 'Chemical composition'], ['Loss on ignition (%)', '1.36', '5.0', '0.4'], ['SiO2 (%)', '21.0', '55.5', '34.8'], ['Al2O3 (%)', '6.26', '27.9', '13.6'], ['Fe2O3 (%)', '3.09', '6.3', '0.32'], ['CaO (%)', '64.2', '6.3', '40.5'], ['MgO (%)', '1.53', '1.6', '6.96'], ['SO3 (%)', '1.95', '0.8', '1.52'], ['Alkalinity (%)', '-', '0.3', '1.8'], ['Sulfide sulfur (%)', '-', '-', '0.5'], ['Free CaO', '1.36', '-', '-'], ['Insoluble residue (%)', '0.20', '-', '-'], ['', '', '', ''], ['C3S', '46.0', '-', '-'], ['C2S', '26.0', '-', '-'], ['C3A', '11.4', '-', '-'], ['C4AF', '9.4', '-', '-'], ['CSH', '4.73', '-', '-'], ['', '', '', ''], ['Mortar', 'Mortar', 'Mortar', 'Mortar'], ['Air content of slag mortar (%)', '', '-', '3.5'], ['Slag activity index in 3 d (%)', '', '-', '72']]",1,1,1,3,S0958946502000136_0,S0958946502000136,2002-04-01
