Repository: zakidotai/cemcat

# CemCat Streamlit Hosting Bundle

This folder is ready to be pushed to GitHub and deployed on Streamlit Cloud.

## Files included

- `streamlit_app.py` (main app)
- `requirements.txt`
- `data/ner_cems_40k.csv`
- `data/pii_abs.json`
- `data/clinker_comps_with_dates.csv`
- `upload/composition_cls_slag_updated.csv`

## Local run

```bash
streamlit run streamlit_app.py
```

File: crystalline_composition_gpt4_with_pii_tid_dates.csv (part 46 of 101)
,caption,tables,Label,text,pred_0,pred_1,pred_2,all_pred,pii_tid,pii,date
1161,Overview of the normal cements used in the investigations,"[['Type of the cement', 'Type of the cement', 'Type of the cement', 'Chemical composition [%]', 'Chemical composition [%]', 'Chemical composition [%]', 'Chemical composition [%]', 'Chemical composition [%]', 'Chemical composition [%]', 'Clinker phases [%]', 'Clinker phases [%]', 'Clinker phases [%]', 'Clinker phases [%]'], ['Code', 'Acc. to EN 197-1', 'Acc. to DIN 1164', 'Al2O3', 'SiO2', 'Fe2O3', 'CaO', 'MgO', 'SO3', 'C3A', 'C3S', 'C2S', 'C4AF'], ['Ordinary Portland cements', 'Ordinary Portland cements', 'Ordinary Portland cements', '', '', '', '', '', '', '', '', '', ''], ['PC1', 'CEM I 42.5R', 'HS', '3.9', '20.2', '4.6', '63.5', '1.3', '2.5', '2.6', '61.4', '11.6', '14.0'], ['PC2', 'CEM I 42.5R', 'HS/NA', '4.2', '20.8', '5.9', '62.9', '0.7', '2.2', '1.1', '53.0', '19.7', '18.0'], ['PC3', 'CEM I 42.5R', '', '4.5', '20.3', '2.5', '63.9', '1.3', '3.3', '7.7', '54.5', '17.1', '7.6'], ['PC4', 'CEM I 42.5R', '', '5.3', '21.7', '2.6', '63.4', '1.9', '3.2', '9.6', '39.0', '32.8', '7.9'], ['PC5', 'CEM I 52.5R', '', '5.5', '19.9', '2.5', '63.4', '1.3', '3.9', '10.3', '50.7', '18.8', '7.6'], ['PC6', 'CEM I 32.5R', '', '5.7', '20.0', '2.7', '62.7', '1.8', '3.1', '10.5', '49.4', '20.1', '8.2'], ['PC7', 'CEM I 42.5R', '', '6.2', '20.8', '2.5', '63.1', '1.1', '3.2', '12.2', '39.9', '29.5', '7.6'], ['PC8', 'CEM I 32.5R', 'NW', '6.5', '21.9', '2.3', '60.6', '2.4', '3.7', '13.3', '18.6', '48.7', '7.0'], ['PC9', 'CEM I 42.5R', '', '6.8', '20.6', '2.3', '61.8', '1.2', '3.2', '14.1', '32.8', '34.3', '7.0'], ['', '', '', '', '', '', '', '', '', '', '', '', ''], ['Granul. blast-furnace slag cements', 'Granul. blast-furnace slag cements', 'Granul. blast-furnace slag cements', '', '', '', '', '', '', '', '', '', ''], ['SC1', 'CEM III 32.5A', 'NW/NA', '8.5', '26.5', '1.6', '49.7', '5.4', '3.2', '', '', '', ''], ['SC2', 'CEM III 32.5B', 'NW', '8.6', '27.4', '1.75', '50.4', '4.2', '4.0', '', '', '', ''], ['SC3', 'CEM III 32.5B', 'NW/HS', '9.1', '29.5', '1.5', '47.4', '6.0', '3.6', '', '', '', ''], ['', '', '', '', '', '', '', '', '', '', '', '', ''], ['Portland-limestone cements', 'Portland-limestone cements', 'Portland-limestone cements', '', '', '', '', '', '', 'Calculated', 'Calculated', 'Calculated', 'Calculated'], ['PL1', 'CEM II 32.5A/L', '', '5.2', '17.7', '2.3', '60.4', '1.2', '3.3', '9.5', '43.9', '17.9', '7.3'], ['PL2', 'CEM II 32.5A/L', '', '5.3', '17.9', '2.5', '60.6', '2.1', '2.7', '9.6', '44.5', '17.0', '7.6']]",1,"Overview of the normal cements used in the investigations;[['Type of the cement', 'Type of the cement', 'Type of the cement', 'Chemical composition [%]', 'Chemical composition [%]', 'Chemical composition [%]', 'Chemical composition [%]', 'Chemical composition [%]', 'Chemical composition [%]', 'Clinker phases [%]', 'Clinker phases [%]', 'Clinker phases [%]', 'Clinker phases [%]'], ['Code', 'Acc. to EN 197-1', 'Acc. to DIN 1164', 'Al2O3', 'SiO2', 'Fe2O3', 'CaO', 'MgO', 'SO3', 'C3A', 'C3S', 'C2S', 'C4AF'], ['Ordinary Portland cements', 'Ordinary Portland cements', 'Ordinary Portland cements', '', '', '', '', '', '', '', '', '', ''], ['PC1', 'CEM I 42.5R', 'HS', '3.9', '20.2', '4.6', '63.5', '1.3', '2.5', '2.6', '61.4', '11.6', '14.0'], ['PC2', 'CEM I 42.5R', 'HS/NA', '4.2', '20.8', '5.9', '62.9', '0.7', '2.2', '1.1', '53.0', '19.7', '18.0'], ['PC3', 'CEM I 42.5R', '', '4.5', '20.3', '2.5', '63.9', '1.3', '3.3', '7.7', '54.5', '17.1', '7.6'], ['PC4', 'CEM I 42.5R', '', '5.3', '21.7', '2.6', '63.4', '1.9', '3.2', '9.6', '39.0', '32.8', '7.9'], ['PC5', 'CEM I 52.5R', '', '5.5', '19.9', '2.5', '63.4', '1.3', '3.9', '10.3', '50.7', '18.8', '7.6'], ['PC6', 'CEM I 32.5R', '', '5.7', '20.0', '2.7', '62.7', '1.8', '3.1', '10.5', '49.4', '20.1', '8.2'], ['PC7', 'CEM I 42.5R', '', '6.2', '20.8', '2.5', '63.1', '1.1', '3.2', '12.2', '39.9', '29.5', '7.6'], ['PC8', 'CEM I 32.5R', 'NW', '6.5', '21.9', '2.3', '60.6', '2.4', '3.7', '13.3', '18.6', '48.7', '7.0'], ['PC9', 'CEM I 42.5R', '', '6.8', '20.6', '2.3', '61.8', '1.2', '3.2', '14.1', '32.8', '34.3', '7.0'], ['', '', '', '', '', '', '', '', '', '', '', '', ''], ['Granul. blast-furnace slag cements', 'Granul. blast-furnace slag cements', 'Granul. blast-furnace slag cements', '', '', '', '', '', '', '', '', '', ''], ['SC1', 'CEM III 32.5A', 'NW/NA', '8.5', '26.5', '1.6', '49.7', '5.4', '3.2', '', '', '', ''], ['SC2', 'CEM III 32.5B', 'NW', '8.6', '27.4', '1.75', '50.4', '4.2', '4.0', '', '', '', ''], ['SC3', 'CEM III 32.5B', 'NW/HS', '9.1', '29.5', '1.5', '47.4', '6.0', '3.6', '', '', '', ''], ['', '', '', '', '', '', '', '', '', '', '', '', ''], ['Portland-limestone cements', 'Portland-limestone cements', 'Portland-limestone cements', '', '', '', '', '', '', 'Calculated', 'Calculated', 'Calculated', 'Calculated'], ['PL1', 'CEM II 32.5A/L', '', '5.2', '17.7', '2.3', '60.4', '1.2', '3.3', '9.5', '43.9', '17.9', '7.3'], ['PL2', 'CEM II 32.5A/L', '', '5.3', '17.9', '2.5', '60.6', '2.1', '2.7', '9.6', '44.5', '17.0', '7.6']]",1,1,1,3,S0958946503001185_0,S0958946503001185,2003-09-19
1162,Chemical and mineralogical composition of clinker,"[['Chemical composition (%)', 'Chemical composition (%)', 'Mineralogical composition (%)', 'Mineralogical composition (%)'], ['SiO2', '21.47', 'C3S', '65.0'], ['Al2O3', '5.00', 'C2S', '12.6'], ['Fe2O3', '3.89', 'C3A', '6.7'], ['CaO', '65.67', 'C4AF', '11.8'], ['MgO', '1.89', '', ''], ['K2O', '0.68', 'Moduli', 'Moduli'], ['Na2O', '0.16', 'Lime saturation factor (LSF)', '95.79'], ['SO3', '1.04', 'Silica ratio (SR)', '2.42'], ['Total', '99.70', 'Alumina ratio (AR)', '1.29'], ['FCaO', '1.15', 'Hydraulic modulus (HM)', '2.18']]",1,"Chemical and mineralogical composition of clinker;[['Chemical composition (%)', 'Chemical composition (%)', 'Mineralogical composition (%)', 'Mineralogical composition (%)'], ['SiO2', '21.47', 'C3S', '65.0'], ['Al2O3', '5.00', 'C2S', '12.6'], ['Fe2O3', '3.89', 'C3A', '6.7'], ['CaO', '65.67', 'C4AF', '11.8'], ['MgO', '1.89', '', ''], ['K2O', '0.68', 'Moduli', 'Moduli'], ['Na2O', '0.16', 'Lime saturation factor (LSF)', '95.79'], ['SO3', '1.04', 'Silica ratio (SR)', '2.42'], ['Total', '99.70', 'Alumina ratio (AR)', '1.29'], ['FCaO', '1.15', 'Hydraulic modulus (HM)', '2.18']]",1,1,1,3,S0958946503001197_0,S0958946503001197,2003-08-05
1163,Phase composition for the mortar from Reitveld Refinement and corrected,"[['Phase', 'Quartz', 'Calcite', 'Thaum.', 'Gypsum', 'C2S', 'Amorphous'], ['% wt. Reitveld', '75.1', '10.8', '9.2', '2.4', '2.5', ''], ['% corrected', '60', '8.6', '7.4', '2', '2', '20%']]",1,"Phase composition for the mortar from Reitveld Refinement and corrected;[['Phase', 'Quartz', 'Calcite', 'Thaum.', 'Gypsum', 'C2S', 'Amorphous'], ['% wt. Reitveld', '75.1', '10.8', '9.2', '2.4', '2.5', ''], ['% corrected', '60', '8.6', '7.4', '2', '2', '20%']]",1,1,0,2,S0958946503001215_1,S0958946503001215,2003-08-05
1164,Binder type and composition,"[['BRE code', 'Binder type', 'BS number and date', 'Cement type to BS EN 197-1 2000 [6]'], ['B1', 'Portland cement (PC): (9.9% C3A:42.5 N/mm2)', 'BS 12:1996', 'CEM I'], ['B1a', 'Portland cement (PC): (6.6% C3A:42.5 N/mm2)', 'BS 12:1996', 'CEM I'], ['B2', 'Sulfate-resisting PC (SRPC): (1.4% C3A:42.5 N/mm2)', 'BS 4027:1996', 'CEM I'], ['B3', 'Combination of 70% PC (B1): cement and 30% pfa', 'BS 6588:1996', 'CEM II/B-V'], ['B4', 'Combination of 60% PC (B1): cement and 40% ggbs', 'BS 146:1996', 'CEM III/A'], ['B4a', 'Combination of 30% PC (B1): cement and 70% ggbs', 'BS 4246:1996', 'CEM III/B'], ['B5', 'Portland limestone cement (PLC) containing 15% limestone', 'BS 7583:1996', 'CEM II/A-LL'], ['B6', 'BRECEM (50% HAC/50% ggbs)', '-', '-'], ['B7', 'PC-silica fume (microsilica): (90% B1:10% microsilica)', '-', 'CEM II/A-D'], ['B8', 'Portland metakaolin cement (75% B1:25% metakaolin)', '-', '-']]",1,"Binder type and composition;[['BRE code', 'Binder type', 'BS number and date', 'Cement type to BS EN 197-1 2000 [6]'], ['B1', 'Portland cement (PC): (9.9% C3A:42.5 N/mm2)', 'BS 12:1996', 'CEM I'], ['B1a', 'Portland cement (PC): (6.6% C3A:42.5 N/mm2)', 'BS 12:1996', 'CEM I'], ['B2', 'Sulfate-resisting PC (SRPC): (1.4% C3A:42.5 N/mm2)', 'BS 4027:1996', 'CEM I'], ['B3', 'Combination of 70% PC (B1): cement and 30% pfa', 'BS 6588:1996', 'CEM II/B-V'], ['B4', 'Combination of 60% PC (B1): cement and 40% ggbs', 'BS 146:1996', 'CEM III/A'], ['B4a', 'Combination of 30% PC (B1): cement and 70% ggbs', 'BS 4246:1996', 'CEM III/B'], ['B5', 'Portland limestone cement (PLC) containing 15% limestone', 'BS 7583:1996', 'CEM II/A-LL'], ['B6', 'BRECEM (50% HAC/50% ggbs)', '-', '-'], ['B7', 'PC-silica fume (microsilica): (90% B1:10% microsilica)', '-', 'CEM II/A-D'], ['B8', 'Portland metakaolin cement (75% B1:25% metakaolin)', '-', '-']]",0,1,1,2,S095894650300129X_1,S095894650300129X,2003-10-16
1165,Chemical and mineralogical composition of cement and fly ash used,"[['', 'CEM I 42.5R-HS', 'CEM II/A-L 32.5R', 'EFA-Fuller(r) S-B/E'], ['Drying loss [%]', '0', '0.30', '0.2'], ['Ignition loss [%]', '2.40', '7.40', '3.1'], ['CaO [%]', '63.0', '60.40', '4.0'], ['CaOfree [%]', '0.60', '0.40', '-'], ['SiO2 [%]', '20.40', '17.70', '49.20'], ['Al2O3 [%]', '4.40', '5.20', '27.20'], ['Fe2O3 [%]', '5.0', '2.30', '8.10'], ['SO3 [%]', '2.30', '3.30', '0.89'], ['Na2O3 [%]', '0.17', '0.12', '0.88'], ['K2O [%]', '1.13', '1.07', '3.94'], ['TiO2 [%]', '0.16', '0.31', '0.89'], ['MnO [%]', '0', '0.03', '0.07'], ['MgO [%]', '1.20', '1.20', '2.00'], ['Cl- [%]', '0.015', '0.021', '-'], ['C3S [%]', '55.7', '', ''], ['C2S [%]', '16.5', '', ''], ['C3A [%]', '3.2', '', ''], ['C4AF [%]', '15.2', '', ''], ['Density r R [g/cm3]', '3.194', '3.064', '2.17'], ['Specific surface Area A 0 [cm2/g]', '4350', '4050', '3200']]",1,"Chemical and mineralogical composition of cement and fly ash used;[['', 'CEM I 42.5R-HS', 'CEM II/A-L 32.5R', 'EFA-Fuller(r) S-B/E'], ['Drying loss [%]', '0', '0.30', '0.2'], ['Ignition loss [%]', '2.40', '7.40', '3.1'], ['CaO [%]', '63.0', '60.40', '4.0'], ['CaOfree [%]', '0.60', '0.40', '-'], ['SiO2 [%]', '20.40', '17.70', '49.20'], ['Al2O3 [%]', '4.40', '5.20', '27.20'], ['Fe2O3 [%]', '5.0', '2.30', '8.10'], ['SO3 [%]', '2.30', '3.30', '0.89'], ['Na2O3 [%]', '0.17', '0.12', '0.88'], ['K2O [%]', '1.13', '1.07', '3.94'], ['TiO2 [%]', '0.16', '0.31', '0.89'], ['MnO [%]', '0', '0.03', '0.07'], ['MgO [%]', '1.20', '1.20', '2.00'], ['Cl- [%]', '0.015', '0.021', '-'], ['C3S [%]', '55.7', '', ''], ['C2S [%]', '16.5', '', ''], ['C3A [%]', '3.2', '', ''], ['C4AF [%]', '15.2', '', ''], ['Density r R [g/cm3]', '3.194', '3.064', '2.17'], ['Specific surface Area A 0 [cm2/g]', '4350', '4050', '3200']]",1,1,1,3,S0958946503001367_0,S0958946503001367,2003-10-03
1166,Chemical analysis of type V cement,"[['Constituent', 'Weight (%)'], ['SiO2', '22.20'], ['Al2O3', '3.48'], ['Fe2O3', '3.88'], ['CaO', '65.05'], ['MgO', '2.20'], ['SO3', '1.85'], ['K2O', '0.28'], ['Na2O', '0.15'], ['Loss on ignition', '0.80'], ['C3S', '62.0'], ['C2S', '17.0'], ['C3A', '2.7'], ['C4AF', '11.8']]",1,"Chemical analysis of type V cement;[['Constituent', 'Weight (%)'], ['SiO2', '22.20'], ['Al2O3', '3.48'], ['Fe2O3', '3.88'], ['CaO', '65.05'], ['MgO', '2.20'], ['SO3', '1.85'], ['K2O', '0.28'], ['Na2O', '0.15'], ['Loss on ignition', '0.80'], ['C3S', '62.0'], ['C2S', '17.0'], ['C3A', '2.7'], ['C4AF', '11.8']]",1,1,1,3,S0958946501000075_0,S0958946501000075,2001-08-16
1167,Chemical analysis of Portland cement sample used in the mortar,"[['Oxides', 'Oxides'], ['SiO2', '19.4%'], ['Al2O3', '4.2%'], ['Fe2O3', '2.1%'], ['CaO', '63.4%'], ['MgO', '2.4%'], ['SO3', '3.1%'], ['K2O', '0.62%'], ['Na2O', '0.16%'], ['Loss on ignition', '3.4%'], ['Free lime', '1.4%'], ['', ''], ['Compounds', 'Compounds'], ['C3S', '62.8%'], ['C2S', '8.9%'], ['C3A', '7.5%'], ['C4AF', '6.4%'], ['Eq. Na2O', '0.57%']]",1,"Chemical analysis of Portland cement sample used in the mortar;[['Oxides', 'Oxides'], ['SiO2', '19.4%'], ['Al2O3', '4.2%'], ['Fe2O3', '2.1%'], ['CaO', '63.4%'], ['MgO', '2.4%'], ['SO3', '3.1%'], ['K2O', '0.62%'], ['Na2O', '0.16%'], ['Loss on ignition', '3.4%'], ['Free lime', '1.4%'], ['', ''], ['Compounds', 'Compounds'], ['C3S', '62.8%'], ['C2S', '8.9%'], ['C3A', '7.5%'], ['C4AF', '6.4%'], ['Eq. Na2O', '0.57%']]",1,1,1,3,S0958946502000951_0,S0958946502000951,2002-12-05
1168,Chemical analysis and mineralogical composition of the clinkers,"[['Oxide (%)', 'Type of clinker', 'Type of clinker', 'Type of clinker'], ['', 'OPC', 'HFBC', 'SFAB'], ['Chemical analysis', 'Chemical analysis', 'Chemical analysis', 'Chemical analysis'], ['CaO', '67.30', '62.04', '56.77'], ['SiO2', '19.54', '23.59', '27.14'], ['Al2O3', '8.19', '4.84', '5.67'], ['Fe2O3', '3.94', '7.54', '8.73'], ['SO3', '-', '-', '1.45'], ['Other', '1.03', '1.99', '0.24'], ['', '', '', ''], ['Mineral, %', 'OPC', 'HBC', 'SFAB'], ['Mineralogical composition', 'Mineralogical composition', 'Mineralogical composition', 'Mineralogical composition'], ['C3S', '65   (67)', '30 (25)', '- (7)'], ['C2S', '7 (13)', '45 (43)', '61 (52)'], ['C3A', '15 (11)', '-', '-'], ['C4AF', '12 (7)', '23 (18)', '26.5 (23)'], ['C4A3   S', '-', 'Trace', '11 (13)'], ['Other', '1', '2', '1.5']]",1,"Chemical analysis and mineralogical composition of the clinkers;[['Oxide (%)', 'Type of clinker', 'Type of clinker', 'Type of clinker'], ['', 'OPC', 'HFBC', 'SFAB'], ['Chemical analysis', 'Chemical analysis', 'Chemical analysis', 'Chemical analysis'], ['CaO', '67.30', '62.04', '56.77'], ['SiO2', '19.54', '23.59', '27.14'], ['Al2O3', '8.19', '4.84', '5.67'], ['Fe2O3', '3.94', '7.54', '8.73'], ['SO3', '-', '-', '1.45'], ['Other', '1.03', '1.99', '0.24'], ['', '', '', ''], ['Mineral, %', 'OPC', 'HBC', 'SFAB'], ['Mineralogical composition', 'Mineralogical composition', 'Mineralogical composition', 'Mineralogical composition'], ['C3S', '65   (67)', '30 (25)', '- (7)'], ['C2S', '7 (13)', '45 (43)', '61 (52)'], ['C3A', '15 (11)', '-', '-'], ['C4AF', '12 (7)', '23 (18)', '26.5 (23)'], ['C4A3   S', '-', 'Trace', '11 (13)'], ['Other', '1', '2', '1.5']]",1,1,1,3,S0958946502000975_1,S0958946502000975,2002-12-07
1169,Analysis of cement and pfas (% by mass),"[['Oxide', 'PC', 'Pfa', 'Pfa', 'Pfa'], ['Oxide', 'PC', 'P1', 'P2', 'P3'], ['SiO2', '20.55', '48.2', '48.1', '52.4'], ['Al2O3', '5.07', '26.7', '24.0', '26.0'], ['Fe2O3', '3.10', '11.6', '10.6', '9.4'], ['CaO', '64.51', '1.71', '6.12', '1.69'], ['MgO', '1.53', '1.62', '1.61', '1.54'], ['K2O', '0.73', '3.18', '1.83', '2.87'], ['Na2O', '0.15', '0.65', '0.79', '1.32'], ['SO3', '2.53', '0.83', '0.90', '0.85'], ['LOI', '1.58', '4.34', '4.49', '2.80'], ['<45 mm', '-', '11.3', '19.5', '5.53'], ['', '', '', '', ''], ['Potential compounds (by Bogue method)', 'Potential compounds (by Bogue method)', 'Potential compounds (by Bogue method)', 'Potential compounds (by Bogue method)', 'Potential compounds (by Bogue method)'], ['C3S', '57', '', '', ''], ['C2S', '16', '', '', ''], ['C3A', '8', '', '', ''], ['C4AF', '9', '', '', '']]",1,"Analysis of cement and pfas (% by mass);[['Oxide', 'PC', 'Pfa', 'Pfa', 'Pfa'], ['Oxide', 'PC', 'P1', 'P2', 'P3'], ['SiO2', '20.55', '48.2', '48.1', '52.4'], ['Al2O3', '5.07', '26.7', '24.0', '26.0'], ['Fe2O3', '3.10', '11.6', '10.6', '9.4'], ['CaO', '64.51', '1.71', '6.12', '1.69'], ['MgO', '1.53', '1.62', '1.61', '1.54'], ['K2O', '0.73', '3.18', '1.83', '2.87'], ['Na2O', '0.15', '0.65', '0.79', '1.32'], ['SO3', '2.53', '0.83', '0.90', '0.85'], ['LOI', '1.58', '4.34', '4.49', '2.80'], ['<45 mm', '-', '11.3', '19.5', '5.53'], ['', '', '', '', ''], ['Potential compounds (by Bogue method)', 'Potential compounds (by Bogue method)', 'Potential compounds (by Bogue method)', 'Potential compounds (by Bogue method)', 'Potential compounds (by Bogue method)'], ['C3S', '57', '', '', ''], ['C2S', '16', '', '', ''], ['C3A', '8', '', '', ''], ['C4AF', '9', '', '', '']]",1,1,1,3,S0958946502001178_0,S0958946502001178,2002-12-12
1170,Chemical and physical characteristics of portland cement used,"[['SiO2', '21.20'], ['Fe2O3', '3.40'], ['Al2O3', '4.40'], ['CaO', '63.10'], ['Free CaO', '0.14'], ['MgO', '1.20'], ['SO3', '3.30'], ['Mn2O3', '0.04'], ['TiO2', '0.09'], ['P2O5', '0.10'], ['SrO', '0.06'], ['Na2O', '0.27'], ['K2O', '0.43'], ['Na2O eq', '0.55'], ['Specific surface area (Blaine) (m2/kg)', '400'], ['Autoclave expansion (%)', '0.02'], ['Potential compounds (%)', ''], ['C3S', '51.50'], ['C2S', '22.10'], ['C3A', '5.90'], ['C4AF', '10.50']]",1,"Chemical and physical characteristics of portland cement used;[['SiO2', '21.20'], ['Fe2O3', '3.40'], ['Al2O3', '4.40'], ['CaO', '63.10'], ['Free CaO', '0.14'], ['MgO', '1.20'], ['SO3', '3.30'], ['Mn2O3', '0.04'], ['TiO2', '0.09'], ['P2O5', '0.10'], ['SrO', '0.06'], ['Na2O', '0.27'], ['K2O', '0.43'], ['Na2O eq', '0.55'], ['Specific surface area (Blaine) (m2/kg)', '400'], ['Autoclave expansion (%)', '0.02'], ['Potential compounds (%)', ''], ['C3S', '51.50'], ['C2S', '22.10'], ['C3A', '5.90'], ['C4AF', '10.50']]",1,1,1,3,S0958946599000153_1,S0958946599000153,1999-12-08
1171,Properties of cement,"[['Component', 'wt%'], ['SiO2', '20.49'], ['Al2O3', '6.57'], ['Fe2O3', '3.27'], ['CaO', '62.40'], ['MgO', '1.91'], ['SO3', '2.20'], ['f-CaO', '1.03'], ['C3S', '43.2'], ['C2S', '26.1'], ['C3A', '11.9'], ['C4AF', '9.95'], ['Ignition loss', '1.57'], ['Blaine surface area', '3013 (cm2/g)'], ['Specific gravity', '3.14 (g/cm3)']]",1,"Properties of cement;[['Component', 'wt%'], ['SiO2', '20.49'], ['Al2O3', '6.57'], ['Fe2O3', '3.27'], ['CaO', '62.40'], ['MgO', '1.91'], ['SO3', '2.20'], ['f-CaO', '1.03'], ['C3S', '43.2'], ['C2S', '26.1'], ['C3A', '11.9'], ['C4AF', '9.95'], ['Ignition loss', '1.57'], ['Blaine surface area', '3013 (cm2/g)'], ['Specific gravity', '3.14 (g/cm3)']]",1,1,1,3,S095894659900030X_0,S095894659900030X,2000-02-02
1172,Composition of the cement,"[['SiO2 (%)', '20.4'], ['Al2O3 (%)', '4.89'], ['Fe2O3 (%)', '3.18'], ['CaO (%)', '64.02'], ['MgO (%)', '2.56'], ['SO3 (%)', '2.85'], ['Na2O (%)', '0.07'], ['K2O (%)', '0.53'], ['Insoluble residue (%)', '0.37'], ['Loss on ignition (%)', '0.98'], ['Free lime (%)', '2.37'], ['C3S (%)', '47.82'], ['C2S (%)', '23.14'], ['C3A (%)', '7.56'], ['C4AF (%)', '9.69'], ['Specific surface area (m2/kg)', '367.76'], ['Residue retained on 45 mm sieve (%)', '15.16'], ['Initial set (min)', '84.20'], ['Final set (min)', '136.50']]",1,"Composition of the cement;[['SiO2 (%)', '20.4'], ['Al2O3 (%)', '4.89'], ['Fe2O3 (%)', '3.18'], ['CaO (%)', '64.02'], ['MgO (%)', '2.56'], ['SO3 (%)', '2.85'], ['Na2O (%)', '0.07'], ['K2O (%)', '0.53'], ['Insoluble residue (%)', '0.37'], ['Loss on ignition (%)', '0.98'], ['Free lime (%)', '2.37'], ['C3S (%)', '47.82'], ['C2S (%)', '23.14'], ['C3A (%)', '7.56'], ['C4AF (%)', '9.69'], ['Specific surface area (m2/kg)', '367.76'], ['Residue retained on 45 mm sieve (%)', '15.16'], ['Initial set (min)', '84.20'], ['Final set (min)', '136.50']]",1,1,1,3,S0958946599000311_1,S0958946599000311,2000-02-02
1173,Chemical composition of portland cement and silica fume,"[['Constituent (wt%)', 'Type I cement', 'Silica fume'], ['SiO2', '19.92', '92.50'], ['Al2O3', '6.54', '0.72'], ['Fe2O3', '2.09', '0.96'], ['CaO', '64.70', '0.48'], ['MgO', '1.84', '1.78'], ['SO3', '2.61', '-'], ['K2O', '0.56', '0.84'], ['Na2O', '0.28', '0.50'], ['L.O.I.', '0.73', '1.55'], ['C3S', '55.90', '-'], ['C2S', '19.00', '-'], ['C3A', '7.50', '-'], ['C4AF', '9.80', '-']]",1,"Chemical composition of portland cement and silica fume;[['Constituent (wt%)', 'Type I cement', 'Silica fume'], ['SiO2', '19.92', '92.50'], ['Al2O3', '6.54', '0.72'], ['Fe2O3', '2.09', '0.96'], ['CaO', '64.70', '0.48'], ['MgO', '1.84', '1.78'], ['SO3', '2.61', '-'], ['K2O', '0.56', '0.84'], ['Na2O', '0.28', '0.50'], ['L.O.I.', '0.73', '1.55'], ['C3S', '55.90', '-'], ['C2S', '19.00', '-'], ['C3A', '7.50', '-'], ['C4AF', '9.80', '-']]",1,1,1,3,S0958946503001859_0,S0958946503001859,2003-11-06
1174,"Chemical properties of cement, metakaolin and silica fume","[['', 'Cement', 'Metakaolin', 'Silica fume'], ['Chemical analysis (%)', 'Chemical analysis (%)', 'Chemical analysis (%)', 'Chemical analysis (%)'], ['Silicon dioxide (SiO2)', '20.99', '57.4', '92.06'], ['Aluminium oxide (Al2O3)', '6.19', '35.26', '0.48'], ['Calcium oxide (CaO)', '65.96', '0.02', '0.40'], ['Ferric oxide (Fe2O3)', '3.86', '0.94', '2.11'], ['Magnesium oxide (MgO)', '0.20', '0.18', '0.63'], ['Sodium oxide (Na2O)', '0.17', '<0.01', '0.28'], ['Potassium oxide (K2O)', '0.60', '3.17', '1.24'], ['Phosphorous oxide (P2O5)', '0.05', '0.09', '0.02'], ['Titanium oxide (TiO2)', '0.40', '0.43', '<0.01'], ['Manganese oxide (MnO)', '0.06', '<0.01', '0.23'], ['Loss on ignition, LOI', '1.53', '2.52', '2.54'], ['', '100.01', '100.01', '99.99'], ['', '', '', ''], ['Bogue potential compounds (%)', 'Bogue potential compounds (%)', 'Bogue potential compounds (%)', 'Bogue potential compounds (%)'], ['Tricalcium silicate (C3S)', '50.32', '', ''], ['Dicalcium silicate (C2S)', '22.22', '', ''], ['Tricalcium aluminate (C3A)', '11.06', '', ''], ['Tetracalcium aluminoferrite (C4AF)', '11.75', '', ''], ['Equivalent alkalis', '0.56', '', ''], ['', '95.91', '', '']]",1,"Chemical properties of cement, metakaolin and silica fume;[['', 'Cement', 'Metakaolin', 'Silica fume'], ['Chemical analysis (%)', 'Chemical analysis (%)', 'Chemical analysis (%)', 'Chemical analysis (%)'], ['Silicon dioxide (SiO2)', '20.99', '57.4', '92.06'], ['Aluminium oxide (Al2O3)', '6.19', '35.26', '0.48'], ['Calcium oxide (CaO)', '65.96', '0.02', '0.40'], ['Ferric oxide (Fe2O3)', '3.86', '0.94', '2.11'], ['Magnesium oxide (MgO)', '0.20', '0.18', '0.63'], ['Sodium oxide (Na2O)', '0.17', '<0.01', '0.28'], ['Potassium oxide (K2O)', '0.60', '3.17', '1.24'], ['Phosphorous oxide (P2O5)', '0.05', '0.09', '0.02'], ['Titanium oxide (TiO2)', '0.40', '0.43', '<0.01'], ['Manganese oxide (MnO)', '0.06', '<0.01', '0.23'], ['Loss on ignition, LOI', '1.53', '2.52', '2.54'], ['', '100.01', '100.01', '99.99'], ['', '', '', ''], ['Bogue potential compounds (%)', 'Bogue potential compounds (%)', 'Bogue potential compounds (%)', 'Bogue potential compounds (%)'], ['Tricalcium silicate (C3S)', '50.32', '', ''], ['Dicalcium silicate (C2S)', '22.22', '', ''], ['Tricalcium aluminate (C3A)', '11.06', '', ''], ['Tetracalcium aluminoferrite (C4AF)', '11.75', '', ''], ['Equivalent alkalis', '0.56', '', ''], ['', '95.91', '', '']]",1,1,1,3,S0958946504000046_1,S0958946504000046,2004-03-05
1175,Characteristics of the raw mix and the produced clinker,"[['Raw mix', 'Raw mix', 'Clinker', 'Clinker', 'Clinker', 'Clinker'], ['Chemical composition (% w/w)', 'Chemical composition (% w/w)', 'Mineral composition (Bogue) (% w/w)', 'Mineral composition (Bogue) (% w/w)', 'Moduli', 'Moduli'], ['SiO2', '13.76', 'C3S', '71.1', 'LSF', '0.981'], ['Al2O3', '3.23', 'C2S', '7.7', 'SM', '2.42'], ['Fe2O3', '2.45', 'C3A', '6.9', 'AR', '1.32'], ['CaO', '43.11', 'C4AF', '11.6', 'HM', '2.22'], ['MgO', '0.55', '', '', '', ''], ['K2O', '0.28', '', '', '', ''], ['LOI', '35.62', '', '', '', '']]",1,"Characteristics of the raw mix and the produced clinker;[['Raw mix', 'Raw mix', 'Clinker', 'Clinker', 'Clinker', 'Clinker'], ['Chemical composition (% w/w)', 'Chemical composition (% w/w)', 'Mineral composition (Bogue) (% w/w)', 'Mineral composition (Bogue) (% w/w)', 'Moduli', 'Moduli'], ['SiO2', '13.76', 'C3S', '71.1', 'LSF', '0.981'], ['Al2O3', '3.23', 'C2S', '7.7', 'SM', '2.42'], ['Fe2O3', '2.45', 'C3A', '6.9', 'AR', '1.32'], ['CaO', '43.11', 'C4AF', '11.6', 'HM', '2.22'], ['MgO', '0.55', '', '', '', ''], ['K2O', '0.28', '', '', '', ''], ['LOI', '35.62', '', '', '', '']]",1,1,1,3,S0958946504000174_0,S0958946504000174,2004-03-27
1176,Chemical and mineral composition (% w/w) of the reference clinker,"[['Chemical composition', 'Chemical composition'], ['CaO', '68.08'], ['SiO2', '22.81'], ['Al2O3', '5.84'], ['Fe2O3', '3.27'], ['', ''], ['Mineral composition (according to Bogue)', 'Mineral composition (according to Bogue)'], ['C3S', '65.0'], ['C2S', '15.0'], ['C3A', '10.0'], ['C4AF', '10.0']]",1,"Chemical and mineral composition (% w/w) of the reference clinker;[['Chemical composition', 'Chemical composition'], ['CaO', '68.08'], ['SiO2', '22.81'], ['Al2O3', '5.84'], ['Fe2O3', '3.27'], ['', ''], ['Mineral composition (according to Bogue)', 'Mineral composition (according to Bogue)'], ['C3S', '65.0'], ['C2S', '15.0'], ['C3A', '10.0'], ['C4AF', '10.0']]",1,1,1,3,S0958946504000186_0,S0958946504000186,2004-04-08
1177,Mineralogical composition (%) and moduli of clinker,"[['Bogue potential composition (%)', 'Bogue potential composition (%)', 'Bogue potential composition (%)', 'Bogue potential composition (%)', 'Moduli', 'Moduli', 'Moduli', 'Moduli'], ['C3S', 'C2S', 'C3A', 'C4AF', 'LSF', 'AR', 'SR', 'HM'], ['59.25', '18.37', '7.57', '11.54', '93.42', '2.42', '1.39', '2.11']]",1,"Mineralogical composition (%) and moduli of clinker;[['Bogue potential composition (%)', 'Bogue potential composition (%)', 'Bogue potential composition (%)', 'Bogue potential composition (%)', 'Moduli', 'Moduli', 'Moduli', 'Moduli'], ['C3S', 'C2S', 'C3A', 'C4AF', 'LSF', 'AR', 'SR', 'HM'], ['59.25', '18.37', '7.57', '11.54', '93.42', '2.42', '1.39', '2.11']]",1,1,1,3,S0958946504000216_1,S0958946504000216,2004-04-08
1178,Chemical analysis of PC and characteristics of clinker,"[['Cement', 'Cement', 'Clinker', 'Clinker'], ['Chemical analysis (%)', 'Chemical analysis (%)', 'Mineralogical composition (%)', 'Mineralogical composition (%)'], ['SiO2', '21.54', 'C3S', '57.8'], ['Al2O3', '4.83', 'C2S', '18.1'], ['Fe2O3', '3.89', 'C3A', '6.2'], ['CaO', '65.67', 'C4AF', '11.8'], ['MgO', '1.71', 'Moduli', 'Moduli'], ['K2O', '0.60', 'Lime saturation factor (LSF)', '0.949'], ['Na2O', '0.07', 'Silica ratio (SR)', '2.47'], ['SO3', '2.74', 'Alumina ratio (AR)', '1.24'], ['Cl-', '0.00', 'Hydraulic modulus (HM)', '2.17']]",1,"Chemical analysis of PC and characteristics of clinker;[['Cement', 'Cement', 'Clinker', 'Clinker'], ['Chemical analysis (%)', 'Chemical analysis (%)', 'Mineralogical composition (%)', 'Mineralogical composition (%)'], ['SiO2', '21.54', 'C3S', '57.8'], ['Al2O3', '4.83', 'C2S', '18.1'], ['Fe2O3', '3.89', 'C3A', '6.2'], ['CaO', '65.67', 'C4AF', '11.8'], ['MgO', '1.71', 'Moduli', 'Moduli'], ['K2O', '0.60', 'Lime saturation factor (LSF)', '0.949'], ['Na2O', '0.07', 'Silica ratio (SR)', '2.47'], ['SO3', '2.74', 'Alumina ratio (AR)', '1.24'], ['Cl-', '0.00', 'Hydraulic modulus (HM)', '2.17']]",1,1,1,3,S0958946504000228_2,S0958946504000228,2004-04-08
1179,Chemical composition and fineness of three Finnish cements used in early age autogenous testing,"[['Compounds (%)', 'Rapid', 'White', 'SR'], ['C3S', '68', '67', '75'], ['C2S', '10', '23', '5'], ['C3A', '8', '4', '1'], ['C4AF', '8', '1', '14'], ['', '', '', ''], ['Blaine (m2/kg)', '440', '400', '300']]",1,"Chemical composition and fineness of three Finnish cements used in early age autogenous testing;[['Compounds (%)', 'Rapid', 'White', 'SR'], ['C3S', '68', '67', '75'], ['C2S', '10', '23', '5'], ['C3A', '8', '4', '1'], ['C4AF', '8', '1', '14'], ['', '', '', ''], ['Blaine (m2/kg)', '440', '400', '300']]",0,1,1,2,S0958946503000684_0,S0958946503000684,2003-06-11
1180,Cement characteristics,"[['Characteristics', 'Value (%)'], ['C3S', '65.09'], ['C2S', '10.58'], ['C3A', '2.37'], ['C4AF', '11.95'], ['Na2Oeq', '0.51'], ['Free CaO', '0.70']]",1,"Cement characteristics;[['Characteristics', 'Value (%)'], ['C3S', '65.09'], ['C2S', '10.58'], ['C3A', '2.37'], ['C4AF', '11.95'], ['Na2Oeq', '0.51'], ['Free CaO', '0.70']]",1,1,1,3,S0958946503000763_0,S0958946503000763,2004-05-14
1181,Mineralogical composition of standard PC a,"[['C3S', 'C2S', 'C3A', 'C4AF'], ['61.7', '11.4', '7.6', '6.8']]",1,"Mineralogical composition of standard PC a;[['C3S', 'C2S', 'C3A', 'C4AF'], ['61.7', '11.4', '7.6', '6.8']]",1,1,1,3,S0958946500000706_1,S0958946500000706,2001-03-13
1182,Chemical composition and physical properties of cement,"[['Test item', '', 'Test result', 'ASTM C150'], ['Chemical composition', '', '', ''], ['SiO2 (%)', '', '21.22', '-'], ['Al2O3 (%)', '', '5.13', '-'], ['Fe2O3 (%)', '', '2.91', '-'], ['CaO (%)', '', '62.48', '-'], ['MgO (%)', '', '3.80', '6.0'], ['SO3 (%)', '', '2.14', '3.5'], ['Free-lime (%)', '', '0.94', '-'], ['Loss on ignition (%)', '', '0.91', '3.0'], ['Insoluble residue (%)', '', '0.22', '4.30'], ['C3A (%)', '', '44.2', '-'], ['C2A (%)', '', '27.3', '-'], ['C3A (%)', '', '8.7', '-'], ['C4AF (%)', '', '8.9', '-'], ['', '', '', ''], ['Physical properties', '', '', ''], ['Sp.gr.', '', '3.15', '-'], ['Fineness (air permeability test) (m2/kg)', '', '346', '280'], ['After   # 325 sieving (%)', '', '4.9', '-'], ['Time of setting (Vicat test)', 'Initial set (min)', '169', '45; 375'], ['', 'Final set (min)', '270', '-'], ['Autoclave expansion (%)', '', '0.20', '0.8'], ['Compressive strength', '3 days (MPa)', '20.5', '12.0'], ['', '7 days (MPa)', '31.9', '19.0'], ['Air content of mortar (%)', '', '6.1', '12.0']]",1,"Chemical composition and physical properties of cement;[['Test item', '', 'Test result', 'ASTM C150'], ['Chemical composition', '', '', ''], ['SiO2 (%)', '', '21.22', '-'], ['Al2O3 (%)', '', '5.13', '-'], ['Fe2O3 (%)', '', '2.91', '-'], ['CaO (%)', '', '62.48', '-'], ['MgO (%)', '', '3.80', '6.0'], ['SO3 (%)', '', '2.14', '3.5'], ['Free-lime (%)', '', '0.94', '-'], ['Loss on ignition (%)', '', '0.91', '3.0'], ['Insoluble residue (%)', '', '0.22', '4.30'], ['C3A (%)', '', '44.2', '-'], ['C2A (%)', '', '27.3', '-'], ['C3A (%)', '', '8.7', '-'], ['C4AF (%)', '', '8.9', '-'], ['', '', '', ''], ['Physical properties', '', '', ''], ['Sp.gr.', '', '3.15', '-'], ['Fineness (air permeability test) (m2/kg)', '', '346', '280'], ['After   # 325 sieving (%)', '', '4.9', '-'], ['Time of setting (Vicat test)', 'Initial set (min)', '169', '45; 375'], ['', 'Final set (min)', '270', '-'], ['Autoclave expansion (%)', '', '0.20', '0.8'], ['Compressive strength', '3 days (MPa)', '20.5', '12.0'], ['', '7 days (MPa)', '31.9', '19.0'], ['Air content of mortar (%)', '', '6.1', '12.0']]",1,1,1,3,S0958946500000743_0,S0958946500000743,2001-03-13
1183,Chemical composition of the Type I Portland cement used in this investigation,"[['Chemical composition', 'Percent by weight'], ['Tricalcium silicate (C3S)', '43.3'], ['Dicalcium silicate (C2S)', '26.3'], ['Tricalcium aluminate (C3A)', '11.0'], ['Tetracalcium aluminoferrite (C4AF)', '8.6'], ['Insoluble residue', '0.12']]",1,"Chemical composition of the Type I Portland cement used in this investigation;[['Chemical composition', 'Percent by weight'], ['Tricalcium silicate (C3S)', '43.3'], ['Dicalcium silicate (C2S)', '26.3'], ['Tricalcium aluminate (C3A)', '11.0'], ['Tetracalcium aluminoferrite (C4AF)', '8.6'], ['Insoluble residue', '0.12']]",1,1,1,3,S0958946502000628_3,S0958946502000628,2002-12-07
1184,Chemical analysis of concrete materials [5],"[['Constituent weight %', 'Type I', 'Fly ash', 'Silica fume', 'CC', 'SC'], ['SiO2', '20.96', '65.70', '90.70', '4.0-5.5', '4-9'], ['Al2O3', '5.25', '23.10', '1.4', '50.5-53', '40-44'], ['Fe2O3', '3.56', '3.48', '2.2', '1-3', '6-16'], ['CaO', '63.67', '1.15', '0', '37-39', '35-39'], ['MgO', '1.35', '0.66', '-', '<1.5', '<1.5'], ['SO3', '2.58', '-', '0.57', '<0.1', '<0.3'], ['LOI', '1.67', '1.01', '2.6', '-', '-'], ['K2O', '-', '1.56', '1.06', '<0.5', '0.4'], ['Na2O', '-', '0.48', '0.0', '', '-'], ['H2O', '-', '-', '0.4', '-', '-'], ['C', '-', '-', '1.09', '-', '-'], ['TiO2', '-', '0.94', '-', '4.0', '<4.0'], ['MnO', '-', '0.05', '-', '-', '-'], ['P2O5', '-', '0.08', '-', '-', '-'], ['C3S', '49.99', '-', '-', '-', '-'], ['C2S', '22.01', '-', '-', '-', '-'], ['C3A', '7.89', '-', '-', '-', '-'], ['C4AF', '10.41', '-', '-', '-', '-']]",1,"Chemical analysis of concrete materials [5];[['Constituent weight %', 'Type I', 'Fly ash', 'Silica fume', 'CC', 'SC'], ['SiO2', '20.96', '65.70', '90.70', '4.0-5.5', '4-9'], ['Al2O3', '5.25', '23.10', '1.4', '50.5-53', '40-44'], ['Fe2O3', '3.56', '3.48', '2.2', '1-3', '6-16'], ['CaO', '63.67', '1.15', '0', '37-39', '35-39'], ['MgO', '1.35', '0.66', '-', '<1.5', '<1.5'], ['SO3', '2.58', '-', '0.57', '<0.1', '<0.3'], ['LOI', '1.67', '1.01', '2.6', '-', '-'], ['K2O', '-', '1.56', '1.06', '<0.5', '0.4'], ['Na2O', '-', '0.48', '0.0', '', '-'], ['H2O', '-', '-', '0.4', '-', '-'], ['C', '-', '-', '1.09', '-', '-'], ['TiO2', '-', '0.94', '-', '4.0', '<4.0'], ['MnO', '-', '0.05', '-', '-', '-'], ['P2O5', '-', '0.08', '-', '-', '-'], ['C3S', '49.99', '-', '-', '-', '-'], ['C2S', '22.01', '-', '-', '-', '-'], ['C3A', '7.89', '-', '-', '-', '-'], ['C4AF', '10.41', '-', '-', '-', '-']]",1,1,1,3,S0958946502000823_0,S0958946502000823,2002-10-15
1185,Chemical composition of plain cements,"[['Constituent (wt.%)', 'Type V', 'Type I'], ['SiO2', '22.00', '20.52'], ['Al2O3', '4.08', '5.64'], ['Fe2O3', '4.24', '3.80'], ['CaO', '64.07', '64.35'], ['MgO', '2.21', '2.11'], ['SO3', '1.96', '2.10'], ['Loss on ignition', '0.80', '0.70'], ['K2O', '0.31', '0.36'], ['Na2O', '0.21', '0.19'], ['Na2O equivalent', '0.41', '0.43'], ['C3S', '54.57', '56.70'], ['C2S', '21.91', '16.05'], ['C3A', '3.64', '8.52'], ['C4AF', '12.90', '11.56']]",1,"Chemical composition of plain cements;[['Constituent (wt.%)', 'Type V', 'Type I'], ['SiO2', '22.00', '20.52'], ['Al2O3', '4.08', '5.64'], ['Fe2O3', '4.24', '3.80'], ['CaO', '64.07', '64.35'], ['MgO', '2.21', '2.11'], ['SO3', '1.96', '2.10'], ['Loss on ignition', '0.80', '0.70'], ['K2O', '0.31', '0.36'], ['Na2O', '0.21', '0.19'], ['Na2O equivalent', '0.41', '0.43'], ['C3S', '54.57', '56.70'], ['C2S', '21.91', '16.05'], ['C3A', '3.64', '8.52'], ['C4AF', '12.90', '11.56']]",1,1,1,3,S0958946502000835_0,S0958946502000835,2002-12-07
1186,Chemical composition of cement,"[['Composition', '% by weight'], ['Silicone dioxide (SiO2)', '22.3'], ['Aluminum oxide (Al2O3)', '3.55'], ['Ferric oxide (Fe2O3)', '3.63'], ['Magnesium oxide (MgO)', '2.10'], ['Sulfur trioxide (SO3)', '1.93'], ['Calcium oxide (CaO)', '64.6'], ['Sodium oxide (Na2O)', '0.10'], ['Potassium oxide (K2O)', '0.21'], ['Titanium dioxide (TiO2)', '0.29'], ['Loss on ignition', '1.22'], ['Insoluble residue', '0.59'], ['', ''], ['Bogue composition', 'Bogue composition'], ['Tricalcium aluminate (C3A)', '3.27'], ['Tetracalcium aluminoferrite (C4AF)', '11.05'], ['Tricalcium silicate (C3S)', '58.96']]",1,"Chemical composition of cement;[['Composition', '% by weight'], ['Silicone dioxide (SiO2)', '22.3'], ['Aluminum oxide (Al2O3)', '3.55'], ['Ferric oxide (Fe2O3)', '3.63'], ['Magnesium oxide (MgO)', '2.10'], ['Sulfur trioxide (SO3)', '1.93'], ['Calcium oxide (CaO)', '64.6'], ['Sodium oxide (Na2O)', '0.10'], ['Potassium oxide (K2O)', '0.21'], ['Titanium dioxide (TiO2)', '0.29'], ['Loss on ignition', '1.22'], ['Insoluble residue', '0.59'], ['', ''], ['Bogue composition', 'Bogue composition'], ['Tricalcium aluminate (C3A)', '3.27'], ['Tetracalcium aluminoferrite (C4AF)', '11.05'], ['Tricalcium silicate (C3S)', '58.96']]",1,1,1,3,S0958946502000847_0,S0958946502000847,2002-12-05
1187,Chemical composition of the ASTM C 150 Type V cement used in the mortar specimens,"[['Chemical constituent', 'Weight (%)'], ['SiO2', '22.0'], ['Al2O3', '4.08'], ['Fe2O3', '4.24'], ['CaO', '64.07'], ['MgO', '2.21'], ['SO3', '1.96'], ['Loss of Ignition', '0.8'], ['K2O', '0.31'], ['Na2O', '0.21'], ['Na2O equivalent', '0.41'], ['C3S', '54.57'], ['C2S', '21.75'], ['C3A', '3.50'], ['C4AF', '12.90']]",1,"Chemical composition of the ASTM C 150 Type V cement used in the mortar specimens;[['Chemical constituent', 'Weight (%)'], ['SiO2', '22.0'], ['Al2O3', '4.08'], ['Fe2O3', '4.24'], ['CaO', '64.07'], ['MgO', '2.21'], ['SO3', '1.96'], ['Loss of Ignition', '0.8'], ['K2O', '0.31'], ['Na2O', '0.21'], ['Na2O equivalent', '0.41'], ['C3S', '54.57'], ['C2S', '21.75'], ['C3A', '3.50'], ['C4AF', '12.90']]",1,1,1,3,S0958946502000872_0,S0958946502000872,2002-10-15
1188,Chemical and physical analysis of CSA Type 10 Portland cement,"[['Chemical composition', 'Chemical composition'], ['Silica (SiO2)', '20.6%'], ['Alumina (Al2O3)', '5.3%'], ['Iron oxide (Fe2O2)', '2.2%'], ['Calcium oxide, total (TCaO)', '63.1%'], ['Magnesium oxide (MgO)', '1.4%'], ['Sulfur trioxide', '4.1%'], ['Loss on ignition', '2.5%'], ['Free lime (FCaO)', '0.6%'], ['Equivalent alkali (as Na2O)', '0.83%'], ['', ''], ['C3A', '10.3%'], ['', ''], ['Physical analysis', 'Physical analysis'], ['Fineness 45 mm sieve', '87.1% passing'], ['Blaine', '385 m2/kg'], ['Setting time--initial', '155 min'], ['Autoclave expansion', '0.01%'], ['Compressive strength at 3 days', '26.0 MPa'], ['Compressive strength at 7 days', '31.1 MPa'], ['Compressive strength at 28 days', '38.4 MPa'], ['Sulphate expansion', '0.011%']]",1,"Chemical and physical analysis of CSA Type 10 Portland cement;[['Chemical composition', 'Chemical composition'], ['Silica (SiO2)', '20.6%'], ['Alumina (Al2O3)', '5.3%'], ['Iron oxide (Fe2O2)', '2.2%'], ['Calcium oxide, total (TCaO)', '63.1%'], ['Magnesium oxide (MgO)', '1.4%'], ['Sulfur trioxide', '4.1%'], ['Loss on ignition', '2.5%'], ['Free lime (FCaO)', '0.6%'], ['Equivalent alkali (as Na2O)', '0.83%'], ['', ''], ['C3A', '10.3%'], ['', ''], ['Physical analysis', 'Physical analysis'], ['Fineness 45 mm sieve', '87.1% passing'], ['Blaine', '385 m2/kg'], ['Setting time--initial', '155 min'], ['Autoclave expansion', '0.01%'], ['Compressive strength at 3 days', '26.0 MPa'], ['Compressive strength at 7 days', '31.1 MPa'], ['Compressive strength at 28 days', '38.4 MPa'], ['Sulphate expansion', '0.011%']]",1,1,1,3,S0958946502000884_0,S0958946502000884,2002-12-07
1189,Composition of cements and pozzolonic materials,"[['Constituent (wt. %)', 'SRPC', 'OPC-A', 'OPC-B', 'BFS', 'SF', 'FA'], ['SiO2', '22.0', '20.5', '20.0', '35.4', '92.5', '49.7'], ['Al2O3', '4.1', '5.6', '6.0', '7.8', '0.4', '47.6'], ['Fe2O3', '4.2', '3.8', '3.7', '0.5', '0.4', '1.3'], ['CaO', '64.1', '64.4', '65.9', '43.7', '0.5', '0.5'], ['MgO', '2.2', '2.1', '0.7', '8.5', '0.9', '0.3'], ['SO3', '1.9', '2.10', '2.1', '1.1', '0.5', '0.2'], ['Loss on ignition', '0.8', '0.7', '1.3', '-', '-', '-'], ['K2O', '0.3', '0.4', '-', '-', '-', '-'], ['Na2O', '0.2', '0.2', '-', '-', '-', '-'], ['Na2O equivalent', '0.4', '0.4', '0.4', '-', '-', '-'], ['C3S', '54.6', '56.7', '64.7', '-', '-', '-'], ['C2S', '21.9', '16.1', '8.5', '-', '-', '-'], ['C3A', '3.6', '8.5', '9.7', '-', '-', '-'], ['C4AF', '12.9', '11.6', '11.3', '-', '-', '-']]",1,"Composition of cements and pozzolonic materials;[['Constituent (wt. %)', 'SRPC', 'OPC-A', 'OPC-B', 'BFS', 'SF', 'FA'], ['SiO2', '22.0', '20.5', '20.0', '35.4', '92.5', '49.7'], ['Al2O3', '4.1', '5.6', '6.0', '7.8', '0.4', '47.6'], ['Fe2O3', '4.2', '3.8', '3.7', '0.5', '0.4', '1.3'], ['CaO', '64.1', '64.4', '65.9', '43.7', '0.5', '0.5'], ['MgO', '2.2', '2.1', '0.7', '8.5', '0.9', '0.3'], ['SO3', '1.9', '2.10', '2.1', '1.1', '0.5', '0.2'], ['Loss on ignition', '0.8', '0.7', '1.3', '-', '-', '-'], ['K2O', '0.3', '0.4', '-', '-', '-', '-'], ['Na2O', '0.2', '0.2', '-', '-', '-', '-'], ['Na2O equivalent', '0.4', '0.4', '0.4', '-', '-', '-'], ['C3S', '54.6', '56.7', '64.7', '-', '-', '-'], ['C2S', '21.9', '16.1', '8.5', '-', '-', '-'], ['C3A', '3.6', '8.5', '9.7', '-', '-', '-'], ['C4AF', '12.9', '11.6', '11.3', '-', '-', '-']]",1,1,1,3,S0958946502000914_0,S0958946502000914,2002-10-18
