Repository: zakidotai/cemcat

# CemCat Streamlit Hosting Bundle

This folder is ready to be pushed to GitHub and deployed on Streamlit Cloud.

## Files included

- `streamlit_app.py` (main app)
- `requirements.txt`
- `data/ner_cems_40k.csv`
- `data/pii_abs.json`
- `data/clinker_comps_with_dates.csv`
- `upload/composition_cls_slag_updated.csv`

## Local run

```bash
streamlit run streamlit_app.py
```

File: crystalline_composition_gpt4_with_pii_tid_dates.csv (part 47 of 101)
,caption,tables,Label,text,pred_0,pred_1,pred_2,all_pred,pii_tid,pii,date
1190,Minerological compostion of Portland cement and CSA cement (%).,"[['Cement', 'Portland cement', 'CSA cement'], [""Ye'elimite"", '-', '54.64'], ['Anhydrite', '-', '23.7'], ['Basanite', '-', '0.30'], ['Periclase', '-', '2.4'], ['C3S', '66.41', '-'], ['C2S', '9.04', '18.97'], ['C3A', '6.4', '-'], ['C4AF', '9.26', '-'], ['Calcite', '5.17', '-'], ['Quartz', '0.63', '-'], ['Gypsum', '2.63', '-']]",1,"Minerological compostion of Portland cement and CSA cement (%).;[['Cement', 'Portland cement', 'CSA cement'], [""Ye'elimite"", '-', '54.64'], ['Anhydrite', '-', '23.7'], ['Basanite', '-', '0.30'], ['Periclase', '-', '2.4'], ['C3S', '66.41', '-'], ['C2S', '9.04', '18.97'], ['C3A', '6.4', '-'], ['C4AF', '9.26', '-'], ['Calcite', '5.17', '-'], ['Quartz', '0.63', '-'], ['Gypsum', '2.63', '-']]",1,1,1,3,S0958946523000343_1,S0958946523000343,2023-02-01
1191,"Chemical composition of b-C2S, MSWI fly ash and slag","[['Composition', 'b-C2S', 'MSWI fly ash', 'MSWI fly ash slag'], ['CaO (%)', '63.66', '10.6', '27.3'], ['SiO2 (%)', '33.17', '16.8', '38.9'], ['Al2O3 (%)', '0.26', '5.3', '23.3'], ['Fe2O3 (%)', '0.06', '3.5', '5.4'], ['MgO (%)', '0.28', '0.5', '3.6'], ['SO3 (%)', '<0.01', '4.4', '0.2'], ['Na2O (%)', '<0.01', '4.3', '1.3'], ['K2O (%)', '<0.01', '4.4', '<0.01'], ['TiO2 (%)', '0.02', '2.6', '-'], ['P2O5 (%)', '0.01', '1.1', '-'], ['Mn2O3 (%)', '0.01', '-', '-'], ['SrO (%)', '0.05', '-', '-'], ['Zn (mg/l)', '-', '7115', '6480'], ['Pb (mg/l)', '-', '1284', '295'], ['Cu (mg/l)', '-', '1409', '604.4'], ['Cr (mg/l)', '-', '811', '695.3'], ['Cd (mg/l)', '-', '80', '5.8']]",1,"Chemical composition of b-C2S, MSWI fly ash and slag;[['Composition', 'b-C2S', 'MSWI fly ash', 'MSWI fly ash slag'], ['CaO (%)', '63.66', '10.6', '27.3'], ['SiO2 (%)', '33.17', '16.8', '38.9'], ['Al2O3 (%)', '0.26', '5.3', '23.3'], ['Fe2O3 (%)', '0.06', '3.5', '5.4'], ['MgO (%)', '0.28', '0.5', '3.6'], ['SO3 (%)', '<0.01', '4.4', '0.2'], ['Na2O (%)', '<0.01', '4.3', '1.3'], ['K2O (%)', '<0.01', '4.4', '<0.01'], ['TiO2 (%)', '0.02', '2.6', '-'], ['P2O5 (%)', '0.01', '1.1', '-'], ['Mn2O3 (%)', '0.01', '-', '-'], ['SrO (%)', '0.05', '-', '-'], ['Zn (mg/l)', '-', '7115', '6480'], ['Pb (mg/l)', '-', '1284', '295'], ['Cu (mg/l)', '-', '1409', '604.4'], ['Cr (mg/l)', '-', '811', '695.3'], ['Cd (mg/l)', '-', '80', '5.8']]",1,1,1,3,S0958946502001440_0,S0958946502001440,2003-03-07
1192,Chemical composition of test materials wt%,"[['Specimen', 'SiO2', 'Al2O3', 'Fe2O3', 'CaO', 'MgO', 'Periclase', 'f-CaO', 'SO3', 'C3S', 'C2S', 'C3A', 'C4AF'], ['Clinker', '20.33', '5.39', '5.86', '61.40', '4.84', '2.8-3.1', '0.30', '0.95', '49.7', '20.8', '4.3', '17.8'], ['Gypsum', '11.95', '2.97', '1.26', '25.10', '2.05', '/', '/', '30.31', '/', '/', '/', '/'], ['Slag', '34.51', '14.62', '1.07', '36.10', '8.81', '/', '/', '/', '/', '/', '/', '/']]",1,"Chemical composition of test materials wt%;[['Specimen', 'SiO2', 'Al2O3', 'Fe2O3', 'CaO', 'MgO', 'Periclase', 'f-CaO', 'SO3', 'C3S', 'C2S', 'C3A', 'C4AF'], ['Clinker', '20.33', '5.39', '5.86', '61.40', '4.84', '2.8-3.1', '0.30', '0.95', '49.7', '20.8', '4.3', '17.8'], ['Gypsum', '11.95', '2.97', '1.26', '25.10', '2.05', '/', '/', '30.31', '/', '/', '/', '/'], ['Slag', '34.51', '14.62', '1.07', '36.10', '8.81', '/', '/', '/', '/', '/', '/', '/']]",1,1,1,3,S0958946502001452_0,S0958946502001452,2003-03-07
1193,Chemical composition and physical properties of cementitious materials,"[['Item', 'Cementitious materials, %', 'Cementitious materials, %'], ['Item', 'Ordinary Portland cement', 'Silica fume'], ['SiO2', '21.46', '91.70'], ['Al2O3', '5.55', '1'], ['Fe2O3', '3.46', '0.9'], ['CaO', '63.95', '1.68'], ['MgO', '1.86', '1.8'], ['Cl', '-', '0.08'], ['SO3', '1.42', '0.87'], ['K2O', '0.54', '-'], ['Na2O', '0.26', '-'], ['LOI', '-', '2'], ['', 'Compounds', ''], ['C3S', '50.96', '-'], ['C2S', '23.1', '-'], ['C3A', '8.85', '-'], ['C4AF', '10.53', '-'], ['', 'Fineness', ''], ['SSA (m2/kg)', '330', '14,000']]",1,"Chemical composition and physical properties of cementitious materials;[['Item', 'Cementitious materials, %', 'Cementitious materials, %'], ['Item', 'Ordinary Portland cement', 'Silica fume'], ['SiO2', '21.46', '91.70'], ['Al2O3', '5.55', '1'], ['Fe2O3', '3.46', '0.9'], ['CaO', '63.95', '1.68'], ['MgO', '1.86', '1.8'], ['Cl', '-', '0.08'], ['SO3', '1.42', '0.87'], ['K2O', '0.54', '-'], ['Na2O', '0.26', '-'], ['LOI', '-', '2'], ['', 'Compounds', ''], ['C3S', '50.96', '-'], ['C2S', '23.1', '-'], ['C3A', '8.85', '-'], ['C4AF', '10.53', '-'], ['', 'Fineness', ''], ['SSA (m2/kg)', '330', '14,000']]",1,1,1,3,S0958946503000179_0,S0958946503000179,2003-03-07
1194,Chemical composition of cements,"[['Constituent (wt%)', 'SRPC', 'OPC-A', 'OPC-B'], ['SiO2', '22.00', '20.52', '20.00'], ['Al2O3', '4.08', '5.64', '6.00'], ['Fe2O3', '4.24', '3.80', '3.70'], ['CaO', '64.07', '64.35', '65.90'], ['MgO', '2.21', '2.11', '0.70'], ['SO3', '1.96', '2.10', '2.10'], ['Loss on ignition', '0.80', '0.70', '1.30'], ['K2O', '0.31', '0.36', '-'], ['Na2O', '0.21', '0.19', '-'], ['Na2O equivalent', '0.41', '0.43', '0.36'], ['C3S', '54.57', '56.70', '64.70'], ['C2S', '21.91', '16.05', '8.53'], ['C3A', '3.64', '8.52', '9.65'], ['C4AF', '12.90', '11.56', '11.26']]",1,"Chemical composition of cements;[['Constituent (wt%)', 'SRPC', 'OPC-A', 'OPC-B'], ['SiO2', '22.00', '20.52', '20.00'], ['Al2O3', '4.08', '5.64', '6.00'], ['Fe2O3', '4.24', '3.80', '3.70'], ['CaO', '64.07', '64.35', '65.90'], ['MgO', '2.21', '2.11', '0.70'], ['SO3', '1.96', '2.10', '2.10'], ['Loss on ignition', '0.80', '0.70', '1.30'], ['K2O', '0.31', '0.36', '-'], ['Na2O', '0.21', '0.19', '-'], ['Na2O equivalent', '0.41', '0.43', '0.36'], ['C3S', '54.57', '56.70', '64.70'], ['C2S', '21.91', '16.05', '8.53'], ['C3A', '3.64', '8.52', '9.65'], ['C4AF', '12.90', '11.56', '11.26']]",1,1,1,3,S0958946501000233_0,S0958946501000233,2002-02-23
1195,Chemical analysis of the cement,"[['Constituent', 'Wt%'], ['Silicon dioxide', '21.29'], ['Aluminum oxide', '3.29'], ['Ferric oxide', '5.00'], ['Calcium oxide', '64.95'], ['Magnesium oxide', '0.95'], ['Sulfur trioxide', '2.04'], ['Alkalis', '0.60'], ['Loss on ignition', '0.86'], ['C3S', '63.30'], ['C2S', '13.28'], ['C3A', '1.93'], ['C4AF', '15.22']]",1,"Chemical analysis of the cement;[['Constituent', 'Wt%'], ['Silicon dioxide', '21.29'], ['Aluminum oxide', '3.29'], ['Ferric oxide', '5.00'], ['Calcium oxide', '64.95'], ['Magnesium oxide', '0.95'], ['Sulfur trioxide', '2.04'], ['Alkalis', '0.60'], ['Loss on ignition', '0.86'], ['C3S', '63.30'], ['C2S', '13.28'], ['C3A', '1.93'], ['C4AF', '15.22']]",1,1,1,3,S0958946501000300_0,S0958946501000300,2002-02-23
1196,Chemical composition of cements used in experiments (m/m%) and the Blaine fineness,"[['Oxide', 'A', 'B'], ['CaO', '66.39', ''], ['SiO2', '21.17', ''], ['Al2O3', '2.69', ''], ['MgO', '0.65', ''], ['SO3', '2.43', ''], ['Fe2O3', '1.96', ''], ['Na2O', '0.3', ''], ['K2O', '0.22', ''], ['Loss on ignition', '2.26', ''], ['Insoluble residue', '0.96', ''], ['Free lime', '0.84', ''], ['', '', ''], ['Bogue composition', 'Bogue composition', 'Bogue composition'], ['Phase', 'm/m%', ''], ['C3S', '70.15', '53.1'], ['C2S', '7.77', '25.9'], ['C3A', '3.81', '6.9'], ['C4AF', '5.95', '9.7'], ['Gypsum', '5.22', '3.0'], ['Total', '92.9', '98.6'], ['Fineness (Blain, m2/kg)', '332', '380']]",1,"Chemical composition of cements used in experiments (m/m%) and the Blaine fineness;[['Oxide', 'A', 'B'], ['CaO', '66.39', ''], ['SiO2', '21.17', ''], ['Al2O3', '2.69', ''], ['MgO', '0.65', ''], ['SO3', '2.43', ''], ['Fe2O3', '1.96', ''], ['Na2O', '0.3', ''], ['K2O', '0.22', ''], ['Loss on ignition', '2.26', ''], ['Insoluble residue', '0.96', ''], ['Free lime', '0.84', ''], ['', '', ''], ['Bogue composition', 'Bogue composition', 'Bogue composition'], ['Phase', 'm/m%', ''], ['C3S', '70.15', '53.1'], ['C2S', '7.77', '25.9'], ['C3A', '3.81', '6.9'], ['C4AF', '5.95', '9.7'], ['Gypsum', '5.22', '3.0'], ['Total', '92.9', '98.6'], ['Fineness (Blain, m2/kg)', '332', '380']]",1,1,1,3,S0958946508000620_1,S0958946508000620,2008-06-19
1197,Phase composition of the employed cement (in m/m%).,"[['C3S', 'C2S', 'C3A', 'C4AF', 'Total'], ['62.2%', '12.1%', '9.68%', '7.42%', '91.4%']]",1,"Phase composition of the employed cement (in m/m%).;[['C3S', 'C2S', 'C3A', 'C4AF', 'Total'], ['62.2%', '12.1%', '9.68%', '7.42%', '91.4%']]",1,1,1,3,S0958946509001097_0,S0958946509001097,2009-07-04
1198,"Concretes of similar sulfate resistance--4.2 g SO4/l, 1.05 g Mg/l, 5 degC--BRE 3-year wear ratings less than 15 mm","[['Aggregate (Lst=Limestone)', 'Cement or combination', 'Water-binder ratio', 'Binder content'], ['Siliceous', 'SRPC', '0.55', '300'], ['Siliceous', '7.2% C3APC/70% slag (Al2O3 11.8%)', '0.45', '380'], ['Siliceous', 'PC/fly ash; PC/Lst', 'Not tested', '-'], ['Lst coarse and/or Lst fine', 'SRPC', '0.45', '380'], ['Lst coarse and/or Lst fine', '7.2% C3APC/70% slag (Al2O3 17.0%)', '0.45', '380'], ['Lst coarse and/or Lst fine', 'PC/fly ash; PC/Lst', 'Not tested', '']]",1,"Concretes of similar sulfate resistance--4.2 g SO4/l, 1.05 g Mg/l, 5 degC--BRE 3-year wear ratings less than 15 mm;[['Aggregate (Lst=Limestone)', 'Cement or combination', 'Water-binder ratio', 'Binder content'], ['Siliceous', 'SRPC', '0.55', '300'], ['Siliceous', '7.2% C3APC/70% slag (Al2O3 11.8%)', '0.45', '380'], ['Siliceous', 'PC/fly ash; PC/Lst', 'Not tested', '-'], ['Lst coarse and/or Lst fine', 'SRPC', '0.45', '380'], ['Lst coarse and/or Lst fine', '7.2% C3APC/70% slag (Al2O3 17.0%)', '0.45', '380'], ['Lst coarse and/or Lst fine', 'PC/fly ash; PC/Lst', 'Not tested', '']]",0,1,1,2,S0958946503001458_1,S0958946503001458,2003-10-14
1199,Chemical composition of materials used,"[['', 'For cubes, and Sandberg prisms', 'For cubes, and Sandberg prisms', 'For draft European Standard prisms', 'For draft European Standard prisms', 'For all cubes and prisms', 'For all cubes and prisms'], ['', 'Portland cement', 'ggbs', 'Portland cement', 'ggbs', 'Calcium carbonate (LS)', 'Anhydrite'], ['Silica (SiO2)', 'n/d', '34.8%', '20.1%', '35.5%', 'n/d', 'n/d'], ['Calcium (CaO)', 'n/d', '41.4%', '64.9%', '40.5%', '55.8%', '40.6%'], ['Alumina (Al2O3)', '6.09%', '11.8%', '5.4%', '12.5%', 'n/d', 'n/d'], ['Magnesia (MgO)', 'n/d', '8.3%', '1.0%', '8%', 'n/d', 'n/d'], ['Iron (Fe2O3)', '2.55%', '1.0%', '2.3%', '0.5%', 'n/d', 'n/d'], ['Acid soluble sulfate (as SO3)', '3.22%', '0.05%', '3.2%', '0.1%', '0.03%', '54.2%'], ['Sulfide', 'n/d', '1.0%', 'n/d', '0.8%', 'n/d', 'n/d'], ['C3A', '11.8%', 'n/a', '10%', 'n/a', 'n/d', 'n/d'], ['Surface area', 'n/d', '440 m2/kg', '353 m2/kg', '410 m2/kg', 'n/d', 'n/d'], ['<45 mm', 'n/d', '95%', '85%', 'n/d', '80%', '95%']]",1,"Chemical composition of materials used;[['', 'For cubes, and Sandberg prisms', 'For cubes, and Sandberg prisms', 'For draft European Standard prisms', 'For draft European Standard prisms', 'For all cubes and prisms', 'For all cubes and prisms'], ['', 'Portland cement', 'ggbs', 'Portland cement', 'ggbs', 'Calcium carbonate (LS)', 'Anhydrite'], ['Silica (SiO2)', 'n/d', '34.8%', '20.1%', '35.5%', 'n/d', 'n/d'], ['Calcium (CaO)', 'n/d', '41.4%', '64.9%', '40.5%', '55.8%', '40.6%'], ['Alumina (Al2O3)', '6.09%', '11.8%', '5.4%', '12.5%', 'n/d', 'n/d'], ['Magnesia (MgO)', 'n/d', '8.3%', '1.0%', '8%', 'n/d', 'n/d'], ['Iron (Fe2O3)', '2.55%', '1.0%', '2.3%', '0.5%', 'n/d', 'n/d'], ['Acid soluble sulfate (as SO3)', '3.22%', '0.05%', '3.2%', '0.1%', '0.03%', '54.2%'], ['Sulfide', 'n/d', '1.0%', 'n/d', '0.8%', 'n/d', 'n/d'], ['C3A', '11.8%', 'n/a', '10%', 'n/a', 'n/d', 'n/d'], ['Surface area', 'n/d', '440 m2/kg', '353 m2/kg', '410 m2/kg', 'n/d', 'n/d'], ['<45 mm', 'n/d', '95%', '85%', 'n/d', '80%', '95%']]",1,1,1,3,S0958946503001483_0,S0958946503001483,2003-09-22
1200,Composition (%) of cementitious materials,"[['', 'SiO2', 'Al2O3', 'CaO', 'MgO', 'Fe2O3', 'K2O', 'Na2O', 'SO3', 'LOI', 'Free lime', 'C3S', 'C2S', 'C3A', 'C4AF'], ['SRPC', '22.2', '3.47', '64.1', '0.93', '5.57', '0.69', '0.11', '2.05', '0.48', '0.65', '52.6', '24.0', '0', '16.9'], ['PC', '20.8', '4.51', '64.1', '1.22', '2.86', '0.56', '0.15', '3.0', '1.10', '3.26', '48.6', '23.7', '7.2', '8.8'], ['GGBS(1)', '34.8', '11.8', '41.4', '8.3', '1.0', '0.33', '0.28', '', '', '', '', '', '', ''], ['GGBS(2)', '32.1', '16.9', '35.8', '10.5', '0.75', '0.46', '0.36', '', '', '', '', '', '', '']]",1,"Composition (%) of cementitious materials;[['', 'SiO2', 'Al2O3', 'CaO', 'MgO', 'Fe2O3', 'K2O', 'Na2O', 'SO3', 'LOI', 'Free lime', 'C3S', 'C2S', 'C3A', 'C4AF'], ['SRPC', '22.2', '3.47', '64.1', '0.93', '5.57', '0.69', '0.11', '2.05', '0.48', '0.65', '52.6', '24.0', '0', '16.9'], ['PC', '20.8', '4.51', '64.1', '1.22', '2.86', '0.56', '0.15', '3.0', '1.10', '3.26', '48.6', '23.7', '7.2', '8.8'], ['GGBS(1)', '34.8', '11.8', '41.4', '8.3', '1.0', '0.33', '0.28', '', '', '', '', '', '', ''], ['GGBS(2)', '32.1', '16.9', '35.8', '10.5', '0.75', '0.46', '0.36', '', '', '', '', '', '', '']]",1,1,1,3,S0958946503001495_0,S0958946503001495,2003-09-22
1201,Chemical and mineralogical composition of clinker,"[['Chemical composition (%)', 'Chemical composition (%)', 'Mineralogical composition (%)', 'Mineralogical composition (%)'], ['SiO2', '21.47', 'C3S', '65.0'], ['Al2O3', '5.00', 'C2S', '12.6'], ['Fe2O3', '3.89', 'C3A', '6.7'], ['CaO', '65.67', 'C4AF', '11.8'], ['MgO', '1.89', '', ''], ['K2O', '0.68', 'Moduli', 'Moduli'], ['Na2O', '0.16', 'Lime saturation factor (LSF)', '95.79'], ['SO3', '1.04', 'Silica ratio (SR)', '2.42'], ['Total', '99.70', 'Alumina ratio (AR)', '1.29'], ['fCaO', '1.15', 'Hydraulic modulus (HM)', '2.18']]",1,"Chemical and mineralogical composition of clinker;[['Chemical composition (%)', 'Chemical composition (%)', 'Mineralogical composition (%)', 'Mineralogical composition (%)'], ['SiO2', '21.47', 'C3S', '65.0'], ['Al2O3', '5.00', 'C2S', '12.6'], ['Fe2O3', '3.89', 'C3A', '6.7'], ['CaO', '65.67', 'C4AF', '11.8'], ['MgO', '1.89', '', ''], ['K2O', '0.68', 'Moduli', 'Moduli'], ['Na2O', '0.16', 'Lime saturation factor (LSF)', '95.79'], ['SO3', '1.04', 'Silica ratio (SR)', '2.42'], ['Total', '99.70', 'Alumina ratio (AR)', '1.29'], ['fCaO', '1.15', 'Hydraulic modulus (HM)', '2.18']]",1,1,1,3,S0958946503001537_0,S0958946503001537,2003-09-22
1202,Chemical composition of cement and limestone,"[['Components', 'Cement CEM I 42,5 R', 'Limestone'], ['SiO2', '20.80', '7.59'], ['Al2O3', '4.90', '2.76'], ['Fe2O3', '2.24', '1.01'], ['CaO', '62.60', '86.57'], ['MgO', '2.80', '1.44'], ['K2O', '1.41', '0.18'], ['Na2O', '0.11', '0.03'], ['TiO2', '0.31', '0.16'], ['ZnO', '0.07', '0.03'], ['Mn2O3', '0.44', '0.06'], ['P2O5', '0.06', '0.03'], ['SO3', '3.85', '0.03'], ['Total', '99.59', '99.89'], ['LI 1000 degC', '3.05', '41.18'], ['CaOfree', '0.60', '-'], ['CO2', '2.19', '39.05'], ['Na2Oeq', '1.04', '0.15'], ['C3S', '43.8', '-'], ['C2S', '26.6', '-'], ['C3A', '8.5', '-'], ['C4AF', '8.2', '-']]",1,"Chemical composition of cement and limestone;[['Components', 'Cement CEM I 42,5 R', 'Limestone'], ['SiO2', '20.80', '7.59'], ['Al2O3', '4.90', '2.76'], ['Fe2O3', '2.24', '1.01'], ['CaO', '62.60', '86.57'], ['MgO', '2.80', '1.44'], ['K2O', '1.41', '0.18'], ['Na2O', '0.11', '0.03'], ['TiO2', '0.31', '0.16'], ['ZnO', '0.07', '0.03'], ['Mn2O3', '0.44', '0.06'], ['P2O5', '0.06', '0.03'], ['SO3', '3.85', '0.03'], ['Total', '99.59', '99.89'], ['LI 1000 degC', '3.05', '41.18'], ['CaOfree', '0.60', '-'], ['CO2', '2.19', '39.05'], ['Na2Oeq', '1.04', '0.15'], ['C3S', '43.8', '-'], ['C2S', '26.6', '-'], ['C3A', '8.5', '-'], ['C4AF', '8.2', '-']]",1,1,1,3,S0958946503001562_1,S0958946503001562,2003-09-22
1203,Chemical and mineralogical analyses of the cements,"[['Oxides', 'Type 10', 'Type 50'], ['SiO2', '20.4', '22.5'], ['Al2O3', '4.3', '3.0'], ['Fe2O3', '3.0', '3.7'], ['CaO', '62.1', '63.5'], ['MgO', '2.8', '3.2'], ['SO3', '3.2', '2.0'], ['Na2O', 'n/d', '0.2'], ['K2O', 'n/d', '0.4'], ['Na2O eq.', '0.8', '0.4'], ['Free CaO', '1.0', '0.8'], ['Loss on ignition', '2.0', '1.1'], ['Insoluble residue', '0.6', '0.2'], ['', '', ''], ['Bogue analysis', 'Bogue analysis', ''], ['C3S', '55.4', '56.3'], ['C2S', '16.7', '22.0'], ['C3A', '6.3', '1.7'], ['C4AF', '9.1', '11.3']]",1,"Chemical and mineralogical analyses of the cements;[['Oxides', 'Type 10', 'Type 50'], ['SiO2', '20.4', '22.5'], ['Al2O3', '4.3', '3.0'], ['Fe2O3', '3.0', '3.7'], ['CaO', '62.1', '63.5'], ['MgO', '2.8', '3.2'], ['SO3', '3.2', '2.0'], ['Na2O', 'n/d', '0.2'], ['K2O', 'n/d', '0.4'], ['Na2O eq.', '0.8', '0.4'], ['Free CaO', '1.0', '0.8'], ['Loss on ignition', '2.0', '1.1'], ['Insoluble residue', '0.6', '0.2'], ['', '', ''], ['Bogue analysis', 'Bogue analysis', ''], ['C3S', '55.4', '56.3'], ['C2S', '16.7', '22.0'], ['C3A', '6.3', '1.7'], ['C4AF', '9.1', '11.3']]",1,1,1,3,S095894650100083X_3,S095894650100083X,2002-01-13
1204,Chemical compositions of cements used,"[['Chemical analysis', 'OPC', 'Slag 1', 'Slag 2'], ['SiO2', '20.8', '34.8', '32.1'], ['Al2O3', '4.51', '11.8', '16.93'], ['Fe2O3', '2.86', '1', '0.75'], ['CaO', '64.1', '41.4', '35.8'], ['MgO', '1.22', '8.3', '10.5'], ['K2O', '0.56', '0.33', '0.46'], ['Na2O', '0.15', '0.28', '0.36'], ['TiO2', '0.49', '', '0.97'], ['P2O5', '0.07', '', ''], ['Mn2O3', '0.09', '', '0.55'], ['BaO', '0.01', '', '0.16'], ['SrO', '0.06', '', '0.07'], ['SO3', '3.00', '', '2.15'], ['LOI', '1.10', '', ''], ['', '', '', ''], ['Free lime', '3.26', '', ''], ['C4AF', '8.8', '', ''], ['C3A', '7.2', '', ''], ['C3S', '48.6', '', ''], ['C2S', '23.7', '', '']]",1,"Chemical compositions of cements used;[['Chemical analysis', 'OPC', 'Slag 1', 'Slag 2'], ['SiO2', '20.8', '34.8', '32.1'], ['Al2O3', '4.51', '11.8', '16.93'], ['Fe2O3', '2.86', '1', '0.75'], ['CaO', '64.1', '41.4', '35.8'], ['MgO', '1.22', '8.3', '10.5'], ['K2O', '0.56', '0.33', '0.46'], ['Na2O', '0.15', '0.28', '0.36'], ['TiO2', '0.49', '', '0.97'], ['P2O5', '0.07', '', ''], ['Mn2O3', '0.09', '', '0.55'], ['BaO', '0.01', '', '0.16'], ['SrO', '0.06', '', '0.07'], ['SO3', '3.00', '', '2.15'], ['LOI', '1.10', '', ''], ['', '', '', ''], ['Free lime', '3.26', '', ''], ['C4AF', '8.8', '', ''], ['C3A', '7.2', '', ''], ['C3S', '48.6', '', ''], ['C2S', '23.7', '', '']]",1,1,1,3,S0958946501000853_0,S0958946501000853,2002-01-08
1205,Chemical and mineralogical composition of clinker,"[['Chemical composition (%)', 'Chemical composition (%)', 'Mineralogical composition (%)', 'Mineralogical composition (%)'], ['SiO2', '21.79', 'C3S', '65.15'], ['Al2O3', '5.13', 'C2S', '13.32'], ['Fe2O3', '3.59', 'C3A', '7.54'], ['CaO', '66.42', 'C4AF', '10.92'], ['', '', '', ''], ['MgO', '1.71', 'Moduli', 'Moduli'], ['', '', '', ''], ['K2O', '0.55', 'LSF', '95.70'], ['Na2O', '0.09', 'SR', '2.50'], ['SO3', '0.52', 'AR', '1.43'], ['', '', 'HM', '2.18']]",1,"Chemical and mineralogical composition of clinker;[['Chemical composition (%)', 'Chemical composition (%)', 'Mineralogical composition (%)', 'Mineralogical composition (%)'], ['SiO2', '21.79', 'C3S', '65.15'], ['Al2O3', '5.13', 'C2S', '13.32'], ['Fe2O3', '3.59', 'C3A', '7.54'], ['CaO', '66.42', 'C4AF', '10.92'], ['', '', '', ''], ['MgO', '1.71', 'Moduli', 'Moduli'], ['', '', '', ''], ['K2O', '0.55', 'LSF', '95.70'], ['Na2O', '0.09', 'SR', '2.50'], ['SO3', '0.52', 'AR', '1.43'], ['', '', 'HM', '2.18']]",1,1,1,3,S0958946501000890_0,S0958946501000890,2002-01-13
1206,"Clinker and cement phases, composition, cement chemist notation, densities, average atomic number and backscattered electron coefficient ranked according to relative SEM BE image brightness","[['Phase', 'Composition', 'Notation', 'Density (Mg/m3)', 'Z', 'e'], ['Ferrite', 'Ca2(Al,Fe)2O5', 'C4AF', '3.77', '16.65', '0.1860'], ['Free lime', 'CaO', 'C', '3.32', '16.58', '0.1882'], ['Alite', 'Ca3SiO5', 'C3S', '3.13-3.22', '15.06', '0.1716'], ['Belite', 'Ca2SiO4', 'C2S', '3.28-3.31', '14.56', '0.1662'], ['Arcanite', 'K2SO4', 'K S', '2.67', '14.41', '0.1652'], ['Aluminate--cub.', 'Ca3Al2O6', 'C3A', '3.04', '14.34', '0.1639'], ['Aluminate--ort.', 'NaCaAl3O9', 'C3A', '2.56', '13.87', '0.1588'], ['Aphthitalite', '(Na,K)2SO4', 'KN S', '2.7', '13.69', '0.1577'], ['Syngenite', 'K2Ca(SO4)2H2O', 'CK S 2H', '2.6', '13.60', '0.1556'], ['Anhydrite', 'CaSO4', 'C S', '2.98', '13.41', '0.1535'], ['Bassanite', '2CaSO4 *H2O', 'C S H', '2.7', '13.03', '0.1489'], ['Gypsum', 'Ca(SO4)*2H2O', '2C S H', '2.32', '12.12', '0.1381'], ['Thenardite', 'Na2SO4', 'N S', '2.66', '10.77', '0.1249'], ['Periclase', 'MgO', 'M', '3.58', '10.41', '0.1213']]",1,"Clinker and cement phases, composition, cement chemist notation, densities, average atomic number and backscattered electron coefficient ranked according to relative SEM BE image brightness;[['Phase', 'Composition', 'Notation', 'Density (Mg/m3)', 'Z', 'e'], ['Ferrite', 'Ca2(Al,Fe)2O5', 'C4AF', '3.77', '16.65', '0.1860'], ['Free lime', 'CaO', 'C', '3.32', '16.58', '0.1882'], ['Alite', 'Ca3SiO5', 'C3S', '3.13-3.22', '15.06', '0.1716'], ['Belite', 'Ca2SiO4', 'C2S', '3.28-3.31', '14.56', '0.1662'], ['Arcanite', 'K2SO4', 'K S', '2.67', '14.41', '0.1652'], ['Aluminate--cub.', 'Ca3Al2O6', 'C3A', '3.04', '14.34', '0.1639'], ['Aluminate--ort.', 'NaCaAl3O9', 'C3A', '2.56', '13.87', '0.1588'], ['Aphthitalite', '(Na,K)2SO4', 'KN S', '2.7', '13.69', '0.1577'], ['Syngenite', 'K2Ca(SO4)2H2O', 'CK S 2H', '2.6', '13.60', '0.1556'], ['Anhydrite', 'CaSO4', 'C S', '2.98', '13.41', '0.1535'], ['Bassanite', '2CaSO4 *H2O', 'C S H', '2.7', '13.03', '0.1489'], ['Gypsum', 'Ca(SO4)*2H2O', '2C S H', '2.32', '12.12', '0.1381'], ['Thenardite', 'Na2SO4', 'N S', '2.66', '10.77', '0.1249'], ['Periclase', 'MgO', 'M', '3.58', '10.41', '0.1213']]",1,1,1,3,S0958946504000538_1,S0958946504000538,2004-06-09
1207,Potential phase composition of the cementing materials from X-ray diffraction,"[['Phase', 'PC, %', 'PVAC (PC blended with 20% VA), %', 'PVPC (PC blended with 20% VPP), %'], ['C3S', '68.1', '46.3', '46.8'], ['C2S', '14.1', '9.5', '9.6'], ['C3A', '5.9', '5.1', '5.3'], ['C4AF', '9.2', '6.4', '6.4'], ['Other', '2.4', '5.2', '5.1'], ['Total', '99.7', '72.5', '73.2'], ['Glassy fraction', '0.3', '27.5', '26.8']]",1,"Potential phase composition of the cementing materials from X-ray diffraction;[['Phase', 'PC, %', 'PVAC (PC blended with 20% VA), %', 'PVPC (PC blended with 20% VPP), %'], ['C3S', '68.1', '46.3', '46.8'], ['C2S', '14.1', '9.5', '9.6'], ['C3A', '5.9', '5.1', '5.3'], ['C4AF', '9.2', '6.4', '6.4'], ['Other', '2.4', '5.2', '5.1'], ['Total', '99.7', '72.5', '73.2'], ['Glassy fraction', '0.3', '27.5', '26.8']]",1,1,1,3,S0958946504000848_2,S0958946504000848,2004-07-23
1208,Chemical and physical analysis of cement,"[['Chemical composition', 'Test result'], ['Silica (SiO2)', '26.7%'], ['Alumina (Al2O3)', '4.0%'], ['Iron oxide (Fe2O3)', '2.9%'], ['Calcium oxide, total (TCaO)', '59.6%'], ['Magnesium oxide (MgO)', '0.9%'], ['Sulphur trioxide', '2.7%'], ['Loss of ignition', '1.7%'], ['Calcium oxide, free (FCaO)', '1.5%'], ['Equivalent alkali (as Na2O)', '0.46%'], ['', ''], ['Potential compounds', 'Potential compounds'], ['C3A', '5.7%'], ['', ''], ['Physical analysis', 'Physical analysis'], ['Fineness 45 mm sieve', '94.3% passing'], ['Blaine (Spec. Surf)', '555 m2/kg'], ['Vicat setting time', '125 min'], ['Autoclave expansion', '0%'], ['Compressive strength at 3 days', '26.0 MPa'], ['Compressive strength at 7 days', '35.1 MPa'], ['Compressive strength at 28 days', '55.1 MPa'], ['% of silica fume', '8.2%']]",1,"Chemical and physical analysis of cement;[['Chemical composition', 'Test result'], ['Silica (SiO2)', '26.7%'], ['Alumina (Al2O3)', '4.0%'], ['Iron oxide (Fe2O3)', '2.9%'], ['Calcium oxide, total (TCaO)', '59.6%'], ['Magnesium oxide (MgO)', '0.9%'], ['Sulphur trioxide', '2.7%'], ['Loss of ignition', '1.7%'], ['Calcium oxide, free (FCaO)', '1.5%'], ['Equivalent alkali (as Na2O)', '0.46%'], ['', ''], ['Potential compounds', 'Potential compounds'], ['C3A', '5.7%'], ['', ''], ['Physical analysis', 'Physical analysis'], ['Fineness 45 mm sieve', '94.3% passing'], ['Blaine (Spec. Surf)', '555 m2/kg'], ['Vicat setting time', '125 min'], ['Autoclave expansion', '0%'], ['Compressive strength at 3 days', '26.0 MPa'], ['Compressive strength at 7 days', '35.1 MPa'], ['Compressive strength at 28 days', '55.1 MPa'], ['% of silica fume', '8.2%']]",1,1,1,3,S095894650300043X_1,S095894650300043X,2003-06-11
1209,Results of XRF analysis of the clinker samples and Bogue calculation of crystalline phase composition,"[['', 'A', 'B', 'C', 'D', 'E', 'F', 'G', 'H', 'K'], ['% Composition of clinker', '% Composition of clinker', '% Composition of clinker', '% Composition of clinker', '% Composition of clinker', '% Composition of clinker', '% Composition of clinker', '% Composition of clinker', '% Composition of clinker', '% Composition of clinker'], ['CaO', '66.50', '68.16', '66.50', '65.57', '68.40', '67.60', '67.60', '65.06', '65.6'], ['SiO2', '22.30', '23.03', '21.20', '22.15', '22.10', '22.20', '22.80', '22.26', '21.90'], ['Fe2O3', '3.61', '2.28', '3.03', '2.98', '4.26', '3.33', '1.90', '3.05', '1.57'], ['Al2O3', '3.80', '3.82', '4.20', '4.51', '3.80', '4.40', '4.30', '3.98', '5.00'], ['MgO', '1.10', '1.48', '3.30', '2.64', '0.50', '0.80', '1.40', '2.04', '3.70'], ['TiO2', '0.18', '0.31', '0.30', '0.45', '0.19', '0.21', '0.28', '0.25', '0.26'], ['Mn2O3', '0.05', '0.17', '0.61', '0.22', '0.09', '0.06', '0.24', '0.99', '0.72'], ['K2O', '0.62', '0.13', '0.25', '0.16', '0.39', '0.57', '0.58', '0.53', '0.32'], ['Na2O', '0.37', '0.00', '0.12', '0.20', '0.19', '0.18', '0.06', '0.14', '0.11'], ['SO3', '0.82', '0.30', '0.25', '0.26', '0.20', '0.48', '0.27', '0.21', '0.48'], ['P2O5', '0.15', '0.00', '0.02', '0.00', '0.16', '0.13', '0.03', '0.00', '0.10'], ['Free lime', '1.02', '1.10', '1.25', '0.80', '0.82', '0.61', '1.57', '0.97', '0.35'], ['LOI', '0.80', '0.30', '0.58', '0.00', '0.64', '0.12', '0.98', '0.90', '0.16'], ['Total', '100.20', '99.98', '100.30', '99.14', '100.80', '100.80', '100.40', '99.41', '99.92'], ['', '', '', '', '', '', '', '', '', ''], ['Alumina ratio', '1.05', '1.67', '1.39', '1.51', '0.89', '1.32', '2.25', '1.31', '3.16'], ['Silica ratio', '3.03', '3.80', '2.96', '2.98', '2.77', '2.90', '3.70', '3.19', '3.36'], ['', '', '', '', '', '', '', '', '', ''], ['Crystalline phase composition (%) of clinker by Bogue analysis', 'Crystalline phase composition (%) of clinker by Bogue analysis', 'Crystalline phase composition (%) of clinker by Bogue analysis', 'Crystalline phase composition (%) of clinker by Bogue analysis', 'Crystalline phase composition (%) of clinker by Bogue analysis', 'Crystalline phase composition (%) of clinker by Bogue analysis', 'Crystalline phase composition (%) of clinker by Bogue analysis', 'Crystalline phase composition (%) of clinker by Bogue analysis', 'Crystalline phase composition (%) of clinker by Bogue analysis', ''], ['C3S', '66', '69', '72', '61', '75', '70', '64', '61', '63'], ['C2S', '14', '14', '7', '18', '6', '11', '17', '18', '15'], ['C3A', '4', '6', '6', '7', '3', '6', '8', '5', '11'], ['C4AF', '11', '7', '9', '9', '13', '10', '6', '9', '5']]",1,"Results of XRF analysis of the clinker samples and Bogue calculation of crystalline phase composition;[['', 'A', 'B', 'C', 'D', 'E', 'F', 'G', 'H', 'K'], ['% Composition of clinker', '% Composition of clinker', '% Composition of clinker', '% Composition of clinker', '% Composition of clinker', '% Composition of clinker', '% Composition of clinker', '% Composition of clinker', '% Composition of clinker', '% Composition of clinker'], ['CaO', '66.50', '68.16', '66.50', '65.57', '68.40', '67.60', '67.60', '65.06', '65.6'], ['SiO2', '22.30', '23.03', '21.20', '22.15', '22.10', '22.20', '22.80', '22.26', '21.90'], ['Fe2O3', '3.61', '2.28', '3.03', '2.98', '4.26', '3.33', '1.90', '3.05', '1.57'], ['Al2O3', '3.80', '3.82', '4.20', '4.51', '3.80', '4.40', '4.30', '3.98', '5.00'], ['MgO', '1.10', '1.48', '3.30', '2.64', '0.50', '0.80', '1.40', '2.04', '3.70'], ['TiO2', '0.18', '0.31', '0.30', '0.45', '0.19', '0.21', '0.28', '0.25', '0.26'], ['Mn2O3', '0.05', '0.17', '0.61', '0.22', '0.09', '0.06', '0.24', '0.99', '0.72'], ['K2O', '0.62', '0.13', '0.25', '0.16', '0.39', '0.57', '0.58', '0.53', '0.32'], ['Na2O', '0.37', '0.00', '0.12', '0.20', '0.19', '0.18', '0.06', '0.14', '0.11'], ['SO3', '0.82', '0.30', '0.25', '0.26', '0.20', '0.48', '0.27', '0.21', '0.48'], ['P2O5', '0.15', '0.00', '0.02', '0.00', '0.16', '0.13', '0.03', '0.00', '0.10'], ['Free lime', '1.02', '1.10', '1.25', '0.80', '0.82', '0.61', '1.57', '0.97', '0.35'], ['LOI', '0.80', '0.30', '0.58', '0.00', '0.64', '0.12', '0.98', '0.90', '0.16'], ['Total', '100.20', '99.98', '100.30', '99.14', '100.80', '100.80', '100.40', '99.41', '99.92'], ['', '', '', '', '', '', '', '', '', ''], ['Alumina ratio', '1.05', '1.67', '1.39', '1.51', '0.89', '1.32', '2.25', '1.31', '3.16'], ['Silica ratio', '3.03', '3.80', '2.96', '2.98', '2.77', '2.90', '3.70', '3.19', '3.36'], ['', '', '', '', '', '', '', '', '', ''], ['Crystalline phase composition (%) of clinker by Bogue analysis', 'Crystalline phase composition (%) of clinker by Bogue analysis', 'Crystalline phase composition (%) of clinker by Bogue analysis', 'Crystalline phase composition (%) of clinker by Bogue analysis', 'Crystalline phase composition (%) of clinker by Bogue analysis', 'Crystalline phase composition (%) of clinker by Bogue analysis', 'Crystalline phase composition (%) of clinker by Bogue analysis', 'Crystalline phase composition (%) of clinker by Bogue analysis', 'Crystalline phase composition (%) of clinker by Bogue analysis', ''], ['C3S', '66', '69', '72', '61', '75', '70', '64', '61', '63'], ['C2S', '14', '14', '7', '18', '6', '11', '17', '18', '15'], ['C3A', '4', '6', '6', '7', '3', '6', '8', '5', '11'], ['C4AF', '11', '7', '9', '9', '13', '10', '6', '9', '5']]",1,1,1,3,S0958946503000647_2,S0958946503000647,2003-06-11
1210,Chemical composition of the cements and SCMs.,"[['', 'PLC1', 'PLC2', 'PLC3', 'PLC4', 'PLC5', 'PLC6', 'PLC7', 'Type V', 'FA-F', 'FA-C1', 'FA-C2', 'Slag', 'SF'], ['Chemical analysis [%]', 'Chemical analysis [%]', 'Chemical analysis [%]', 'Chemical analysis [%]', 'Chemical analysis [%]', 'Chemical analysis [%]', 'Chemical analysis [%]', 'Chemical analysis [%]', 'Chemical analysis [%]', 'Chemical analysis [%]', 'Chemical analysis [%]', 'Chemical analysis [%]', 'Chemical analysis [%]', 'Chemical analysis [%]'], ['SiO2', '19.8', '18.6', '18.1', '16.9', '19.9', '19.0', '19.5', '20.6', '53.2', '38.6', '32.4', '36.1', '97.2'], ['Al2O3', '5.5', '5.2', '4.7', '4.7', '4.7', '4.6', '5.0', '3.8', '18.0', '18.3', '17.3', '8.0', '0.3'], ['Fe2O3', '2.0', '1.8', '1.7', '1.5', '3.3', '3.3', '3.3', '3.7', '8.1', '5.4', '6.1', '0.6', '0.1'], ['CaO', '64.8', '66.4', '67.1', '68.1', '64.8', '65.7', '64.8', '62.2', '10.8', '22.6', '27.7', '39.8', '0.9'], ['MgO', '1.1', '1.1', '1.0', '1.2', '0.8', '0.8', '0.8', '4.6', '2.4', '4.8', '5.3', '10.7', '0.3'], ['Na2O', '0.1', '0.1', '0.1', '0.1', '0.1', '0.1', '0.1', '0.3', '0.3', '1.2', '1.6', '0.3', '0.1'], ['K2O', '0.6', '0.5', '0.6', '0.4', '0.6', '0.7', '0.6', '0.3', '1.1', '0.7', '0.3', '0.5', '0.7'], ['SO3', '4.1', '4.2', '4.6', '4.7', '3.8', '3.8', '3.9', '3.0', '0.5', '1.8', '2.5', '2.6', '0.2'], ['LOI', '1.4', '5.9', '9.2', '13.4', '2.2', '5.1', '6.8', '1.3', '', '', '', '', ''], ['CaCO3', '3.2', '13.4', '21.0', '30.6', '4.9', '11.6', '15.5', '2.9', '', '', '', '', ''], ['Blaine Fineness (m2/kg)', '375', '428', '458', '516', '-', '-', '-', '366', '', '', '', '', ''], ['Cement phase composition (%) - Rietveld analysis', 'Cement phase composition (%) - Rietveld analysis', 'Cement phase composition (%) - Rietveld analysis', 'Cement phase composition (%) - Rietveld analysis', 'Cement phase composition (%) - Rietveld analysis', 'Cement phase composition (%) - Rietveld analysis', 'Cement phase composition (%) - Rietveld analysis', 'Cement phase composition (%) - Rietveld analysis', 'Cement phase composition (%) - Rietveld analysis', 'Cement phase composition (%) - Rietveld analysis', 'Cement phase composition (%) - Rietveld analysis', 'Cement phase composition (%) - Rietveld analysis', 'Cement phase composition (%) - Rietveld analysis', 'Cement phase composition (%) - Rietveld analysis'], ['C4AF', '3.5', '3.1', '2.0', '3.0', '7.3', '8.1', '4.6', '8.9', '', '', '', '', ''], ['C3A', '9.2', '7.6', '6.5', '6.0', '4.2', '2.9', '3.8', '3.0', '', '', '', '', ''], ['C3S', '47.8', '44.9', '41.1', '34.2', '47.9', '46.5', '35.1', '57.9', '', '', '', '', ''], ['C2S', '20.9', '16.8', '17.8', '13.6', '22.4', '28.7', '24.6', '13.5', '', '', '', '', ''], ['CaCO3', '5.2', '13.9', '24.8', '30.3', '1.8', '12', '14.1', '2.8', '', '', '', '', '']]",1,"Chemical composition of the cements and SCMs.;[['', 'PLC1', 'PLC2', 'PLC3', 'PLC4', 'PLC5', 'PLC6', 'PLC7', 'Type V', 'FA-F', 'FA-C1', 'FA-C2', 'Slag', 'SF'], ['Chemical analysis [%]', 'Chemical analysis [%]', 'Chemical analysis [%]', 'Chemical analysis [%]', 'Chemical analysis [%]', 'Chemical analysis [%]', 'Chemical analysis [%]', 'Chemical analysis [%]', 'Chemical analysis [%]', 'Chemical analysis [%]', 'Chemical analysis [%]', 'Chemical analysis [%]', 'Chemical analysis [%]', 'Chemical analysis [%]'], ['SiO2', '19.8', '18.6', '18.1', '16.9', '19.9', '19.0', '19.5', '20.6', '53.2', '38.6', '32.4', '36.1', '97.2'], ['Al2O3', '5.5', '5.2', '4.7', '4.7', '4.7', '4.6', '5.0', '3.8', '18.0', '18.3', '17.3', '8.0', '0.3'], ['Fe2O3', '2.0', '1.8', '1.7', '1.5', '3.3', '3.3', '3.3', '3.7', '8.1', '5.4', '6.1', '0.6', '0.1'], ['CaO', '64.8', '66.4', '67.1', '68.1', '64.8', '65.7', '64.8', '62.2', '10.8', '22.6', '27.7', '39.8', '0.9'], ['MgO', '1.1', '1.1', '1.0', '1.2', '0.8', '0.8', '0.8', '4.6', '2.4', '4.8', '5.3', '10.7', '0.3'], ['Na2O', '0.1', '0.1', '0.1', '0.1', '0.1', '0.1', '0.1', '0.3', '0.3', '1.2', '1.6', '0.3', '0.1'], ['K2O', '0.6', '0.5', '0.6', '0.4', '0.6', '0.7', '0.6', '0.3', '1.1', '0.7', '0.3', '0.5', '0.7'], ['SO3', '4.1', '4.2', '4.6', '4.7', '3.8', '3.8', '3.9', '3.0', '0.5', '1.8', '2.5', '2.6', '0.2'], ['LOI', '1.4', '5.9', '9.2', '13.4', '2.2', '5.1', '6.8', '1.3', '', '', '', '', ''], ['CaCO3', '3.2', '13.4', '21.0', '30.6', '4.9', '11.6', '15.5', '2.9', '', '', '', '', ''], ['Blaine Fineness (m2/kg)', '375', '428', '458', '516', '-', '-', '-', '366', '', '', '', '', ''], ['Cement phase composition (%) - Rietveld analysis', 'Cement phase composition (%) - Rietveld analysis', 'Cement phase composition (%) - Rietveld analysis', 'Cement phase composition (%) - Rietveld analysis', 'Cement phase composition (%) - Rietveld analysis', 'Cement phase composition (%) - Rietveld analysis', 'Cement phase composition (%) - Rietveld analysis', 'Cement phase composition (%) - Rietveld analysis', 'Cement phase composition (%) - Rietveld analysis', 'Cement phase composition (%) - Rietveld analysis', 'Cement phase composition (%) - Rietveld analysis', 'Cement phase composition (%) - Rietveld analysis', 'Cement phase composition (%) - Rietveld analysis', 'Cement phase composition (%) - Rietveld analysis'], ['C4AF', '3.5', '3.1', '2.0', '3.0', '7.3', '8.1', '4.6', '8.9', '', '', '', '', ''], ['C3A', '9.2', '7.6', '6.5', '6.0', '4.2', '2.9', '3.8', '3.0', '', '', '', '', ''], ['C3S', '47.8', '44.9', '41.1', '34.2', '47.9', '46.5', '35.1', '57.9', '', '', '', '', ''], ['C2S', '20.9', '16.8', '17.8', '13.6', '22.4', '28.7', '24.6', '13.5', '', '', '', '', ''], ['CaCO3', '5.2', '13.9', '24.8', '30.3', '1.8', '12', '14.1', '2.8', '', '', '', '', '']]",1,1,1,3,S0958946519301064_0,S0958946519301064,2019-03-29
1211,Properties of cement and limestone filler,"[['', 'CEM I 52.5', 'Limestone filler (LF)'], ['Clinker (%)', '100', '-'], ['CaCO3 (%)', '-', '98'], ['C3S (%)', '60', '-'], ['C2S (%)', '20', '-'], ['C3A (%)', '5', '-'], ['C4AF (%)', '10', '-'], ['Blaine (m2/kg)', '405', '397']]",1,"Properties of cement and limestone filler;[['', 'CEM I 52.5', 'Limestone filler (LF)'], ['Clinker (%)', '100', '-'], ['CaCO3 (%)', '-', '98'], ['C3S (%)', '60', '-'], ['C2S (%)', '20', '-'], ['C3A (%)', '5', '-'], ['C4AF (%)', '10', '-'], ['Blaine (m2/kg)', '405', '397']]",1,1,1,3,S0958946507000601_0,S0958946507000601,2007-04-18
1212,Chemical and mineral composition of Portland cement and kaolin,"[['Composition', 'Content K(%)', 'Content P(%)'], ['Free water at 105degC', '1.1', ''], ['LOI at 800degC', '11.9', ''], ['SiO2', '46.6', '21.0'], ['Al2O3', '35.7', '5.0'], ['Fe2O3', '0.5', '3.0'], ['CaO', '0.35', '64.0'], ['MgO', '0.35', '2.0'], ['K2O', '1.65', '0.6'], ['TiO2', '0.26', ''], ['P2O5', '0.11', ''], ['Na2O', '0.07', ''], ['C3S', '', '63'], ['C2S', '', '13'], ['C3A', '', '8.8'], ['C4AF', '', '9.0'], ['SO3', '', '3.0']]",1,"Chemical and mineral composition of Portland cement and kaolin;[['Composition', 'Content K(%)', 'Content P(%)'], ['Free water at 105degC', '1.1', ''], ['LOI at 800degC', '11.9', ''], ['SiO2', '46.6', '21.0'], ['Al2O3', '35.7', '5.0'], ['Fe2O3', '0.5', '3.0'], ['CaO', '0.35', '64.0'], ['MgO', '0.35', '2.0'], ['K2O', '1.65', '0.6'], ['TiO2', '0.26', ''], ['P2O5', '0.11', ''], ['Na2O', '0.07', ''], ['C3S', '', '63'], ['C2S', '', '13'], ['C3A', '', '8.8'], ['C4AF', '', '9.0'], ['SO3', '', '3.0']]",1,1,1,3,S0958946500000913_1,S0958946500000913,2001-08-24
1213,Industrial clinker composition (% by weight) and subsequent Bogue calculation,"[['SiO2', 'Al2O3', 'Fe2O3', 'CaO', 'MgO', 'K2O', 'Na2O', 'SO3', 'TiO2', 'Mn2O3', 'P2O5'], ['21.3', '5.6', '2.8', '66.9', '1.3', '0.78', '0.23', '0.83', '0.3', '0.05', '0.11'], ['Free lime', 'Insol. res.', 'LOI', 'Total', 'K2O soluble', 'Na2O soluble', 'C3S', 'C2S', 'C3A', 'C4AF', ''], ['1.1', '0.3', '0.46', '100', '0.66', '0.1', '59.6', '13.4', '10.3', '8.5', '']]",1,"Industrial clinker composition (% by weight) and subsequent Bogue calculation;[['SiO2', 'Al2O3', 'Fe2O3', 'CaO', 'MgO', 'K2O', 'Na2O', 'SO3', 'TiO2', 'Mn2O3', 'P2O5'], ['21.3', '5.6', '2.8', '66.9', '1.3', '0.78', '0.23', '0.83', '0.3', '0.05', '0.11'], ['Free lime', 'Insol. res.', 'LOI', 'Total', 'K2O soluble', 'Na2O soluble', 'C3S', 'C2S', 'C3A', 'C4AF', ''], ['1.1', '0.3', '0.46', '100', '0.66', '0.1', '59.6', '13.4', '10.3', '8.5', '']]",1,1,1,3,S0958946500000937_0,S0958946500000937,2001-08-24
1214,Composition determined by XRF and XRD of the used NHL 5.,"[['Chemical composition', 'Chemical composition', 'Mineralogical composition', 'Mineralogical composition'], ['Oxide', 'Percentage [wt.-%]', 'Phase', 'Amount*'], ['SiO2', '11.7', 'Portlandite', '+++'], ['TiO2', '0.2', 'C2S', '++'], ['Al2O3', '4.2', 'Calcite', '+'], ['Fe2O3', '1.6', 'Katoite', '+'], ['Mn2O3', '0.1', 'C3A', '+'], ['MgO', '2.7', 'Gehlenite', '+'], ['CaO', '60.0', 'CA', '+'], ['Na2O', '0.2', 'Magnesite', '-'], ['K2O', '0.2', 'Periclase', '-'], ['P2O5', '0.2', 'Quartz', '-'], ['SrO', '0.1', 'Rutile', 'n.d.'], ['Ignition loss', '19.0', '', '']]",1,"Composition determined by XRF and XRD of the used NHL 5.;[['Chemical composition', 'Chemical composition', 'Mineralogical composition', 'Mineralogical composition'], ['Oxide', 'Percentage [wt.-%]', 'Phase', 'Amount*'], ['SiO2', '11.7', 'Portlandite', '+++'], ['TiO2', '0.2', 'C2S', '++'], ['Al2O3', '4.2', 'Calcite', '+'], ['Fe2O3', '1.6', 'Katoite', '+'], ['Mn2O3', '0.1', 'C3A', '+'], ['MgO', '2.7', 'Gehlenite', '+'], ['CaO', '60.0', 'CA', '+'], ['Na2O', '0.2', 'Magnesite', '-'], ['K2O', '0.2', 'Periclase', '-'], ['P2O5', '0.2', 'Quartz', '-'], ['SrO', '0.1', 'Rutile', 'n.d.'], ['Ignition loss', '19.0', '', '']]",1,1,1,3,S0950061820342008_2,S0950061820342008,2021-01-22
