Repository: zakidotai/cemcat

# CemCat Streamlit Hosting Bundle

This folder is ready to be pushed to GitHub and deployed on Streamlit Cloud.

## Files included

- `streamlit_app.py` (main app)
- `requirements.txt`
- `data/ner_cems_40k.csv`
- `data/pii_abs.json`
- `data/clinker_comps_with_dates.csv`
- `upload/composition_cls_slag_updated.csv`

## Local run

```bash
streamlit run streamlit_app.py
```

File: crystalline_composition_gpt4_with_pii_tid_dates.csv (part 48 of 101)
,caption,tables,Label,text,pred_0,pred_1,pred_2,all_pred,pii_tid,pii,date
1215,Chemical composition of the cement used in concrete [49].,"[['Compounds', 'Percent by weight'], ['SiO2 (S)', '21.17'], ['Al2O3', '4.45'], ['Fe2O3', '3.94'], ['CaO (C)', '63.65'], ['MgO (M)', '1.56'], ['SO3', '2.57'], ['Na2O', '0.34'], ['K2O', '0.54'], ['L.O.I', '2.45'], ['IR', '0.38'], ['F.CaO', '1.57'], ['C3S', '55.4'], ['C2S', '18.9'], ['C3A', '5.1']]",1,"Chemical composition of the cement used in concrete [49].;[['Compounds', 'Percent by weight'], ['SiO2 (S)', '21.17'], ['Al2O3', '4.45'], ['Fe2O3', '3.94'], ['CaO (C)', '63.65'], ['MgO (M)', '1.56'], ['SO3', '2.57'], ['Na2O', '0.34'], ['K2O', '0.54'], ['L.O.I', '2.45'], ['IR', '0.38'], ['F.CaO', '1.57'], ['C3S', '55.4'], ['C2S', '18.9'], ['C3A', '5.1']]",1,1,1,3,S095006182031432X_0,S095006182031432X,2020-05-11
1216,Mineral composition of CSA cement (wt.%).,"[['C4A3S', 'C2S', 'C4AF', 'CT', 'C12A7', 'Gypsum', 'Anhydrite', 'Dolomite', 'Amorphous'], ['28.35', '17.91', '3.96', '2.62', '1.53', '1.48', '9.60', '6.38', '19.37']]",1,"Mineral composition of CSA cement (wt.%).;[['C4A3S', 'C2S', 'C4AF', 'CT', 'C12A7', 'Gypsum', 'Anhydrite', 'Dolomite', 'Amorphous'], ['28.35', '17.91', '3.96', '2.62', '1.53', '1.48', '9.60', '6.38', '19.37']]",1,1,1,3,S095006182101878X_1,S095006182101878X,2021-07-05
1217,The main properties of the Portland cement.,"[['SO3', 'MgO', 'Cl-', 'f-CaO', 'C3S', 'Density', 'fct(3d)', 'fct(28d)'], ['2.01%', '1.79%', '0.022%', '0.73%', '6.72%', '3.07(g/cm3)', '27.4 MPa', '45.2 MPa']]",1,"The main properties of the Portland cement.;[['SO3', 'MgO', 'Cl-', 'f-CaO', 'C3S', 'Density', 'fct(3d)', 'fct(28d)'], ['2.01%', '1.79%', '0.022%', '0.73%', '6.72%', '3.07(g/cm3)', '27.4 MPa', '45.2 MPa']]",1,1,1,3,S0950061821018948_0,S0950061821018948,2021-07-11
1218,"Elemental composition, expressed as weigh percentage of oxides, determined by XRF, including loss on ignition (LOI) and mineralogical composition determined by SXRPD and Rietveld method, including ACn content for B-BYF_REF.","[['Chemical composition from XRF (wt%)', 'Chemical composition from XRF (wt%)', 'Mineralogical composition from SXRPD (wt%)', 'Mineralogical composition from SXRPD (wt%)'], ['CaO', '50.6', ""a'H-C2S"", '38.1'], ['SiO2', '13.7', 'C4A3    S   -     &', '22.2'], ['SO3', '10.4', 'C4AF', '20.6'], ['Al2O3', '14.9', 'C2AS', '0.6'], ['Fe2O3', '5.4', 'C    S   -', '9.0'], ['MgO', '0.9', 'ACn', '9.5'], ['TiO2', '0.5', '', ''], ['K2O', '0.3', '', ''], ['Na2O*', '0.8', '', ''], ['B2O3 *', '1.8', '', ''], ['LOI', '0.7', '', '']]",1,"Elemental composition, expressed as weigh percentage of oxides, determined by XRF, including loss on ignition (LOI) and mineralogical composition determined by SXRPD and Rietveld method, including ACn content for B-BYF_REF.;[['Chemical composition from XRF (wt%)', 'Chemical composition from XRF (wt%)', 'Mineralogical composition from SXRPD (wt%)', 'Mineralogical composition from SXRPD (wt%)'], ['CaO', '50.6', ""a'H-C2S"", '38.1'], ['SiO2', '13.7', 'C4A3    S   -     &', '22.2'], ['SO3', '10.4', 'C4AF', '20.6'], ['Al2O3', '14.9', 'C2AS', '0.6'], ['Fe2O3', '5.4', 'C    S   -', '9.0'], ['MgO', '0.9', 'ACn', '9.5'], ['TiO2', '0.5', '', ''], ['K2O', '0.3', '', ''], ['Na2O*', '0.8', '', ''], ['B2O3 *', '1.8', '', ''], ['LOI', '0.7', '', '']]",1,1,1,3,S0950061823004762_0,S0950061823004762,2023-02-24
1219,The composition analysis result of 42.5 Portland cement.,"[['Composition', 'Calcite', 'C2S', 'C3S', 'Anhydrite', 'Quartz', 'Lizardite'], ['Chemical formula', 'CaCO3', '2CaO*SiO2', '3CaO*SiO2', 'CaSO4', 'SiO2', 'Mg6[Si4O10](OH)8'], ['Percentage/%', '14.2', '21.1', '49.2', '5.4', '6.2', '3.9']]",1,"The composition analysis result of 42.5 Portland cement.;[['Composition', 'Calcite', 'C2S', 'C3S', 'Anhydrite', 'Quartz', 'Lizardite'], ['Chemical formula', 'CaCO3', '2CaO*SiO2', '3CaO*SiO2', 'CaSO4', 'SiO2', 'Mg6[Si4O10](OH)8'], ['Percentage/%', '14.2', '21.1', '49.2', '5.4', '6.2', '3.9']]",1,1,1,3,S0950061823004944_0,S0950061823004944,2023-02-28
1220,Type I cement oxide analysis.,"[['Oxide (%)', 'SiO2', 'Al2O3', 'Fe2O3', 'CaO', 'MgO', 'SO3', 'Na2O', 'K2O', 'TiO2', 'P2O5', 'C3S', 'C2S', 'C3A', 'C4AF'], ['Cement', '21.1', '4.7', '2.6', '62.1', '2.4', '3.2', '0.2', '0.3', '-', '-', '57', '18', '8.2', '7.8']]",1,"Type I cement oxide analysis.;[['Oxide (%)', 'SiO2', 'Al2O3', 'Fe2O3', 'CaO', 'MgO', 'SO3', 'Na2O', 'K2O', 'TiO2', 'P2O5', 'C3S', 'C2S', 'C3A', 'C4AF'], ['Cement', '21.1', '4.7', '2.6', '62.1', '2.4', '3.2', '0.2', '0.3', '-', '-', '57', '18', '8.2', '7.8']]",1,1,1,3,S0950061819334257_2,S0950061819334257,2020-01-17
1221,Chemical and mineral composition of cement.,"[['Chemical composition (wt%)', 'Chemical composition (wt%)', 'Chemical composition (wt%)', 'Chemical composition (wt%)', 'Chemical composition (wt%)', 'Chemical composition (wt%)', 'Chemical composition (wt%)', 'Chemical composition (wt%)', 'Mineral composition (wt%)', 'Mineral composition (wt%)', 'Mineral composition (wt%)', 'Mineral composition (wt%)'], ['CaO', 'SiO2', 'Al2O3', 'Fe2O3', 'SO3', 'MgO', 'K2O', 'LOI', 'C3A', 'C2S', 'C3S', 'C4AF'], ['60.35', '19.89', '5.04', '3.19', '2.58', '1.77', '0.82', '3.06', '3.23', '14.42', '55.70', '11.22']]",1,"Chemical and mineral composition of cement.;[['Chemical composition (wt%)', 'Chemical composition (wt%)', 'Chemical composition (wt%)', 'Chemical composition (wt%)', 'Chemical composition (wt%)', 'Chemical composition (wt%)', 'Chemical composition (wt%)', 'Chemical composition (wt%)', 'Mineral composition (wt%)', 'Mineral composition (wt%)', 'Mineral composition (wt%)', 'Mineral composition (wt%)'], ['CaO', 'SiO2', 'Al2O3', 'Fe2O3', 'SO3', 'MgO', 'K2O', 'LOI', 'C3A', 'C2S', 'C3S', 'C4AF'], ['60.35', '19.89', '5.04', '3.19', '2.58', '1.77', '0.82', '3.06', '3.23', '14.42', '55.70', '11.22']]",1,1,1,3,S0950061819334373_0,S0950061819334373,2020-01-21
1222,Chemical and mineral compositions of cement (wt%).,"[['SiO2', 'Al2O3', 'Fe2O3', 'CaO', 'MgO', 'SO3', 'Na2Oeq*', 'f-CaO', 'C3S', 'C2S', 'C3A', 'C4AF'], ['22.55', '4.61', '3.6', '65.84', '2.18', '1.33', '0.502', '0.98', '55.57', '22.75', '6.13', '10.94']]",1,"Chemical and mineral compositions of cement (wt%).;[['SiO2', 'Al2O3', 'Fe2O3', 'CaO', 'MgO', 'SO3', 'Na2Oeq*', 'f-CaO', 'C3S', 'C2S', 'C3A', 'C4AF'], ['22.55', '4.61', '3.6', '65.84', '2.18', '1.33', '0.502', '0.98', '55.57', '22.75', '6.13', '10.94']]",1,1,1,3,S0950061822009916_0,S0950061822009916,2022-03-31
1223,Mineral compositions of cement (%).,"[['C2S', 'C3S', 'C3A', 'C4AF'], ['56.64', '20.87', '6.22', '10.31']]",1,"Mineral compositions of cement (%).;[['C2S', 'C3S', 'C3A', 'C4AF'], ['56.64', '20.87', '6.22', '10.31']]",1,1,1,3,S095006182201011X_1,S095006182201011X,2022-03-31
1224,Mineralogical composition of the cement clinker from BOGUE calculation (in % weight). CEM II/A and CEM V/A were made from the same manufactory (same clinker composition).,"[['Clinker composition', 'CEM I 52.5N', 'CEM II/A-LL 42.5R', 'CEM V/A (S-V) 42.5N'], ['C3S', '66', '66', '66'], ['C2S', '10', '11', '11'], ['C3A', '11', '7', '7'], ['C4AF', '8', '10', '11']]",1,"Mineralogical composition of the cement clinker from BOGUE calculation (in % weight). CEM II/A and CEM V/A were made from the same manufactory (same clinker composition).;[['Clinker composition', 'CEM I 52.5N', 'CEM II/A-LL 42.5R', 'CEM V/A (S-V) 42.5N'], ['C3S', '66', '66', '66'], ['C2S', '10', '11', '11'], ['C3A', '11', '7', '7'], ['C4AF', '8', '10', '11']]",1,1,1,3,S0950061823008310_1,S0950061823008310,2023-03-27
1225,Chemical and mineral composition (%).,"[['Material', 'Chemical composition', 'Chemical composition', 'Chemical composition', 'Chemical composition', 'Chemical composition', 'Chemical composition', 'Chemical composition', 'Mineral composition', 'Mineral composition', 'Mineral composition', 'Mineral composition'], ['Material', 'CaO', 'SiO2', 'Al2O3', 'Fe2O3', 'MgO', 'SO3', 'R2O*', 'C3S', 'C2S', 'C3A', 'C4AF'], ['HBC', '58.74', '22.82', '3.55', '4.28', '4.99', '2.43', '0.39', '28.7', '43.9', '2.1', '13.0'], ['OPC', '62.83', '20.50', '5.61', '3.84', '1.70', '3.07', '1.05', '48.0', '22.9', '8.4', '11.7'], ['FA', '5.61', '48.65', '35.41', '5.95', '1.46', '0.98', '0.84', '-', '-', '-', '-']]",1,"Chemical and mineral composition (%).;[['Material', 'Chemical composition', 'Chemical composition', 'Chemical composition', 'Chemical composition', 'Chemical composition', 'Chemical composition', 'Chemical composition', 'Mineral composition', 'Mineral composition', 'Mineral composition', 'Mineral composition'], ['Material', 'CaO', 'SiO2', 'Al2O3', 'Fe2O3', 'MgO', 'SO3', 'R2O*', 'C3S', 'C2S', 'C3A', 'C4AF'], ['HBC', '58.74', '22.82', '3.55', '4.28', '4.99', '2.43', '0.39', '28.7', '43.9', '2.1', '13.0'], ['OPC', '62.83', '20.50', '5.61', '3.84', '1.70', '3.07', '1.05', '48.0', '22.9', '8.4', '11.7'], ['FA', '5.61', '48.65', '35.41', '5.95', '1.46', '0.98', '0.84', '-', '-', '-', '-']]",1,1,1,3,S0950061821007431_0,S0950061821007431,2021-03-19
1226,Mineral composition of cement.,"[['Item', 'C3S', 'C2S', 'C3A', 'C4AF'], ['Content (%)', '56.23', '22.08', '6.40', '10.28']]",1,"Mineral composition of cement.;[['Item', 'C3S', 'C2S', 'C3A', 'C4AF'], ['Content (%)', '56.23', '22.08', '6.40', '10.28']]",1,1,1,3,S095006182100756X_1,S095006182100756X,2021-03-26
1227,Mineral composition of P.O42.5 cement.,"[['Mineral composition', '%by weight'], ['C3S', '46.52'], ['C2S', '29.57'], ['C3A', '9.02'], ['C4AF', '8.78']]",1,"Mineral composition of P.O42.5 cement.;[['Mineral composition', '%by weight'], ['C3S', '46.52'], ['C2S', '29.57'], ['C3A', '9.02'], ['C4AF', '8.78']]",1,1,1,3,S0950061820322625_1,S0950061820322625,2020-07-27
1228,Chemical and clinker composition of Class G oil well cement.,"[['Chemical compositions (wt%)', 'Chemical compositions (wt%)', 'Chemical compositions (wt%)', 'Chemical compositions (wt%)', 'Chemical compositions (wt%)', 'Chemical compositions (wt%)', 'Chemical compositions (wt%)', 'Chemical compositions (wt%)', 'Mineral compositions (wt%)', 'Mineral compositions (wt%)', 'Mineral compositions (wt%)', 'Mineral compositions (wt%)'], ['CaO', 'SiO2', 'Al2O3', 'Fe2O3', 'MgO', 'K2O', 'SO3', 'Others', 'C3S', 'C2S', 'C3A', 'C4AF'], ['70.08', '14.60', '2.28', '6.71', '1.15', '0.75', '2.87', '1.56', '53.40', '30.67', '2.84', '7.90']]",1,"Chemical and clinker composition of Class G oil well cement.;[['Chemical compositions (wt%)', 'Chemical compositions (wt%)', 'Chemical compositions (wt%)', 'Chemical compositions (wt%)', 'Chemical compositions (wt%)', 'Chemical compositions (wt%)', 'Chemical compositions (wt%)', 'Chemical compositions (wt%)', 'Mineral compositions (wt%)', 'Mineral compositions (wt%)', 'Mineral compositions (wt%)', 'Mineral compositions (wt%)'], ['CaO', 'SiO2', 'Al2O3', 'Fe2O3', 'MgO', 'K2O', 'SO3', 'Others', 'C3S', 'C2S', 'C3A', 'C4AF'], ['70.08', '14.60', '2.28', '6.71', '1.15', '0.75', '2.87', '1.56', '53.40', '30.67', '2.84', '7.90']]",1,1,1,3,S0950061820306188_0,S0950061820306188,2020-03-05
1229,Chemical and mineral composition of Portland cement.,"[['Chemical composition', 'Chemical composition', 'Mineral composition', 'Mineral composition'], ['Main oxides', 'wt.%', 'Phase name', 'wt.%'], ['CaO', '62.127', 'C3S', '58.5'], ['SiO2', '18.504', 'C2S', '12.9'], ['Fe2O3', '3.247', 'C3A', '4.2'], ['Al2O3', '4.423', 'C4AF', '12.7'], ['MgO', '2.447', 'Dolomite', '2.0'], ['SO3', '2.875', 'Ca(OH)2', '2.5'], ['Na2O', '0.121', 'CaCO3', '0.3'], ['TiO2', '0.344', 'CaSO4', '1.4'], ['K2O', '0.590', 'CaSO4*1/2H2O', '1.9'], ['LOI', '1.57', 'CaSO4*2H2O', '0.6']]",1,"Chemical and mineral composition of Portland cement.;[['Chemical composition', 'Chemical composition', 'Mineral composition', 'Mineral composition'], ['Main oxides', 'wt.%', 'Phase name', 'wt.%'], ['CaO', '62.127', 'C3S', '58.5'], ['SiO2', '18.504', 'C2S', '12.9'], ['Fe2O3', '3.247', 'C3A', '4.2'], ['Al2O3', '4.423', 'C4AF', '12.7'], ['MgO', '2.447', 'Dolomite', '2.0'], ['SO3', '2.875', 'Ca(OH)2', '2.5'], ['Na2O', '0.121', 'CaCO3', '0.3'], ['TiO2', '0.344', 'CaSO4', '1.4'], ['K2O', '0.590', 'CaSO4*1/2H2O', '1.9'], ['LOI', '1.57', 'CaSO4*2H2O', '0.6']]",1,1,1,3,S0950061823020068_0,S0950061823020068,2023-06-28
1230,Chemical and mineralogical compositions of materials.,"[['Elements', 'Cement (%)', 'Super-plasticiser (%)', 'River sand (%)'], ['CaO', '65.00', '0.88', '17.79'], ['SiO2', '20.71', '93.35', '38.79'], ['Al2O3', '4.00', '0.29', '2.89'], ['Fe2O3', '7.00', '0.34', '2.78'], ['SO3', '2.74', '-', '-'], ['K2O', '0.41', '-', '-'], ['Na2O', '0.13', '-', '-'], ['MgO', '1.00', '-', '-'], ['SO4', '-', '0.97', '-'], ['CaCO3', '-', '3.18', '31.81'], ['CO2', '-', '-', '-'], ['CaO free', '1.20', '-', '-'], ['C3S', '25.15', '-', '-'], ['C2S', '25.69', '-', '-'], ['C3A', '2.89', '-', '-'], ['C4AF', '14.32', '-', '-']]",1,"Chemical and mineralogical compositions of materials.;[['Elements', 'Cement (%)', 'Super-plasticiser (%)', 'River sand (%)'], ['CaO', '65.00', '0.88', '17.79'], ['SiO2', '20.71', '93.35', '38.79'], ['Al2O3', '4.00', '0.29', '2.89'], ['Fe2O3', '7.00', '0.34', '2.78'], ['SO3', '2.74', '-', '-'], ['K2O', '0.41', '-', '-'], ['Na2O', '0.13', '-', '-'], ['MgO', '1.00', '-', '-'], ['SO4', '-', '0.97', '-'], ['CaCO3', '-', '3.18', '31.81'], ['CO2', '-', '-', '-'], ['CaO free', '1.20', '-', '-'], ['C3S', '25.15', '-', '-'], ['C2S', '25.69', '-', '-'], ['C3A', '2.89', '-', '-'], ['C4AF', '14.32', '-', '-']]",1,1,1,3,S0950061819329460_0,S0950061819329460,2019-11-14
1231,Ordinary Portland cements oxide contents and chemical compositions. Same materials used by Fu et al. [23].,"[['Components', 'Percent by mass (%)', 'Percent by mass (%)'], ['Components', 'Type I/II', 'Type V'], ['SiO2', '20.1', '21.3'], ['Al2O3', '4.7', '2.8'], ['Fe2O3', '3.5', '4.5'], ['CaO', '63.7', '64.3'], ['MgO', '0.7', '2.4'], ['SO3', '3.1', '2.9'], ['Loss on Ignition', '2.6', '0.85'], ['Free Lime', '4', '0.51'], ['Insoluble Residue', '0.3', '0.15'], ['Equivalent Alkali (NaEq%)', '0.51', '0.19'], ['C3S', '53', '64'], ['C2S', '18', '13'], ['C3A', '7', '0'], ['C4AF', '11', '13'], ['Blaine Fineness (m2/kg)', '386', '305']]",1,"Ordinary Portland cements oxide contents and chemical compositions. Same materials used by Fu et al. [23].;[['Components', 'Percent by mass (%)', 'Percent by mass (%)'], ['Components', 'Type I/II', 'Type V'], ['SiO2', '20.1', '21.3'], ['Al2O3', '4.7', '2.8'], ['Fe2O3', '3.5', '4.5'], ['CaO', '63.7', '64.3'], ['MgO', '0.7', '2.4'], ['SO3', '3.1', '2.9'], ['Loss on Ignition', '2.6', '0.85'], ['Free Lime', '4', '0.51'], ['Insoluble Residue', '0.3', '0.15'], ['Equivalent Alkali (NaEq%)', '0.51', '0.19'], ['C3S', '53', '64'], ['C2S', '18', '13'], ['C3A', '7', '0'], ['C4AF', '11', '13'], ['Blaine Fineness (m2/kg)', '386', '305']]",1,1,1,3,S0950061819329496_0,S0950061819329496,2019-11-21
1232,Mineralogical composition of cement.,"[['C3S', 'C2S', 'C3A', 'C4AF'], ['41.20', '31.25', '10.72', '14.48']]",1,"Mineralogical composition of cement.;[['C3S', 'C2S', 'C3A', 'C4AF'], ['41.20', '31.25', '10.72', '14.48']]",1,1,1,3,S0950061823001551_1,S0950061823001551,2023-01-24
1233,Chemical and mineral composition of Class-G oil well cement used.,"[['Chemical composition (WT %)', 'Chemical composition (WT %)', 'Chemical composition (WT %)', 'Chemical composition (WT %)', 'Chemical composition (WT %)', 'Mineralogical composition (WT %)', 'Mineralogical composition (WT %)', 'Mineralogical composition (WT %)', 'Mineralogical composition (WT %)', 'Mineralogical composition (WT %)'], ['SiO2', 'Al2O3', 'Fe2O3', 'CaO', 'MgO', 'SO3', 'C3S', 'C2S', 'C4AF', 'C3A'], ['24.76', '2.89', '2.63', '65.08', '0.83', '1.25', '53.70', '30.46', '8.0', '2.8']]",1,"Chemical and mineral composition of Class-G oil well cement used.;[['Chemical composition (WT %)', 'Chemical composition (WT %)', 'Chemical composition (WT %)', 'Chemical composition (WT %)', 'Chemical composition (WT %)', 'Mineralogical composition (WT %)', 'Mineralogical composition (WT %)', 'Mineralogical composition (WT %)', 'Mineralogical composition (WT %)', 'Mineralogical composition (WT %)'], ['SiO2', 'Al2O3', 'Fe2O3', 'CaO', 'MgO', 'SO3', 'C3S', 'C2S', 'C4AF', 'C3A'], ['24.76', '2.89', '2.63', '65.08', '0.83', '1.25', '53.70', '30.46', '8.0', '2.8']]",1,1,1,3,S0950061821013660_0,S0950061821013660,2021-05-21
1234,The technical data of the Portland cement used for this research.,"[['Parameter', 'Details', 'Parameter', 'Details'], ['Specification', 'Ordinary', 'Type', '1'], ['Standard', 'BS EN 197-1:2011 CEM', 'Weight per bag', '50 kg'], ['Made in', 'UAE', 'Warranty', 'non'], ['Standard Approval', 'Yes', 'Tolerance', '1%'], ['Appearance', 'Grey', 'Physical state', 'Powder'], ['Solubility in water', 'Slightly (0.1 to 1.0%)', 'Specific gravity', '(H2O-1) 3.15'], ['pH', 'In water 12-13', 'C3A content of the clinker', '(<=3%)']]",1,"The technical data of the Portland cement used for this research.;[['Parameter', 'Details', 'Parameter', 'Details'], ['Specification', 'Ordinary', 'Type', '1'], ['Standard', 'BS EN 197-1:2011 CEM', 'Weight per bag', '50 kg'], ['Made in', 'UAE', 'Warranty', 'non'], ['Standard Approval', 'Yes', 'Tolerance', '1%'], ['Appearance', 'Grey', 'Physical state', 'Powder'], ['Solubility in water', 'Slightly (0.1 to 1.0%)', 'Specific gravity', '(H2O-1) 3.15'], ['pH', 'In water 12-13', 'C3A content of the clinker', '(<=3%)']]",1,1,1,3,S0950061821013714_3,S0950061821013714,2021-05-27
1235,Mineralogical compositions of OPC in wt. %.,"[['Mineralogical compositions', 'C3S', 'C2S', 'C3A', 'SO3', 'C4AF', 'C4A3     S   -'], ['Contents (%)', '53.3', '20.7', '7.33', '10.85', '2.03', '5.15']]",1,"Mineralogical compositions of OPC in wt. %.;[['Mineralogical compositions', 'C3S', 'C2S', 'C3A', 'SO3', 'C4AF', 'C4A3     S   -'], ['Contents (%)', '53.3', '20.7', '7.33', '10.85', '2.03', '5.15']]",1,1,1,3,S0950061823012308_0,S0950061823012308,2023-04-27
1236,Composition of Portland CEM I 42.5R/SR cement.,"[['', 'Cement characteristics', 'Usual', 'Standard'], ['Components', 'Clinker (%)', '95', '95-100'], ['Components', 'Limestone (L) (%)', '5', '-'], ['Components', 'Setting regulator, ""plaster"" (%)', '6', '-'], ['Components', 'Volatile ashes (V) (%)', '-', '-'], ['Components', 'Pozzolana (P) (%)', '-', '-'], ['Components', 'Steel slag (S) (%)', '-', '-'], ['Chemical', 'Chlorides (Cl-) (%)', '0.01', '0.10 max.'], ['Chemical', 'Sulfur trioxide (SO3) (%)', '3.4', '4 max.'], ['Chemical', 'Loss by calcination (%)', '3.1', '5 max.'], ['Chemical', 'Insoluble residue (%)', '0.8', '5 max.'], ['Physical', 'Blaine specific surface area (cm2/g)', '3800', '-'], ['Physical', 'Le Chatelier expansion (mm)', '1', ''], ['Physical', 'Setting start time (minutes)', '130', '60 min.'], ['Physical', 'End time of setting', '170', '-'], ['Mechanical', '1 day compression (MPa)', '18', '-'], ['Mechanical', '2 days compression (MPa)', '31', '20 min.'], ['Mechanical', '7 days compression (MPa)', '41', '-'], ['Mechanical', '28 days compression (MPa)', '57', '42-62'], ['Additional', 'Heat of hydration (J/g)', '300', ''], ['Additional', 'C3A', '3', '5 max.'], ['Additional', 'C3A + C4AF', '17', '22 max.']]",1,"Composition of Portland CEM I 42.5R/SR cement.;[['', 'Cement characteristics', 'Usual', 'Standard'], ['Components', 'Clinker (%)', '95', '95-100'], ['Components', 'Limestone (L) (%)', '5', '-'], ['Components', 'Setting regulator, ""plaster"" (%)', '6', '-'], ['Components', 'Volatile ashes (V) (%)', '-', '-'], ['Components', 'Pozzolana (P) (%)', '-', '-'], ['Components', 'Steel slag (S) (%)', '-', '-'], ['Chemical', 'Chlorides (Cl-) (%)', '0.01', '0.10 max.'], ['Chemical', 'Sulfur trioxide (SO3) (%)', '3.4', '4 max.'], ['Chemical', 'Loss by calcination (%)', '3.1', '5 max.'], ['Chemical', 'Insoluble residue (%)', '0.8', '5 max.'], ['Physical', 'Blaine specific surface area (cm2/g)', '3800', '-'], ['Physical', 'Le Chatelier expansion (mm)', '1', ''], ['Physical', 'Setting start time (minutes)', '130', '60 min.'], ['Physical', 'End time of setting', '170', '-'], ['Mechanical', '1 day compression (MPa)', '18', '-'], ['Mechanical', '2 days compression (MPa)', '31', '20 min.'], ['Mechanical', '7 days compression (MPa)', '41', '-'], ['Mechanical', '28 days compression (MPa)', '57', '42-62'], ['Additional', 'Heat of hydration (J/g)', '300', ''], ['Additional', 'C3A', '3', '5 max.'], ['Additional', 'C3A + C4AF', '17', '22 max.']]",0,1,1,2,S0950061823012333_0,S0950061823012333,2023-04-28
1237,Physical properties and chemical mineralogy compositions of the cements.,"[['Physical properties', 'Physical properties', 'Physical properties', 'Physical properties', 'Physical properties', 'Physical properties', 'Physical properties', '', ''], ['', 'App Density', 'Abs Density', 'S.S.B', 'd50', 'Clinker', 'Additive', '', ''], ['', '(kg/m3)', '(kg/m3)', '(cm2/g)', '(um)', '(%)', '(%)', '', ''], ['C1', '1020', '3000', '3480', '20.4', '75', '20', '', ''], ['C2', '1050', '3150', '5949', '13.2', '95', '0', '', ''], ['Chemical compositions', 'Chemical compositions', 'Chemical compositions', 'Chemical compositions', 'Chemical compositions', 'Chemical compositions', 'Chemical compositions', 'Chemical compositions', 'Chemical compositions'], ['Oxides (%)', 'CaO', 'Al2O3', 'Fe2O3', 'SiO2', 'MgO', 'SO3', 'K2O', 'LOI*'], ['C1', '60.41', '5.19', '2.94', '21.91', '1.60', '2.19', '-', '3.83'], ['C2', '62.34', '5.74', '4.11', '21.67', '1.09', '1.75', '0.60', '0.80'], ['Bogue formulas', 'Bogue formulas', 'Bogue formulas', 'Bogue formulas', 'Bogue formulas', 'Bogue formulas', '', '', ''], ['Elements (%)', 'C3S', 'C2S', 'C3A', 'C4AF', 'Gypsum', '', '', ''], ['', '58.2', '18.5', '9.3', '8.2', '5', '', '', '']]",1,"Physical properties and chemical mineralogy compositions of the cements.;[['Physical properties', 'Physical properties', 'Physical properties', 'Physical properties', 'Physical properties', 'Physical properties', 'Physical properties', '', ''], ['', 'App Density', 'Abs Density', 'S.S.B', 'd50', 'Clinker', 'Additive', '', ''], ['', '(kg/m3)', '(kg/m3)', '(cm2/g)', '(um)', '(%)', '(%)', '', ''], ['C1', '1020', '3000', '3480', '20.4', '75', '20', '', ''], ['C2', '1050', '3150', '5949', '13.2', '95', '0', '', ''], ['Chemical compositions', 'Chemical compositions', 'Chemical compositions', 'Chemical compositions', 'Chemical compositions', 'Chemical compositions', 'Chemical compositions', 'Chemical compositions', 'Chemical compositions'], ['Oxides (%)', 'CaO', 'Al2O3', 'Fe2O3', 'SiO2', 'MgO', 'SO3', 'K2O', 'LOI*'], ['C1', '60.41', '5.19', '2.94', '21.91', '1.60', '2.19', '-', '3.83'], ['C2', '62.34', '5.74', '4.11', '21.67', '1.09', '1.75', '0.60', '0.80'], ['Bogue formulas', 'Bogue formulas', 'Bogue formulas', 'Bogue formulas', 'Bogue formulas', 'Bogue formulas', '', '', ''], ['Elements (%)', 'C3S', 'C2S', 'C3A', 'C4AF', 'Gypsum', '', '', ''], ['', '58.2', '18.5', '9.3', '8.2', '5', '', '', '']]",1,1,1,3,S0950061820331378_0,S0950061820331378,2021-01-03
1238,The chemical composition of OPC and CAC (wt.%).,"[['Chemical composition', 'Chemical composition', 'Chemical composition', 'Mineralogical composition', 'Mineralogical composition', 'Mineralogical composition'], ['', 'OPC', 'CAC', '', 'OPC', 'CAC'], ['CaO', '63.23', '36.81', 'C2S', '23.42', '-'], ['Al2O3', '5.29', '52.26', 'C3S', '56.60', '-'], ['SiO2', '22.32', '7.85', 'C3A', '8.09', '-'], ['Fe2O3', '2.98', '2.42', 'C4AF', '9.86', '-'], ['MgO', '2.02', '0.03', 'CA', '-', '50.48'], ['SO3', '1.72', '0.05', 'CA2', '-', '40.61'], ['K2O', '0.37', '0.24', 'C12A7', '-', '0.11'], ['Na2O', '0.15', '0.13', 'C4A3$', '-', '1.15'], ['LOI', '1.92', '0.21', 'C2AS', '-', '3.73']]",1,"The chemical composition of OPC and CAC (wt.%).;[['Chemical composition', 'Chemical composition', 'Chemical composition', 'Mineralogical composition', 'Mineralogical composition', 'Mineralogical composition'], ['', 'OPC', 'CAC', '', 'OPC', 'CAC'], ['CaO', '63.23', '36.81', 'C2S', '23.42', '-'], ['Al2O3', '5.29', '52.26', 'C3S', '56.60', '-'], ['SiO2', '22.32', '7.85', 'C3A', '8.09', '-'], ['Fe2O3', '2.98', '2.42', 'C4AF', '9.86', '-'], ['MgO', '2.02', '0.03', 'CA', '-', '50.48'], ['SO3', '1.72', '0.05', 'CA2', '-', '40.61'], ['K2O', '0.37', '0.24', 'C12A7', '-', '0.11'], ['Na2O', '0.15', '0.13', 'C4A3$', '-', '1.15'], ['LOI', '1.92', '0.21', 'C2AS', '-', '3.73']]",1,1,1,3,S0950061821031159_0,S0950061821031159,2021-11-05
1239,Component of HCSC clinker,"[['Clinker', 'C3S', 'C2S', 'C4AF', 'C3A'], ['design value/%', '61.59', '19.85', '9.62', '8.94'], ['actual value/%', '60.23', '20.01', '9.74', '10.02']]",1,"Component of HCSC clinker;[['Clinker', 'C3S', 'C2S', 'C4AF', 'C3A'], ['design value/%', '61.59', '19.85', '9.62', '8.94'], ['actual value/%', '60.23', '20.01', '9.74', '10.02']]",1,1,1,3,S0950061821031184_2,S0950061821031184,2021-11-18
1240,Mineral compositions of cement in wt%.,"[['C3S', 'C2S', 'C3A', 'C4AF', 'Gypsum', 'MgO'], ['64.1', '15.2', '7.8', '9.2', '2.2', '1.2']]",1,"Mineral compositions of cement in wt%.;[['C3S', 'C2S', 'C3A', 'C4AF', 'Gypsum', 'MgO'], ['64.1', '15.2', '7.8', '9.2', '2.2', '1.2']]",1,1,1,3,S095006182103124X_0,S095006182103124X,2021-10-30
1241,Mineralogical composition and physical properties of the Portland cement.,"[['Physical specification', 'Specific gravity', 'Specific gravity', 'Specific surface', 'Specific surface', 'Particle size distribution', 'Particle size distribution', 'Particle size distribution', 'Particle size distribution'], ['', '', '', '(m2/g)', '(m2/g)', 'D10 (mm)', 'D10 (mm)', 'D50 (mm)', 'D50 (mm)'], ['', '3.15', '3.15', '1.1', '1.1', '0.6', '0.6', '14.11', '14.11'], ['Minerals', 'C3S', 'C2S', 'C3A', 'C4AF', 'Quartz', 'Calcite', 'Gypsum', 'Lime'], ['(%)', '56.8', '9.5', '3.8', '13.5', '1.2', '4.6', '1.2', '1.5']]",1,"Mineralogical composition and physical properties of the Portland cement.;[['Physical specification', 'Specific gravity', 'Specific gravity', 'Specific surface', 'Specific surface', 'Particle size distribution', 'Particle size distribution', 'Particle size distribution', 'Particle size distribution'], ['', '', '', '(m2/g)', '(m2/g)', 'D10 (mm)', 'D10 (mm)', 'D50 (mm)', 'D50 (mm)'], ['', '3.15', '3.15', '1.1', '1.1', '0.6', '0.6', '14.11', '14.11'], ['Minerals', 'C3S', 'C2S', 'C3A', 'C4AF', 'Quartz', 'Calcite', 'Gypsum', 'Lime'], ['(%)', '56.8', '9.5', '3.8', '13.5', '1.2', '4.6', '1.2', '1.5']]",1,1,1,3,S095006181830775X_2,S095006181830775X,2018-04-24
1242,Chemical compositions and densities of raw materials.,"[['Oxide analysis results (wt%)', 'Oxide analysis results (wt%)', 'Oxide analysis results (wt%)', 'Oxide analysis results (wt%)', 'OWC composition (wt%)', 'OWC composition (wt%)'], ['Oxide', 'OWC', 'Konilite flour', 'Silica flour', 'Phase', 'Bogue'], ['SiO2', '21.20', '95.31', '99.16', 'C3S', '52.56'], ['Al2O3', '3.97', '1.54', '0.36', 'C2S', '21.22'], ['CaO', '62.99', '0.03', '0.03', 'C3A', '2.83'], ['MgO', '1.80', '0.01', '0.04', 'C4AF', '13.83'], ['SO3', '1.88', '0.08', '0.01', 'f-CaO', '1.02'], ['TiO2', '0.15', '1.57', '0.03', '', ''], ['Fe2O3', '4.55', '0.25', '0.03', '', ''], ['K2O', '0.64', '0.05', '0.08', '', ''], ['Na2O', '0.12', '0.01', '0.01', '', ''], ['LOI', '1.35', '0.87', '0.18', '', ''], ['Density (g/cm3)', '3.15', '2.58', '2.65', '', '']]",1,"Chemical compositions and densities of raw materials.;[['Oxide analysis results (wt%)', 'Oxide analysis results (wt%)', 'Oxide analysis results (wt%)', 'Oxide analysis results (wt%)', 'OWC composition (wt%)', 'OWC composition (wt%)'], ['Oxide', 'OWC', 'Konilite flour', 'Silica flour', 'Phase', 'Bogue'], ['SiO2', '21.20', '95.31', '99.16', 'C3S', '52.56'], ['Al2O3', '3.97', '1.54', '0.36', 'C2S', '21.22'], ['CaO', '62.99', '0.03', '0.03', 'C3A', '2.83'], ['MgO', '1.80', '0.01', '0.04', 'C4AF', '13.83'], ['SO3', '1.88', '0.08', '0.01', 'f-CaO', '1.02'], ['TiO2', '0.15', '1.57', '0.03', '', ''], ['Fe2O3', '4.55', '0.25', '0.03', '', ''], ['K2O', '0.64', '0.05', '0.08', '', ''], ['Na2O', '0.12', '0.01', '0.01', '', ''], ['LOI', '1.35', '0.87', '0.18', '', ''], ['Density (g/cm3)', '3.15', '2.58', '2.65', '', '']]",1,1,1,3,S0950061818307785_0,S0950061818307785,2018-04-09
1243,Characteristics and composition of the cement used.,"[['Physical properties', 'Physical properties', 'Physical properties', 'Physical properties', 'Physical properties', 'Physical properties', 'Physical properties', '', ''], ['Designation', 'Type', 'Clinker (wt.%)', 'Density (g/cm3)', 'Blaine/BET (cm2/g)', 'd50 (um)', 'Addition (wt.%)', '', ''], ['C', 'CEMI 52.5 N', '98.5', '3.11', '3750/11700', '15.9', '1 (Limestone)', '', ''], ['Chemical composition', 'Chemical composition', 'Chemical composition', 'Chemical composition', 'Chemical composition', 'Chemical composition', 'Chemical composition', 'Chemical composition', 'Chemical composition'], ['Oxides (wt.%)', 'SiO2', 'Al2O3', 'Fe2O3', 'CaO', 'SO3', 'MgO', 'K2O', 'LOI'], ['', '20.43', '4.90', '1.83', '65.40', '3.60', '1.06', '0.27', '1.44'], ['Bogue composition for clinker (wt.%)', 'Bogue composition for clinker (wt.%)', 'Bogue composition for clinker (wt.%)', 'Bogue composition for clinker (wt.%)', 'Bogue composition for clinker (wt.%)', '', '', '', ''], ['C3S', 'C2S', 'C3A', 'C4AF', 'Gypsum', '', '', '', ''], ['66.4', '5.6', '11.4', '5.4', '6.0', '', '', '', '']]",1,"Characteristics and composition of the cement used.;[['Physical properties', 'Physical properties', 'Physical properties', 'Physical properties', 'Physical properties', 'Physical properties', 'Physical properties', '', ''], ['Designation', 'Type', 'Clinker (wt.%)', 'Density (g/cm3)', 'Blaine/BET (cm2/g)', 'd50 (um)', 'Addition (wt.%)', '', ''], ['C', 'CEMI 52.5 N', '98.5', '3.11', '3750/11700', '15.9', '1 (Limestone)', '', ''], ['Chemical composition', 'Chemical composition', 'Chemical composition', 'Chemical composition', 'Chemical composition', 'Chemical composition', 'Chemical composition', 'Chemical composition', 'Chemical composition'], ['Oxides (wt.%)', 'SiO2', 'Al2O3', 'Fe2O3', 'CaO', 'SO3', 'MgO', 'K2O', 'LOI'], ['', '20.43', '4.90', '1.83', '65.40', '3.60', '1.06', '0.27', '1.44'], ['Bogue composition for clinker (wt.%)', 'Bogue composition for clinker (wt.%)', 'Bogue composition for clinker (wt.%)', 'Bogue composition for clinker (wt.%)', 'Bogue composition for clinker (wt.%)', '', '', '', ''], ['C3S', 'C2S', 'C3A', 'C4AF', 'Gypsum', '', '', '', ''], ['66.4', '5.6', '11.4', '5.4', '6.0', '', '', '', '']]",1,1,1,3,S095006181830789X_0,S095006181830789X,2018-04-24
1244,Chemical and mineral compositions of cementitious materials.,"[['XRF', 'Materials', 'Oxides', 'SiO2', 'Al2O3', 'Fe2O3', 'CaO', 'MgO', 'SO3', 'Na2Oeq', '', ''], ['XRF', 'Cement', 'Wt.%', '21.73', '4.60', '3.45', '64.55', '3.56', '0.46', '0.59', '', ''], ['XRF', 'Fly ash', 'Wt.%', '30.63', '14.57', '0.56', '39.06', '9.20', '2.35', '0.44', '', ''], ['XRF', 'Slag', 'Wt.%', '51.61', '35.69', '3.90', '3.21', '0.87', '0.73', '0.25', '', ''], ['XRF', 'Silica fume', 'Wt.%', '95.80', '1.00', '0.90', '0.30', '0.70', '0.00', '1.30', '', ''], ['XRD-Rietveld', 'Cement', 'Phase', 'C3S', 'C2S', 'C3A', 'C4AF', 'Gypsum', 'Periclase', 'Portlandite', 'Calcite', 'Anhydrite'], ['XRD-Rietveld', 'Cement', 'Wt.%', '62.05', '10.78', '8.56', '7.69', '3.80', '1.16', '0.78', '4.10', '1.18'], ['Fly ash', 'Phase', 'Mullite', 'Quartz', 'Magnetite', 'Amorphous', '', '', '', '', '', ''], ['Fly ash', 'Wt.%', '35.27', '3.44', '1.29', '60.00', '', '', '', '', '', '']]",1,"Chemical and mineral compositions of cementitious materials.;[['XRF', 'Materials', 'Oxides', 'SiO2', 'Al2O3', 'Fe2O3', 'CaO', 'MgO', 'SO3', 'Na2Oeq', '', ''], ['XRF', 'Cement', 'Wt.%', '21.73', '4.60', '3.45', '64.55', '3.56', '0.46', '0.59', '', ''], ['XRF', 'Fly ash', 'Wt.%', '30.63', '14.57', '0.56', '39.06', '9.20', '2.35', '0.44', '', ''], ['XRF', 'Slag', 'Wt.%', '51.61', '35.69', '3.90', '3.21', '0.87', '0.73', '0.25', '', ''], ['XRF', 'Silica fume', 'Wt.%', '95.80', '1.00', '0.90', '0.30', '0.70', '0.00', '1.30', '', ''], ['XRD-Rietveld', 'Cement', 'Phase', 'C3S', 'C2S', 'C3A', 'C4AF', 'Gypsum', 'Periclase', 'Portlandite', 'Calcite', 'Anhydrite'], ['XRD-Rietveld', 'Cement', 'Wt.%', '62.05', '10.78', '8.56', '7.69', '3.80', '1.16', '0.78', '4.10', '1.18'], ['Fly ash', 'Phase', 'Mullite', 'Quartz', 'Magnetite', 'Amorphous', '', '', '', '', '', ''], ['Fly ash', 'Wt.%', '35.27', '3.44', '1.29', '60.00', '', '', '', '', '', '']]",1,1,1,3,S0950061821002646_0,S0950061821002646,2021-02-05
1245,"Chemical and mineral compositions of cement clinker, sepiolite and flay ash.","[['', 'Component', 'Cement/%', 'Sepiolite/%', 'Fly ash/%'], ['Chemical composition', 'SiO2', '22.06', '27.10', '52.10'], ['Chemical composition', 'Al2O3', '4.52', '0.45', '35.10'], ['Chemical composition', 'Fe2O3', '3.39', '0.36', '2.63'], ['Chemical composition', 'CaO', '64.95', '55.60', '5.52'], ['Chemical composition', 'MgO', '2.98', '15.70', '0.58'], ['Chemical composition', 'Na2O', '0.69', '0.34', '0.48'], ['Chemical composition', 'others', '1.41', '0.45', '3.29'], ['Mineral composition', 'C3S', '56.87', '', ''], ['Mineral composition', 'C2S', '20.33', '', ''], ['Mineral composition', 'C3A', '6.32', '', ''], ['Mineral composition', 'C4AF', '10.18', '', '']]",1,"Chemical and mineral compositions of cement clinker, sepiolite and flay ash.;[['', 'Component', 'Cement/%', 'Sepiolite/%', 'Fly ash/%'], ['Chemical composition', 'SiO2', '22.06', '27.10', '52.10'], ['Chemical composition', 'Al2O3', '4.52', '0.45', '35.10'], ['Chemical composition', 'Fe2O3', '3.39', '0.36', '2.63'], ['Chemical composition', 'CaO', '64.95', '55.60', '5.52'], ['Chemical composition', 'MgO', '2.98', '15.70', '0.58'], ['Chemical composition', 'Na2O', '0.69', '0.34', '0.48'], ['Chemical composition', 'others', '1.41', '0.45', '3.29'], ['Mineral composition', 'C3S', '56.87', '', ''], ['Mineral composition', 'C2S', '20.33', '', ''], ['Mineral composition', 'C3A', '6.32', '', ''], ['Mineral composition', 'C4AF', '10.18', '', '']]",1,1,1,3,S0950061821002695_0,S0950061821002695,2021-02-05
1246,"Comparison of the recycled clinkers and original cement composition, wt.%.","[['', 'Alite', 'Belite', 'C3A', 'C4(A,F)', 'SO3'], ['Original Portland cement', '55.2', '20.3', '8.7', '9.5', '1.7'], ['Clinker recycled from P1', '55.9', '25.5', '2.3', '14.6', '0.4'], ['Clinker recycled from P2', '48.4', '32.6', '2.4', '14.3', '0.9']]",1,"Comparison of the recycled clinkers and original cement composition, wt.%.;[['', 'Alite', 'Belite', 'C3A', 'C4(A,F)', 'SO3'], ['Original Portland cement', '55.2', '20.3', '8.7', '9.5', '1.7'], ['Clinker recycled from P1', '55.9', '25.5', '2.3', '14.6', '0.4'], ['Clinker recycled from P2', '48.4', '32.6', '2.4', '14.3', '0.9']]",1,1,1,3,S0950061821002701_0,S0950061821002701,2021-02-08
1247,"Composition of clinker, fly ash (FA), limestone (LS), and gypsum (wt. %).","[['Components', 'Clinker', 'LS', 'FA', 'Gypsum'], ['SiO2', '21.15', '13.93', '53.02', '1.04'], ['Al2O3', '5.00', '1.34', '22.74', '1.17'], ['Fe2O3', '3.66', '1.49', '5.75', '0.11'], ['CaO', '65.55', '45.12', '5.86', '32.69'], ['MgO', '1.20', '0.78', '1.82', '1.68'], ['SO3', '0.76', '0.23', '0.10', '42.84'], ['K2O', '0.98', '0.21', '2.07', '0.03'], ['TiO2', '0.31', '0.16', '0.94', '0.02'], ['MnO', '0.09', '0.07', '0.07', '0.01'], ['P2O5', '0.21', '0.25', '0.75', '-'], ['Na2O', '0.33', '0.04', '0.10', '-'], ['SrO', '0.054', '0.047', '-', '-'], ['CaOfree', '1.45', '-', '-', '-'], ['SiO2 Reactive', '-', '-', '50.87', '-'], ['LOI', '0.70', '35.84', '6.4', '20.30'], ['', '', '', '', ''], ['C3S', '63.24', '', '', ''], ['C2S', '12.90', '', '', ''], ['C3A', '6.98', '', '', ''], ['C4AF', '11.16', '', '', '']]",1,"Composition of clinker, fly ash (FA), limestone (LS), and gypsum (wt. %).;[['Components', 'Clinker', 'LS', 'FA', 'Gypsum'], ['SiO2', '21.15', '13.93', '53.02', '1.04'], ['Al2O3', '5.00', '1.34', '22.74', '1.17'], ['Fe2O3', '3.66', '1.49', '5.75', '0.11'], ['CaO', '65.55', '45.12', '5.86', '32.69'], ['MgO', '1.20', '0.78', '1.82', '1.68'], ['SO3', '0.76', '0.23', '0.10', '42.84'], ['K2O', '0.98', '0.21', '2.07', '0.03'], ['TiO2', '0.31', '0.16', '0.94', '0.02'], ['MnO', '0.09', '0.07', '0.07', '0.01'], ['P2O5', '0.21', '0.25', '0.75', '-'], ['Na2O', '0.33', '0.04', '0.10', '-'], ['SrO', '0.054', '0.047', '-', '-'], ['CaOfree', '1.45', '-', '-', '-'], ['SiO2 Reactive', '-', '-', '50.87', '-'], ['LOI', '0.70', '35.84', '6.4', '20.30'], ['', '', '', '', ''], ['C3S', '63.24', '', '', ''], ['C2S', '12.90', '', '', ''], ['C3A', '6.98', '', '', ''], ['C4AF', '11.16', '', '', '']]",1,1,1,3,S0950061821002737_0,S0950061821002737,2021-02-06
1248,Properties of cement.,"[['Properties', 'Properties', 'Cement'], ['Chemical composition (% by mass)', 'SiO2', '23.24'], ['', 'Al2O3', '4.07'], ['', 'Fe2O3', '3.02'], ['', 'CaO', '61.64'], ['', 'MgO', '4.74'], ['', 'SO3', '2.05'], ['', 'Alkali content', '0.45'], ['', 'Loss on ignition', '1.08'], ['', '', ''], ['Mineral composition (%by mass)', 'C3S', '32.4'], ['', 'C2S', '47.5'], ['', 'C3A', '0.2'], ['', 'C4AF', '14.6'], ['', 'Gypsum', '3.5'], ['', '', ''], ['Physical properties', 'Specific gravity', '3.20'], ['', 'Specific surface (m2/kg)', '319'], ['', '', ''], ['Compressive strength (MPa)', '7 days', '21.3'], ['', '28 days', '48.4']]",1,"Properties of cement.;[['Properties', 'Properties', 'Cement'], ['Chemical composition (% by mass)', 'SiO2', '23.24'], ['', 'Al2O3', '4.07'], ['', 'Fe2O3', '3.02'], ['', 'CaO', '61.64'], ['', 'MgO', '4.74'], ['', 'SO3', '2.05'], ['', 'Alkali content', '0.45'], ['', 'Loss on ignition', '1.08'], ['', '', ''], ['Mineral composition (%by mass)', 'C3S', '32.4'], ['', 'C2S', '47.5'], ['', 'C3A', '0.2'], ['', 'C4AF', '14.6'], ['', 'Gypsum', '3.5'], ['', '', ''], ['Physical properties', 'Specific gravity', '3.20'], ['', 'Specific surface (m2/kg)', '319'], ['', '', ''], ['Compressive strength (MPa)', '7 days', '21.3'], ['', '28 days', '48.4']]",1,1,1,3,S0950061820317967_0,S0950061820317967,2020-06-28
1249,Mineralogical composition of cement CEM II/A LL 42.5 R.,"[['', 'Wt.%'], ['C3S', '65.7'], ['C2S', '9.8'], ['C3A', '7.4'], ['C4AF', '11.4']]",1,"Mineralogical composition of cement CEM II/A LL 42.5 R.;[['', 'Wt.%'], ['C3S', '65.7'], ['C2S', '9.8'], ['C3A', '7.4'], ['C4AF', '11.4']]",1,1,1,3,S0950061821031299_2,S0950061821031299,2021-11-11
1250,Mineral composition and chemical composition of the cement in this study.,"[['Chemical composition (wt%)', 'Chemical composition (wt%)', 'Chemical composition (wt%)', 'Chemical composition (wt%)', 'Chemical composition (wt%)', 'Chemical composition (wt%)', 'Chemical composition (wt%)', 'Chemical composition (wt%)', 'Chemical composition (wt%)'], ['Al2O3', 'CaO', 'Fe2O3', 'K2O', 'MgO', 'Na2O', 'SO3', 'SiO2', 'LOI'], ['4.74', '65.12', '3.13', '0.68', '0.68', '0.16', '2.32', '19.61', '3.42'], ['', '', '', '', '', '', '', '', ''], ['Mineral composition (wt%)', 'Mineral composition (wt%)', 'Mineral composition (wt%)', 'Mineral composition (wt%)', 'Mineral composition (wt%)', 'Mineral composition (wt%)', 'Mineral composition (wt%)', 'Mineral composition (wt%)', 'Mineral composition (wt%)'], ['C3S', 'C2S', 'C4AF', 'C3A', 'CaSO4*xH2O', 'CaCO3', '', '', ''], ['62.0', '12.9', '8.8', '6.4', '5.5', '4.3', '', '', '']]",1,"Mineral composition and chemical composition of the cement in this study.;[['Chemical composition (wt%)', 'Chemical composition (wt%)', 'Chemical composition (wt%)', 'Chemical composition (wt%)', 'Chemical composition (wt%)', 'Chemical composition (wt%)', 'Chemical composition (wt%)', 'Chemical composition (wt%)', 'Chemical composition (wt%)'], ['Al2O3', 'CaO', 'Fe2O3', 'K2O', 'MgO', 'Na2O', 'SO3', 'SiO2', 'LOI'], ['4.74', '65.12', '3.13', '0.68', '0.68', '0.16', '2.32', '19.61', '3.42'], ['', '', '', '', '', '', '', '', ''], ['Mineral composition (wt%)', 'Mineral composition (wt%)', 'Mineral composition (wt%)', 'Mineral composition (wt%)', 'Mineral composition (wt%)', 'Mineral composition (wt%)', 'Mineral composition (wt%)', 'Mineral composition (wt%)', 'Mineral composition (wt%)'], ['C3S', 'C2S', 'C4AF', 'C3A', 'CaSO4*xH2O', 'CaCO3', '', '', ''], ['62.0', '12.9', '8.8', '6.4', '5.5', '4.3', '', '', '']]",1,1,1,3,S0950061821031548_0,S0950061821031548,2021-11-02
