Repository: zakidotai/cemcat

# CemCat Streamlit Hosting Bundle

This folder is ready to be pushed to GitHub and deployed on Streamlit Cloud.

## Files included

- `streamlit_app.py` (main app)
- `requirements.txt`
- `data/ner_cems_40k.csv`
- `data/pii_abs.json`
- `data/clinker_comps_with_dates.csv`
- `upload/composition_cls_slag_updated.csv`

## Local run

```bash
streamlit run streamlit_app.py
```

File: crystalline_composition_gpt4_with_pii_tid_dates.csv (part 49 of 101)
,caption,tables,Label,text,pred_0,pred_1,pred_2,all_pred,pii_tid,pii,date
1251,The Mineral Component of cement.,"[['Component', 'C3S', 'C2S', 'C3A', 'C4AF'], ['Content (%)', '58.93', '16.42', '7.81', '10.88']]",1,"The Mineral Component of cement.;[['Component', 'C3S', 'C2S', 'C3A', 'C4AF'], ['Content (%)', '58.93', '16.42', '7.81', '10.88']]",1,1,1,3,S0950061822028276_2,S0950061822028276,2022-09-22
1252,The chemical composition of Type I Portland cement (wt%).,"[['SiO2', 'Al2O3', 'Fe2O3', 'MgO', 'CaO', 'SO3', 'Na2O', 'LOSS', 'f-CaO', 'C3S', 'C3A'], ['22.35', '4.03', '2.72', '1.96', '63.73', '2.40', '0.54', '1.65', '0.43', '53.45', '6.23']]",1,"The chemical composition of Type I Portland cement (wt%).;[['SiO2', 'Al2O3', 'Fe2O3', 'MgO', 'CaO', 'SO3', 'Na2O', 'LOSS', 'f-CaO', 'C3S', 'C3A'], ['22.35', '4.03', '2.72', '1.96', '63.73', '2.40', '0.54', '1.65', '0.43', '53.45', '6.23']]",1,1,1,3,S0950061817308486_0,S0950061817308486,2017-05-05
1253,Chemical and mineralogical compositions of Portland cement.,"[['Chemical component', 'Content (wt.%)', 'Mineralogical component', 'Content (wt.%)'], ['CaO', '69.42', 'C3S', '66'], ['SiO2', '14.7', 'C2S', '12.4'], ['Fe2O3', '4.21', 'C3A', '3.7'], ['Al2O3', '3.67', 'C4AF', '8.4'], ['SO3', '3.2', 'Gypsum', '2.5'], ['MgO', '1.55', 'Arcanite', '1.7'], ['K2O', '1.42', '', ''], ['TiO2', '0.597', '', ''], ['BaO', '0.489', '', ''], ['SrO', '0.265', '', ''], ['Na2O', '0.184', '', '']]",1,"Chemical and mineralogical compositions of Portland cement.;[['Chemical component', 'Content (wt.%)', 'Mineralogical component', 'Content (wt.%)'], ['CaO', '69.42', 'C3S', '66'], ['SiO2', '14.7', 'C2S', '12.4'], ['Fe2O3', '4.21', 'C3A', '3.7'], ['Al2O3', '3.67', 'C4AF', '8.4'], ['SO3', '3.2', 'Gypsum', '2.5'], ['MgO', '1.55', 'Arcanite', '1.7'], ['K2O', '1.42', '', ''], ['TiO2', '0.597', '', ''], ['BaO', '0.489', '', ''], ['SrO', '0.265', '', ''], ['Na2O', '0.184', '', '']]",1,1,1,3,S0950061821040125_0,S0950061821040125,2022-01-05
1254,Mineral composition of cement powder.,"[['Mineral compositions', 'C3S', 'C2S', 'C3A', 'C3AF', 'f-CaO'], ['%', '55.21', '21.59', '4.54', '16.29', '0.29']]",1,"Mineral composition of cement powder.;[['Mineral compositions', 'C3S', 'C2S', 'C3A', 'C3AF', 'f-CaO'], ['%', '55.21', '21.59', '4.54', '16.29', '0.29']]",1,1,1,3,S0950061821040162_2,S0950061821040162,2022-01-07
1255,Clinker phase composition determined by Rietveld method and targeted phase compositions of the raw mixtures (wt%). Clinker phase designations: b-C2S = b-belite; g-C2S = g-belite; C2S = belite; C4A3S cub. = cubic calcium sulfoaluminate; C4A3S or. = orthorhombic calcium sulfoaluminate; C4A3S = calcium sulfoaluminate; C4AF = ferrite; M = periclase; C12A7 = mayenite; CT = perovskite; KS = arcanite; KNS = aphthitalite; C2AS = gehlenite; CS = anhydrite; C = free lime.,"[['Raw mixture', 'Method', 'Sintering T (degC)', 'b-C2S', 'g-C2S', 'S C2S', 'C4A3S cub.', 'C4A3S or.', 'S C4A3S', 'C4AF', 'M', 'C12A7', 'CT', 'KS', 'KNS', 'C2AS', 'CS', 'C'], ['KBA1', '', '1200', '65.7', '0.1', '65.8', '7.8', '10.6', '18.4', '9.6', '1.3', '0.9', '0.5', '1.1', '0.7', '0.6', '1.2', '0.0'], ['KBA1', 'Rietveld', '1250', '64.2', '1.4', '65.5', '10.6', '9.5', '20.0', '10.2', '1.4', '/', '0.1', '1.1', '0.3', '0.7', '0.7', '0.0'], ['KBA1', '', '1300', '64.9', '1.6', '66.5', '7.9', '9.7', '17.5', '9.6', '1.4', '0.7', '0.4', '1.6', '0.9', '0.8', '0.5', '0.0'], ['KBA2', '', '1200', '56.3', '0.0', '56.3', '10.9', '19.8', '30.7', '4.1', '1.4', '3.5', '1.8', '1.3', '0.5', '0.4', '0.0', '0.1'], ['KBA2', 'Rietveld', '1250', '51.7', '0.0', '51.7', '16.2', '19.4', '35.6', '8.0', '1.3', '0.7', '1.1', '1.3', '0.3', '0.1', '0.0', '0.1'], ['KBA2', '', '1300', '48.6', '0.6', '49.2', '13.6', '21.4', '34.9', '10.8', '1.2', '2.0', '0.5', '1.1', '0.3', '0.0', '0.1', '0.1'], ['KBA1', 'Targeted compos.', '', '', '', '65', '', '', '20', '10', '', '', '', '', '', '', '', ''], ['KBA2', 'Targeted compos.', '', '', '', '50', '', '', '35', '10', '', '', '', '', '', '', '', '']]",1,"Clinker phase composition determined by Rietveld method and targeted phase compositions of the raw mixtures (wt%). Clinker phase designations: b-C2S = b-belite; g-C2S = g-belite; C2S = belite; C4A3S cub. = cubic calcium sulfoaluminate; C4A3S or. = orthorhombic calcium sulfoaluminate; C4A3S = calcium sulfoaluminate; C4AF = ferrite; M = periclase; C12A7 = mayenite; CT = perovskite; KS = arcanite; KNS = aphthitalite; C2AS = gehlenite; CS = anhydrite; C = free lime.;[['Raw mixture', 'Method', 'Sintering T (degC)', 'b-C2S', 'g-C2S', 'S C2S', 'C4A3S cub.', 'C4A3S or.', 'S C4A3S', 'C4AF', 'M', 'C12A7', 'CT', 'KS', 'KNS', 'C2AS', 'CS', 'C'], ['KBA1', '', '1200', '65.7', '0.1', '65.8', '7.8', '10.6', '18.4', '9.6', '1.3', '0.9', '0.5', '1.1', '0.7', '0.6', '1.2', '0.0'], ['KBA1', 'Rietveld', '1250', '64.2', '1.4', '65.5', '10.6', '9.5', '20.0', '10.2', '1.4', '/', '0.1', '1.1', '0.3', '0.7', '0.7', '0.0'], ['KBA1', '', '1300', '64.9', '1.6', '66.5', '7.9', '9.7', '17.5', '9.6', '1.4', '0.7', '0.4', '1.6', '0.9', '0.8', '0.5', '0.0'], ['KBA2', '', '1200', '56.3', '0.0', '56.3', '10.9', '19.8', '30.7', '4.1', '1.4', '3.5', '1.8', '1.3', '0.5', '0.4', '0.0', '0.1'], ['KBA2', 'Rietveld', '1250', '51.7', '0.0', '51.7', '16.2', '19.4', '35.6', '8.0', '1.3', '0.7', '1.1', '1.3', '0.3', '0.1', '0.0', '0.1'], ['KBA2', '', '1300', '48.6', '0.6', '49.2', '13.6', '21.4', '34.9', '10.8', '1.2', '2.0', '0.5', '1.1', '0.3', '0.0', '0.1', '0.1'], ['KBA1', 'Targeted compos.', '', '', '', '65', '', '', '20', '10', '', '', '', '', '', '', '', ''], ['KBA2', 'Targeted compos.', '', '', '', '50', '', '', '35', '10', '', '', '', '', '', '', '', '']]",1,0,1,2,S0950061821040198_1,S0950061821040198,2022-01-14
1256,Chemical and mineralogical composition of clinker used for the industrial pilot test.,"[['%', 'Clinker', '%', 'Clinker'], ['SiO2', '21.23', 'C3S', '63.02'], ['Al2O3', '4.61', 'C2S', '13.67'], ['CaO', '65.9', 'C3A', '6.33'], ['Fe2O3', '3.48', 'C4AF', '10.59'], ['MgO', '1.4', 'C3S + C2S', '76.69'], ['SO3', '2.38', '', ''], ['Na2O', '0.22', '', ''], ['K2O', '0.69', '', ''], ['P2O5', '0.15', '', ''], ['Cl-', '0.03', '', '']]",1,"Chemical and mineralogical composition of clinker used for the industrial pilot test.;[['%', 'Clinker', '%', 'Clinker'], ['SiO2', '21.23', 'C3S', '63.02'], ['Al2O3', '4.61', 'C2S', '13.67'], ['CaO', '65.9', 'C3A', '6.33'], ['Fe2O3', '3.48', 'C4AF', '10.59'], ['MgO', '1.4', 'C3S + C2S', '76.69'], ['SO3', '2.38', '', ''], ['Na2O', '0.22', '', ''], ['K2O', '0.69', '', ''], ['P2O5', '0.15', '', ''], ['Cl-', '0.03', '', '']]",1,1,1,3,S0950061820338277_3,S0950061820338277,2020-12-16
1257,Chemical composition of OPC and SF.,"[['Elemental oxide (%)', 'OPC', 'SF'], ['SiO2', '20.77', '86.2'], ['Al2O3', '5.49', '0.49'], ['Fe2O3', '4.43', '3.79'], ['CaO', '65.15', '2.19'], ['MgO', '0.71', '1.31'], ['SO3', '2.38', '0.74'], ['Na2O', '0.12', '1.94'], ['K2O', '0.06', '1.96'], ['TiO2', '0.36', '-'], ['LOI', '2.45', '2.48'], ['C3S*', '64.2', 'NA'], ['C2S*', '11.15', 'NA'], ['C3A*', '7.05', 'NA'], ['C4AF*', '13.48', 'NA']]",1,"Chemical composition of OPC and SF.;[['Elemental oxide (%)', 'OPC', 'SF'], ['SiO2', '20.77', '86.2'], ['Al2O3', '5.49', '0.49'], ['Fe2O3', '4.43', '3.79'], ['CaO', '65.15', '2.19'], ['MgO', '0.71', '1.31'], ['SO3', '2.38', '0.74'], ['Na2O', '0.12', '1.94'], ['K2O', '0.06', '1.96'], ['TiO2', '0.36', '-'], ['LOI', '2.45', '2.48'], ['C3S*', '64.2', 'NA'], ['C2S*', '11.15', 'NA'], ['C3A*', '7.05', 'NA'], ['C4AF*', '13.48', 'NA']]",1,1,1,3,S0950061820338368_0,S0950061820338368,2020-12-26
1258,Chemical characteristics of cement utilized in this research compared with some standards.,"[['OPC Type I', 'Sio2', 'AL2O3', 'Fe2O3', 'CaO', 'MgO', 'SO3', 'L0I', 'CI', 'I.R', 'C3A'], ['Present research', '21', '5', '3.45', '64', '2.2', '2.2', '1.9', '0.025', '0.35', '-'], ['ISIRI-389', '>=20', '<=6', '<=6', '-', '<=5', '<=3', '<=3', '-', '<=0.75', '<=0.8'], ['BS EN 197-1', '-', '-', '-', '-', '<=5', '<=3.5', '<=5', '<=0.1', '<=5', '-'], ['ASTM C150', '-', '<=6', '<=6', '-', '<=6', '<=3', '<=3', '-', '<=0.75', '<=8']]",1,"Chemical characteristics of cement utilized in this research compared with some standards.;[['OPC Type I', 'Sio2', 'AL2O3', 'Fe2O3', 'CaO', 'MgO', 'SO3', 'L0I', 'CI', 'I.R', 'C3A'], ['Present research', '21', '5', '3.45', '64', '2.2', '2.2', '1.9', '0.025', '0.35', '-'], ['ISIRI-389', '>=20', '<=6', '<=6', '-', '<=5', '<=3', '<=3', '-', '<=0.75', '<=0.8'], ['BS EN 197-1', '-', '-', '-', '-', '<=5', '<=3.5', '<=5', '<=0.1', '<=5', '-'], ['ASTM C150', '-', '<=6', '<=6', '-', '<=6', '<=3', '<=3', '-', '<=0.75', '<=8']]",1,1,1,3,S095006182031120X_3,S095006182031120X,2020-04-22
1259,Chemical and mineral compositions of cement.,"[['Chemical compositions (%)', 'Chemical compositions (%)', 'Chemical compositions (%)', 'Chemical compositions (%)', 'Chemical compositions (%)', 'Chemical compositions (%)', 'Chemical compositions (%)', 'Chemical compositions (%)', '', 'Mineral compositions (%)', 'Mineral compositions (%)', 'Mineral compositions (%)', 'Mineral compositions (%)'], ['SiO2', 'Al2O3', 'Fe2O3', 'CaO', 'SO3', 'MgO', 'Na2O', 'K2O', 'LOI', 'C3S', 'C2S', 'C3A', 'C4AF'], ['21.35', '4.94', '2.71', '60.16', '1.96', '0.46', '1.00', '0.48', '3.01', '60.74', '16.18', '6.66', '14.17']]",1,"Chemical and mineral compositions of cement.;[['Chemical compositions (%)', 'Chemical compositions (%)', 'Chemical compositions (%)', 'Chemical compositions (%)', 'Chemical compositions (%)', 'Chemical compositions (%)', 'Chemical compositions (%)', 'Chemical compositions (%)', '', 'Mineral compositions (%)', 'Mineral compositions (%)', 'Mineral compositions (%)', 'Mineral compositions (%)'], ['SiO2', 'Al2O3', 'Fe2O3', 'CaO', 'SO3', 'MgO', 'Na2O', 'K2O', 'LOI', 'C3S', 'C2S', 'C3A', 'C4AF'], ['21.35', '4.94', '2.71', '60.16', '1.96', '0.46', '1.00', '0.48', '3.01', '60.74', '16.18', '6.66', '14.17']]",1,1,1,3,S0950061820311223_0,S0950061820311223,2020-04-22
1260,"Chemical and mineral composition of the reference, the modified sample, and doped C4AF.","[['Chemical analysis (%)', 'B0', 'B0.2', 'B0.5', 'B0.8', 'B1.5', 'Phase (wt %)', 'B0', 'B0.2', 'B0.5', 'B0.8', 'B1.5'], ['CaO', '65.21', '65.01', '64.72', '64.43', '63.76', 'C3S', '46.66', '46.54', '46.37', '46.11', '45.69'], ['SiO2', '21.87', '21.80', '21.70', '21.61', '21.38', 'C2S', '27.50', '27.39', '27.24', '27.17', '26.83'], ['Al2O3', '6.45', '6.43', '6.40', '6.37', '6.30', 'C3A', '6.13', '6.11', '6.08', '6.05', '5.97'], ['Fe2O3', '6.48', '6.46', '6.43', '6.40', '6.34', 'C4AF', '19.72', '19.66', '19.57', '19.48', '19.29'], ['CuO', '0', '0.30', '0.75', '1.20', '2.22', '/', '/', '/', '/', '/', '/'], ['Chemical analysis (%)', 'A0', 'A0', 'A0', 'A0.5', 'A0.5', 'A1.0', 'A1.0', 'A1.5', 'A1.5', 'A2.0', 'A2.0'], ['CaO', '46.09', '46.09', '46.09', '45.78', '45.78', '45.47', '45.47', '45.17', '45.17', '44.87', '44.87'], ['SiO2', '/', '/', '/', '/', '/', '/', '/', '/', '/', '/', '/'], ['Al2O3', '20.99', '20.99', '20.99', '20.85', '20.85', '20.71', '20.71', '20.57', '20.57', '20.43', '20.43'], ['Fe2O3', '32.92', '32.92', '32.92', '32.70', '32.70', '32.48', '32.48', '32.26', '32.26', '32.05', '32.05'], ['CuO', '0', '0', '0', '0.68', '0.68', '1.34', '1.34', '2.00', '2.00', '2.65', '2.65']]",1,"Chemical and mineral composition of the reference, the modified sample, and doped C4AF.;[['Chemical analysis (%)', 'B0', 'B0.2', 'B0.5', 'B0.8', 'B1.5', 'Phase (wt %)', 'B0', 'B0.2', 'B0.5', 'B0.8', 'B1.5'], ['CaO', '65.21', '65.01', '64.72', '64.43', '63.76', 'C3S', '46.66', '46.54', '46.37', '46.11', '45.69'], ['SiO2', '21.87', '21.80', '21.70', '21.61', '21.38', 'C2S', '27.50', '27.39', '27.24', '27.17', '26.83'], ['Al2O3', '6.45', '6.43', '6.40', '6.37', '6.30', 'C3A', '6.13', '6.11', '6.08', '6.05', '5.97'], ['Fe2O3', '6.48', '6.46', '6.43', '6.40', '6.34', 'C4AF', '19.72', '19.66', '19.57', '19.48', '19.29'], ['CuO', '0', '0.30', '0.75', '1.20', '2.22', '/', '/', '/', '/', '/', '/'], ['Chemical analysis (%)', 'A0', 'A0', 'A0', 'A0.5', 'A0.5', 'A1.0', 'A1.0', 'A1.5', 'A1.5', 'A2.0', 'A2.0'], ['CaO', '46.09', '46.09', '46.09', '45.78', '45.78', '45.47', '45.47', '45.17', '45.17', '44.87', '44.87'], ['SiO2', '/', '/', '/', '/', '/', '/', '/', '/', '/', '/', '/'], ['Al2O3', '20.99', '20.99', '20.99', '20.85', '20.85', '20.71', '20.71', '20.57', '20.57', '20.43', '20.43'], ['Fe2O3', '32.92', '32.92', '32.92', '32.70', '32.70', '32.48', '32.48', '32.26', '32.26', '32.05', '32.05'], ['CuO', '0', '0', '0', '0.68', '0.68', '1.34', '1.34', '2.00', '2.00', '2.65', '2.65']]",1,1,1,3,S0950061820311247_1,S0950061820311247,2020-04-22
1261,Main composition of cement by XRD/Rietveld method (wt.%).,"[['C3S', 'C2S', 'C3A', 'C4AF', 'CaCO3', 'CaSO4*2H2O', 'CaSO4*0.5H2O'], ['48.94', '16.58', '1.88', '14.99', '8.78', '4.48', '0.79']]",1,"Main composition of cement by XRD/Rietveld method (wt.%).;[['C3S', 'C2S', 'C3A', 'C4AF', 'CaCO3', 'CaSO4*2H2O', 'CaSO4*0.5H2O'], ['48.94', '16.58', '1.88', '14.99', '8.78', '4.48', '0.79']]",1,1,1,3,S0950061821010217_1,S0950061821010217,2021-04-16
1262,Chemical and mineralogical compositions of the cementing materials.,"[['Comp.', 'CaO', 'SiO2', 'Al2O3', 'SO3', 'Fe2O3', 'MgO', 'SrO', 'K2O', 'Na2O', 'TiO2', 'ZnO', 'Cl', 'Compton', 'Rayleigh'], ['sMT', '0.95', '62.0', '17.2', '0.20', '6.52', '7.35', '0.04', '0.072', '5.03', '0.23', '0.03', '0.19', '0.86', '1.03'], ['Cement', '62.7', '20.1', '4.8', '3.5', '3.2', '3.4', 'Equivalent alkali', 'Equivalent alkali', 'Equivalent alkali', 'C3S', 'C2S', 'C3A', 'C4AF', 'LS'], ['Cement', '62.7', '20.1', '4.8', '3.5', '3.2', '3.4', '0.6', '0.6', '0.6', '54', '17', '7', '10', '1.2']]",1,"Chemical and mineralogical compositions of the cementing materials.;[['Comp.', 'CaO', 'SiO2', 'Al2O3', 'SO3', 'Fe2O3', 'MgO', 'SrO', 'K2O', 'Na2O', 'TiO2', 'ZnO', 'Cl', 'Compton', 'Rayleigh'], ['sMT', '0.95', '62.0', '17.2', '0.20', '6.52', '7.35', '0.04', '0.072', '5.03', '0.23', '0.03', '0.19', '0.86', '1.03'], ['Cement', '62.7', '20.1', '4.8', '3.5', '3.2', '3.4', 'Equivalent alkali', 'Equivalent alkali', 'Equivalent alkali', 'C3S', 'C2S', 'C3A', 'C4AF', 'LS'], ['Cement', '62.7', '20.1', '4.8', '3.5', '3.2', '3.4', '0.6', '0.6', '0.6', '54', '17', '7', '10', '1.2']]",1,1,1,3,S0950061823009364_0,S0950061823009364,2023-04-28
1263,Chemical composition of CC (mass fraction).,"[['Compound', 'CaO', 'SiO2', 'MgO', 'SO3', 'C2S + C3S', 'Insoluble matter', 'Burn vector', 'Others'], ['CC/wt%', '1.38', '4.223', '4.17', '0.80', '72.59', '0.11', '0.38', '16.35']]",1,"Chemical composition of CC (mass fraction).;[['Compound', 'CaO', 'SiO2', 'MgO', 'SO3', 'C2S + C3S', 'Insoluble matter', 'Burn vector', 'Others'], ['CC/wt%', '1.38', '4.223', '4.17', '0.80', '72.59', '0.11', '0.38', '16.35']]",1,1,1,3,S0950061823009418_2,S0950061823009418,2023-04-10
1264,Chemical and physical properties of cement [34].,"[['Component', 'CEM I 42.5 N SR3/NA'], ['SO3', '2.23 %'], ['Cl-', '0.067 %'], ['Na2O', '0.53 %'], ['Al2O3', '3.83 %'], ['C3A', '2.22 %'], ['C3AF + 2C3A', '18.71 %'], ['C3S', '54.21 %'], ['Specific Blaine area', '3354 cm2/g'], ['LOI', '1.21 %']]",1,"Chemical and physical properties of cement [34].;[['Component', 'CEM I 42.5 N SR3/NA'], ['SO3', '2.23 %'], ['Cl-', '0.067 %'], ['Na2O', '0.53 %'], ['Al2O3', '3.83 %'], ['C3A', '2.22 %'], ['C3AF + 2C3A', '18.71 %'], ['C3S', '54.21 %'], ['Specific Blaine area', '3354 cm2/g'], ['LOI', '1.21 %']]",1,1,1,3,S0950061822022243_1,S0950061822022243,2022-07-29
1265,Chemical and mineral compositions of SAC.,"[['Compositions', 'Contents/wt.%', 'Compositions', 'Contents/wt.%'], ['CaO', '45.75', 'C4A3s', '24.2'], ['SiO2', '16.45', 'C2S', '45.2'], ['Al2O3', '13.78', 'C4AF', '5.0'], ['SO3', '15.61', 'CaSO4', '20.0'], ['Fe2O3', '1.71', 'f-CaO', '1.0'], ['MgO', '4.50', 'MgO', '4.5'], ['TiO2', '0.81', '', ''], ['Loss', '1.39', '', '']]",1,"Chemical and mineral compositions of SAC.;[['Compositions', 'Contents/wt.%', 'Compositions', 'Contents/wt.%'], ['CaO', '45.75', 'C4A3s', '24.2'], ['SiO2', '16.45', 'C2S', '45.2'], ['Al2O3', '13.78', 'C4AF', '5.0'], ['SO3', '15.61', 'CaSO4', '20.0'], ['Fe2O3', '1.71', 'f-CaO', '1.0'], ['MgO', '4.50', 'MgO', '4.5'], ['TiO2', '0.81', '', ''], ['Loss', '1.39', '', '']]",1,1,1,3,S0950061822022309_1,S0950061822022309,2022-07-27
1266,Mineralogical composition of OPC and main characteristics (in weight percentages).,"[['Composition', 'C3S', 'C2S', 'C3A', 'C4AF', 'Blaine specific surface area (cm2/g)', 'Density', 'Initial setting time (min)'], ['CEM I', '62.6', '16.5', '1.5', '13.1', '3940', '3.19', '168']]",1,"Mineralogical composition of OPC and main characteristics (in weight percentages).;[['Composition', 'C3S', 'C2S', 'C3A', 'C4AF', 'Blaine specific surface area (cm2/g)', 'Density', 'Initial setting time (min)'], ['CEM I', '62.6', '16.5', '1.5', '13.1', '3940', '3.19', '168']]",1,1,1,3,S0950061817319311_1,S0950061817319311,2017-09-25
1267,Mineralogical composition of CSA cement and main characteristics (in weight percentages).,"[['Composition', 'C 4 A 3   S   -', 'C2S', 'C3MS2', 'C3FT', 'C   S   -', 'Free Lime', 'Blaine specific surface area (cm2/g)', 'Density', 'Initial setting time (min)'], ['CSA', '54.3', '29.1', '4.5', '9.3', '0.4', '0.2', '4500', '2.97', '42']]",1,"Mineralogical composition of CSA cement and main characteristics (in weight percentages).;[['Composition', 'C 4 A 3   S   -', 'C2S', 'C3MS2', 'C3FT', 'C   S   -', 'Free Lime', 'Blaine specific surface area (cm2/g)', 'Density', 'Initial setting time (min)'], ['CSA', '54.3', '29.1', '4.5', '9.3', '0.4', '0.2', '4500', '2.97', '42']]",1,1,1,3,S0950061817319311_3,S0950061817319311,2017-09-25
1268,NSR cement composition.,"[['Clinker composition', 'Clinker composition', 'Clinker composition', 'Clinker composition', 'Clinker composition', 'Clinker composition', 'Clinker composition', 'Clinker composition', 'Clinker composition', 'Clinker composition', 'Clinker composition', 'Clinker composition', 'Clinker composition', 'Clinker composition'], ['', 'C3S', '', '', '', 'C2S', '', '', '', 'C3A', '', '', 'C4AF', ''], ['(%)', '67.9', '', '', '', '13.1', '', '', '', '6.4', '', '', '10.4', ''], ['Cement chemical composition', 'Cement chemical composition', 'Cement chemical composition', 'Cement chemical composition', 'Cement chemical composition', 'Cement chemical composition', 'Cement chemical composition', 'Cement chemical composition', 'Cement chemical composition', 'Cement chemical composition', 'Cement chemical composition', 'Cement chemical composition', 'Cement chemical composition', 'Cement chemical composition'], ['', 'SiO2', 'Al2O3', 'Fe2O3', 'CaO', 'MgO', 'SO3', 'K2O', 'Na2O', 'SrO', 'TiO2', 'P2O5', 'MnO', 'Cl'], ['(%)', '19.4', '5.1', '2.9', '63.1', '1.8', '3.6', '0.9', '0.2', '0.1', '0.3', '0.3', '0.1', '0.079']]",1,"NSR cement composition.;[['Clinker composition', 'Clinker composition', 'Clinker composition', 'Clinker composition', 'Clinker composition', 'Clinker composition', 'Clinker composition', 'Clinker composition', 'Clinker composition', 'Clinker composition', 'Clinker composition', 'Clinker composition', 'Clinker composition', 'Clinker composition'], ['', 'C3S', '', '', '', 'C2S', '', '', '', 'C3A', '', '', 'C4AF', ''], ['(%)', '67.9', '', '', '', '13.1', '', '', '', '6.4', '', '', '10.4', ''], ['Cement chemical composition', 'Cement chemical composition', 'Cement chemical composition', 'Cement chemical composition', 'Cement chemical composition', 'Cement chemical composition', 'Cement chemical composition', 'Cement chemical composition', 'Cement chemical composition', 'Cement chemical composition', 'Cement chemical composition', 'Cement chemical composition', 'Cement chemical composition', 'Cement chemical composition'], ['', 'SiO2', 'Al2O3', 'Fe2O3', 'CaO', 'MgO', 'SO3', 'K2O', 'Na2O', 'SrO', 'TiO2', 'P2O5', 'MnO', 'Cl'], ['(%)', '19.4', '5.1', '2.9', '63.1', '1.8', '3.6', '0.9', '0.2', '0.1', '0.3', '0.3', '0.1', '0.079']]",1,1,1,3,S0950061817319414_0,S0950061817319414,2017-09-30
1269,Chemical compositions and physical properties of cements used in the experiments.,"[['No.', 'Property', 'CEM I42.5 N', 'CEM I52.5 N'], ['1.', 'Specific surface (Blaine method), m2/kg', '340', '450'], ['2.', 'Setting time of cement: initial', '2 h. 00 min', '1 h. 30 min'], ['3.', 'final', '4 h. 50 min', '3 h. 20 min'], ['4.', 'Normal consistency of cement paste, %', '26', '27.5'], ['5.', 'Ultimate compressive strength at 28days, MPa', '42.7', '53.0'], ['', '', '', ''], ['Mineral Composition of Portland Cement Clinker', 'Mineral Composition of Portland Cement Clinker', 'Mineral Composition of Portland Cement Clinker', 'Mineral Composition of Portland Cement Clinker'], ['No.', 'Main Phases Name', 'CCN', 'Content, %'], ['1.', 'Tricalcium silicate', 'C3S', '55.0-58.0'], ['2.', 'Dicalcium silicate', 'C2S', '16.0-23.0'], ['3.', 'Tricalcium aluminate', 'C3A', '6.8-8.3'], ['4.', 'Tetracalcium alumino ferrite', 'C4AF', '11.5-12.5']]",1,"Chemical compositions and physical properties of cements used in the experiments.;[['No.', 'Property', 'CEM I42.5 N', 'CEM I52.5 N'], ['1.', 'Specific surface (Blaine method), m2/kg', '340', '450'], ['2.', 'Setting time of cement: initial', '2 h. 00 min', '1 h. 30 min'], ['3.', 'final', '4 h. 50 min', '3 h. 20 min'], ['4.', 'Normal consistency of cement paste, %', '26', '27.5'], ['5.', 'Ultimate compressive strength at 28days, MPa', '42.7', '53.0'], ['', '', '', ''], ['Mineral Composition of Portland Cement Clinker', 'Mineral Composition of Portland Cement Clinker', 'Mineral Composition of Portland Cement Clinker', 'Mineral Composition of Portland Cement Clinker'], ['No.', 'Main Phases Name', 'CCN', 'Content, %'], ['1.', 'Tricalcium silicate', 'C3S', '55.0-58.0'], ['2.', 'Dicalcium silicate', 'C2S', '16.0-23.0'], ['3.', 'Tricalcium aluminate', 'C3A', '6.8-8.3'], ['4.', 'Tetracalcium alumino ferrite', 'C4AF', '11.5-12.5']]",1,1,1,3,S0950061818319536_1,S0950061818319536,2018-08-09
1270,Mineralogical composition of the cement (%).,"[['Cement type', 'C3S', 'C2S', 'C3A', 'C4AF'], ['CPA CEM I (42.5)', '51.19', '19.88', '8.667', '10.773']]",1,"Mineralogical composition of the cement (%).;[['Cement type', 'C3S', 'C2S', 'C3A', 'C4AF'], ['CPA CEM I (42.5)', '51.19', '19.88', '8.667', '10.773']]",1,1,1,3,S0950061815302816_1,S0950061815302816,2015-08-24
1271,The cement characteristic used in this study.,"[['Compound', 'Amount (%)', 'Compound', 'Amount (%)'], ['SiO2', '20.7', 'Weight losses due to temperature', '0.42'], ['AL2O3', '3.8', 'Insoluble residual', '0.25'], ['Fe2O3', '4.2', 'Cl', '0.022'], ['CaO', '65.3', 'C3S', '68.4'], ['MgO', '2.2', 'C2S', '7.7'], ['Na2O', '0.73', 'C3A', '3'], ['K2O', '0.23', 'C4AF', '12.7'], ['SO3', '3.03', '', '']]",1,"The cement characteristic used in this study.;[['Compound', 'Amount (%)', 'Compound', 'Amount (%)'], ['SiO2', '20.7', 'Weight losses due to temperature', '0.42'], ['AL2O3', '3.8', 'Insoluble residual', '0.25'], ['Fe2O3', '4.2', 'Cl', '0.022'], ['CaO', '65.3', 'C3S', '68.4'], ['MgO', '2.2', 'C2S', '7.7'], ['Na2O', '0.73', 'C3A', '3'], ['K2O', '0.23', 'C4AF', '12.7'], ['SO3', '3.03', '', '']]",1,1,1,3,S0950061815302919_1,S0950061815302919,2015-08-27
1272,Mineral composition of cement (wt.%).,"[['Mineral composition', 'C3S', 'C2S', 'C3A', 'C4AF', 'f-CaO'], ['Cement', '60.8', '14.2', '3.4', '13.3', '1.5']]",1,"Mineral composition of cement (wt.%).;[['Mineral composition', 'C3S', 'C2S', 'C3A', 'C4AF', 'f-CaO'], ['Cement', '60.8', '14.2', '3.4', '13.3', '1.5']]",1,1,1,3,S0950061822036078_1,S0950061822036078,2022-12-08
1273,"Reports the results of the rietveld quantitative phase analysis (QXRD) for initial raw materials (I), normal cured (72 h) samples (G) and autoclaved samples (A). Please note that BOFS 50 I * is calculated from 50 wt% BOF slag and 50 wt% CEM 1.","[['Phase Name', 'Cement Notation', 'BOFS 100 I', 'BOFS 100 G', 'BOFS 100 A', 'BOFS 50 I*', 'BOFS 50 G', 'BOFS 50 A', 'CEM 100 I', 'CEM 100 G', 'CEM 100 A'], ['Wuestite', 'RO-Phase', '24.3', '20.9', '14.8', '12.1', '10.6', '7.0', '', '', ''], ['Belite', 'C2S', '42.4', '36.6', '22.6', '30.4', '24.0', '14.6', '18.4', '11.6', '12.8'], ['Magnetite', 'Ff', '6.4', '6.0', '6.7', '3.2', '3.5', '3.5', '', '', ''], ['Brownmillerite', 'C2(A,F)', '18.4', '13.5', '8.5', '14.3', '9.5', '6.8', '10.3', '8.8', '8.1'], ['Alite', 'C3S', '0.2', '0.1', '0.7', '27.7', '16.8', '6.4', '55.2', '16.6', '7.4'], ['Free Lime', 'C', '0.6', '0.5', '0.3', '0.3', '0.3', '0.2', '', '', ''], ['Portlandite', 'CH', '0.8', '0.9', '2.7', '0.6', '3.2', '6.5', '0.4', '10.4', '13.5'], ['Calcite', 'Cc', '0.3', '0.3', '2.0', '0.9', '0.7', '1.9', '1.6', '1.9', '1.6'], ['Celite', 'C3A', '', '', '', '2.2', '1.7', '', '4.3', '0.9', '2.2'], ['Hydrogarnet', 'C3(A,F)S3-xH2x', '', '2.4', '7.3', '', '1.2', '10.6', '', '1.3', '7.6'], ['Ettringite', 'C6AS3H32', '', '', '', '', '2.6', '', '', '2.9', '0.6'], ['Jaffeite', 'C6S2H3', '', '', '', '', '', '', '', '', '5.2'], ['Tobermorite', 'C5S6H5', '', '', '', '', '', '1.2', '', '', '11.6'], ['a-C2SH', 'C2SH', '', '', '15.0', '', '', '23.0', '', '', ''], ['Brucite', 'Mc', '', '', '0.9', '', '', '0.7', '', '', ''], ['Metavauxite', 'fAP2H9', '', '', '1.4', '', '', '', '', '', ''], ['Others', '', '1.9', '2.4', '0.2', '2.7', '5.5', '1.2', '3.6', '4.4', '1.7'], ['Amorphous', '', '4.7', '16.4', '17.0', '5.5', '20.2', '16.4', '6.3', '41.2', '27.6'], ['Total', '', '100', '100', '100', '100', '100', '100', '100', '100', '100'], ['GOF', '', '1.19', '1.23', '1.3', '*', '1.46', '1.56', '1.83', '1.64', '2.01'], ['Rwp', '', '1.71', '1.78', '3.55', '*', '2.54', '5.37', '4.35', '3.66', '9.82']]",1,"Reports the results of the rietveld quantitative phase analysis (QXRD) for initial raw materials (I), normal cured (72 h) samples (G) and autoclaved samples (A). Please note that BOFS 50 I * is calculated from 50 wt% BOF slag and 50 wt% CEM 1.;[['Phase Name', 'Cement Notation', 'BOFS 100 I', 'BOFS 100 G', 'BOFS 100 A', 'BOFS 50 I*', 'BOFS 50 G', 'BOFS 50 A', 'CEM 100 I', 'CEM 100 G', 'CEM 100 A'], ['Wuestite', 'RO-Phase', '24.3', '20.9', '14.8', '12.1', '10.6', '7.0', '', '', ''], ['Belite', 'C2S', '42.4', '36.6', '22.6', '30.4', '24.0', '14.6', '18.4', '11.6', '12.8'], ['Magnetite', 'Ff', '6.4', '6.0', '6.7', '3.2', '3.5', '3.5', '', '', ''], ['Brownmillerite', 'C2(A,F)', '18.4', '13.5', '8.5', '14.3', '9.5', '6.8', '10.3', '8.8', '8.1'], ['Alite', 'C3S', '0.2', '0.1', '0.7', '27.7', '16.8', '6.4', '55.2', '16.6', '7.4'], ['Free Lime', 'C', '0.6', '0.5', '0.3', '0.3', '0.3', '0.2', '', '', ''], ['Portlandite', 'CH', '0.8', '0.9', '2.7', '0.6', '3.2', '6.5', '0.4', '10.4', '13.5'], ['Calcite', 'Cc', '0.3', '0.3', '2.0', '0.9', '0.7', '1.9', '1.6', '1.9', '1.6'], ['Celite', 'C3A', '', '', '', '2.2', '1.7', '', '4.3', '0.9', '2.2'], ['Hydrogarnet', 'C3(A,F)S3-xH2x', '', '2.4', '7.3', '', '1.2', '10.6', '', '1.3', '7.6'], ['Ettringite', 'C6AS3H32', '', '', '', '', '2.6', '', '', '2.9', '0.6'], ['Jaffeite', 'C6S2H3', '', '', '', '', '', '', '', '', '5.2'], ['Tobermorite', 'C5S6H5', '', '', '', '', '', '1.2', '', '', '11.6'], ['a-C2SH', 'C2SH', '', '', '15.0', '', '', '23.0', '', '', ''], ['Brucite', 'Mc', '', '', '0.9', '', '', '0.7', '', '', ''], ['Metavauxite', 'fAP2H9', '', '', '1.4', '', '', '', '', '', ''], ['Others', '', '1.9', '2.4', '0.2', '2.7', '5.5', '1.2', '3.6', '4.4', '1.7'], ['Amorphous', '', '4.7', '16.4', '17.0', '5.5', '20.2', '16.4', '6.3', '41.2', '27.6'], ['Total', '', '100', '100', '100', '100', '100', '100', '100', '100', '100'], ['GOF', '', '1.19', '1.23', '1.3', '*', '1.46', '1.56', '1.83', '1.64', '2.01'], ['Rwp', '', '1.71', '1.78', '3.55', '*', '2.54', '5.37', '4.35', '3.66', '9.82']]",1,0,1,2,S0950061822036133_2,S0950061822036133,2022-12-10
1274,The mineral composition of main raw materials (%).,"[['Material', 'C3S', 'C2S', 'C3A', 'C4AF'], ['P*II 52.5', '55.5', '19.9', '6.6', '10.2']]",1,"The mineral composition of main raw materials (%).;[['Material', 'C3S', 'C2S', 'C3A', 'C4AF'], ['P*II 52.5', '55.5', '19.9', '6.6', '10.2']]",1,1,1,3,S0950061821029469_2,S0950061821029469,2021-11-09
1275,"Mineralogical composition of clinker (by Bogue method, wt%).","[['Minerals', 'C3S', 'C2S', 'C3A', 'C4AF', 'K2SO4'], ['Clinker', '47.7', '28.9', '10.1', '10.8', '2.47']]",1,"Mineralogical composition of clinker (by Bogue method, wt%).;[['Minerals', 'C3S', 'C2S', 'C3A', 'C4AF', 'K2SO4'], ['Clinker', '47.7', '28.9', '10.1', '10.8', '2.47']]",1,1,1,3,S0950061819315636_1,S0950061819315636,2019-06-21
1276,Chemical composition (expressed as oxides in wt%) and mineralogical phases.,"[['', 'CaO', 'SiO2', 'Al2O3', 'Fe2O3', 'MgO', 'SO3', 'Na2O', 'K2O', 'TiO2', 'Other', 'LoI'], ['HYC', '39.67', '32.53', '12.2', '3.83', '0.94', '3.12', '1.04', '0.78', '0.5', '3.07', '2.32'], ['OPC', '62.52', '19.50', '5.60', '2.31', '0.77', '3.33', '0.05', '1.03', '0.24', '1.56', '3.09'], ['', '', '', '', '', '', '', '', '', '', '', ''], ['Mineralogy', 'C3S', 'C2S', 'C3A', 'C4AF', 'Limestone', 'Gypsum/basanite', 'Activator', 'Quartz', 'Mullite', 'Amorphous', ''], ['HYC', '20.05+-2.37', '5.45+-1.40', '3.98+-0.78', '3.02+-0.70', '', '1.70+-0.5', '2.03+-0.02', '3.00+-0.1', '6.27+-0.8', '54.5+-2.3', ''], ['OPC', '66.65+-0.21', '11.64+-0.47', '10.43+-0.23', '6.79+-0.24', '3.05+-0.31', '3.46/0.34+-0.29', '/', '/', '/', '/', '']]",1,"Chemical composition (expressed as oxides in wt%) and mineralogical phases.;[['', 'CaO', 'SiO2', 'Al2O3', 'Fe2O3', 'MgO', 'SO3', 'Na2O', 'K2O', 'TiO2', 'Other', 'LoI'], ['HYC', '39.67', '32.53', '12.2', '3.83', '0.94', '3.12', '1.04', '0.78', '0.5', '3.07', '2.32'], ['OPC', '62.52', '19.50', '5.60', '2.31', '0.77', '3.33', '0.05', '1.03', '0.24', '1.56', '3.09'], ['', '', '', '', '', '', '', '', '', '', '', ''], ['Mineralogy', 'C3S', 'C2S', 'C3A', 'C4AF', 'Limestone', 'Gypsum/basanite', 'Activator', 'Quartz', 'Mullite', 'Amorphous', ''], ['HYC', '20.05+-2.37', '5.45+-1.40', '3.98+-0.78', '3.02+-0.70', '', '1.70+-0.5', '2.03+-0.02', '3.00+-0.1', '6.27+-0.8', '54.5+-2.3', ''], ['OPC', '66.65+-0.21', '11.64+-0.47', '10.43+-0.23', '6.79+-0.24', '3.05+-0.31', '3.46/0.34+-0.29', '/', '/', '/', '/', '']]",1,1,1,3,S0950061820328488_0,S0950061820328488,2020-09-23
1277,"Mineralogical composition of binders expressed as % by weight. As minor phases, quartz, periclase and lime were found.","[['Mineral phase', 'ICDDreference number', 'LPC', 'CSA clinker'], ['C3S', '31-0331', '58.1', '-'], ['C2S', '33-0302', '6.9', '25.6'], ['C3A', '38-1429', '5.2', '8.0'], ['C4AF', '30-0226', '9.7', '1.1'], [""Ye'elimite"", '30-0256', '-', '56.7'], ['Anhydrite', '37-1496', '2.9', '3.9'], ['Gypsum', '33-0331', '3.8', '-'], ['Calcite', '05-0586', '9.4', '-'], ['Dolomite', '11-0078', '1.0', '-'], ['Minor phases', '-', '3.0', '4.7']]",1,"Mineralogical composition of binders expressed as % by weight. As minor phases, quartz, periclase and lime were found.;[['Mineral phase', 'ICDDreference number', 'LPC', 'CSA clinker'], ['C3S', '31-0331', '58.1', '-'], ['C2S', '33-0302', '6.9', '25.6'], ['C3A', '38-1429', '5.2', '8.0'], ['C4AF', '30-0226', '9.7', '1.1'], [""Ye'elimite"", '30-0256', '-', '56.7'], ['Anhydrite', '37-1496', '2.9', '3.9'], ['Gypsum', '33-0331', '3.8', '-'], ['Calcite', '05-0586', '9.4', '-'], ['Dolomite', '11-0078', '1.0', '-'], ['Minor phases', '-', '3.0', '4.7']]",1,1,1,3,S0950061820328579_2,S0950061820328579,2020-09-22
1278,"Chemical composition (%) of the type HS cement, quartz sand, quartz powder, glass powder, and silica fume.","[['', 'Identification', 'Quartz Sand', 'Quartz Powder', 'Glass Powder', 'HS Cement', 'Silica Fume'], ['Chemical Composition (%)', 'Silicon dioxide (SiO2)', '99.80', '99.80', '73.00', '22.00', '99.80'], ['Chemical Composition (%)', 'Iron oxide (Fe2O3)', '0.04', '0.09', '0.40', '4.30', '0.09'], ['Chemical Composition (%)', 'Aluminum oxide (Al2O3)', '0.14', '0.11', '1.50', '3.50', '0.11'], ['Chemical Composition (%)', 'Calcium oxide (CaO)', '0.17', '0.38', '11.30', '65.6', '0.40'], ['Chemical Composition (%)', 'Titanium dioxide (TiO2)', '0.02', '0.25', '0.04', '0.20', '-'], ['Chemical Composition (%)', 'Sulfur trioxide (SO3),', '-', '0.53', '-', '2.30', '-'], ['Chemical Composition (%)', 'Magnesium oxide (MgO)', '0.01', '0.20', '1.20', '1.90', '0.20'], ['Chemical Composition (%)', 'Sodium oxide (Na2O)', '-', '0.25', '13.00', '0.07', '0.20'], ['Chemical Composition (%)', 'Potassium Oxide (K2O)', '0.05', '3.50', '0.50', '0.80', '0.50'], ['Chemical Composition (%)', 'Equivalent alkali (Na2Oeq)', '-', '-', '-', '0.90', '-'], ['Chemical Composition (%)', 'Zinc oxide (ZnO)', '-', '-', '-', '0.09', '0.25'], ['Chemical Composition (%)', 'Loss on ignition (LOI)', '0.20', '0.32', '0.60', '1.00', '3.50'], ['', '', '', '', '', '', ''], ['Bogue Components', 'C3S', '-', '-', '-', '50.00', '-'], ['Bogue Components', 'C2S', '-', '-', '-', '25.00', '-'], ['Bogue Components', 'C3A', '-', '-', '-', '2.00', '-'], ['Bogue Components', 'C4AF', '-', '-', '-', '14.00', '-'], ['', '', '', '', '', '', ''], ['Physical Properties', 'Specific gravity', '2.70', '2.73', '2.60', '3.21', '2.20'], ['Physical Properties', 'Blaine surface area (m2/kg)', '-', '-', '380', '430', '20,000'], ['Physical Properties', 'Mean particle size, d 50, (mm)', '250', '13', '12', '11', '0.15'], ['Physical Properties', 'Maximum-particle size, d max, (mm)', '600', '-', '100', '-', '-'], ['Physical Properties', 'Cost ($/ton)', '235', '560', '150', '220', '450']]",1,"Chemical composition (%) of the type HS cement, quartz sand, quartz powder, glass powder, and silica fume.;[['', 'Identification', 'Quartz Sand', 'Quartz Powder', 'Glass Powder', 'HS Cement', 'Silica Fume'], ['Chemical Composition (%)', 'Silicon dioxide (SiO2)', '99.80', '99.80', '73.00', '22.00', '99.80'], ['Chemical Composition (%)', 'Iron oxide (Fe2O3)', '0.04', '0.09', '0.40', '4.30', '0.09'], ['Chemical Composition (%)', 'Aluminum oxide (Al2O3)', '0.14', '0.11', '1.50', '3.50', '0.11'], ['Chemical Composition (%)', 'Calcium oxide (CaO)', '0.17', '0.38', '11.30', '65.6', '0.40'], ['Chemical Composition (%)', 'Titanium dioxide (TiO2)', '0.02', '0.25', '0.04', '0.20', '-'], ['Chemical Composition (%)', 'Sulfur trioxide (SO3),', '-', '0.53', '-', '2.30', '-'], ['Chemical Composition (%)', 'Magnesium oxide (MgO)', '0.01', '0.20', '1.20', '1.90', '0.20'], ['Chemical Composition (%)', 'Sodium oxide (Na2O)', '-', '0.25', '13.00', '0.07', '0.20'], ['Chemical Composition (%)', 'Potassium Oxide (K2O)', '0.05', '3.50', '0.50', '0.80', '0.50'], ['Chemical Composition (%)', 'Equivalent alkali (Na2Oeq)', '-', '-', '-', '0.90', '-'], ['Chemical Composition (%)', 'Zinc oxide (ZnO)', '-', '-', '-', '0.09', '0.25'], ['Chemical Composition (%)', 'Loss on ignition (LOI)', '0.20', '0.32', '0.60', '1.00', '3.50'], ['', '', '', '', '', '', ''], ['Bogue Components', 'C3S', '-', '-', '-', '50.00', '-'], ['Bogue Components', 'C2S', '-', '-', '-', '25.00', '-'], ['Bogue Components', 'C3A', '-', '-', '-', '2.00', '-'], ['Bogue Components', 'C4AF', '-', '-', '-', '14.00', '-'], ['', '', '', '', '', '', ''], ['Physical Properties', 'Specific gravity', '2.70', '2.73', '2.60', '3.21', '2.20'], ['Physical Properties', 'Blaine surface area (m2/kg)', '-', '-', '380', '430', '20,000'], ['Physical Properties', 'Mean particle size, d 50, (mm)', '250', '13', '12', '11', '0.15'], ['Physical Properties', 'Maximum-particle size, d max, (mm)', '600', '-', '100', '-', '-'], ['Physical Properties', 'Cost ($/ton)', '235', '560', '150', '220', '450']]",1,1,1,3,S0950061816313368_0,S0950061816313368,2016-08-27
1279,Mineral components of P*O42.5R cement.,"[['Mineral composition', 'C3S', 'C2S', 'C3A', 'C4AF'], ['Wt%', '46.62', '26.32', '8.99', '8.78']]",1,"Mineral components of P*O42.5R cement.;[['Mineral composition', 'C3S', 'C2S', 'C3A', 'C4AF'], ['Wt%', '46.62', '26.32', '8.99', '8.78']]",1,1,1,3,S0950061816313484_1,S0950061816313484,2016-08-28
1280,Mineral composition of the P*II 52.5R Portland cement (% by weight).,"[['C3S', 'C2S', 'C3A', 'C4AF', 'CaSO4'], ['61.36', '13.14', '6.98', '10.12', '4.36']]",1,"Mineral composition of the P*II 52.5R Portland cement (% by weight).;[['C3S', 'C2S', 'C3A', 'C4AF', 'CaSO4'], ['61.36', '13.14', '6.98', '10.12', '4.36']]",1,1,1,3,S0950061816313502_1,S0950061816313502,2016-08-30
1281,Chemical ingredients and mineral components of P*I 42.5 cement clinker.,"[['SiO2', 'Al2O3', 'Fe2O3', 'CaO', 'SO3', 'Na2Oeq', 'f-CaO', 'C3S', 'C2S', 'C3A', 'C4AF'], ['21.90', '4.81', '3.41', '65.15', '0.51', '0.65', '0.95', '56.32', '20.29', '6.98', '10.37']]",1,"Chemical ingredients and mineral components of P*I 42.5 cement clinker.;[['SiO2', 'Al2O3', 'Fe2O3', 'CaO', 'SO3', 'Na2Oeq', 'f-CaO', 'C3S', 'C2S', 'C3A', 'C4AF'], ['21.90', '4.81', '3.41', '65.15', '0.51', '0.65', '0.95', '56.32', '20.29', '6.98', '10.37']]",1,1,1,3,S0950061820314847_1,S0950061820314847,2020-05-12
1282,Mixture design of the samples (g).,"[['Series', 'C3S', 'C3A', 'NaAlO2', 'Na2SO4', 'CaCO3', 'water'], ['type A', '40.0', '8.1', '0', '25.6', '6.0', '21.6'], ['type B', '40.0', '0', '2.5', '25.6', '6.0', '18.4']]",1,"Mixture design of the samples (g).;[['Series', 'C3S', 'C3A', 'NaAlO2', 'Na2SO4', 'CaCO3', 'water'], ['type A', '40.0', '8.1', '0', '25.6', '6.0', '21.6'], ['type B', '40.0', '0', '2.5', '25.6', '6.0', '18.4']]",0,1,1,2,S095006182031847X_0,S095006182031847X,2020-06-20
