Repository: zakidotai/cemcat

# CemCat Streamlit Hosting Bundle

This folder is ready to be pushed to GitHub and deployed on Streamlit Cloud.

## Files included

- `streamlit_app.py` (main app)
- `requirements.txt`
- `data/ner_cems_40k.csv`
- `data/pii_abs.json`
- `data/clinker_comps_with_dates.csv`
- `upload/composition_cls_slag_updated.csv`

## Local run

```bash
streamlit run streamlit_app.py
```

File: crystalline_composition_gpt4_with_pii_tid_dates.csv (part 50 of 101)
,caption,tables,Label,text,pred_0,pred_1,pred_2,all_pred,pii_tid,pii,date
1283,Chemical and physical properties of cement and mineral additions.,"[['', 'Cement', 'Silica fume', 'Nano-Silica', 'Nano-halloysite', 'Nano-montmorillonite'], ['Chemical analysis %', 'Chemical analysis %', 'Chemical analysis %', 'Chemical analysis %', 'Chemical analysis %', 'Chemical analysis %'], ['Silica (SiO2)', '20.7', '94.3', '98.9', '49.5', '50.9'], ['Alumina (Al2O3)', '4.9', '0.8', '-', '35.5', '19.6'], ['Iron oxide (Fe2O3)', '3.5', '0.1', '0.2', '0.3', '5.6'], ['Calcium oxide (CaO)', '62.9', '1.1', '0.5', '0.1', '2'], ['Magnesia (MgO)', '1.2', '0.6', '-', '-', '3.3'], ['Sulfur trioxide (SO3)', '3.3', '1.2', '0.1', '-', '-'], ['Sodium oxide (Na2O)', '0.3', '0.3', '0.2', '0.6', '1'], ['Potassium oxide (K2O)', '0.6', '0.9', '-', '0.5', '0.8'], ['Loss of ignition', '2.3', '0.4', '-', '13.8', '16.8'], ['', '', '', '', '', ''], ['Bogue potential compound composition, %', 'Bogue potential compound composition, %', 'Bogue potential compound composition, %', 'Bogue potential compound composition, %', 'Bogue potential compound composition, %', 'Bogue potential compound composition, %'], ['Tri calcium silicate (C3S)', '59.3', '-', '-', '-', '-'], ['Di calcium silicate (C2S)', '15.2', '-', '-', '-', '-'], ['Tri calcium aluminate (C3A)', '5.4', '-', '-', '-', '-'], ['Tetra calcium aluminoferrite(C4AF)', '13', '-', '-', '-', '-'], ['', '', '', '', '', ''], ['Physical properties', 'Physical properties', 'Physical properties', 'Physical properties', 'Physical properties', 'Physical properties'], ['Specific surface, cm2/g', '3174', '230,000', '2,000,000', '290,000', '270,000'], ['Specific gravity', '3.13', '2.2', '2.3', '2.55', '2.51'], ['Bulk density, g/cm3', '1.23', '0.6', '<0.1', '0.4', '0.5']]",1,"Chemical and physical properties of cement and mineral additions.;[['', 'Cement', 'Silica fume', 'Nano-Silica', 'Nano-halloysite', 'Nano-montmorillonite'], ['Chemical analysis %', 'Chemical analysis %', 'Chemical analysis %', 'Chemical analysis %', 'Chemical analysis %', 'Chemical analysis %'], ['Silica (SiO2)', '20.7', '94.3', '98.9', '49.5', '50.9'], ['Alumina (Al2O3)', '4.9', '0.8', '-', '35.5', '19.6'], ['Iron oxide (Fe2O3)', '3.5', '0.1', '0.2', '0.3', '5.6'], ['Calcium oxide (CaO)', '62.9', '1.1', '0.5', '0.1', '2'], ['Magnesia (MgO)', '1.2', '0.6', '-', '-', '3.3'], ['Sulfur trioxide (SO3)', '3.3', '1.2', '0.1', '-', '-'], ['Sodium oxide (Na2O)', '0.3', '0.3', '0.2', '0.6', '1'], ['Potassium oxide (K2O)', '0.6', '0.9', '-', '0.5', '0.8'], ['Loss of ignition', '2.3', '0.4', '-', '13.8', '16.8'], ['', '', '', '', '', ''], ['Bogue potential compound composition, %', 'Bogue potential compound composition, %', 'Bogue potential compound composition, %', 'Bogue potential compound composition, %', 'Bogue potential compound composition, %', 'Bogue potential compound composition, %'], ['Tri calcium silicate (C3S)', '59.3', '-', '-', '-', '-'], ['Di calcium silicate (C2S)', '15.2', '-', '-', '-', '-'], ['Tri calcium aluminate (C3A)', '5.4', '-', '-', '-', '-'], ['Tetra calcium aluminoferrite(C4AF)', '13', '-', '-', '-', '-'], ['', '', '', '', '', ''], ['Physical properties', 'Physical properties', 'Physical properties', 'Physical properties', 'Physical properties', 'Physical properties'], ['Specific surface, cm2/g', '3174', '230,000', '2,000,000', '290,000', '270,000'], ['Specific gravity', '3.13', '2.2', '2.3', '2.55', '2.51'], ['Bulk density, g/cm3', '1.23', '0.6', '<0.1', '0.4', '0.5']]",1,1,1,3,S0950061820321085_0,S0950061820321085,2020-07-09
1284,Main mineral and chemical components of cement.,"[['Main mineral composition (% in weight)', 'C3S', 'C2S', 'C3A', '', '', '', '', '', ''], ['', '52.4', '22.5', '10', '', '', '', '', '', ''], ['Main chemical composition (% in weight)', 'CaO', 'SiO2', 'Al2O3', 'Fe2O3', 'MgO', 'SO3', 'Na2O', 'K2O', 'CaO'], ['', '61.72', '21.56', '6.5', '3.57', '3.09', '0.76', '0.26', '0.58', '0.32']]",1,"Main mineral and chemical components of cement.;[['Main mineral composition (% in weight)', 'C3S', 'C2S', 'C3A', '', '', '', '', '', ''], ['', '52.4', '22.5', '10', '', '', '', '', '', ''], ['Main chemical composition (% in weight)', 'CaO', 'SiO2', 'Al2O3', 'Fe2O3', 'MgO', 'SO3', 'Na2O', 'K2O', 'CaO'], ['', '61.72', '21.56', '6.5', '3.57', '3.09', '0.76', '0.26', '0.58', '0.32']]",1,1,1,3,S0950061822016518_0,S0950061822016518,2022-06-18
1285,Physical and chemical properties of type II Portland cement.,"[['Chemical components', 'Chemical components'], ['Calcium oxide (CaO) (%)', '62.94'], ['Silicon dioxide (SiO2) (%)', '21.15'], ['Magnesium oxide (MgO) (%)', '2.75'], ['Aluminium oxide (Al2O3) (%)', '4.52'], ['Ferric oxide (Fe2O3) (%)', '3.83'], ['Sulphate oxide (SO3) (%)', '1.92'], ['Potassium oxide (K2O) (%)', '0.68'], ['Sodium oxide (Na2O) (%)', '0.30'], ['LOI (%)', '1.35'], ['', ''], ['Mineralogical composition', 'Mineralogical composition'], ['C3S (%)', '54.13'], ['C2S (%)', '19.83'], ['C3A (%)', '5.51'], ['C4AF (%)', '11.65'], ['', ''], ['Physical characteristics', 'Physical characteristics'], ['Blaine (m2/kg)', '320'], ['Specific gravity', '3.21'], ['Initial setting time (min)', '186'], ['Final setting time (min)', '276']]",1,"Physical and chemical properties of type II Portland cement.;[['Chemical components', 'Chemical components'], ['Calcium oxide (CaO) (%)', '62.94'], ['Silicon dioxide (SiO2) (%)', '21.15'], ['Magnesium oxide (MgO) (%)', '2.75'], ['Aluminium oxide (Al2O3) (%)', '4.52'], ['Ferric oxide (Fe2O3) (%)', '3.83'], ['Sulphate oxide (SO3) (%)', '1.92'], ['Potassium oxide (K2O) (%)', '0.68'], ['Sodium oxide (Na2O) (%)', '0.30'], ['LOI (%)', '1.35'], ['', ''], ['Mineralogical composition', 'Mineralogical composition'], ['C3S (%)', '54.13'], ['C2S (%)', '19.83'], ['C3A (%)', '5.51'], ['C4AF (%)', '11.65'], ['', ''], ['Physical characteristics', 'Physical characteristics'], ['Blaine (m2/kg)', '320'], ['Specific gravity', '3.21'], ['Initial setting time (min)', '186'], ['Final setting time (min)', '276']]",1,1,1,3,S0950061818301612_0,S0950061818301612,2018-02-24
1286,"Main physical properties and chemical composition of PC, MK and SF used.","[['Constituents', 'PC', 'SF', 'MK'], ['Chemical composition, %', 'Chemical composition, %', 'Chemical composition, %', 'Chemical composition, %'], ['SiO2', '21.4', '95.3', '55.1'], ['Al2O3', '4.7', '0.65', '40.4'], ['Fe2O3', '2.7', '0.28', '0.64'], ['CaO', '65.2', '0.27', '0.03'], ['MgO', '1.0', '0.41', '0.36'], ['SO3', '2.9', '0.25', '-'], ['TiO2', '-', '-', '0.01'], ['Total Alkali, Na2Oe', '0.55', '0.767', '1.39'], ['LOI', '0.9', '-', '1.2'], ['', '', '', ''], ['Bogue composition, %', 'Bogue composition, %', 'Bogue composition, %', 'Bogue composition, %'], ['C3S', '67.3', '-', '-'], ['C2S', '10.6', '-', '-'], ['C3A', '7.9', '-', '-'], ['C4AF', '8.2', '-', '-'], ['', '', '', ''], ['Physical properties', 'Physical properties', 'Physical properties', 'Physical properties'], ['Density, kg/m3', '3140', '2200', '2590'], ['Fineness, m2/kg', '381', '15,750', '12,474'], ['Residue on 45 um,%', '6.2', '0.2', '0.4']]",1,"Main physical properties and chemical composition of PC, MK and SF used.;[['Constituents', 'PC', 'SF', 'MK'], ['Chemical composition, %', 'Chemical composition, %', 'Chemical composition, %', 'Chemical composition, %'], ['SiO2', '21.4', '95.3', '55.1'], ['Al2O3', '4.7', '0.65', '40.4'], ['Fe2O3', '2.7', '0.28', '0.64'], ['CaO', '65.2', '0.27', '0.03'], ['MgO', '1.0', '0.41', '0.36'], ['SO3', '2.9', '0.25', '-'], ['TiO2', '-', '-', '0.01'], ['Total Alkali, Na2Oe', '0.55', '0.767', '1.39'], ['LOI', '0.9', '-', '1.2'], ['', '', '', ''], ['Bogue composition, %', 'Bogue composition, %', 'Bogue composition, %', 'Bogue composition, %'], ['C3S', '67.3', '-', '-'], ['C2S', '10.6', '-', '-'], ['C3A', '7.9', '-', '-'], ['C4AF', '8.2', '-', '-'], ['', '', '', ''], ['Physical properties', 'Physical properties', 'Physical properties', 'Physical properties'], ['Density, kg/m3', '3140', '2200', '2590'], ['Fineness, m2/kg', '381', '15,750', '12,474'], ['Residue on 45 um,%', '6.2', '0.2', '0.4']]",1,1,1,3,S0950061818301624_0,S0950061818301624,2018-02-22
1287,Chemical composition and physical properties of ordinary Portland cement and fly ash.,"[['Composition', 'Ordinary Portland cement (%)', 'Fly ash (%)'], ['SiO2', '21.10', '72.10'], ['Al2O3', '4.37', '24.70'], ['Fe2O3', '3.88', '1.20'], ['MgO', '1.56', '0.18'], ['K2O', '0.52', '0.50'], ['Na2O', '0.39', '0.10'], ['CaO', '63.33', '0.1'], ['TiO2', '-', '1.40'], ['SO3', '-', '<=0.1'], ['C3S', '51.00', '-'], ['C2S', '22.70', '-'], ['C3A', '5.10', '-'], ['C4AF', '11.90', '-'], ['', '', ''], ['Physical properties', 'Physical properties', 'Physical properties'], ['Specific gravity', '3.11', '2.30'], ['Specific surface (cm2/g)', '3000', '3430'], ['Loss on ignition (%)', '1.10', '0.90']]",1,"Chemical composition and physical properties of ordinary Portland cement and fly ash.;[['Composition', 'Ordinary Portland cement (%)', 'Fly ash (%)'], ['SiO2', '21.10', '72.10'], ['Al2O3', '4.37', '24.70'], ['Fe2O3', '3.88', '1.20'], ['MgO', '1.56', '0.18'], ['K2O', '0.52', '0.50'], ['Na2O', '0.39', '0.10'], ['CaO', '63.33', '0.1'], ['TiO2', '-', '1.40'], ['SO3', '-', '<=0.1'], ['C3S', '51.00', '-'], ['C2S', '22.70', '-'], ['C3A', '5.10', '-'], ['C4AF', '11.90', '-'], ['', '', ''], ['Physical properties', 'Physical properties', 'Physical properties'], ['Specific gravity', '3.11', '2.30'], ['Specific surface (cm2/g)', '3000', '3430'], ['Loss on ignition (%)', '1.10', '0.90']]",1,1,1,3,S0950061818301685_0,S0950061818301685,2018-02-22
1288,"Mineral compositions of the clinker, wt.%.","[['', 'C3S', 'C2S', 'C3A', 'C4AF'], ['Clinker', '56.70', '20.34', '6.02', '10.43']]",1,"Mineral compositions of the clinker, wt.%.;[['', 'C3S', 'C2S', 'C3A', 'C4AF'], ['Clinker', '56.70', '20.34', '6.02', '10.43']]",1,1,1,3,S0950061821020559_0,S0950061821020559,2021-07-28
1289,Chemical composition and physical properties of P.I 52.5 Portland cement.,"[['Properties', 'Cement'], ['Chemical composition (wt%)', 'Chemical composition (wt%)'], ['CaO', '64.47'], ['SiO2', '20.87'], ['Al2O3', '4.87'], ['Fe2O3', '3.59'], ['MgO', '2.13'], ['SO3', '2.52'], ['K2O', '0.65'], ['Na2O', '0.11'], ['Loss on ignition', '0.77'], ['Mineral components (vol%)', 'Mineral components (vol%)'], ['C3S', '53.72'], ['C2S', '24.09'], ['C3A', '7.61'], ['C4AF', '8.98'], ['Physical properties', 'Physical properties'], ['Density (g/cm3)', '3.15'], ['Fineness (m2/kg)', '369.6']]",1,"Chemical composition and physical properties of P.I 52.5 Portland cement.;[['Properties', 'Cement'], ['Chemical composition (wt%)', 'Chemical composition (wt%)'], ['CaO', '64.47'], ['SiO2', '20.87'], ['Al2O3', '4.87'], ['Fe2O3', '3.59'], ['MgO', '2.13'], ['SO3', '2.52'], ['K2O', '0.65'], ['Na2O', '0.11'], ['Loss on ignition', '0.77'], ['Mineral components (vol%)', 'Mineral components (vol%)'], ['C3S', '53.72'], ['C2S', '24.09'], ['C3A', '7.61'], ['C4AF', '8.98'], ['Physical properties', 'Physical properties'], ['Density (g/cm3)', '3.15'], ['Fineness (m2/kg)', '369.6']]",1,1,1,3,S0950061821037922_0,S0950061821037922,2021-12-14
1290,Main chemical and mineral composition (%) of Class-G oil well cement and HFOC.,"[['Sample', 'Chemical composition', 'Chemical composition', 'Chemical composition', 'Chemical composition', 'Chemical composition', 'Chemical composition', 'Chemical composition', 'Chemical composition', 'Chemical composition', 'Chemical composition', 'Mineral composition', 'Mineral composition', 'Mineral composition', 'Mineral composition'], ['Sample', 'Loss', 'SiO2', 'Al2O3', 'Fe2O3', 'CaO', 'MgO', 'SO3', 'K2O', 'Na2O', 'S', 'C3S', 'C2S', 'C3A', 'C4AF'], ['HFOC-1', '1.13', '21.15', '4.19', '5.03', '62.53', '2.43', '2.27', '0.51', '0.12', '99.66', '51.65', '21.60', '2.26', '15.10'], ['HFOC-2', '0.77', '21.44', '4.10', '5.43', '62.92', '2.36', '2.16', '0.49', '0.13', '99.80', '51.67', '22.42', '1.69', '16.11'], ['HFOC-3', '0.63', '21.23', '4.27', '5.81', '63.64', '1.98', '1.56', '0.49', '0.12', '99.73', '51.69', '23.22', '1.26', '16.92'], ['HFOC-4', '1.74', '21.06', '4.08', '6.02', '62.90', '1.52', '1.67', '0.49', '0.13', '99.61', '51.86', '22.28', '1.16', '18.06'], ['Class-G', '1.72', '21.64', '4.01', '4.65', '62.72', '2.06', '2.28', '0.46', '0.12', '99.66', '50.79', '23.65', '2.74', '14.14']]",1,"Main chemical and mineral composition (%) of Class-G oil well cement and HFOC.;[['Sample', 'Chemical composition', 'Chemical composition', 'Chemical composition', 'Chemical composition', 'Chemical composition', 'Chemical composition', 'Chemical composition', 'Chemical composition', 'Chemical composition', 'Chemical composition', 'Mineral composition', 'Mineral composition', 'Mineral composition', 'Mineral composition'], ['Sample', 'Loss', 'SiO2', 'Al2O3', 'Fe2O3', 'CaO', 'MgO', 'SO3', 'K2O', 'Na2O', 'S', 'C3S', 'C2S', 'C3A', 'C4AF'], ['HFOC-1', '1.13', '21.15', '4.19', '5.03', '62.53', '2.43', '2.27', '0.51', '0.12', '99.66', '51.65', '21.60', '2.26', '15.10'], ['HFOC-2', '0.77', '21.44', '4.10', '5.43', '62.92', '2.36', '2.16', '0.49', '0.13', '99.80', '51.67', '22.42', '1.69', '16.11'], ['HFOC-3', '0.63', '21.23', '4.27', '5.81', '63.64', '1.98', '1.56', '0.49', '0.12', '99.73', '51.69', '23.22', '1.26', '16.92'], ['HFOC-4', '1.74', '21.06', '4.08', '6.02', '62.90', '1.52', '1.67', '0.49', '0.13', '99.61', '51.86', '22.28', '1.16', '18.06'], ['Class-G', '1.72', '21.64', '4.01', '4.65', '62.72', '2.06', '2.28', '0.46', '0.12', '99.66', '50.79', '23.65', '2.74', '14.14']]",1,1,0,2,S0950061821037995_0,S0950061821037995,2021-12-13
1291,Chemical and mineral characteristics of the cement and clinker.,"[['Particulars', 'Chemical composition (X-ray fluorescence)', 'Chemical composition (X-ray fluorescence)', 'Chemical composition (X-ray fluorescence)', 'Chemical composition (X-ray fluorescence)', 'Chemical composition (X-ray fluorescence)', 'Chemical composition (X-ray fluorescence)', 'Chemical composition (X-ray fluorescence)', 'Chemical composition (X-ray fluorescence)', 'Mineral composition', 'Mineral composition', 'Mineral composition', 'Mineral composition'], ['Particulars', 'Chemical composition (X-ray fluorescence)', 'Chemical composition (X-ray fluorescence)', 'Chemical composition (X-ray fluorescence)', 'Chemical composition (X-ray fluorescence)', 'Chemical composition (X-ray fluorescence)', 'Chemical composition (X-ray fluorescence)', 'Chemical composition (X-ray fluorescence)', 'Chemical composition (X-ray fluorescence)', '(XRD Rietveld method)', '(XRD Rietveld method)', '(XRD Rietveld method)', '(XRD Rietveld method)'], ['Particulars', 'SiO2', 'Al2O3', 'Fe2O3', 'CaO', 'MgO', 'SO3', 'K2O', 'Na2O', 'C3S', 'C2S', 'C3A', 'C4AF'], ['OPC', '20.7', '5.8', '3.4', '61.2', '2.6', '2.5', '1.2', '0.2', '69.4', '15.4', '5.6', '8.9'], ['Clinker', '20.4', '6', '3.5', '63.9', '3', '0.8', '1.2', '0.3', '64.2', '16.2', '3.4', '12.1']]",1,"Chemical and mineral characteristics of the cement and clinker.;[['Particulars', 'Chemical composition (X-ray fluorescence)', 'Chemical composition (X-ray fluorescence)', 'Chemical composition (X-ray fluorescence)', 'Chemical composition (X-ray fluorescence)', 'Chemical composition (X-ray fluorescence)', 'Chemical composition (X-ray fluorescence)', 'Chemical composition (X-ray fluorescence)', 'Chemical composition (X-ray fluorescence)', 'Mineral composition', 'Mineral composition', 'Mineral composition', 'Mineral composition'], ['Particulars', 'Chemical composition (X-ray fluorescence)', 'Chemical composition (X-ray fluorescence)', 'Chemical composition (X-ray fluorescence)', 'Chemical composition (X-ray fluorescence)', 'Chemical composition (X-ray fluorescence)', 'Chemical composition (X-ray fluorescence)', 'Chemical composition (X-ray fluorescence)', 'Chemical composition (X-ray fluorescence)', '(XRD Rietveld method)', '(XRD Rietveld method)', '(XRD Rietveld method)', '(XRD Rietveld method)'], ['Particulars', 'SiO2', 'Al2O3', 'Fe2O3', 'CaO', 'MgO', 'SO3', 'K2O', 'Na2O', 'C3S', 'C2S', 'C3A', 'C4AF'], ['OPC', '20.7', '5.8', '3.4', '61.2', '2.6', '2.5', '1.2', '0.2', '69.4', '15.4', '5.6', '8.9'], ['Clinker', '20.4', '6', '3.5', '63.9', '3', '0.8', '1.2', '0.3', '64.2', '16.2', '3.4', '12.1']]",1,1,1,3,S0950061821038022_0,S0950061821038022,2021-12-20
1292,Mineralogical compositions and physical properties of cement.,"[['Material', 'C3S', 'C2S', 'C3A', 'C4AF', 'f-CaO', 'MgO', 'Other', 'Density(g/cm3)', 'Blaine (cm2/g)'], ['Cement', '56.62%', '19.58%', '6.35%', '10.49%', '0.96%', '3.56%', '2.43%', '3.16', '3470']]",1,"Mineralogical compositions and physical properties of cement.;[['Material', 'C3S', 'C2S', 'C3A', 'C4AF', 'f-CaO', 'MgO', 'Other', 'Density(g/cm3)', 'Blaine (cm2/g)'], ['Cement', '56.62%', '19.58%', '6.35%', '10.49%', '0.96%', '3.56%', '2.43%', '3.16', '3470']]",1,1,1,3,S0950061820320523_0,S0950061820320523,2020-07-12
1293,Content of cement clinkers (wt/%).,"[['Cement type', 'C3S', 'C2S', 'C3A', 'C4AF'], ['P*O 42.5', '63.5', '13.6', '6.3', '12.4'], ['P*HSR42.5', '52.2', '24.5', '1.6', '17.6']]",1,"Content of cement clinkers (wt/%).;[['Cement type', 'C3S', 'C2S', 'C3A', 'C4AF'], ['P*O 42.5', '63.5', '13.6', '6.3', '12.4'], ['P*HSR42.5', '52.2', '24.5', '1.6', '17.6']]",1,1,1,3,S095894652200289X_2,S095894652200289X,2022-08-02
1294,"Mineralogical phase compositions of OPC (mass, %).","[['Phase', 'Mass (%)'], ['C3S', '51.52'], ['C2S', '16.26'], ['C3A', '6.95'], ['C4AF', '10.96']]",1,"Mineralogical phase compositions of OPC (mass, %).;[['Phase', 'Mass (%)'], ['C3S', '51.52'], ['C2S', '16.26'], ['C3A', '6.95'], ['C4AF', '10.96']]",1,1,1,3,S0950061820316536_2,S0950061820316536,2020-05-25
1295,Physical and chemical characteristics of the Type II Portland cement used.,"[['Physical properties', 'Physical properties', 'Physical properties'], ['Final setting time (min)', '', '205'], ['Initial setting time (min)', '', '185'], ['Specific surface area (m2/g)', '', '0.32'], ['Autoclave expansion', '', '0.01'], ['Mechanical properties', 'Mechanical properties', 'Mechanical properties'], ['Compressive strength (MPa)', '2 days', '16.8'], ['', '3 days', '22.4'], ['', '7 days', '33.0'], ['', '28 days', '45.0'], ['Chemical properties', 'Chemical properties', 'Chemical properties'], ['Chemical constituent (%)', 'SiO2', '22.46'], ['', 'Al2O3', '4.50'], ['', 'Fe2O3', '3.51'], ['', 'MgO', '2.88'], ['', 'CaO', '62.51'], ['', 'SO3', '2.00'], ['', 'LOI', '1.28'], ['', 'SiO2', '22.46'], ['Phase compositions (%)', 'C4AF', '10.68'], ['', 'C3A', '5.99'], ['', 'C2S', '32.10'], ['', 'C3S', '42.83']]",1,"Physical and chemical characteristics of the Type II Portland cement used.;[['Physical properties', 'Physical properties', 'Physical properties'], ['Final setting time (min)', '', '205'], ['Initial setting time (min)', '', '185'], ['Specific surface area (m2/g)', '', '0.32'], ['Autoclave expansion', '', '0.01'], ['Mechanical properties', 'Mechanical properties', 'Mechanical properties'], ['Compressive strength (MPa)', '2 days', '16.8'], ['', '3 days', '22.4'], ['', '7 days', '33.0'], ['', '28 days', '45.0'], ['Chemical properties', 'Chemical properties', 'Chemical properties'], ['Chemical constituent (%)', 'SiO2', '22.46'], ['', 'Al2O3', '4.50'], ['', 'Fe2O3', '3.51'], ['', 'MgO', '2.88'], ['', 'CaO', '62.51'], ['', 'SO3', '2.00'], ['', 'LOI', '1.28'], ['', 'SiO2', '22.46'], ['Phase compositions (%)', 'C4AF', '10.68'], ['', 'C3A', '5.99'], ['', 'C2S', '32.10'], ['', 'C3S', '42.83']]",1,1,1,3,S0950061823024972_1,S0950061823024972,2023-08-07
1296,Chemical and clinker composition of Class G oil well cement.,"[['Chemical composition (wt%)', 'Chemical composition (wt%)', 'Chemical composition (wt%)', 'Chemical composition (wt%)', 'Chemical composition (wt%)', 'Chemical composition (wt%)', 'Chemical composition (wt%)', 'Chemical composition (wt%)', 'Clinker composition (wt%)', 'Clinker composition (wt%)', 'Clinker composition (wt%)', 'Clinker composition (wt%)'], ['CaO', 'SiO2', 'Al2O3', 'Fe2O3', 'MgO', 'K2O', 'SO3', 'Others', 'C3S', 'C2S', 'C3A', 'C4AF'], ['70.08', '14.60', '2.28', '6.71', '1.15', '0.75', '2.87', '1.56', '53.40', '30.67', '2.84', '7.90']]",1,"Chemical and clinker composition of Class G oil well cement.;[['Chemical composition (wt%)', 'Chemical composition (wt%)', 'Chemical composition (wt%)', 'Chemical composition (wt%)', 'Chemical composition (wt%)', 'Chemical composition (wt%)', 'Chemical composition (wt%)', 'Chemical composition (wt%)', 'Clinker composition (wt%)', 'Clinker composition (wt%)', 'Clinker composition (wt%)', 'Clinker composition (wt%)'], ['CaO', 'SiO2', 'Al2O3', 'Fe2O3', 'MgO', 'K2O', 'SO3', 'Others', 'C3S', 'C2S', 'C3A', 'C4AF'], ['70.08', '14.60', '2.28', '6.71', '1.15', '0.75', '2.87', '1.56', '53.40', '30.67', '2.84', '7.90']]",1,1,1,3,S0950061820335807_0,S0950061820335807,2020-11-18
1297,Chemical and mineralogical compositions of cementitious material.,"[['Chemical compositions', 'wt%', 'Mineralogical compositions', 'wt%'], ['CaO', '62.8', 'Tricalcium silicate (C3S)', '48.2'], ['SiO2', '21.7', 'Dicalcium silicate (C2S)', '25.9'], ['Al2O3', '4.6', 'Tricalcium aluminate (C3A)', '6.6'], ['Fe2O3', '3.3', 'Tetracalcium aluminate (C4AF)', '10.0'], ['SO3', '2.4', 'Gypsum (CSH2)', '5.2'], ['MgO', '2.9', 'Others', '4.1'], ['Loss on ignition', '1.4', '', '']]",1,"Chemical and mineralogical compositions of cementitious material.;[['Chemical compositions', 'wt%', 'Mineralogical compositions', 'wt%'], ['CaO', '62.8', 'Tricalcium silicate (C3S)', '48.2'], ['SiO2', '21.7', 'Dicalcium silicate (C2S)', '25.9'], ['Al2O3', '4.6', 'Tricalcium aluminate (C3A)', '6.6'], ['Fe2O3', '3.3', 'Tetracalcium aluminate (C4AF)', '10.0'], ['SO3', '2.4', 'Gypsum (CSH2)', '5.2'], ['MgO', '2.9', 'Others', '4.1'], ['Loss on ignition', '1.4', '', '']]",1,1,1,3,S095006182033587X_0,S095006182033587X,2020-11-19
1298,Properties of cement and limestone filler.,"[['', 'Composition (%)', 'Composition (%)', 'Blaine fineness (cm2/g)', 'Standard compressive strength (MPa)', 'Density (g/cm3)'], ['', 'Clinker', 'Limestone', '', '', ''], ['Limestone filler', '-', '99', '4600', '-', '2.7'], ['Cement', '87', '11', '3700', '53', '3.09'], ['Cement', 'Compound composition of clinker (%)', 'Compound composition of clinker (%)', 'Compound composition of clinker (%)', 'Na2Oeq(%)', ''], ['Cement', 'C3S', 'C2S', 'C3A', 'Na2Oeq(%)', 'C4AF'], ['Cement', '61', '-', '7.9', '12', '0.59']]",1,"Properties of cement and limestone filler.;[['', 'Composition (%)', 'Composition (%)', 'Blaine fineness (cm2/g)', 'Standard compressive strength (MPa)', 'Density (g/cm3)'], ['', 'Clinker', 'Limestone', '', '', ''], ['Limestone filler', '-', '99', '4600', '-', '2.7'], ['Cement', '87', '11', '3700', '53', '3.09'], ['Cement', 'Compound composition of clinker (%)', 'Compound composition of clinker (%)', 'Compound composition of clinker (%)', 'Na2Oeq(%)', ''], ['Cement', 'C3S', 'C2S', 'C3A', 'Na2Oeq(%)', 'C4AF'], ['Cement', '61', '-', '7.9', '12', '0.59']]",1,1,1,3,S0950061819327928_1,S0950061819327928,2019-10-31
1299,"Heating temperatures and amounts of SiO2 and Al2O3 added to CBPD to produce specific clinker phases. All three sets were each heated for 30, 60, and 120 mins.","[['Sample name', 'Target phase', 'Heating temperature (degC)', 'CBPD (g)', 'SiO2 (g)', 'Al2O3 (g)'], ['C3S', 'Alite', '1200', '2.87', '0.13', '-'], ['C2S', 'Belite', '1100', '2.61', '0.39', '-'], ['C12A7', 'Mayenite', '1100', '1.91', '-', '1.09']]",1,"Heating temperatures and amounts of SiO2 and Al2O3 added to CBPD to produce specific clinker phases. All three sets were each heated for 30, 60, and 120 mins.;[['Sample name', 'Target phase', 'Heating temperature (degC)', 'CBPD (g)', 'SiO2 (g)', 'Al2O3 (g)'], ['C3S', 'Alite', '1200', '2.87', '0.13', '-'], ['C2S', 'Belite', '1100', '2.61', '0.39', '-'], ['C12A7', 'Mayenite', '1100', '1.91', '-', '1.09']]",1,1,1,3,S0950061820324259_1,S0950061820324259,2020-09-03
1300,Chemical composition in raw mixture and targeted phase compositions for FR-CSA clinkers.,"[['', 'Variation', 'Proportions (wt.%)', 'Proportions (wt.%)', 'Proportions (wt.%)', 'Proportions (wt.%)', 'Proportions (wt.%)'], ['', 'Variation', 'C0.90', 'C0.95', 'C1.00', 'C1.05', 'C1.10'], ['FR-CSA clinker', 'C4A3    S -', '40', '40', '40', '40', '40'], ['FR-CSA clinker', 'C2S', '30', '30', '30', '30', '30'], ['FR-CSA clinker', 'C4AF', '20', '20', '20', '20', '20'], ['FR-CSA clinker', 'CaSO4', '10', '10', '10', '10', '10'], ['FR-CSA clinker', 'Cm', '0.90', '0.95', '1.00', '1.05', '1.10'], ['', '', '', '', '', '', ''], ['Raw material', 'CaO', '31.3', '33.5', '35.7', '38.0', '40.2'], ['Raw material', 'SiO2', '10.7', '10.7', '10.7', '10.7', '10.7'], ['Raw material', 'CaSO4', '21.7', '21.7', '21.7', '21.7', '21.7'], ['Raw material', 'Al2O3', '24.9', '24.9', '24.9', '24.9', '24.9'], ['Raw material', 'Fe2O3', '6.8', '6.8', '6.8', '6.8', '6.8']]",1,"Chemical composition in raw mixture and targeted phase compositions for FR-CSA clinkers.;[['', 'Variation', 'Proportions (wt.%)', 'Proportions (wt.%)', 'Proportions (wt.%)', 'Proportions (wt.%)', 'Proportions (wt.%)'], ['', 'Variation', 'C0.90', 'C0.95', 'C1.00', 'C1.05', 'C1.10'], ['FR-CSA clinker', 'C4A3    S -', '40', '40', '40', '40', '40'], ['FR-CSA clinker', 'C2S', '30', '30', '30', '30', '30'], ['FR-CSA clinker', 'C4AF', '20', '20', '20', '20', '20'], ['FR-CSA clinker', 'CaSO4', '10', '10', '10', '10', '10'], ['FR-CSA clinker', 'Cm', '0.90', '0.95', '1.00', '1.05', '1.10'], ['', '', '', '', '', '', ''], ['Raw material', 'CaO', '31.3', '33.5', '35.7', '38.0', '40.2'], ['Raw material', 'SiO2', '10.7', '10.7', '10.7', '10.7', '10.7'], ['Raw material', 'CaSO4', '21.7', '21.7', '21.7', '21.7', '21.7'], ['Raw material', 'Al2O3', '24.9', '24.9', '24.9', '24.9', '24.9'], ['Raw material', 'Fe2O3', '6.8', '6.8', '6.8', '6.8', '6.8']]",1,1,1,3,S0950061820324363_0,S0950061820324363,2020-09-06
1301,Targeted phase compositions of the FR-CSA clinkers.,"[['Targeted phases/Variation', 'Proportions (wt.%)', 'Proportions (wt.%)', 'Proportions (wt.%)', 'Proportions (wt.%)', 'Proportions (wt.%)', 'Proportions (wt.%)', 'Proportions (wt.%)', 'Proportions (wt.%)', 'Proportions (wt.%)', 'Proportions (wt.%)'], ['Targeted phases/Variation', 'C0.90-1', 'C0.95-1', 'C1.00-1', 'C1.05-1', 'C1.10-1', 'S0', 'S5', 'S10', 'S15', 'S20'], ['C4A3    S -', '30', '30', '30', '30', '30', '50', '47.5', '45', '42.5', '40'], ['C2S', '30', '30', '30', '30', '30', '30', '28.5', '27', '25.5', '24'], ['C4AF', '30', '30', '30', '30', '30', '20', '19', '18', '17', '16'], ['CaSO4', '10', '10', '10', '10', '10', '0', '5', '10', '15', '20'], ['Cm', '0.90', '0.95', '1.00', '1.05', '1.10', '1.00', '1.00', '1.00', '1.00', '1.00']]",1,"Targeted phase compositions of the FR-CSA clinkers.;[['Targeted phases/Variation', 'Proportions (wt.%)', 'Proportions (wt.%)', 'Proportions (wt.%)', 'Proportions (wt.%)', 'Proportions (wt.%)', 'Proportions (wt.%)', 'Proportions (wt.%)', 'Proportions (wt.%)', 'Proportions (wt.%)', 'Proportions (wt.%)'], ['Targeted phases/Variation', 'C0.90-1', 'C0.95-1', 'C1.00-1', 'C1.05-1', 'C1.10-1', 'S0', 'S5', 'S10', 'S15', 'S20'], ['C4A3    S -', '30', '30', '30', '30', '30', '50', '47.5', '45', '42.5', '40'], ['C2S', '30', '30', '30', '30', '30', '30', '28.5', '27', '25.5', '24'], ['C4AF', '30', '30', '30', '30', '30', '20', '19', '18', '17', '16'], ['CaSO4', '10', '10', '10', '10', '10', '0', '5', '10', '15', '20'], ['Cm', '0.90', '0.95', '1.00', '1.05', '1.10', '1.00', '1.00', '1.00', '1.00', '1.00']]",1,1,1,3,S0950061820324363_1,S0950061820324363,2020-09-06
1302,Phase compositions of different clinkers (wt.%) (Theo.: theoretical phases calculated using the Bogue equations. Quant.: phases quantified via Rietveld refinement).,"[['', 'Clinkers', 'Clinkers', 'Clinkers', 'Clinkers', 'Clinkers', 'Clinkers'], ['Mineral', 'Theo.', 'Quant.', 'Quant.', 'Quant.', 'Quant.', 'Quant.'], ['Mineral', 'Theo.', 'C0.90', 'C0.95', 'C1.00', 'C1.05', 'C1.10'], ['C4A3    S -   -o', '-', '14.89', '16.21', '15.65', '16', '15.23'], ['C4A3    S -   -c', '-', '40.65', '37.94', '35.98', '31.28', '28.15'], ['C4A3     S -', '40', '55.84', '54.15', '51.63', '46.98', '43.38'], ['C2S-beta', '-', '25.04', '17.2', '10.51', '11.47', '27.77'], [""C2S-alpha'"", '-', '8.71', '15.75', '22.11', '20.17', '4.5'], ['C2S', '30', '33.75', '32.95', '32.62', '31.64', '32.27'], ['CaSO4', '10', '0.54', '1.91', '4.29', '7.76', '8.47'], ['C2AS', '-', '5.09', '2.79', '1.94', '1.41', '0.95'], ['C5S2    S -', '-', '1.16', '1.79', '1.74', '2.41', '2.99'], ['C4AF', '20', '2.60', '4.93', '6.28', '7.92', '9.35'], ['C2F', '-', '1.02', '1.48', '1.5', '1.88', '2.59']]",1,"Phase compositions of different clinkers (wt.%) (Theo.: theoretical phases calculated using the Bogue equations. Quant.: phases quantified via Rietveld refinement).;[['', 'Clinkers', 'Clinkers', 'Clinkers', 'Clinkers', 'Clinkers', 'Clinkers'], ['Mineral', 'Theo.', 'Quant.', 'Quant.', 'Quant.', 'Quant.', 'Quant.'], ['Mineral', 'Theo.', 'C0.90', 'C0.95', 'C1.00', 'C1.05', 'C1.10'], ['C4A3    S -   -o', '-', '14.89', '16.21', '15.65', '16', '15.23'], ['C4A3    S -   -c', '-', '40.65', '37.94', '35.98', '31.28', '28.15'], ['C4A3     S -', '40', '55.84', '54.15', '51.63', '46.98', '43.38'], ['C2S-beta', '-', '25.04', '17.2', '10.51', '11.47', '27.77'], [""C2S-alpha'"", '-', '8.71', '15.75', '22.11', '20.17', '4.5'], ['C2S', '30', '33.75', '32.95', '32.62', '31.64', '32.27'], ['CaSO4', '10', '0.54', '1.91', '4.29', '7.76', '8.47'], ['C2AS', '-', '5.09', '2.79', '1.94', '1.41', '0.95'], ['C5S2    S -', '-', '1.16', '1.79', '1.74', '2.41', '2.99'], ['C4AF', '20', '2.60', '4.93', '6.28', '7.92', '9.35'], ['C2F', '-', '1.02', '1.48', '1.5', '1.88', '2.59']]",1,1,1,3,S0950061820324363_4,S0950061820324363,2020-09-06
1303,Chemical and mineral compositions of Portland and LHP cement.,"[['Type', 'Chemical composition (wt.%)', 'Chemical composition (wt.%)', 'Chemical composition (wt.%)', 'Chemical composition (wt.%)', 'Chemical composition (wt.%)', 'Chemical composition (wt.%)', 'Chemical composition (wt.%)', 'Chemical composition (wt.%)'], ['Type', 'CaO', 'SiO2', 'Al2O3', 'Fe2O3', 'MgO', 'Na2O', 'K2O', 'SO3'], ['Portland cement', '62.23', '20.86', '5.47', '3.94', '1.73', '0.16', '0.32', '2.66'], ['LHP cement', '61.28', '23.35', '4.18', '4.27', '3.15', '0.18', '0.12', '2.19'], ['', '', '', '', '', '', '', '', ''], ['Type', 'Mineral composition (wt%)', 'Mineral composition (wt%)', 'Mineral composition (wt%)', 'Mineral composition (wt%)', 'Mineral composition (wt%)', 'Mineral composition (wt%)', 'Mineral composition (wt%)', 'Mineral composition (wt%)'], ['Type', 'C3S', 'C3S', 'C2S', 'C2S', 'C3A', 'C3A', 'C4AF', 'C4AF'], ['Portland cement', '52.13', '52.13', '20.49', '20.49', '7.83', '7.83', '11.99', '11.99'], ['LHP cement', '31.8', '31.8', '43.0', '43.0', '3.8', '3.8', '13.0', '13.0']]",1,"Chemical and mineral compositions of Portland and LHP cement.;[['Type', 'Chemical composition (wt.%)', 'Chemical composition (wt.%)', 'Chemical composition (wt.%)', 'Chemical composition (wt.%)', 'Chemical composition (wt.%)', 'Chemical composition (wt.%)', 'Chemical composition (wt.%)', 'Chemical composition (wt.%)'], ['Type', 'CaO', 'SiO2', 'Al2O3', 'Fe2O3', 'MgO', 'Na2O', 'K2O', 'SO3'], ['Portland cement', '62.23', '20.86', '5.47', '3.94', '1.73', '0.16', '0.32', '2.66'], ['LHP cement', '61.28', '23.35', '4.18', '4.27', '3.15', '0.18', '0.12', '2.19'], ['', '', '', '', '', '', '', '', ''], ['Type', 'Mineral composition (wt%)', 'Mineral composition (wt%)', 'Mineral composition (wt%)', 'Mineral composition (wt%)', 'Mineral composition (wt%)', 'Mineral composition (wt%)', 'Mineral composition (wt%)', 'Mineral composition (wt%)'], ['Type', 'C3S', 'C3S', 'C2S', 'C2S', 'C3A', 'C3A', 'C4AF', 'C4AF'], ['Portland cement', '52.13', '52.13', '20.49', '20.49', '7.83', '7.83', '11.99', '11.99'], ['LHP cement', '31.8', '31.8', '43.0', '43.0', '3.8', '3.8', '13.0', '13.0']]",1,1,1,3,S0950061821033596_1,S0950061821033596,2021-11-16
1304,Chemical and mineralogical composition of the Ordinary Portland cement (%).,"[['Chemical composition', 'Chemical composition', 'Chemical composition', 'Chemical composition', 'Chemical composition', 'Chemical composition', 'Chemical composition', 'Chemical composition', 'Chemical composition', 'Chemical composition', 'Mineralogical composition', 'Mineralogical composition', 'Mineralogical composition', 'Mineralogical composition'], ['SiO2', 'Al2O3', 'CaO', 'Fe2O3', 'MgO', 'SO3', 'K2O', 'Na2O', 'TiO2', 'LOI', 'C3S', 'C2S', 'C3A', 'C4AF'], ['21.35', '4.94', '61.16', '2.71', '2.46', '2.96', '0.48', '1', '0.15', '2.21', '41.22', '30.11', '8.51', '8.25']]",1,"Chemical and mineralogical composition of the Ordinary Portland cement (%).;[['Chemical composition', 'Chemical composition', 'Chemical composition', 'Chemical composition', 'Chemical composition', 'Chemical composition', 'Chemical composition', 'Chemical composition', 'Chemical composition', 'Chemical composition', 'Mineralogical composition', 'Mineralogical composition', 'Mineralogical composition', 'Mineralogical composition'], ['SiO2', 'Al2O3', 'CaO', 'Fe2O3', 'MgO', 'SO3', 'K2O', 'Na2O', 'TiO2', 'LOI', 'C3S', 'C2S', 'C3A', 'C4AF'], ['21.35', '4.94', '61.16', '2.71', '2.46', '2.96', '0.48', '1', '0.15', '2.21', '41.22', '30.11', '8.51', '8.25']]",1,1,1,3,S0950061821033717_0,S0950061821033717,2021-11-18
1305,"Mineralogical compositions (wt%), determined by Rietveld method (RQPA), of the synthesized clinkers (HT-BYF, DM-BYF) at different burning temperatures","[['Mineral phases', 'HT-BYF for different burning temperatures', 'HT-BYF for different burning temperatures', 'HT-BYF for different burning temperatures', 'HT-BYF for different burning temperatures', 'DM-BYF-1300 degC'], ['Mineral phases', '1100 degC', '1200 degC', '1250 degC', '1300 degC', 'DM-BYF-1300 degC'], ['b-C2S', '63.5(3)', '56.6(3)', '55.7(3)', '55.2(3)', '64.2(3)'], ['c-C4A3S', '2.7(3)', '4.5(3)', '4.8(2)', '5.3(3)', '4.3(4)'], ['o-C4A3S', '15.7(4)', '19.7(4)', '22.5(3)', '22.8(4)', '18.4(5)'], ['C4AF', '10.8(2)', '11.6(2)', '12.0(2)', '15.4(2)', '11.2(2)'], ['C12A7', '5.9(1)', '6.2(1)', '3.7(1)', '-', '-'], ['SiO2', '-', '-', '-', '-', '0.7(5)'], ['MgO', '1.4(8)', '1.4(7)', '1.3(7)', '1.3(7)', '1.2(7)']]",1,"Mineralogical compositions (wt%), determined by Rietveld method (RQPA), of the synthesized clinkers (HT-BYF, DM-BYF) at different burning temperatures;[['Mineral phases', 'HT-BYF for different burning temperatures', 'HT-BYF for different burning temperatures', 'HT-BYF for different burning temperatures', 'HT-BYF for different burning temperatures', 'DM-BYF-1300 degC'], ['Mineral phases', '1100 degC', '1200 degC', '1250 degC', '1300 degC', 'DM-BYF-1300 degC'], ['b-C2S', '63.5(3)', '56.6(3)', '55.7(3)', '55.2(3)', '64.2(3)'], ['c-C4A3S', '2.7(3)', '4.5(3)', '4.8(2)', '5.3(3)', '4.3(4)'], ['o-C4A3S', '15.7(4)', '19.7(4)', '22.5(3)', '22.8(4)', '18.4(5)'], ['C4AF', '10.8(2)', '11.6(2)', '12.0(2)', '15.4(2)', '11.2(2)'], ['C12A7', '5.9(1)', '6.2(1)', '3.7(1)', '-', '-'], ['SiO2', '-', '-', '-', '-', '0.7(5)'], ['MgO', '1.4(8)', '1.4(7)', '1.3(7)', '1.3(7)', '1.2(7)']]",1,1,1,3,S0950061821033778_4,S0950061821033778,2021-11-17
1306,"Mineralogical compositions (wt%), determined by RQPA Rietveld method, of HT-BYF-1200 cement paste after 0, 1, 3, 7, 14 and 28 days of hardening","[['Mineral phases', 'Hardening time of HT-BYF-1200 cement paste (day)', 'Hardening time of HT-BYF-1200 cement paste (day)', 'Hardening time of HT-BYF-1200 cement paste (day)', 'Hardening time of HT-BYF-1200 cement paste (day)', 'Hardening time of HT-BYF-1200 cement paste (day)', 'Hardening time of HT-BYF-1200 cement paste (day)'], ['Mineral phases', '0', '1', '3', '7', '14', '28'], ['b-C2S', '28.9(2)', '26.2(2)', '24.1(3)', '19.1(2)', '15.3(2)', '10.8(2)'], ['c-C4A3S', '2.6(3)', '-', '-', '-', '-', '-'], ['o-C4A3S', '10.9(4)', '-', '-', '-', '-', '-'], ['C4AF', '4.0(1)', '3.8(2)', '3.5(2)', '3.3(1)', '3.2(2)', '3.1(2)'], ['C12A7', '4.7(1)', '1.4(1)', '1.3(2)', '1.3(8)', '1(1)', '0.9(1)'], ['C S', '5.7(2)', '1.3(6)', '-', '-', '-', '-'], ['AFt', '-', '24.5(2)', '27.4(3)', '32.7(2)', '36.4(2)', '37.8(2)'], ['MgO', '0.8(6)', '0.6(7)', '0.6(1)', '0.5(5)', '0.4(7)', '0.4(6)'], ['ACn', '9.2', '27.1', '30.7', '32', '33.4', '36.9'], ['FW', '33.3', '15.1', '12.4', '11.1', '10.3', '10']]",1,"Mineralogical compositions (wt%), determined by RQPA Rietveld method, of HT-BYF-1200 cement paste after 0, 1, 3, 7, 14 and 28 days of hardening;[['Mineral phases', 'Hardening time of HT-BYF-1200 cement paste (day)', 'Hardening time of HT-BYF-1200 cement paste (day)', 'Hardening time of HT-BYF-1200 cement paste (day)', 'Hardening time of HT-BYF-1200 cement paste (day)', 'Hardening time of HT-BYF-1200 cement paste (day)', 'Hardening time of HT-BYF-1200 cement paste (day)'], ['Mineral phases', '0', '1', '3', '7', '14', '28'], ['b-C2S', '28.9(2)', '26.2(2)', '24.1(3)', '19.1(2)', '15.3(2)', '10.8(2)'], ['c-C4A3S', '2.6(3)', '-', '-', '-', '-', '-'], ['o-C4A3S', '10.9(4)', '-', '-', '-', '-', '-'], ['C4AF', '4.0(1)', '3.8(2)', '3.5(2)', '3.3(1)', '3.2(2)', '3.1(2)'], ['C12A7', '4.7(1)', '1.4(1)', '1.3(2)', '1.3(8)', '1(1)', '0.9(1)'], ['C S', '5.7(2)', '1.3(6)', '-', '-', '-', '-'], ['AFt', '-', '24.5(2)', '27.4(3)', '32.7(2)', '36.4(2)', '37.8(2)'], ['MgO', '0.8(6)', '0.6(7)', '0.6(1)', '0.5(5)', '0.4(7)', '0.4(6)'], ['ACn', '9.2', '27.1', '30.7', '32', '33.4', '36.9'], ['FW', '33.3', '15.1', '12.4', '11.1', '10.3', '10']]",1,0,1,2,S0950061821033778_7,S0950061821033778,2021-11-17
1307,"Mineralogical compositions (wt%), determined by RQPA Rietveld method, of DM-BYF-1300 cement paste after 0, 1, 3, 7, 14 and 28 days of hardening","[['Mineral phases', 'Hardening time of DM-BYF-1300 cement paste (day)', 'Hardening time of DM-BYF-1300 cement paste (day)', 'Hardening time of DM-BYF-1300 cement paste (day)', 'Hardening time of DM-BYF-1300 cement paste (day)', 'Hardening time of DM-BYF-1300 cement paste (day)', 'Hardening time of DM-BYF-1300 cement paste (day)'], ['Mineral phases', '0', '1', '3', '7', '14', '28'], ['b-C2S', '25.4(3)', '24.3(2)', '22.8(2)', '21.7(3)', '18.5(2)', '16.8(3)'], ['c-C4A3S', '1.1(4)', '-', '-', '-', '-', '-'], ['o-C4A3S', '7.4(5)', '0.9(9)', '-', '-', '-', '-'], ['C4AF', '4.6(1)', '4.3(1)', '3.6(1)', '3.3(1)', '2.7(1)', '2.4(1)'], ['CS', '4.4(2)', '1.1(8)', '-', '-', '-', '-'], ['AFt', '-', '14.8(2)', '20(2)', '20.8(2)', '23.3(2)', '25.6(3)'], ['MgO', '0.3(7)', '0.3(6)', '0.3(6)', '0.3(6)', '0.3(6)', '0.3(6)'], ['ACn', '23.4', '34', '35.2', '36.9', '39.4', '40.9'], ['FW', '33.3', '20.2', '18', '16.9', '15.7', '13.9']]",1,"Mineralogical compositions (wt%), determined by RQPA Rietveld method, of DM-BYF-1300 cement paste after 0, 1, 3, 7, 14 and 28 days of hardening;[['Mineral phases', 'Hardening time of DM-BYF-1300 cement paste (day)', 'Hardening time of DM-BYF-1300 cement paste (day)', 'Hardening time of DM-BYF-1300 cement paste (day)', 'Hardening time of DM-BYF-1300 cement paste (day)', 'Hardening time of DM-BYF-1300 cement paste (day)', 'Hardening time of DM-BYF-1300 cement paste (day)'], ['Mineral phases', '0', '1', '3', '7', '14', '28'], ['b-C2S', '25.4(3)', '24.3(2)', '22.8(2)', '21.7(3)', '18.5(2)', '16.8(3)'], ['c-C4A3S', '1.1(4)', '-', '-', '-', '-', '-'], ['o-C4A3S', '7.4(5)', '0.9(9)', '-', '-', '-', '-'], ['C4AF', '4.6(1)', '4.3(1)', '3.6(1)', '3.3(1)', '2.7(1)', '2.4(1)'], ['CS', '4.4(2)', '1.1(8)', '-', '-', '-', '-'], ['AFt', '-', '14.8(2)', '20(2)', '20.8(2)', '23.3(2)', '25.6(3)'], ['MgO', '0.3(7)', '0.3(6)', '0.3(6)', '0.3(6)', '0.3(6)', '0.3(6)'], ['ACn', '23.4', '34', '35.2', '36.9', '39.4', '40.9'], ['FW', '33.3', '20.2', '18', '16.9', '15.7', '13.9']]",1,0,1,2,S0950061821033778_8,S0950061821033778,2021-11-17
