Repository: zakidotai/cemcat

# CemCat Streamlit Hosting Bundle

This folder is ready to be pushed to GitHub and deployed on Streamlit Cloud.

## Files included

- `streamlit_app.py` (main app)
- `requirements.txt`
- `data/ner_cems_40k.csv`
- `data/pii_abs.json`
- `data/clinker_comps_with_dates.csv`
- `upload/composition_cls_slag_updated.csv`

## Local run

```bash
streamlit run streamlit_app.py
```

File: crystalline_composition_gpt4_with_pii_tid_dates.csv (part 51 of 101)
,caption,tables,Label,text,pred_0,pred_1,pred_2,all_pred,pii_tid,pii,date
1308,Chief oxide constituents of Portland cement Type GU.,"[['SiO2', 'Al2O3', 'Fe2O3', 'CaO', 'MgO', 'SO3', 'K2O', 'C3S', 'C2S', 'C3A', 'C4AF'], ['20.4%', '4.6%', '3.4%', '62.7%', '2.8%', '2.7%', '0.5%', '57%', '15%', '6.3%', '10.3%']]",1,"Chief oxide constituents of Portland cement Type GU.;[['SiO2', 'Al2O3', 'Fe2O3', 'CaO', 'MgO', 'SO3', 'K2O', 'C3S', 'C2S', 'C3A', 'C4AF'], ['20.4%', '4.6%', '3.4%', '62.7%', '2.8%', '2.7%', '0.5%', '57%', '15%', '6.3%', '10.3%']]",1,1,1,3,S0950061819308177_1,S0950061819308177,2019-04-03
1309,Phase composition of cement obtained from the Bogue method.,"[['Formula', 'Component', 'Mass (%)'], ['C3S', 'Tricalcium silicate', '53.0'], ['C2S', 'Dicalcium silicate', '23.2'], ['C3A', 'Tricalcium aluminate', '6.3'], ['C4AF', 'Tetracalcium aluminate ferrite', '10.7'], ['CaSO4', 'Calcium sulphate', '2.1'], ['Total', '', '95.3']]",1,"Phase composition of cement obtained from the Bogue method.;[['Formula', 'Component', 'Mass (%)'], ['C3S', 'Tricalcium silicate', '53.0'], ['C2S', 'Dicalcium silicate', '23.2'], ['C3A', 'Tricalcium aluminate', '6.3'], ['C4AF', 'Tetracalcium aluminate ferrite', '10.7'], ['CaSO4', 'Calcium sulphate', '2.1'], ['Total', '', '95.3']]",1,1,1,3,S095006181930827X_1,S095006181930827X,2019-04-03
1310,Chemical composition of cement and Clinker mineralogy composition.,"[['Chemical analysis', 'Norms', 'Clinker mineralogy composition', 'Norms'], ['Fire loss (%) (NA5042)', '6.0 +- 2', 'C3S (%)', '55 +- 3'], ['Sulfate content (SO3) (%)', '2.5 +- 0,5', 'C3A (%)', '9.0 +- 1'], ['Magnesium oxide content (MgO) (%)', '1.7 +- 0.5', '', ''], ['Chloride content (NA5042) (%)', '0.02-0.09', '', '']]",1,"Chemical composition of cement and Clinker mineralogy composition.;[['Chemical analysis', 'Norms', 'Clinker mineralogy composition', 'Norms'], ['Fire loss (%) (NA5042)', '6.0 +- 2', 'C3S (%)', '55 +- 3'], ['Sulfate content (SO3) (%)', '2.5 +- 0,5', 'C3A (%)', '9.0 +- 1'], ['Magnesium oxide content (MgO) (%)', '1.7 +- 0.5', '', ''], ['Chloride content (NA5042) (%)', '0.02-0.09', '', '']]",1,1,1,3,S095006181930830X_4,S095006181930830X,2019-04-11
1311,Chemical and mineral compositions of cement from X-ray diffraction and Rietveld analysis.,"[['Chemical composition XRF', 'Chemical composition XRF', 'XRD - Rietveld', 'XRD - Rietveld'], ['Main oxides', 'Wt%', 'Phase name', 'Wt%'], ['CaO', '57.55', 'C3S', '58.60'], ['SiO2', '19.49', 'C2S', '11.50'], ['Fe2O3', '4.98', 'C3A', '4.90'], ['Al2O3', '4.71', 'C4AF', '10.20'], ['MgO', '1.59', 'Periclase', '1.70'], ['SO3', '3.89', 'Calcite', '1.80'], ['Na2O', '0.13', 'Quartz', '3.70'], ['TiO2', '0.31', 'Gypsum', '3.80'], ['K2O', '0.83', '', ''], ['LOI', '3.17', '', '']]",1,"Chemical and mineral compositions of cement from X-ray diffraction and Rietveld analysis.;[['Chemical composition XRF', 'Chemical composition XRF', 'XRD - Rietveld', 'XRD - Rietveld'], ['Main oxides', 'Wt%', 'Phase name', 'Wt%'], ['CaO', '57.55', 'C3S', '58.60'], ['SiO2', '19.49', 'C2S', '11.50'], ['Fe2O3', '4.98', 'C3A', '4.90'], ['Al2O3', '4.71', 'C4AF', '10.20'], ['MgO', '1.59', 'Periclase', '1.70'], ['SO3', '3.89', 'Calcite', '1.80'], ['Na2O', '0.13', 'Quartz', '3.70'], ['TiO2', '0.31', 'Gypsum', '3.80'], ['K2O', '0.83', '', ''], ['LOI', '3.17', '', '']]",1,1,1,3,S0950061822011849_0,S0950061822011849,2022-04-18
1312,"Mineral composition (in wt%) of CEM I 52.5 N given by producer. C3A is present in orthorhombic and cubic form, MgO as periclase (cubic form).","[['Mineral composition/wt%', 'Mineral composition/wt%', 'Mineral composition/wt%', 'Mineral composition/wt%', 'Mineral composition/wt%', 'Mineral composition/wt%', 'Mineral composition/wt%', 'Mineral composition/wt%'], ['CEM I 52.5 N', 'C3S', 'C2S', 'C3A (ort.)', 'C3A (cub.)', 'C4AF', 'Free lime', 'MgO'], ['CEM I 52.5 N', '61.49', '15.44', '3.85', '5.48', '8.76', '0.93', '1.35']]",1,"Mineral composition (in wt%) of CEM I 52.5 N given by producer. C3A is present in orthorhombic and cubic form, MgO as periclase (cubic form).;[['Mineral composition/wt%', 'Mineral composition/wt%', 'Mineral composition/wt%', 'Mineral composition/wt%', 'Mineral composition/wt%', 'Mineral composition/wt%', 'Mineral composition/wt%', 'Mineral composition/wt%'], ['CEM I 52.5 N', 'C3S', 'C2S', 'C3A (ort.)', 'C3A (cub.)', 'C4AF', 'Free lime', 'MgO'], ['CEM I 52.5 N', '61.49', '15.44', '3.85', '5.48', '8.76', '0.93', '1.35']]",1,1,1,3,S0950061816320256_2,S0950061816320256,2017-01-10
1313,Chemical and mineralogical composition of sulfoaluminate cement (wt.%).,"[['Chemical composition', 'Chemical composition', 'Chemical composition', 'Chemical composition', 'Chemical composition', 'Chemical composition', 'Chemical composition', 'Chemical composition', 'Chemical composition', 'Mineralogical composition', 'Mineralogical composition', 'Mineralogical composition', 'Mineralogical composition', 'Mineralogical composition'], ['CaO', 'SiO2', 'Fe2O3', 'Al2O3', 'SO3', 'MgO', 'Na2Oeq', 'TiO2', 'K2Oeq', 'C4A3   S -', 'C2S', 'C3A', 'C12A7', 'CaSO4'], ['51.7', '13.0', '1.4', '15.2', '14.4', '2.7', '0.9', '0.7', '0.4', '22.6', '46.6', '2.9', '1.3', '14.8']]",1,"Chemical and mineralogical composition of sulfoaluminate cement (wt.%).;[['Chemical composition', 'Chemical composition', 'Chemical composition', 'Chemical composition', 'Chemical composition', 'Chemical composition', 'Chemical composition', 'Chemical composition', 'Chemical composition', 'Mineralogical composition', 'Mineralogical composition', 'Mineralogical composition', 'Mineralogical composition', 'Mineralogical composition'], ['CaO', 'SiO2', 'Fe2O3', 'Al2O3', 'SO3', 'MgO', 'Na2Oeq', 'TiO2', 'K2Oeq', 'C4A3   S -', 'C2S', 'C3A', 'C12A7', 'CaSO4'], ['51.7', '13.0', '1.4', '15.2', '14.4', '2.7', '0.9', '0.7', '0.4', '22.6', '46.6', '2.9', '1.3', '14.8']]",1,1,1,3,S0950061819321294_0,S0950061819321294,2019-08-21
1314,Influence of content of P2O5 on content of C3S in clinkers:,"[['P2O5 (%)', '0.0', '0.5', '1.0', '1.5', '2.0', '2.5', '4.0', '5.0'], ['WC3S (%)', '48.7', '51.2', '45.8', '43.1', '34.9', '28.5', '20.1', '17.9']]",1,"Influence of content of P2O5 on content of C3S in clinkers:;[['P2O5 (%)', '0.0', '0.5', '1.0', '1.5', '2.0', '2.5', '4.0', '5.0'], ['WC3S (%)', '48.7', '51.2', '45.8', '43.1', '34.9', '28.5', '20.1', '17.9']]",1,1,1,3,S0950061820340459_3,S0950061820340459,2020-12-23
1315,XRF chemical analysis of OPC.,"[['Content', 'Result', 'Unit'], ['SiO2', '20.9', '%'], ['Al2O3', '4.5', '%'], ['Fe2O3', '3.8', '%'], ['CaO', '63.5', '%'], ['MgO', '2.7', '%'], ['K2O', '0.45', '%'], ['Na2O', '0.50', '%'], ['SO3', '2', '%'], ['L.O.I', '1.3', '%'], ['C3S', '55 +- 4', '%'], ['C2S', '22 +- 4', '%'], ['C3A', '5.7 +- 0.5', '%'], ['C4AF', '11 +- 1', '%']]",1,"XRF chemical analysis of OPC.;[['Content', 'Result', 'Unit'], ['SiO2', '20.9', '%'], ['Al2O3', '4.5', '%'], ['Fe2O3', '3.8', '%'], ['CaO', '63.5', '%'], ['MgO', '2.7', '%'], ['K2O', '0.45', '%'], ['Na2O', '0.50', '%'], ['SO3', '2', '%'], ['L.O.I', '1.3', '%'], ['C3S', '55 +- 4', '%'], ['C2S', '22 +- 4', '%'], ['C3A', '5.7 +- 0.5', '%'], ['C4AF', '11 +- 1', '%']]",1,1,1,3,S0950061822033311_4,S0950061822033311,2022-11-18
1316,Mortar mix and cement mineralogical composition.,"[['Mortar mixture composition', 'Mortar mixture composition', 'Mortar mixture composition'], ['Cement', '500 kg/m3', '500 kg/m3'], ['Water', '307 kg/m3', '307 kg/m3'], ['W/C', '0.60', '0.60'], ['Sand', '1305 kg/m3', '1305 kg/m3'], ['Cement composition', 'Cement composition', 'Cement composition'], ['', 'CEMI 52.5 N', 'CEMI 52.5 N PM'], ['C3S', '60.0%', '58.3%'], ['C2S', '16.3%', '17.5%'], ['C3A', '7.7%', '7.1%'], ['C4AF', '10.5%', '10.6%'], ['Gypsum', '3.5%', '4.5%'], ['Other contituents', '2%', '2%'], ['Cement properties', 'Cement properties', 'Cement properties'], ['Density (103 kg/m3)', '3.16', '3.18'], ['Blaine fineness (m2/kg)', '400', '430'], [""Sadran's index (C3A + 0.27C3S   <=   23.5)"", '23.9 (not valid)', '22.4 (valid)']]",1,"Mortar mix and cement mineralogical composition.;[['Mortar mixture composition', 'Mortar mixture composition', 'Mortar mixture composition'], ['Cement', '500 kg/m3', '500 kg/m3'], ['Water', '307 kg/m3', '307 kg/m3'], ['W/C', '0.60', '0.60'], ['Sand', '1305 kg/m3', '1305 kg/m3'], ['Cement composition', 'Cement composition', 'Cement composition'], ['', 'CEMI 52.5 N', 'CEMI 52.5 N PM'], ['C3S', '60.0%', '58.3%'], ['C2S', '16.3%', '17.5%'], ['C3A', '7.7%', '7.1%'], ['C4AF', '10.5%', '10.6%'], ['Gypsum', '3.5%', '4.5%'], ['Other contituents', '2%', '2%'], ['Cement properties', 'Cement properties', 'Cement properties'], ['Density (103 kg/m3)', '3.16', '3.18'], ['Blaine fineness (m2/kg)', '400', '430'], [""Sadran's index (C3A + 0.27C3S   <=   23.5)"", '23.9 (not valid)', '22.4 (valid)']]",1,1,1,3,S0950061822001635_0,S0950061822001635,2022-01-22
1317,Mineralogical composition of cement (%).,"[['C3S', 'C2S', 'C3A', 'C4AF'], ['61.54', '14.83', '7.04', '11.05']]",1,"Mineralogical composition of cement (%).;[['C3S', 'C2S', 'C3A', 'C4AF'], ['61.54', '14.83', '7.04', '11.05']]",1,1,1,3,S0950061822001660_1,S0950061822001660,2022-01-20
1318,Composition of Portland cement.,"[['Material', 'C3S', 'C2S', 'C3A', 'C4AF', 'CaO', 'K2O', 'SO3', 'MgO', 'Na2O', 'Blaine'], ['Composition (%)', '64.07', '8.18', '9.36', '8.49', '0.64', '0.41', '2.78', '1.41', '0.26', '367']]",1,"Composition of Portland cement.;[['Material', 'C3S', 'C2S', 'C3A', 'C4AF', 'CaO', 'K2O', 'SO3', 'MgO', 'Na2O', 'Blaine'], ['Composition (%)', '64.07', '8.18', '9.36', '8.49', '0.64', '0.41', '2.78', '1.41', '0.26', '367']]",1,1,1,3,S0950061822001702_3,S0950061822001702,2022-01-22
1319,Mineral composition of Alite cement clinker.,"[['C3S', 'C2S', 'C4AF', 'C3A'], ['70.61', '11.87', '11.32', '6.17']]",1,"Mineral composition of Alite cement clinker.;[['C3S', 'C2S', 'C4AF', 'C3A'], ['70.61', '11.87', '11.32', '6.17']]",1,1,1,3,S0950061823023917_0,S0950061823023917,2023-08-10
1320,Physical and Chemical properties of the cement.,"[['Chemical analysis (%)', 'Chemical analysis (%)', 'Chemical analysis (%)', 'Chemical analysis (%)', 'Chemical analysis (%)', 'Chemical analysis (%)', 'Chemical analysis (%)', 'Chemical analysis (%)', 'Chemical analysis (%)', 'Chemical analysis (%)', 'Chemical analysis (%)'], ['SiO2', 'Al2O3', 'Fe2O3', 'CaO (%)', 'MgO', 'SO3', 'Na2O', 'K2O', 'Cl', 'L.O.I', 'Insoluble residue'], ['21.32', '3.83', '2.96', '62.02', '3.44', '2.09', '0.42', '0.71', '0.04', '2.4', '0.77'], ['Composition according to Bogue', 'Composition according to Bogue', 'Composition according to Bogue', 'Composition according to Bogue', 'Composition according to Bogue', 'Composition according to Bogue', 'Composition according to Bogue', 'Composition according to Bogue', 'Composition according to Bogue', 'Composition according to Bogue', 'Composition according to Bogue'], ['C3S (%)', 'C2S (%)', 'C2S (%)', 'C3A (%)', 'C3A (%)', 'C4A (%)', 'C4A (%)', 'CaSO4 (%)', 'CaSO4 (%)', 'CaOfree (%)', 'CaOfree (%)'], ['54.48', '20.11', '20.11', '5.14', '5.14', '9', '9', '3.2', '3.2', '0.4', '0.4'], ['Physical Properties', 'Physical Properties', 'Physical Properties', 'Physical Properties', 'Physical Properties', 'Physical Properties', 'Physical Properties', 'Physical Properties', 'Physical Properties', 'Physical Properties', 'Physical Properties'], ['Fineness: Blaine (cm2/g)', 'Autoclave expansion (%)', 'Autoclave expansion (%)', 'Cubic compressive strength', 'Cubic compressive strength', 'Cubic compressive strength', 'Cubic compressive strength', 'Setting time (Vicat)', 'Setting time (Vicat)', 'Setting time (Vicat)', 'Setting time (Vicat)'], ['Fineness: Blaine (cm2/g)', 'Autoclave expansion (%)', 'Autoclave expansion (%)', '2-day (MPa)', '2-day (MPa)', '28-day (MPa)', '28-day (MPa)', 'Initial (min)', 'Initial (min)', 'Final (hour)', 'Final (hour)'], ['3307', '0.14', '0.14', '21.50', '21.50', '47.50', '47.50', '140', '140', '3:10', '3:10']]",1,"Physical and Chemical properties of the cement.;[['Chemical analysis (%)', 'Chemical analysis (%)', 'Chemical analysis (%)', 'Chemical analysis (%)', 'Chemical analysis (%)', 'Chemical analysis (%)', 'Chemical analysis (%)', 'Chemical analysis (%)', 'Chemical analysis (%)', 'Chemical analysis (%)', 'Chemical analysis (%)'], ['SiO2', 'Al2O3', 'Fe2O3', 'CaO (%)', 'MgO', 'SO3', 'Na2O', 'K2O', 'Cl', 'L.O.I', 'Insoluble residue'], ['21.32', '3.83', '2.96', '62.02', '3.44', '2.09', '0.42', '0.71', '0.04', '2.4', '0.77'], ['Composition according to Bogue', 'Composition according to Bogue', 'Composition according to Bogue', 'Composition according to Bogue', 'Composition according to Bogue', 'Composition according to Bogue', 'Composition according to Bogue', 'Composition according to Bogue', 'Composition according to Bogue', 'Composition according to Bogue', 'Composition according to Bogue'], ['C3S (%)', 'C2S (%)', 'C2S (%)', 'C3A (%)', 'C3A (%)', 'C4A (%)', 'C4A (%)', 'CaSO4 (%)', 'CaSO4 (%)', 'CaOfree (%)', 'CaOfree (%)'], ['54.48', '20.11', '20.11', '5.14', '5.14', '9', '9', '3.2', '3.2', '0.4', '0.4'], ['Physical Properties', 'Physical Properties', 'Physical Properties', 'Physical Properties', 'Physical Properties', 'Physical Properties', 'Physical Properties', 'Physical Properties', 'Physical Properties', 'Physical Properties', 'Physical Properties'], ['Fineness: Blaine (cm2/g)', 'Autoclave expansion (%)', 'Autoclave expansion (%)', 'Cubic compressive strength', 'Cubic compressive strength', 'Cubic compressive strength', 'Cubic compressive strength', 'Setting time (Vicat)', 'Setting time (Vicat)', 'Setting time (Vicat)', 'Setting time (Vicat)'], ['Fineness: Blaine (cm2/g)', 'Autoclave expansion (%)', 'Autoclave expansion (%)', '2-day (MPa)', '2-day (MPa)', '28-day (MPa)', '28-day (MPa)', 'Initial (min)', 'Initial (min)', 'Final (hour)', 'Final (hour)'], ['3307', '0.14', '0.14', '21.50', '21.50', '47.50', '47.50', '140', '140', '3:10', '3:10']]",1,1,1,3,S0950061820308618_1,S0950061820308618,2020-03-31
1321,Ca:Fe:Al in samples calculated from energy dispersive spectroscopy.,"[['Mineral phase', 'Al/%', 'Fe/%', 'Ca/%', 'O/%', 'Ca:Al:Fe'], ['C2F', '-', '17.28', '17.46', '65.26', '1:0:1'], ['C6AF2', '8.23', '17.18', '24.74', '49.85', '3:2.1:1'], ['C4AF', '10.80', '11.63', '22.79', '54.78', '2.1:1.1:1'], ['C6A2F', '15.86', '8.32', '25.85', '49.97', '3.1:1.9:1']]",1,"Ca:Fe:Al in samples calculated from energy dispersive spectroscopy.;[['Mineral phase', 'Al/%', 'Fe/%', 'Ca/%', 'O/%', 'Ca:Al:Fe'], ['C2F', '-', '17.28', '17.46', '65.26', '1:0:1'], ['C6AF2', '8.23', '17.18', '24.74', '49.85', '3:2.1:1'], ['C4AF', '10.80', '11.63', '22.79', '54.78', '2.1:1.1:1'], ['C6A2F', '15.86', '8.32', '25.85', '49.97', '3.1:1.9:1']]",1,0,1,2,S0950061820312678_1,S0950061820312678,2020-04-25
1322,Chemical and mineral composition of used cement (wt%).,"[['Chemical composition (wt%)', 'CaO', 'SiO2', 'Al2O3', 'Fe2O3', 'MgO', 'K2O', 'Na2O', 'SO3', 'LOI'], ['', '65.2', '20.7', '5.8', '3.4', '1.1', '0.6', '0.2', '1.8', '1.2'], ['Mineral phase (wt%)', 'C3S*', 'C2S*', 'C3A*', 'C4AF*', '', '', '', '', ''], ['', '69.4', '14.3', '5.6', '7.3', '', '', '', '', '']]",1,"Chemical and mineral composition of used cement (wt%).;[['Chemical composition (wt%)', 'CaO', 'SiO2', 'Al2O3', 'Fe2O3', 'MgO', 'K2O', 'Na2O', 'SO3', 'LOI'], ['', '65.2', '20.7', '5.8', '3.4', '1.1', '0.6', '0.2', '1.8', '1.2'], ['Mineral phase (wt%)', 'C3S*', 'C2S*', 'C3A*', 'C4AF*', '', '', '', '', ''], ['', '69.4', '14.3', '5.6', '7.3', '', '', '', '', '']]",1,1,1,3,S0950061820312927_0,S0950061820312927,2020-05-07
1323,"Elemental composition of all the cements studied determined by XRF and expressed as oxide weight percentage (wt%), including LoI. The derived elemental composition of the crystalline fraction from mineralogical analysis of PC1 and PC2 are also given, in italics. Mineralogical composition determined by Rietveld methodology of all the cements including ACn contents determined by internal standard method [29] in weight percentages (wt%). Inorganic Crystal Structural Database (ICSD) code number are also included.","[['', 'WPC', 'PC1 *', 'PC2#', 'ICSD#code'], ['CaO', '65.6', '62.8 / 61', '62.6 / 53.9', ''], ['SiO2', '22.9', '19.6 / 20.5', '19.8 / 18', ''], ['Al2O3', '2.3', '4.3 / 3', '4 / 2.4', ''], ['Fe2O3', '-', '2.7 / 2.9', '3.2 / 3', ''], ['SO3', '3.4', '3.7 / 1.3', '3.7 / 1.7', ''], ['MgO', '0.4', '1.4 / -', '1.4 / -', ''], ['K2O', '0.9', '0.7 / -', '0.6 / -', ''], ['Na2O', '0.1', '0.2 / -', '0.2 / -', ''], ['P2O5', '-', '0.2 / -', '0.2 / -', ''], ['SrO', '0.1', '0.1 / -', '0.1 / -', ''], ['Others', '0.4', '0.3/ -', '0.5 / -', ''], ['LoI', '3.9', '4 / 2.3', '3.7 / 2.2', ''], ['C3S', '58', '54.5', '47.3', '94742 [32]'], ['C2S', '23.7', '17.6', '16.1', '81096 [33]'], ['C4AF', '-', '8.9', '9.2', '9197 [34]'], ['C3A', '2.3', '3.1', '1.1', '1841 [35]'], ['C     C    -', '2.3', '4.6', '4.5', '80869 [36]'], ['C     S    -    H2', '-', '0.7', '0.9', '151692 [37]'], ['C     S    -    H0.5', '-', '1.8', '1', '79528 [38]'], ['C     S    -', '1.7', '-', '1', '16382 [39]'], ['ACn', '12', '8.8', '18.9', '']]",1,"Elemental composition of all the cements studied determined by XRF and expressed as oxide weight percentage (wt%), including LoI. The derived elemental composition of the crystalline fraction from mineralogical analysis of PC1 and PC2 are also given, in italics. Mineralogical composition determined by Rietveld methodology of all the cements including ACn contents determined by internal standard method [29] in weight percentages (wt%). Inorganic Crystal Structural Database (ICSD) code number are also included.;[['', 'WPC', 'PC1 *', 'PC2#', 'ICSD#code'], ['CaO', '65.6', '62.8 / 61', '62.6 / 53.9', ''], ['SiO2', '22.9', '19.6 / 20.5', '19.8 / 18', ''], ['Al2O3', '2.3', '4.3 / 3', '4 / 2.4', ''], ['Fe2O3', '-', '2.7 / 2.9', '3.2 / 3', ''], ['SO3', '3.4', '3.7 / 1.3', '3.7 / 1.7', ''], ['MgO', '0.4', '1.4 / -', '1.4 / -', ''], ['K2O', '0.9', '0.7 / -', '0.6 / -', ''], ['Na2O', '0.1', '0.2 / -', '0.2 / -', ''], ['P2O5', '-', '0.2 / -', '0.2 / -', ''], ['SrO', '0.1', '0.1 / -', '0.1 / -', ''], ['Others', '0.4', '0.3/ -', '0.5 / -', ''], ['LoI', '3.9', '4 / 2.3', '3.7 / 2.2', ''], ['C3S', '58', '54.5', '47.3', '94742 [32]'], ['C2S', '23.7', '17.6', '16.1', '81096 [33]'], ['C4AF', '-', '8.9', '9.2', '9197 [34]'], ['C3A', '2.3', '3.1', '1.1', '1841 [35]'], ['C     C    -', '2.3', '4.6', '4.5', '80869 [36]'], ['C     S    -    H2', '-', '0.7', '0.9', '151692 [37]'], ['C     S    -    H0.5', '-', '1.8', '1', '79528 [38]'], ['C     S    -', '1.7', '-', '1', '16382 [39]'], ['ACn', '12', '8.8', '18.9', '']]",1,1,1,3,S0950061822007991_0,S0950061822007991,2022-03-15
1324,Main compositions of P*I and MK (%).,"[['', 'K2O', 'Na2O', 'MgO', 'Al2O3', 'CaO', 'SiO2', 'SO3', 'Fe2O3', 'TiO2'], ['P*I', '0.65', '0.22', '1.75', '4.37', '66.44', '19.06', '3.80', '3.50', '0.06'], ['MK', '0.16', '0.15', '0.06', '47.04', '0.21', '50.43', '0.03', '0.56', '1.38'], ['', '', '', '', '', '', '', '', '', ''], ['', 'C3S', 'C2S', 'C3A', 'C4AF', 'Gypsum', '', '', '', ''], ['P*I', '65.6', '13.2', '6.4', '10.7', '4.1', '', '', '', ''], ['MK', '-', '-', '-', '-', '-', '', '', '', '']]",1,"Main compositions of P*I and MK (%).;[['', 'K2O', 'Na2O', 'MgO', 'Al2O3', 'CaO', 'SiO2', 'SO3', 'Fe2O3', 'TiO2'], ['P*I', '0.65', '0.22', '1.75', '4.37', '66.44', '19.06', '3.80', '3.50', '0.06'], ['MK', '0.16', '0.15', '0.06', '47.04', '0.21', '50.43', '0.03', '0.56', '1.38'], ['', '', '', '', '', '', '', '', '', ''], ['', 'C3S', 'C2S', 'C3A', 'C4AF', 'Gypsum', '', '', '', ''], ['P*I', '65.6', '13.2', '6.4', '10.7', '4.1', '', '', '', ''], ['MK', '-', '-', '-', '-', '-', '', '', '', '']]",1,1,1,3,S0950061822023637_0,S0950061822023637,2022-08-12
1325,Chemical composition of CKD.,"[['SiO2', 'Al2O3', 'Fe2O3', 'CaO', 'MgO', 'SO3', 'K2O', 'Na2O', 'Cl', 'LOI', 'C3S', 'C2S', 'C3A', 'C4AF'], ['22.07', '4.33', '4.10', '67.16', '1.08', '0.29', '0.175', '0.096', '0.013', '0.69', '70.66', '9.97', '4.53', '12.47']]",1,"Chemical composition of CKD.;[['SiO2', 'Al2O3', 'Fe2O3', 'CaO', 'MgO', 'SO3', 'K2O', 'Na2O', 'Cl', 'LOI', 'C3S', 'C2S', 'C3A', 'C4AF'], ['22.07', '4.33', '4.10', '67.16', '1.08', '0.29', '0.175', '0.096', '0.013', '0.69', '70.66', '9.97', '4.53', '12.47']]",1,1,1,3,S0950061822023649_3,S0950061822023649,2022-08-13
1326,Oxide composition of Federal White Cement.,"[['Oxide', '% Mass'], ['CaO', '65.10'], ['SiO2', '21.39'], ['Al2O3', '6.32'], ['Fe2O3', '0.01'], ['MgO', '0.25'], ['SO3', '3.25'], ['Phase', '% Mass'], ['C3S', '59.93'], ['C2S', '16.13'], ['C3A', '16.73'], ['C4AF', '0.03']]",1,"Oxide composition of Federal White Cement.;[['Oxide', '% Mass'], ['CaO', '65.10'], ['SiO2', '21.39'], ['Al2O3', '6.32'], ['Fe2O3', '0.01'], ['MgO', '0.25'], ['SO3', '3.25'], ['Phase', '% Mass'], ['C3S', '59.93'], ['C2S', '16.13'], ['C3A', '16.73'], ['C4AF', '0.03']]",1,1,1,3,S0950061821001252_0,S0950061821001252,2021-01-29
1327,Detailed percentage of wPC (%).,"[['C3S', 'C2S(mono)', 'C2S(Ortho)', 'C3A', 'C4AF', 'Gypsum', 'Bassanite', 'Periclase', 'Amorphous'], ['50.1', '28.6', '4.7', '3.77', '1.5', '1.4', '0.59', '1.0', '8.0']]",1,"Detailed percentage of wPC (%).;[['C3S', 'C2S(mono)', 'C2S(Ortho)', 'C3A', 'C4AF', 'Gypsum', 'Bassanite', 'Periclase', 'Amorphous'], ['50.1', '28.6', '4.7', '3.77', '1.5', '1.4', '0.59', '1.0', '8.0']]",0,1,1,2,S0950061823025771_1,S0950061823025771,2023-08-26
1328,Chemical and mineralogical compositions of cement used.,"[['Chemical compositions', 'wt%', 'Mineralogical compositions', 'wt%'], ['CaO', '62.8', 'Tricalcium silicate (C3S)', '48.2'], ['SiO2', '21.7', 'Dicalcium silicate (C2S)', '25.9'], ['Al2O3', '4.6', 'Tricalcium aluminate (C3A)', '6.6'], ['Fe2O3', '3.3', 'Tetracalcium aluminate (C4AF)', '10.0'], ['SO3', '2.4', 'Gypsum (CSH2)', '5.2'], ['MgO', '2.9', 'Others', '4.1'], ['Loss on ignition', '1.4', '', '']]",1,"Chemical and mineralogical compositions of cement used.;[['Chemical compositions', 'wt%', 'Mineralogical compositions', 'wt%'], ['CaO', '62.8', 'Tricalcium silicate (C3S)', '48.2'], ['SiO2', '21.7', 'Dicalcium silicate (C2S)', '25.9'], ['Al2O3', '4.6', 'Tricalcium aluminate (C3A)', '6.6'], ['Fe2O3', '3.3', 'Tetracalcium aluminate (C4AF)', '10.0'], ['SO3', '2.4', 'Gypsum (CSH2)', '5.2'], ['MgO', '2.9', 'Others', '4.1'], ['Loss on ignition', '1.4', '', '']]",1,1,1,3,S095006182033587X_0,S095006182033587X,2020-11-19
1329,Physiochemical Properties of the PC.,"[['Chemical Properties', 'Chemical Properties', 'Chemical Properties'], ['Oxide (%)', 'SiO2', '20.9'], ['Oxide (%)', 'Al2O3', '5.2'], ['Oxide (%)', 'Fe2O3', '2.3'], ['Oxide (%)', 'CaO', '64.4'], ['Oxide (%)', 'MgO', '2.8'], ['Oxide (%)', 'Na2O', '0.5'], ['Oxide (%)', 'SO3', '2.9'], ['Oxide (%)', 'LOI', '1.0'], ['Potential Compound Composition (%)', 'C3S', '55'], ['Potential Compound Composition (%)', 'C2S', '19'], ['Potential Compound Composition (%)', 'C3A', '10'], ['Potential Compound Composition (%)', 'C4AF', '7'], ['Potential Compound Composition (%)', '', 'Physical Properties'], ['Potential Compound Composition (%)', 'Density (g/cm3)', '3.14'], ['Potential Compound Composition (%)', 'Fineness (m2/kg)', '373']]",1,"Physiochemical Properties of the PC.;[['Chemical Properties', 'Chemical Properties', 'Chemical Properties'], ['Oxide (%)', 'SiO2', '20.9'], ['Oxide (%)', 'Al2O3', '5.2'], ['Oxide (%)', 'Fe2O3', '2.3'], ['Oxide (%)', 'CaO', '64.4'], ['Oxide (%)', 'MgO', '2.8'], ['Oxide (%)', 'Na2O', '0.5'], ['Oxide (%)', 'SO3', '2.9'], ['Oxide (%)', 'LOI', '1.0'], ['Potential Compound Composition (%)', 'C3S', '55'], ['Potential Compound Composition (%)', 'C2S', '19'], ['Potential Compound Composition (%)', 'C3A', '10'], ['Potential Compound Composition (%)', 'C4AF', '7'], ['Potential Compound Composition (%)', '', 'Physical Properties'], ['Potential Compound Composition (%)', 'Density (g/cm3)', '3.14'], ['Potential Compound Composition (%)', 'Fineness (m2/kg)', '373']]",1,1,1,3,S0950061820332499_0,S0950061820332499,2021-01-13
1330,Mineralogical composition of cement.,"[['Clinker phase', 'Content (%)'], ['C3S', '62'], ['C2S', '12'], ['C3A', '8'], ['C4AF', '8']]",1,"Mineralogical composition of cement.;[['Clinker phase', 'Content (%)'], ['C3S', '62'], ['C2S', '12'], ['C3A', '8'], ['C4AF', '8']]",1,1,1,3,S0950061818324681_0,S0950061818324681,2018-10-20
1331,"Chemical compositions and physical properties of cement (mass, %).","[['SiO2', 'Al2O3', 'CaO', 'Fe2O3', 'MgO', 'R2O', 'f-CaO', 'SO3', 'Loss', 'Cl-'], ['20.94', '4.85', '64.02', '3.44', '1.70', '0.50', '0.50', '1.88', '1.88', '0.01'], ['C3S', 'C2S', 'C3A', 'C4AF', '', '', '', '', '', ''], ['59.03', '16.47', '6.79', '11.73', '', '', '', '', '', '']]",1,"Chemical compositions and physical properties of cement (mass, %).;[['SiO2', 'Al2O3', 'CaO', 'Fe2O3', 'MgO', 'R2O', 'f-CaO', 'SO3', 'Loss', 'Cl-'], ['20.94', '4.85', '64.02', '3.44', '1.70', '0.50', '0.50', '1.88', '1.88', '0.01'], ['C3S', 'C2S', 'C3A', 'C4AF', '', '', '', '', '', ''], ['59.03', '16.47', '6.79', '11.73', '', '', '', '', '', '']]",1,1,1,3,S0950061823013508_0,S0950061823013508,2023-05-08
1332,Chemical composition of cement.,"[['', 'SiO2', 'Al2O3', 'Fe2O3', 'CaO', 'MgO', 'SO3', 'Na2O', 'K2O', 'C3S', 'C2S', 'C3A', 'C4AF', 'LOI'], ['Cement (%)', '21.1', '4.8', '3.1', '64.5', '2.33', '3.2', '0.17', '0.58', '50', '23', '7', '9', '2.6']]",1,"Chemical composition of cement.;[['', 'SiO2', 'Al2O3', 'Fe2O3', 'CaO', 'MgO', 'SO3', 'Na2O', 'K2O', 'C3S', 'C2S', 'C3A', 'C4AF', 'LOI'], ['Cement (%)', '21.1', '4.8', '3.1', '64.5', '2.33', '3.2', '0.17', '0.58', '50', '23', '7', '9', '2.6']]",1,1,1,3,S0950061823013739_1,S0950061823013739,2023-05-09
1333,Chemical composition of OPC and PPC.,"[['Oxide (wt%)', 'OPC', 'PPC'], ['CaO', '65.26', '63.10'], ['SiO2', '21.46', '23.11'], ['Al2O3', '4.98', '3.14'], ['Fe2O3', '1.46', '1.94'], ['MgO', '2.83', '2.41'], ['K2O', '0.41', '1.12'], ['Na2O', '0.83', '1.16'], ['SO3', '2.09', '2.53'], ['Loss on ignition', '2.5', '1.9'], ['Bogue composition', 'Bogue composition', 'Bogue composition'], ['Dicalcium silicate (C2S)', '15.83', '28.75'], ['Tricalcium silicate (C3S)', '61.00', '50.09'], ['Tricalcium aluminate (C3A)', '10.72', '5.04'], ['Tetracalcium aluminoferrite (C4AF)', '4.44', '5.89']]",1,"Chemical composition of OPC and PPC.;[['Oxide (wt%)', 'OPC', 'PPC'], ['CaO', '65.26', '63.10'], ['SiO2', '21.46', '23.11'], ['Al2O3', '4.98', '3.14'], ['Fe2O3', '1.46', '1.94'], ['MgO', '2.83', '2.41'], ['K2O', '0.41', '1.12'], ['Na2O', '0.83', '1.16'], ['SO3', '2.09', '2.53'], ['Loss on ignition', '2.5', '1.9'], ['Bogue composition', 'Bogue composition', 'Bogue composition'], ['Dicalcium silicate (C2S)', '15.83', '28.75'], ['Tricalcium silicate (C3S)', '61.00', '50.09'], ['Tricalcium aluminate (C3A)', '10.72', '5.04'], ['Tetracalcium aluminoferrite (C4AF)', '4.44', '5.89']]",1,1,1,3,S0950061819304477_0,S0950061819304477,2019-03-06
1334,Chemical and mineral compositions of cement.,"[['Material', 'Chemical composition (%)', 'Chemical composition (%)', 'Chemical composition (%)', 'Chemical composition (%)', 'Chemical composition (%)', 'Chemical composition (%)', 'Chemical composition (%)', 'Chemical composition (%)', 'Mineral composition (%)', 'Mineral composition (%)', 'Mineral composition (%)', 'Mineral composition (%)'], ['Material', 'CaO', 'SiO2', 'Al2O3', 'Fe2O3', 'MgO', 'SO3', 'Na2O', 'Loss', 'C3S', 'C2S', 'C3A', 'C4AF'], ['Cement', '62.48', '21.1', '5.56', '3.98', '1.76', '2.59', '0.46', '2.44', '55.1', '19.1', '6.5', '8.5']]",1,"Chemical and mineral compositions of cement.;[['Material', 'Chemical composition (%)', 'Chemical composition (%)', 'Chemical composition (%)', 'Chemical composition (%)', 'Chemical composition (%)', 'Chemical composition (%)', 'Chemical composition (%)', 'Chemical composition (%)', 'Mineral composition (%)', 'Mineral composition (%)', 'Mineral composition (%)', 'Mineral composition (%)'], ['Material', 'CaO', 'SiO2', 'Al2O3', 'Fe2O3', 'MgO', 'SO3', 'Na2O', 'Loss', 'C3S', 'C2S', 'C3A', 'C4AF'], ['Cement', '62.48', '21.1', '5.56', '3.98', '1.76', '2.59', '0.46', '2.44', '55.1', '19.1', '6.5', '8.5']]",1,1,1,3,S0950061819304544_0,S0950061819304544,2019-03-04
1335,Chemical composition of P. II 52.5R Portland cement.,"[['Composition', 'SiO2', 'CaO', 'Al2O3', 'Fe2O3', 'SO3', 'C3S', 'C2S', 'C3A', 'C3AF', 'Ignition loss'], ['Content/%', '21.29', '62.33', '5.10', '2.91', '2.18', '47.23', '25.49', '8.60', '8.85', '2.90']]",1,"Chemical composition of P. II 52.5R Portland cement.;[['Composition', 'SiO2', 'CaO', 'Al2O3', 'Fe2O3', 'SO3', 'C3S', 'C2S', 'C3A', 'C3AF', 'Ignition loss'], ['Content/%', '21.29', '62.33', '5.10', '2.91', '2.18', '47.23', '25.49', '8.60', '8.85', '2.90']]",1,1,1,3,S0950061819304568_0,S0950061819304568,2019-03-11
1336,Composition and physical properties of raw materials.,"[['[%w]', 'Al2O3', 'CaO', 'SiO2', 'Fe2O3', 'MgO', 'K2O', 'Na2O', 'SO3', 'TiO2', 'LOI', 'SSA[m2/g]', 'Density[g/cm3]'], ['PC', '4.78', '62.11', '19.02', '2.71', '1.56', '0.86', '0.14', '3.94', '0.23', '4.63', '0.34', '3.15'], ['GP', '2.10', '10.56', '70.83', '0.84', '1.21', '0.63', '13.05', '0.26', '0.04', '0.46', '0.41', '2.89'], ['QZ', '0.06', '0.03', '99.77', '0.02', '0.02', '0.03', '-', '0.03', '-', '0.07', '0.39', '2.65'], ['', 'C3S', 'C2S', 'C3A', 'C4AF', 'Periclase', 'Periclase', 'Lime', 'Lime', 'Gypsum', 'Gypsum', 'Gypsum', 'Gypsum'], ['PC', '57.9', '21.6', '4.4', '8.2', '0.7', '0.7', '0.8', '0.8', '4.8', '4.8', '4.8', '4.8']]",1,"Composition and physical properties of raw materials.;[['[%w]', 'Al2O3', 'CaO', 'SiO2', 'Fe2O3', 'MgO', 'K2O', 'Na2O', 'SO3', 'TiO2', 'LOI', 'SSA[m2/g]', 'Density[g/cm3]'], ['PC', '4.78', '62.11', '19.02', '2.71', '1.56', '0.86', '0.14', '3.94', '0.23', '4.63', '0.34', '3.15'], ['GP', '2.10', '10.56', '70.83', '0.84', '1.21', '0.63', '13.05', '0.26', '0.04', '0.46', '0.41', '2.89'], ['QZ', '0.06', '0.03', '99.77', '0.02', '0.02', '0.03', '-', '0.03', '-', '0.07', '0.39', '2.65'], ['', 'C3S', 'C2S', 'C3A', 'C4AF', 'Periclase', 'Periclase', 'Lime', 'Lime', 'Gypsum', 'Gypsum', 'Gypsum', 'Gypsum'], ['PC', '57.9', '21.6', '4.4', '8.2', '0.7', '0.7', '0.8', '0.8', '4.8', '4.8', '4.8', '4.8']]",1,1,1,3,S095006182300380X_1,S095006182300380X,2023-02-14
1337,Major constituents of cement (wt%).,"[['Main mineral constituents', 'Main mineral constituents', 'Main mineral constituents', 'Main mineral constituents', 'Main chemical constituents', 'Main chemical constituents', 'Main chemical constituents', 'Main chemical constituents', 'Main chemical constituents', 'Main chemical constituents', 'Main chemical constituents', 'Main chemical constituents'], ['C3S', 'C2S', 'C3A', 'C4AF', 'CaO', 'SiO2', 'Al2O3', 'Fe2O3', 'SO3', 'MgO', 'f-CaO', 'Na2Oeq'], ['57.55', '17.82', '7.54', '11.19', '63.32', '20.58', '5.03', '3.38', '2.06', '2.01', '0.68', '0.55']]",1,"Major constituents of cement (wt%).;[['Main mineral constituents', 'Main mineral constituents', 'Main mineral constituents', 'Main mineral constituents', 'Main chemical constituents', 'Main chemical constituents', 'Main chemical constituents', 'Main chemical constituents', 'Main chemical constituents', 'Main chemical constituents', 'Main chemical constituents', 'Main chemical constituents'], ['C3S', 'C2S', 'C3A', 'C4AF', 'CaO', 'SiO2', 'Al2O3', 'Fe2O3', 'SO3', 'MgO', 'f-CaO', 'Na2Oeq'], ['57.55', '17.82', '7.54', '11.19', '63.32', '20.58', '5.03', '3.38', '2.06', '2.01', '0.68', '0.55']]",1,1,1,3,S0950061823003847_0,S0950061823003847,2023-02-13
1338,Chemical compositions and physical properties of cement and fly ash.,"[['Components', 'Cement', 'Fly ash'], ['Chemical composition (wt. %)', 'Chemical composition (wt. %)', 'Chemical composition (wt. %)'], ['SiO2', '31.34', '58'], ['Al2O3', '12.34', '30'], ['Fe2O3', '3.33', '4.3'], ['CaO', '41.27', '1.5'], ['MgO', '3.34', '2.8'], ['SO3', '3.22', '1.22'], ['Na2O', '0.43', '-'], ['K2O', '0.80', '1.36'], ['Loss on ignition', '1.09', '0.82'], ['', '', ''], ['Mineralogical composition (wt. %)', 'Mineralogical composition (wt. %)', 'Mineralogical composition (wt. %)'], ['C3S', '43.38', '-'], ['C2S', '18.79', '-'], ['C3A', '6.00', '-'], ['C4AF', '8.55', '-'], ['Physical properties', 'Physical properties', 'Physical properties'], ['Spec. surf. area (m2/g)', '332', '287'], ['Density (kg/m3)', '3.06', '2.34'], ['Compressive strength 3/28 days (MPa)', '26.6/54.5', '-'], ['Flexural strength 3/28 days (MPa)', '5.42/8.74', '-'], ['Time of initial/final setting (min)', '90/300', '-']]",1,"Chemical compositions and physical properties of cement and fly ash.;[['Components', 'Cement', 'Fly ash'], ['Chemical composition (wt. %)', 'Chemical composition (wt. %)', 'Chemical composition (wt. %)'], ['SiO2', '31.34', '58'], ['Al2O3', '12.34', '30'], ['Fe2O3', '3.33', '4.3'], ['CaO', '41.27', '1.5'], ['MgO', '3.34', '2.8'], ['SO3', '3.22', '1.22'], ['Na2O', '0.43', '-'], ['K2O', '0.80', '1.36'], ['Loss on ignition', '1.09', '0.82'], ['', '', ''], ['Mineralogical composition (wt. %)', 'Mineralogical composition (wt. %)', 'Mineralogical composition (wt. %)'], ['C3S', '43.38', '-'], ['C2S', '18.79', '-'], ['C3A', '6.00', '-'], ['C4AF', '8.55', '-'], ['Physical properties', 'Physical properties', 'Physical properties'], ['Spec. surf. area (m2/g)', '332', '287'], ['Density (kg/m3)', '3.06', '2.34'], ['Compressive strength 3/28 days (MPa)', '26.6/54.5', '-'], ['Flexural strength 3/28 days (MPa)', '5.42/8.74', '-'], ['Time of initial/final setting (min)', '90/300', '-']]",1,1,1,3,S0950061821021760_1,S0950061821021760,2021-08-05
1339,Mineral composition of cement clinker (wt. /%).,"[['Mineral composition', 'C3S', 'C2S', 'C3A', 'C4AF'], ['clinker', '50.94', '25.53', '5.98', '11.98']]",1,"Mineral composition of cement clinker (wt. /%).;[['Mineral composition', 'C3S', 'C2S', 'C3A', 'C4AF'], ['clinker', '50.94', '25.53', '5.98', '11.98']]",1,1,1,3,S0950061821021905_1,S0950061821021905,2021-08-06
1340,Chemical and phase compositions of cements with various C3A contents.,"[['Cement', 'Chemical composition [%]', 'Chemical composition [%]', 'Chemical composition [%]', 'Chemical composition [%]', 'Chemical composition [%]', 'Chemical composition [%]', 'Chemical composition [%]', 'Chemical composition [%]', 'Chemical composition [%]', 'Chemical composition [%]', 'Chemical composition [%]'], ['Cement', 'CaO', 'SiO2', 'Al2O3', 'Fe2O3', 'MgO', 'Na2O', 'K2O', 'SO3', 'P2O5', 'TiO2', ''], ['C1', '63.2', '20.5', '4.5', '5.7', '0.9', '0.4', '0.1', '4.0', '0.1', '0.2', '99.6'], ['C2', '66.2', '20.9', '4.2', '2.3', '0.8', '0.3', '0.1', '4.2', '0.1', '0.3', '99.4'], ['Cement', 'Phase composition [%]*', 'Phase composition [%]*', 'Phase composition [%]*', 'Phase composition [%]*', 'Phase composition [%]*', 'Phase composition [%]*', 'Phase composition [%]*', 'Phase composition [%]*', 'Phase composition [%]*', 'Phase composition [%]*', 'Phase composition [%]*'], ['Cement', 'C3S', 'C3S', 'C3S', 'C2S', 'C2S', 'C3A', 'C3A', 'C3A', 'C4AF', 'C4AF', 'C4AF'], ['C1', '51.8', '51.8', '51.8', '20.1', '20.1', '2.2', '2.2', '2.2', '17.4', '17.4', '17.4'], ['C2', '67.2', '67.2', '67.2', '9.5', '9.5', '7.1', '7.1', '7.1', '7.2', '7.2', '7.2']]",1,"Chemical and phase compositions of cements with various C3A contents.;[['Cement', 'Chemical composition [%]', 'Chemical composition [%]', 'Chemical composition [%]', 'Chemical composition [%]', 'Chemical composition [%]', 'Chemical composition [%]', 'Chemical composition [%]', 'Chemical composition [%]', 'Chemical composition [%]', 'Chemical composition [%]', 'Chemical composition [%]'], ['Cement', 'CaO', 'SiO2', 'Al2O3', 'Fe2O3', 'MgO', 'Na2O', 'K2O', 'SO3', 'P2O5', 'TiO2', ''], ['C1', '63.2', '20.5', '4.5', '5.7', '0.9', '0.4', '0.1', '4.0', '0.1', '0.2', '99.6'], ['C2', '66.2', '20.9', '4.2', '2.3', '0.8', '0.3', '0.1', '4.2', '0.1', '0.3', '99.4'], ['Cement', 'Phase composition [%]*', 'Phase composition [%]*', 'Phase composition [%]*', 'Phase composition [%]*', 'Phase composition [%]*', 'Phase composition [%]*', 'Phase composition [%]*', 'Phase composition [%]*', 'Phase composition [%]*', 'Phase composition [%]*', 'Phase composition [%]*'], ['Cement', 'C3S', 'C3S', 'C3S', 'C2S', 'C2S', 'C3A', 'C3A', 'C3A', 'C4AF', 'C4AF', 'C4AF'], ['C1', '51.8', '51.8', '51.8', '20.1', '20.1', '2.2', '2.2', '2.2', '17.4', '17.4', '17.4'], ['C2', '67.2', '67.2', '67.2', '9.5', '9.5', '7.1', '7.1', '7.1', '7.2', '7.2', '7.2']]",1,1,1,3,S0950061821021929_0,S0950061821021929,2021-08-11
1341,Mineral composition of cement (wt%).,"[['Cement type', 'C3S', 'C2S', 'C4AF', 'C3A', 'Gypsum'], ['LHP cement', '32.2', '40.0', '15.0', '4.3', '4.1']]",1,"Mineral composition of cement (wt%).;[['Cement type', 'C3S', 'C2S', 'C4AF', 'C3A', 'Gypsum'], ['LHP cement', '32.2', '40.0', '15.0', '4.3', '4.1']]",1,1,1,3,S0950061819331198_2,S0950061819331198,2019-12-07
1342,Chemical and mineral compositions of cement.,"[['', 'Chemical composition wt/%', 'Chemical composition wt/%', 'Chemical composition wt/%', 'Chemical composition wt/%', 'Chemical composition wt/%', 'Chemical composition wt/%', 'Chemical composition wt/%', 'Chemical composition wt/%', 'Mineral composition wt/%', 'Mineral composition wt/%', 'Mineral composition wt/%', 'Mineral composition wt/%'], ['SiO2', 'Al2O3', 'Fe2O3', 'CaO', 'MgO', 'SO3', 'Na2Oeq', 'f-CaO', 'Loss', 'C3S', 'C2S', 'C4AF', 'C3A'], ['22.1', '4.43', '3.13', '62.38', '2.28', '2.62', '0.53', '0.78', '1.97', '56.53', '21.94', '10.40', '6.44']]",1,"Chemical and mineral compositions of cement.;[['', 'Chemical composition wt/%', 'Chemical composition wt/%', 'Chemical composition wt/%', 'Chemical composition wt/%', 'Chemical composition wt/%', 'Chemical composition wt/%', 'Chemical composition wt/%', 'Chemical composition wt/%', 'Mineral composition wt/%', 'Mineral composition wt/%', 'Mineral composition wt/%', 'Mineral composition wt/%'], ['SiO2', 'Al2O3', 'Fe2O3', 'CaO', 'MgO', 'SO3', 'Na2Oeq', 'f-CaO', 'Loss', 'C3S', 'C2S', 'C4AF', 'C3A'], ['22.1', '4.43', '3.13', '62.38', '2.28', '2.62', '0.53', '0.78', '1.97', '56.53', '21.94', '10.40', '6.44']]",1,1,1,3,S095006181933123X_0,S095006181933123X,2019-12-07
1343,Main mineral composition and physical properties of Portland cement.,"[['Mineral composition (%)', 'Mineral composition (%)', 'Mineral composition (%)', 'Mineral composition (%)', 'Mineral composition (%)', 'Mineral composition (%)', 'Initial setting (min)', 'Final setting (min)'], ['C3S', 'C2S', 'C3A', 'C4AF', 'CaSO4*2H2O', 'CaSO4*0.5H2O', '156', '219'], ['58.01', '16.80', '5.35', '12.09', '2.3', '4.1', '156', '219']]",1,"Main mineral composition and physical properties of Portland cement.;[['Mineral composition (%)', 'Mineral composition (%)', 'Mineral composition (%)', 'Mineral composition (%)', 'Mineral composition (%)', 'Mineral composition (%)', 'Initial setting (min)', 'Final setting (min)'], ['C3S', 'C2S', 'C3A', 'C4AF', 'CaSO4*2H2O', 'CaSO4*0.5H2O', '156', '219'], ['58.01', '16.80', '5.35', '12.09', '2.3', '4.1', '156', '219']]",1,1,1,3,S0950061821017797_1,S0950061821017797,2021-06-25
