Repository: zakidotai/cemcat

# CemCat Streamlit Hosting Bundle

This folder is ready to be pushed to GitHub and deployed on Streamlit Cloud.

## Files included

- `streamlit_app.py` (main app)
- `requirements.txt`
- `data/ner_cems_40k.csv`
- `data/pii_abs.json`
- `data/clinker_comps_with_dates.csv`
- `upload/composition_cls_slag_updated.csv`

## Local run

```bash
streamlit run streamlit_app.py
```

File: crystalline_composition_gpt4_with_pii_tid_dates.csv (part 52 of 101)
,caption,tables,Label,text,pred_0,pred_1,pred_2,all_pred,pii_tid,pii,date
1344,Material properties of raw material.,"[['Material', 'Properties'], ['Cement', 'Ordinary Portland cement, strength grade 42.5 MPa, density of 3112 kg/m3,10 h >= setting time >= 1 h, shrinkage <= 0.09%, wear resistance <= 2.5 kg/m3,Specific surface area: 300 ~ 450 m2/kg, fineness <= 10%, CaO contente <= 1.8%,MgO content <= 5.0%, C4AF content: 15.0% ~ 20.0%, C3A content <= 7.0%.'], ['Water', 'Tap water, density of 995 kg/m3'], ['SBL', 'Solid content >= 52%, content of organic volatiles <= 0.02%,pH: 8.0, viscosity: 180 ~ 200 mPas, surface tension: 40 ~ 45 mN/m, mechanical stability <= 0.01%, Calcium ion stability <= 0.03%.']]",1,"Material properties of raw material.;[['Material', 'Properties'], ['Cement', 'Ordinary Portland cement, strength grade 42.5 MPa, density of 3112 kg/m3,10 h >= setting time >= 1 h, shrinkage <= 0.09%, wear resistance <= 2.5 kg/m3,Specific surface area: 300 ~ 450 m2/kg, fineness <= 10%, CaO contente <= 1.8%,MgO content <= 5.0%, C4AF content: 15.0% ~ 20.0%, C3A content <= 7.0%.'], ['Water', 'Tap water, density of 995 kg/m3'], ['SBL', 'Solid content >= 52%, content of organic volatiles <= 0.02%,pH: 8.0, viscosity: 180 ~ 200 mPas, surface tension: 40 ~ 45 mN/m, mechanical stability <= 0.01%, Calcium ion stability <= 0.03%.']]",1,1,1,3,S0950061821017876_0,S0950061821017876,2021-06-24
1345,Compositions of Portland cement (Unit: wt.%).,"[['Chemical composition', 'Chemical composition', 'Chemical composition', 'Chemical composition', 'Chemical composition', 'Chemical composition', 'Chemical composition', 'Mineral composition', 'Mineral composition', 'Mineral composition', 'Mineral composition'], ['SiO2', 'Fe2O3', 'Al2O3', 'SO3', 'MgO', 'CaO', 'L.O.I', 'C3S', 'C2S', 'C4AF', 'C3A'], ['21.5', '3.1', '4.6', '2.8', '3.2', '64.2', '4.5', '52.4', '24.9', '8.6', '7.3']]",1,"Compositions of Portland cement (Unit: wt.%).;[['Chemical composition', 'Chemical composition', 'Chemical composition', 'Chemical composition', 'Chemical composition', 'Chemical composition', 'Chemical composition', 'Mineral composition', 'Mineral composition', 'Mineral composition', 'Mineral composition'], ['SiO2', 'Fe2O3', 'Al2O3', 'SO3', 'MgO', 'CaO', 'L.O.I', 'C3S', 'C2S', 'C4AF', 'C3A'], ['21.5', '3.1', '4.6', '2.8', '3.2', '64.2', '4.5', '52.4', '24.9', '8.6', '7.3']]",1,1,1,3,S0950061821017931_0,S0950061821017931,2021-07-01
1346,Mineralogical composition of cement as determined by quantitative X-ray diffraction.,"[['Mineralogical Composition of Cement (%)', 'Mineralogical Composition of Cement (%)', 'Mineralogical Composition of Cement (%)', 'Mineralogical Composition of Cement (%)', 'Mineralogical Composition of Cement (%)', 'Mineralogical Composition of Cement (%)'], ['C3S', 'C2S', 'C4AF', 'C3A (cubic)', 'C3A (orthorhombic)', 'Quartz'], ['52.1', '30.5', '10.2', '3.3', '0.8', '0.3']]",1,"Mineralogical composition of cement as determined by quantitative X-ray diffraction.;[['Mineralogical Composition of Cement (%)', 'Mineralogical Composition of Cement (%)', 'Mineralogical Composition of Cement (%)', 'Mineralogical Composition of Cement (%)', 'Mineralogical Composition of Cement (%)', 'Mineralogical Composition of Cement (%)'], ['C3S', 'C2S', 'C4AF', 'C3A (cubic)', 'C3A (orthorhombic)', 'Quartz'], ['52.1', '30.5', '10.2', '3.3', '0.8', '0.3']]",1,1,1,3,S0950061816316919_2,S0950061816316919,2016-10-24
1347,Chemical Composition of Cement and SCMs.,"[['Material', 'Material', 'Chemical Data,%', 'Chemical Data,%', 'Chemical Data,%', 'Chemical Data,%', 'Chemical Data,%', 'Chemical Data,%', 'Chemical Data,%', 'Chemical Data,%', 'Chemical Data,%', 'Chemical Data,%', 'Chemical Data,%', 'Chemical Data,%', 'Fillers, %', 'Fillers, %', 'Fillers, %', 'Blaine'], ['Material', 'Material', 'SiO2', 'Al2O3', 'Fe2O3', 'CaO', 'MgO', 'SO3', 'Alkali', 'C3S', 'C2S', 'C3A', 'C4AF', 'IR(3)', 'LS(4)', 'IPA(5)', 'Total', '(m2/kg)'], ['Type I Cement', 'C1(1)', '19.8', '4.8', '2.8', '63.1', '2.6', '2.6', '0.55', '55', '15', '8', '8', '0.49', '4.2', '0.0', '4.2', '380'], ['Type I Cement', 'C1IP1(2)', '20.4', '5.1', '2.6', '62.3', '2.9', '2.6', '0.50', '55', '13', '8', '8', '0.5', '3.8', '4.5', '8.3', '407'], ['Type I Cement', 'C1IP2(2)', '21', '5.2', '2.6', '61.4', '3.4', '2.6', '', '51', '15', '7', '8', '', '3.2', '6.7', '9.9', '378'], ['Type I Cement', 'C2(1)', '19.2', '4.7', '2.7', '62.1', '3.8', '3.9', '0.93', '56', '13', '8', '8', '0.2', '2.6', '0.0', '2.6', '385'], ['Type I Cement', 'C2IP(2)', '19.8', '4.9', '2.7', '61.7', '4', '3.8', '0.92', '55', '12', '8', '8', '0.18', '2.5', '3.0', '5.5', '383'], ['Type I Cement', 'C3(1)', '20.0', '4.9', '2.8', '62.8', '2.6', '2.6', '0.56', '55', '15', '8', '8', '0.75', '4.2', '0.0', '4.2', '380'], ['Type I Cement', 'C3IR(2)', '20.4', '5.3', '2.9', '61.8', '2.6', '2.6', '0.59', '55', '15', '8', '8', '1.5', '4.2', '0.0', '4.2', '380'], ['Class C Fly ash', 'Class C Fly ash', '38.7', '20.3', '5.6', '22.9', '4.0', '2.2', '1.90', '', '', '', '', '32.4', '', '', '', ''], ['Grade 100 GGBF Slag', 'Grade 100 GGBF Slag', '38.2', '8.7', '0.6', '38.4', '10.5', '2.6', '0.73', '', '', '', '', '', '', '', '', ''], ['IPA', 'IPA', '33.3', '10.5', '0.2', '36.0', '16.0', '2.8', '0.76', '', '', '', '', '', '', '', '', '']]",1,"Chemical Composition of Cement and SCMs.;[['Material', 'Material', 'Chemical Data,%', 'Chemical Data,%', 'Chemical Data,%', 'Chemical Data,%', 'Chemical Data,%', 'Chemical Data,%', 'Chemical Data,%', 'Chemical Data,%', 'Chemical Data,%', 'Chemical Data,%', 'Chemical Data,%', 'Chemical Data,%', 'Fillers, %', 'Fillers, %', 'Fillers, %', 'Blaine'], ['Material', 'Material', 'SiO2', 'Al2O3', 'Fe2O3', 'CaO', 'MgO', 'SO3', 'Alkali', 'C3S', 'C2S', 'C3A', 'C4AF', 'IR(3)', 'LS(4)', 'IPA(5)', 'Total', '(m2/kg)'], ['Type I Cement', 'C1(1)', '19.8', '4.8', '2.8', '63.1', '2.6', '2.6', '0.55', '55', '15', '8', '8', '0.49', '4.2', '0.0', '4.2', '380'], ['Type I Cement', 'C1IP1(2)', '20.4', '5.1', '2.6', '62.3', '2.9', '2.6', '0.50', '55', '13', '8', '8', '0.5', '3.8', '4.5', '8.3', '407'], ['Type I Cement', 'C1IP2(2)', '21', '5.2', '2.6', '61.4', '3.4', '2.6', '', '51', '15', '7', '8', '', '3.2', '6.7', '9.9', '378'], ['Type I Cement', 'C2(1)', '19.2', '4.7', '2.7', '62.1', '3.8', '3.9', '0.93', '56', '13', '8', '8', '0.2', '2.6', '0.0', '2.6', '385'], ['Type I Cement', 'C2IP(2)', '19.8', '4.9', '2.7', '61.7', '4', '3.8', '0.92', '55', '12', '8', '8', '0.18', '2.5', '3.0', '5.5', '383'], ['Type I Cement', 'C3(1)', '20.0', '4.9', '2.8', '62.8', '2.6', '2.6', '0.56', '55', '15', '8', '8', '0.75', '4.2', '0.0', '4.2', '380'], ['Type I Cement', 'C3IR(2)', '20.4', '5.3', '2.9', '61.8', '2.6', '2.6', '0.59', '55', '15', '8', '8', '1.5', '4.2', '0.0', '4.2', '380'], ['Class C Fly ash', 'Class C Fly ash', '38.7', '20.3', '5.6', '22.9', '4.0', '2.2', '1.90', '', '', '', '', '32.4', '', '', '', ''], ['Grade 100 GGBF Slag', 'Grade 100 GGBF Slag', '38.2', '8.7', '0.6', '38.4', '10.5', '2.6', '0.73', '', '', '', '', '', '', '', '', ''], ['IPA', 'IPA', '33.3', '10.5', '0.2', '36.0', '16.0', '2.8', '0.76', '', '', '', '', '', '', '', '', '']]",1,1,1,3,S0950061816317007_0,S0950061816317007,2016-11-09
1348,Chemical and physical properties of cements.,"[['Chemical and physical properties', 'Cement type', 'Cement type'], ['Chemical and physical properties', 'GU', 'HE'], ['SiO2 (%)', '19.25', '19.10'], ['Al2O3 (%)', '5.33', '5.18'], ['Fe2O3 (%)', '2.41', '2.35'], ['CaO (%)', '62.78', '61.60'], ['MgO (%)', '2.36', '2.35'], ['SO3 (%)', '4.01', '4.26'], ['Na2Oeq (%)', '0.99', '1.01'], ['C3S (%)', '58.55', '55.15'], ['C3A (%)', '10.04', '9.75'], ['C4AF (%)', '7.34', '7.14'], ['C2S (%)', '11.03', '13.18'], ['', '', ''], ['LOI at 1150degC (%)', '2.27', '2.10'], ['Blaine (m2/kg)', '392', '514'], ['Limestone content (CaCO3)', '2.50', '3.50']]",1,"Chemical and physical properties of cements.;[['Chemical and physical properties', 'Cement type', 'Cement type'], ['Chemical and physical properties', 'GU', 'HE'], ['SiO2 (%)', '19.25', '19.10'], ['Al2O3 (%)', '5.33', '5.18'], ['Fe2O3 (%)', '2.41', '2.35'], ['CaO (%)', '62.78', '61.60'], ['MgO (%)', '2.36', '2.35'], ['SO3 (%)', '4.01', '4.26'], ['Na2Oeq (%)', '0.99', '1.01'], ['C3S (%)', '58.55', '55.15'], ['C3A (%)', '10.04', '9.75'], ['C4AF (%)', '7.34', '7.14'], ['C2S (%)', '11.03', '13.18'], ['', '', ''], ['LOI at 1150degC (%)', '2.27', '2.10'], ['Blaine (m2/kg)', '392', '514'], ['Limestone content (CaCO3)', '2.50', '3.50']]",1,1,1,3,S0950061816303014_0,S0950061816303014,2016-03-21
1349,Chemical and mineralogical composition of the Portland cement.,"[['Chemical composition', 'Chemical composition', 'Mineralogical composition', 'Mineralogical composition'], ['Oxides', '(%)', 'Compound', '(%)'], ['SiO2', '18.9', 'C3S', '52.24'], ['Al2O3', '3.69', 'C2S', '15.07'], ['K2O', '0.47', 'C3A', '1.89'], ['NaO2', '0.40', 'C4AF', '8.52'], ['Fe2O3', '2.76', '', ''], ['CaO', '62.94', '', ''], ['MgO', '4.22', '', ''], ['SO3', '3.09', '', ''], ['Loss of ignition', '3.20', '', '']]",1,"Chemical and mineralogical composition of the Portland cement.;[['Chemical composition', 'Chemical composition', 'Mineralogical composition', 'Mineralogical composition'], ['Oxides', '(%)', 'Compound', '(%)'], ['SiO2', '18.9', 'C3S', '52.24'], ['Al2O3', '3.69', 'C2S', '15.07'], ['K2O', '0.47', 'C3A', '1.89'], ['NaO2', '0.40', 'C4AF', '8.52'], ['Fe2O3', '2.76', '', ''], ['CaO', '62.94', '', ''], ['MgO', '4.22', '', ''], ['SO3', '3.09', '', ''], ['Loss of ignition', '3.20', '', '']]",1,1,1,3,S0950061820337089_1,S0950061820337089,2020-12-19
1350,Chemical composition and physical properties of Portland cement.,"[['Chemical composition', 'Cement', 'Mineralogical composition (%)', '(%)'], ['Sio2 (%)', '19.9', 'C3S', '58.22'], ['Al2O3 (%)', '5.1', 'C2S', '16.48'], ['Fe2O3 (%)', '3.6', 'C3A', '7.43'], ['CaO (%)', '62.6', 'C4AF', '10.95'], ['MgO (%)', '2.7', '', ''], ['SO3 (%)', '2.9', '', ''], ['K2O (%)', '0.58', '', ''], ['Na2O (%)', '0.13', '', ''], ['LOI (%)', '2.9', '', ''], ['Specific gravity', '3.15', '', ''], ['Blaine surface area (m2/kg)', '340', '', '']]",1,"Chemical composition and physical properties of Portland cement.;[['Chemical composition', 'Cement', 'Mineralogical composition (%)', '(%)'], ['Sio2 (%)', '19.9', 'C3S', '58.22'], ['Al2O3 (%)', '5.1', 'C2S', '16.48'], ['Fe2O3 (%)', '3.6', 'C3A', '7.43'], ['CaO (%)', '62.6', 'C4AF', '10.95'], ['MgO (%)', '2.7', '', ''], ['SO3 (%)', '2.9', '', ''], ['K2O (%)', '0.58', '', ''], ['Na2O (%)', '0.13', '', ''], ['LOI (%)', '2.9', '', ''], ['Specific gravity', '3.15', '', ''], ['Blaine surface area (m2/kg)', '340', '', '']]",1,1,1,3,S0950061815306036_0,S0950061815306036,2015-11-13
1351,Mineral ingredient of Portland cement.,"[['Mineral ingredient', 'C3S', 'C2S', 'C3A', 'C4AF'], ['Content (%)', '57.4', '18.1', '7.8', '9.2']]",1,"Mineral ingredient of Portland cement.;[['Mineral ingredient', 'C3S', 'C2S', 'C3A', 'C4AF'], ['Content (%)', '57.4', '18.1', '7.8', '9.2']]",1,1,1,3,S0950061815306085_1,S0950061815306085,2016-03-21
1352,The main characteristics of various oil shale ashes.,"[['', '', '', 'PFEF1', 'PFCA', 'gPFCA', 'CFBEF1', 'NID', 'Carb PFA'], ['Phase composition', 'Phase composition', 'Phase composition', 'Phase composition', 'Phase composition', 'Phase composition', 'Phase composition', 'Phase composition', 'Phase composition'], ['Amorphous content', 'Amorphous content', '%', '59.7', '32.2', '32.2', '23.6', '51.6', 'nd'], ['Quartz', 'SiO2', '%', '3.8', '4.9', '4.9', '17.4', '4.3', 'nd'], ['Calcite', 'CaCO3', '%', '6.1', '11.9', '11.9', '9.4', '5.3', 'nd'], ['Anhydrite', 'CaSO4', '%', '6.9', '7.6', '7.6', '8.7', '9.7', 'nd'], ['Lime', 'CaO', '%', '11.3', '21.6', '21.6', '8.5', '6.5', 'nd'], ['Portlandite', 'Ca(OH)2', '%', '0', '0', '0', '0', '4.5', 'nd'], ['Hematite', 'Fe2O3', '%', '1.3', '1.7', '1.7', '4.9', '1.3', 'nd'], ['Adularia', 'KAlSi3O8', '%', '1.2', '1.7', '1.7', '13.9', '1.1', 'nd'], ['Illite', 'K0.65Al2[Al0.65Si3.35O10](OH)2', '%', '0', '0', '0', '3,5', '0', 'nd'], ['Periclase', 'MgO', '%', '1.6', '3.0', '3.0', '2.8', '2.3', 'nd'], ['C2S', 'Ca2SiO4', '%', '4.1', '7.7', '7.7', '2.9', '10.0', 'nd'], ['C4AF', '4CaO*Al2O3 *Fe2O3', '%', '1.3', '2.1', '2.1', '0', '0', 'nd'], ['Merwinite', 'Ca3Mg(SiO4)2', '%', '0.9', '2.9', '2.9', '1.6', '0', 'nd'], ['Melilite', '(Ca,Na)2(Mg,Al)(Si,Al)3O7', '%', '1.3', '1.9', '1.9', '2.5', '0', 'nd'], ['S', '', '%', '99.5', '99.2', '99.2', '99.7', '96.6', 'nd'], ['', '', '', '', '', '', '', '', ''], ['Chemical composition', 'Chemical composition', 'Chemical composition', 'Chemical composition', 'Chemical composition', 'Chemical composition', 'Chemical composition', 'Chemical composition', 'Chemical composition'], ['CaOtotal', '', '%', '37.91', '49.59', '49.59', '30.2', '34.03', '26.59'], ['SiO2 total', '', '%', '29.79', '21.11', '21.11', '35.07', '27.00', 'nd'], ['CaOfree', '', '%', '17.9', '22.5', '22.5', '9.13', '9.15', '4.47'], ['CO2 (TIC)', '', '%', '4.33', '5.3', '5.3', '3.42', '3.51', '18.07'], ['SO3 total', '', '%', '9.03', '5.45', '5.45', '5.83', '10.50', 'nd'], ['', '', '', '', '', '', '', '', ''], ['Physical parameters', 'Physical parameters', 'Physical parameters', 'Physical parameters', 'Physical parameters', 'Physical parameters', 'Physical parameters', 'Physical parameters', 'Physical parameters'], ['BET SSA', '', 'm2/g', '1.13', '0.91/', '1.5', '3.69', '1.43', '11.28'], ['Particle size', 'd mean', 'mm', '16.96', '55.78/', '40.30', '32.48', '14.70', '50.16'], ['', '', '', '', '', '', '', '', ''], ['Leaching characteristics (L/S =10, 24h, EN 12457-2:2002 [23] )', 'Leaching characteristics (L/S =10, 24h, EN 12457-2:2002 [23] )', 'Leaching characteristics (L/S =10, 24h, EN 12457-2:2002 [23] )', 'Leaching characteristics (L/S =10, 24h, EN 12457-2:2002 [23] )', 'Leaching characteristics (L/S =10, 24h, EN 12457-2:2002 [23] )', 'Leaching characteristics (L/S =10, 24h, EN 12457-2:2002 [23] )', 'Leaching characteristics (L/S =10, 24h, EN 12457-2:2002 [23] )', 'Leaching characteristics (L/S =10, 24h, EN 12457-2:2002 [23] )', 'Leaching characteristics (L/S =10, 24h, EN 12457-2:2002 [23] )'], ['EC', '', 'mS/cm', '13,540', '11,180', '11,180', '11,520', '12,480', 'nd'], ['pH', '', '', '13.1', '13.0', '13.0', '13.1', '12.1', 'nd'], ['Ca2+', '', 'mg/kg', '13,759', '7920', '7920', '9859', '17,080', 'nd'], ['SO4 2-', '', 'mg/kg', '15,350', '4500', '4500', '5700', '14,750', 'nd'], ['K+', '', 'mg/kg', '3069', '72', '72', '1015', '2039', 'nd']]",1,"The main characteristics of various oil shale ashes.;[['', '', '', 'PFEF1', 'PFCA', 'gPFCA', 'CFBEF1', 'NID', 'Carb PFA'], ['Phase composition', 'Phase composition', 'Phase composition', 'Phase composition', 'Phase composition', 'Phase composition', 'Phase composition', 'Phase composition', 'Phase composition'], ['Amorphous content', 'Amorphous content', '%', '59.7', '32.2', '32.2', '23.6', '51.6', 'nd'], ['Quartz', 'SiO2', '%', '3.8', '4.9', '4.9', '17.4', '4.3', 'nd'], ['Calcite', 'CaCO3', '%', '6.1', '11.9', '11.9', '9.4', '5.3', 'nd'], ['Anhydrite', 'CaSO4', '%', '6.9', '7.6', '7.6', '8.7', '9.7', 'nd'], ['Lime', 'CaO', '%', '11.3', '21.6', '21.6', '8.5', '6.5', 'nd'], ['Portlandite', 'Ca(OH)2', '%', '0', '0', '0', '0', '4.5', 'nd'], ['Hematite', 'Fe2O3', '%', '1.3', '1.7', '1.7', '4.9', '1.3', 'nd'], ['Adularia', 'KAlSi3O8', '%', '1.2', '1.7', '1.7', '13.9', '1.1', 'nd'], ['Illite', 'K0.65Al2[Al0.65Si3.35O10](OH)2', '%', '0', '0', '0', '3,5', '0', 'nd'], ['Periclase', 'MgO', '%', '1.6', '3.0', '3.0', '2.8', '2.3', 'nd'], ['C2S', 'Ca2SiO4', '%', '4.1', '7.7', '7.7', '2.9', '10.0', 'nd'], ['C4AF', '4CaO*Al2O3 *Fe2O3', '%', '1.3', '2.1', '2.1', '0', '0', 'nd'], ['Merwinite', 'Ca3Mg(SiO4)2', '%', '0.9', '2.9', '2.9', '1.6', '0', 'nd'], ['Melilite', '(Ca,Na)2(Mg,Al)(Si,Al)3O7', '%', '1.3', '1.9', '1.9', '2.5', '0', 'nd'], ['S', '', '%', '99.5', '99.2', '99.2', '99.7', '96.6', 'nd'], ['', '', '', '', '', '', '', '', ''], ['Chemical composition', 'Chemical composition', 'Chemical composition', 'Chemical composition', 'Chemical composition', 'Chemical composition', 'Chemical composition', 'Chemical composition', 'Chemical composition'], ['CaOtotal', '', '%', '37.91', '49.59', '49.59', '30.2', '34.03', '26.59'], ['SiO2 total', '', '%', '29.79', '21.11', '21.11', '35.07', '27.00', 'nd'], ['CaOfree', '', '%', '17.9', '22.5', '22.5', '9.13', '9.15', '4.47'], ['CO2 (TIC)', '', '%', '4.33', '5.3', '5.3', '3.42', '3.51', '18.07'], ['SO3 total', '', '%', '9.03', '5.45', '5.45', '5.83', '10.50', 'nd'], ['', '', '', '', '', '', '', '', ''], ['Physical parameters', 'Physical parameters', 'Physical parameters', 'Physical parameters', 'Physical parameters', 'Physical parameters', 'Physical parameters', 'Physical parameters', 'Physical parameters'], ['BET SSA', '', 'm2/g', '1.13', '0.91/', '1.5', '3.69', '1.43', '11.28'], ['Particle size', 'd mean', 'mm', '16.96', '55.78/', '40.30', '32.48', '14.70', '50.16'], ['', '', '', '', '', '', '', '', ''], ['Leaching characteristics (L/S =10, 24h, EN 12457-2:2002 [23] )', 'Leaching characteristics (L/S =10, 24h, EN 12457-2:2002 [23] )', 'Leaching characteristics (L/S =10, 24h, EN 12457-2:2002 [23] )', 'Leaching characteristics (L/S =10, 24h, EN 12457-2:2002 [23] )', 'Leaching characteristics (L/S =10, 24h, EN 12457-2:2002 [23] )', 'Leaching characteristics (L/S =10, 24h, EN 12457-2:2002 [23] )', 'Leaching characteristics (L/S =10, 24h, EN 12457-2:2002 [23] )', 'Leaching characteristics (L/S =10, 24h, EN 12457-2:2002 [23] )', 'Leaching characteristics (L/S =10, 24h, EN 12457-2:2002 [23] )'], ['EC', '', 'mS/cm', '13,540', '11,180', '11,180', '11,520', '12,480', 'nd'], ['pH', '', '', '13.1', '13.0', '13.0', '13.1', '12.1', 'nd'], ['Ca2+', '', 'mg/kg', '13,759', '7920', '7920', '9859', '17,080', 'nd'], ['SO4 2-', '', 'mg/kg', '15,350', '4500', '4500', '5700', '14,750', 'nd'], ['K+', '', 'mg/kg', '3069', '72', '72', '1015', '2039', 'nd']]",1,1,1,3,S0950061815306188_0,S0950061815306188,2015-11-13
1353,Chemical and mineralogical composition of lime binders in weight percentages.,"[['Lime', 'CaO', 'SiO2', 'Ca(OH)2', 'C2S', 'CaCO3'], ['NHL3.5 [3,23,25]', '60-70', '6-10', '45', '~30', '8-10'], ['CL90-S [3,26]', '>94', '-', '85', '-', '8-10'], ['NHL3.5/CL90-S [3]', '-', '-', '65', '~15', '8-10']]",1,"Chemical and mineralogical composition of lime binders in weight percentages.;[['Lime', 'CaO', 'SiO2', 'Ca(OH)2', 'C2S', 'CaCO3'], ['NHL3.5 [3,23,25]', '60-70', '6-10', '45', '~30', '8-10'], ['CL90-S [3,26]', '>94', '-', '85', '-', '8-10'], ['NHL3.5/CL90-S [3]', '-', '-', '65', '~15', '8-10']]",0,1,1,2,S0950061815306279_1,S0950061815306279,2015-11-18
1354,Chemical composition and physical properties of cementitious materials.,"[['Item', 'Cementitious materials (%)', 'Cementitious materials (%)'], ['Item', 'Cement', 'Silica fume'], ['SiO2', '21.2', '93.0'], ['Al2O3', '5.4', '1.7'], ['Fe2O3', '3.4', '1.2'], ['MgO', '1.4', '1.0'], ['Na2O', '-', '0.6'], ['K2O', '-', '1.1'], ['CaO', '63.9', '0.3'], ['', '', ''], ['', 'Compounds', 'Compounds'], ['C3S', '51.5', '-'], ['C2S', '22.0', '-'], ['C3A', '6.4', '-'], ['C4AF', '10.5', '-'], ['', '', ''], ['', 'Physical properties', 'Physical properties'], ['Specific gravity (kg/m3)', '3150', '2210'], ['Specific surface (m2/kg)', '300', '14,000']]",1,"Chemical composition and physical properties of cementitious materials.;[['Item', 'Cementitious materials (%)', 'Cementitious materials (%)'], ['Item', 'Cement', 'Silica fume'], ['SiO2', '21.2', '93.0'], ['Al2O3', '5.4', '1.7'], ['Fe2O3', '3.4', '1.2'], ['MgO', '1.4', '1.0'], ['Na2O', '-', '0.6'], ['K2O', '-', '1.1'], ['CaO', '63.9', '0.3'], ['', '', ''], ['', 'Compounds', 'Compounds'], ['C3S', '51.5', '-'], ['C2S', '22.0', '-'], ['C3A', '6.4', '-'], ['C4AF', '10.5', '-'], ['', '', ''], ['', 'Physical properties', 'Physical properties'], ['Specific gravity (kg/m3)', '3150', '2210'], ['Specific surface (m2/kg)', '300', '14,000']]",1,1,1,3,S0950061815300088_0,S0950061815300088,2015-07-04
1355,Chemical and mineralogical properties of cement (%).,"[['SiO2', 'Al2O3', 'Fe2O3', 'CaO', 'MgO', 'SO3', 'Na2Oeq', 'f-CaO', 'C3S', 'C2S', 'C3A', 'C4AF', 'Loss of ignition', 'Cl-'], ['21.73', '4.60', '3.45', '64.55', '3.56', '0.46', '0.59', '0.96', '56.62', '19.58', '6.36', '10.49', '1.96', '0.011']]",1,"Chemical and mineralogical properties of cement (%).;[['SiO2', 'Al2O3', 'Fe2O3', 'CaO', 'MgO', 'SO3', 'Na2Oeq', 'f-CaO', 'C3S', 'C2S', 'C3A', 'C4AF', 'Loss of ignition', 'Cl-'], ['21.73', '4.60', '3.45', '64.55', '3.56', '0.46', '0.59', '0.96', '56.62', '19.58', '6.36', '10.49', '1.96', '0.011']]",1,1,1,3,S0950061819318173_0,S0950061819318173,2019-07-31
1356,Chemical composition of the cementitious materials.,"[['Composition', 'Cement (wt, %)', 'SF (wt, %)', 'NZ (wt, %)'], ['CaO', '64.2', '3.1', '2.1'], ['SiO2', '20.7', '82.6', '64.9'], ['Al2O3', '4.7', '1.4', '12.3'], ['Fe2O3', '41.3', '0.2', '0.4'], ['SO3', '2.3', '0.3', '0.3'], ['MgO', '1.3', '1.3', '0.9'], ['K2O', '0.65', '-', '-'], ['Na2O', '0.32', '-', '-'], ['C3S', '60', '-', '-'], ['C2S', '14', '-', '-'], ['C3A', '6', '-', '-'], ['C4AF', '12', '-', '-']]",1,"Chemical composition of the cementitious materials.;[['Composition', 'Cement (wt, %)', 'SF (wt, %)', 'NZ (wt, %)'], ['CaO', '64.2', '3.1', '2.1'], ['SiO2', '20.7', '82.6', '64.9'], ['Al2O3', '4.7', '1.4', '12.3'], ['Fe2O3', '41.3', '0.2', '0.4'], ['SO3', '2.3', '0.3', '0.3'], ['MgO', '1.3', '1.3', '0.9'], ['K2O', '0.65', '-', '-'], ['Na2O', '0.32', '-', '-'], ['C3S', '60', '-', '-'], ['C2S', '14', '-', '-'], ['C3A', '6', '-', '-'], ['C4AF', '12', '-', '-']]",1,1,1,3,S0950061819318185_0,S0950061819318185,2019-07-24
1357,Mineralogical composition of raw materials.,"[['Mineralogical phase', 'Id', 'Mineralogical composition [%]', 'Mineralogical composition [%]', 'Mineralogical composition [%]'], ['Mineralogical phase', 'Id', 'CEM', 'LFS-G', 'LFS-F'], ['C3S', '1', '56.2', '-', '-'], ['b-C2S', '2', '14.5', '12.1', '9.1'], ['C3A', '3', '4.0', '-', '-'], ['C4AF', '4', '11.0', '-', '-'], ['Gypsum', '6', '4.8', '-', '-'], ['Calcite', '5', '9.2', '4.2', '3.7'], ['Quartz', '7', '-', '0.7', '0.5'], ['g-C2S', '8', '-', '19.8', '22.4'], ['Gehlenite', '10', '-', '7.3', '4.9'], ['Merwinite', '11', '-', '7.3', '9.8'], ['Mayenite', '15', '-', '1.4', '1.6'], ['Periclase', '13', '-', '5.7', '4.4'], ['Portlandite', '9', '-', '1.5', '2.2'], ['Wustite', '12', '-', '2.6', '1.6'], ['Brucite', '14', '-', '0.2', '0.2'], ['Amorphous phase', '-', '-', '37.1', '39.6']]",1,"Mineralogical composition of raw materials.;[['Mineralogical phase', 'Id', 'Mineralogical composition [%]', 'Mineralogical composition [%]', 'Mineralogical composition [%]'], ['Mineralogical phase', 'Id', 'CEM', 'LFS-G', 'LFS-F'], ['C3S', '1', '56.2', '-', '-'], ['b-C2S', '2', '14.5', '12.1', '9.1'], ['C3A', '3', '4.0', '-', '-'], ['C4AF', '4', '11.0', '-', '-'], ['Gypsum', '6', '4.8', '-', '-'], ['Calcite', '5', '9.2', '4.2', '3.7'], ['Quartz', '7', '-', '0.7', '0.5'], ['g-C2S', '8', '-', '19.8', '22.4'], ['Gehlenite', '10', '-', '7.3', '4.9'], ['Merwinite', '11', '-', '7.3', '9.8'], ['Mayenite', '15', '-', '1.4', '1.6'], ['Periclase', '13', '-', '5.7', '4.4'], ['Portlandite', '9', '-', '1.5', '2.2'], ['Wustite', '12', '-', '2.6', '1.6'], ['Brucite', '14', '-', '0.2', '0.2'], ['Amorphous phase', '-', '-', '37.1', '39.6']]",1,1,1,3,S0950061821008667_3,S0950061821008667,2021-04-02
1358,Quantitative Rietveld refinement results of the CPC sample.,"[['Mineralogical phase', 'Id', 'Curing days', 'Curing days', 'Curing days', 'Curing days', 'Curing days'], ['Mineralogical phase', 'Id', '0', '7', '28', '60', '315'], ['C3S', '1', '56.2', '7.7', '6.5', '5.4', '4.2'], ['C4AF', '4', '11.0', '4.1', '4.5', '4.6', '4.7'], ['b-C2S', '2', '14.5', '7.8', '8.0', '7.4', '6.6'], ['C3A', '3', '4.0', '0.8', '0.3', '0.2', '0.1'], ['Calcite', '5', '9.2', '15.5', '16.1', '15.1', '11.4'], ['Gypsum', '6', '4.8', '0.0', '0.0', '0.0', '0.0'], ['Portlandite', '9', '-', '6.5', '8.3', '8.6', '11.0'], ['Ettringite', '8', '-', '1.6', '1.5', '2.3', '1.5'], ['Carboaluminate', '10', '-', '-', '-', '0.2', '0.5'], ['Amorphous phase', '-', '-', '56.0', '54.9', '56.0', '60.0']]",1,"Quantitative Rietveld refinement results of the CPC sample.;[['Mineralogical phase', 'Id', 'Curing days', 'Curing days', 'Curing days', 'Curing days', 'Curing days'], ['Mineralogical phase', 'Id', '0', '7', '28', '60', '315'], ['C3S', '1', '56.2', '7.7', '6.5', '5.4', '4.2'], ['C4AF', '4', '11.0', '4.1', '4.5', '4.6', '4.7'], ['b-C2S', '2', '14.5', '7.8', '8.0', '7.4', '6.6'], ['C3A', '3', '4.0', '0.8', '0.3', '0.2', '0.1'], ['Calcite', '5', '9.2', '15.5', '16.1', '15.1', '11.4'], ['Gypsum', '6', '4.8', '0.0', '0.0', '0.0', '0.0'], ['Portlandite', '9', '-', '6.5', '8.3', '8.6', '11.0'], ['Ettringite', '8', '-', '1.6', '1.5', '2.3', '1.5'], ['Carboaluminate', '10', '-', '-', '-', '0.2', '0.5'], ['Amorphous phase', '-', '-', '56.0', '54.9', '56.0', '60.0']]",1,1,1,3,S0950061821008667_4,S0950061821008667,2021-04-02
1359,Quantitative Rietveld refinement results of the CPG sample.,"[['Mineralogical phase', 'Id', 'Curing days', 'Curing days', 'Curing days', 'Curing days', 'Curing days'], ['Mineralogical phase', 'Id', '0', '7', '28', '60', '315'], ['C3S', '1', '36.5', '7.7', '6.0', '5.5', '4.7'], ['b-C2S', '2', '13.6', '7.6', '7.4', '6.3', '3.1'], ['C3A', '3', '2.6', '0.0', '0.0', '0.0', '0.0'], ['C4AF', '4', '7.1', '3.9', '3.9', '3.7', '3.7'], ['Gypsum', '6', '3.1', '0.0', '0.0', '0.0', '0.0'], ['Calcite', '5', '7.5', '14.7', '12.3', '11.3', '9.7'], ['Quartz', '7', '0.2', '0.3', '0.3', '0.1', '0.1'], ['g-C2S', '13', '6.9', '8.6', '8.0', '7.4', '7.5'], ['Gehlenite', '14', '1.8', '2.7', '2.7', '2.7', '2.5'], ['Merwinite', '15', '2.6', '2.5', '1.6', '1.6', '1.4'], ['Mayenite', '19', '0.5', '0.5', '0.4', '0.2', '0.1'], ['Wustite', '17', '0.9', '<DL', '<DL', '<DL', '<DL'], ['Periclase', '16', '2.0', '2.5', '2.3', '2.2', '1.8'], ['Brucite', '18', '0.1', '<DL', '<DL', '<DL', '<DL'], ['Portlandite', '9', '0.6', '4.2', '5.2', '6.0', '7.5'], ['Ettringite', '8', '-', '1.3', '1.5', '1.2', '1.3'], ['Carboaluminate', '10', '-', '-', '-', '0.7', '2.9'], ['Amorphous phase', '-', '13.9', '43.5', '48.4', '51.1', '53.7']]",1,"Quantitative Rietveld refinement results of the CPG sample.;[['Mineralogical phase', 'Id', 'Curing days', 'Curing days', 'Curing days', 'Curing days', 'Curing days'], ['Mineralogical phase', 'Id', '0', '7', '28', '60', '315'], ['C3S', '1', '36.5', '7.7', '6.0', '5.5', '4.7'], ['b-C2S', '2', '13.6', '7.6', '7.4', '6.3', '3.1'], ['C3A', '3', '2.6', '0.0', '0.0', '0.0', '0.0'], ['C4AF', '4', '7.1', '3.9', '3.9', '3.7', '3.7'], ['Gypsum', '6', '3.1', '0.0', '0.0', '0.0', '0.0'], ['Calcite', '5', '7.5', '14.7', '12.3', '11.3', '9.7'], ['Quartz', '7', '0.2', '0.3', '0.3', '0.1', '0.1'], ['g-C2S', '13', '6.9', '8.6', '8.0', '7.4', '7.5'], ['Gehlenite', '14', '1.8', '2.7', '2.7', '2.7', '2.5'], ['Merwinite', '15', '2.6', '2.5', '1.6', '1.6', '1.4'], ['Mayenite', '19', '0.5', '0.5', '0.4', '0.2', '0.1'], ['Wustite', '17', '0.9', '<DL', '<DL', '<DL', '<DL'], ['Periclase', '16', '2.0', '2.5', '2.3', '2.2', '1.8'], ['Brucite', '18', '0.1', '<DL', '<DL', '<DL', '<DL'], ['Portlandite', '9', '0.6', '4.2', '5.2', '6.0', '7.5'], ['Ettringite', '8', '-', '1.3', '1.5', '1.2', '1.3'], ['Carboaluminate', '10', '-', '-', '-', '0.7', '2.9'], ['Amorphous phase', '-', '13.9', '43.5', '48.4', '51.1', '53.7']]",1,0,1,2,S0950061821008667_5,S0950061821008667,2021-04-02
1360,Quantitative Rietveld refinement results of the CPF sample.,"[['Mineralogical phase', 'Id', 'Curing days', 'Curing days', 'Curing days', 'Curing days', 'Curing days'], ['Mineralogical phase', 'Id', '0', '7', '28', '60', '315'], ['C3S', '1', '42.1', '7.2', '5.5', '4.3', '3.7'], ['b-C2S', '2', '13.2', '5.5', '5.2', '4.1', '1.9'], ['C3A', '3', '3.0', '0.0', '0.0', '0.0', '0.0'], ['C4AF', '4', '8.2', '3.5', '3.7', '3.6', '3.3'], ['Gypsum', '6', '3.6', '0.0', '0.0', '0.0', '0.0'], ['Calcite', '5', '7.9', '15.5', '13.1', '13.2', '9.5'], ['Quartz', '7', '0.1', '0.1', '0.2', '0.1', '0.1'], ['g-C2S', '13', '5.6', '6.7', '7.0', '7.5', '6.6'], ['Gehlenite', '14', '1.2', '1.9', '2.3', '1.8', '1.6'], ['Merwinite', '15', '2.5', '1.3', '1.7', '1.5', '1.4'], ['Mayenite', '19', '0.4', '0.1', '0.2', '<DL', '<DL'], ['Wustite', '17', '0.4', '<DL', '<DL', '<DL', '<DL'], ['Periclase', '16', '1.1', '1.0', '1.1', '1.0', '0.8'], ['Brucite', '18', '0.0', '<DL', '<DL', '<DL', '<DL'], ['Portlandite', '9', '0.6', '5.8', '5.6', '7.0', '9.5'], ['Ettringite', '8', '-', '1.6', '1.2', '0.9', '1.3'], ['Carboaluminate', '10', '-', '-', '-', '0.6', '4.2'], ['Amorphous phase', '-', '9.9', '49.8', '53.2', '54.4', '56.1']]",1,"Quantitative Rietveld refinement results of the CPF sample.;[['Mineralogical phase', 'Id', 'Curing days', 'Curing days', 'Curing days', 'Curing days', 'Curing days'], ['Mineralogical phase', 'Id', '0', '7', '28', '60', '315'], ['C3S', '1', '42.1', '7.2', '5.5', '4.3', '3.7'], ['b-C2S', '2', '13.2', '5.5', '5.2', '4.1', '1.9'], ['C3A', '3', '3.0', '0.0', '0.0', '0.0', '0.0'], ['C4AF', '4', '8.2', '3.5', '3.7', '3.6', '3.3'], ['Gypsum', '6', '3.6', '0.0', '0.0', '0.0', '0.0'], ['Calcite', '5', '7.9', '15.5', '13.1', '13.2', '9.5'], ['Quartz', '7', '0.1', '0.1', '0.2', '0.1', '0.1'], ['g-C2S', '13', '5.6', '6.7', '7.0', '7.5', '6.6'], ['Gehlenite', '14', '1.2', '1.9', '2.3', '1.8', '1.6'], ['Merwinite', '15', '2.5', '1.3', '1.7', '1.5', '1.4'], ['Mayenite', '19', '0.4', '0.1', '0.2', '<DL', '<DL'], ['Wustite', '17', '0.4', '<DL', '<DL', '<DL', '<DL'], ['Periclase', '16', '1.1', '1.0', '1.1', '1.0', '0.8'], ['Brucite', '18', '0.0', '<DL', '<DL', '<DL', '<DL'], ['Portlandite', '9', '0.6', '5.8', '5.6', '7.0', '9.5'], ['Ettringite', '8', '-', '1.6', '1.2', '0.9', '1.3'], ['Carboaluminate', '10', '-', '-', '-', '0.6', '4.2'], ['Amorphous phase', '-', '9.9', '49.8', '53.2', '54.4', '56.1']]",1,0,1,2,S0950061821008667_6,S0950061821008667,2021-04-02
1361,The major compounds of Type I/II LA Portland cement used.,"[['Clinker phase', 'Weight (%)'], ['C3S', '59.32'], ['C2S', '11.81'], ['C3A', '7.39'], ['C4AF', '10.55']]",1,"The major compounds of Type I/II LA Portland cement used.;[['Clinker phase', 'Weight (%)'], ['C3S', '59.32'], ['C2S', '11.81'], ['C3A', '7.39'], ['C4AF', '10.55']]",1,1,1,3,S0950061818330769_1,S0950061818330769,2018-12-24
1362,Chemical and mineral composition of cement in wt. %.,"[['SiO2', 'Al2O3', 'Fe2O3', 'CaO', 'MgO', 'SO3', 'Na2Oeq', 'f-CaO', 'C3S', 'C2S', 'C3A', 'C4AF'], ['22.52', '4.61', '3.42', '65.88', '2.28', '0.35', '0.49', '0.91', '56.53', '21.94', '6.44', '10.40']]",1,"Chemical and mineral composition of cement in wt. %.;[['SiO2', 'Al2O3', 'Fe2O3', 'CaO', 'MgO', 'SO3', 'Na2Oeq', 'f-CaO', 'C3S', 'C2S', 'C3A', 'C4AF'], ['22.52', '4.61', '3.42', '65.88', '2.28', '0.35', '0.49', '0.91', '56.53', '21.94', '6.44', '10.40']]",1,1,1,3,S0950061823018974_0,S0950061823018974,2023-06-22
1363,Mineral additives of class G oil cement.,"[['Mineral', 'C3S', 'C2S', 'C3A', 'C4AF', 'Gypsum', 'LOI'], ['%', '54.2', '21.05', '1.9', '16.5', '3.51', '1.35']]",1,"Mineral additives of class G oil cement.;[['Mineral', 'C3S', 'C2S', 'C3A', 'C4AF', 'Gypsum', 'LOI'], ['%', '54.2', '21.05', '1.9', '16.5', '3.51', '1.35']]",1,1,1,3,S0950061823007584_1,S0950061823007584,2023-03-17
1364,Chemical and mineralogical compositions of CSA clinker (wt.%).,"[['Oxide', 'Na2O', 'MgO', 'Al2O3', 'SiO2', 'P2O5', 'SO3', 'Cl', 'K2O', 'CaO', 'TiO2', 'Gr2O3', 'Fe2O3', 'SrO', 'ZrO2', 'MnO'], ['Content', '0.09', '1.69', '33.36', '8.28', '0.14', '7.90', '0.11', '0.23', '43.00', '1.35', '0.02', '1.95', '0.07', '0.05', '0.02'], ['Minerals', 'C4A3     S   -', 'C4A3     S   -', 'C4A3     S   -', 'C2S', 'C2S', 'C2S', 'C4AF', 'C4AF', 'C4AF', 'C12A7', 'C12A7', 'C12A7', 'CT', 'CT', 'CT'], ['', '', '', '', '', '', '', '', '', '', '', '', '', '', '', ''], ['Content', '60.28', '60.28', '60.28', '23.67', '23.67', '23.67', '5.93', '5.93', '5.93', '3.65', '3.65', '3.65', '2.30', '2.30', '2.30']]",1,"Chemical and mineralogical compositions of CSA clinker (wt.%).;[['Oxide', 'Na2O', 'MgO', 'Al2O3', 'SiO2', 'P2O5', 'SO3', 'Cl', 'K2O', 'CaO', 'TiO2', 'Gr2O3', 'Fe2O3', 'SrO', 'ZrO2', 'MnO'], ['Content', '0.09', '1.69', '33.36', '8.28', '0.14', '7.90', '0.11', '0.23', '43.00', '1.35', '0.02', '1.95', '0.07', '0.05', '0.02'], ['Minerals', 'C4A3     S   -', 'C4A3     S   -', 'C4A3     S   -', 'C2S', 'C2S', 'C2S', 'C4AF', 'C4AF', 'C4AF', 'C12A7', 'C12A7', 'C12A7', 'CT', 'CT', 'CT'], ['', '', '', '', '', '', '', '', '', '', '', '', '', '', '', ''], ['Content', '60.28', '60.28', '60.28', '23.67', '23.67', '23.67', '5.93', '5.93', '5.93', '3.65', '3.65', '3.65', '2.30', '2.30', '2.30']]",1,1,1,3,S0950061818311279_0,S0950061818311279,2018-05-23
1365,Characteristics and composition of the used cement.,"[['ChemChemical composition (% wt)', 'ChemChemical composition (% wt)', 'ChemChemical composition (% wt)', 'ChemChemical composition (% wt)', 'ChemChemical composition (% wt)', 'ChemChemical composition (% wt)', 'ChemChemical composition (% wt)', 'ChemChemical composition (% wt)', 'ChemChemical composition (% wt)', 'ChemChemical composition (% wt)', 'ChemChemical composition (% wt)'], ['CaO', 'Al2O3', 'SiO2', 'F2O3', 'MgO', 'Na2O', 'SO3', 'K2O', 'Cl-', 'Loss on ignition', 'Free CaO'], ['60.40', '5.17', '22.00', '3.00', '1.50', '0.13', '2.50', '0.45', '0.01', '3.83', '1.01'], ['Bogue composition (%)', 'Bogue composition (%)', 'Bogue composition (%)', 'Bogue composition (%)', 'Bogue composition (%)', '', '', '', '', '', ''], ['C3S', 'C2S', 'C3A', 'C4AF', 'Gypsum', '', '', '', '', '', ''], ['59.3', '19.1', '8.3', '7.2', '5.0', '', '', '', '', '', ''], ['Physical and mechanical properties', 'Physical and mechanical properties', '', '', '', '', '', '', '', '', ''], ['Specific gravity', '3.13', '', '', '', '', '', '', '', '', ''], ['Blaine specific surface area (cm2/g)', '3280', '', '', '', '', '', '', '', '', ''], ['Initial set (min)', '155', '', '', '', '', '', '', '', '', ''], ['Final set (hours)', '5', '', '', '', '', '', '', '', '', ''], ['Consistency of cement paste (%)', '27', '', '', '', '', '', '', '', '', ''], ['Strength class (MPa)', '42.5', '', '', '', '', '', '', '', '', ''], ['Compressive strength at 28-day (MPa)', '42', '', '', '', '', '', '', '', '', '']]",1,"Characteristics and composition of the used cement.;[['ChemChemical composition (% wt)', 'ChemChemical composition (% wt)', 'ChemChemical composition (% wt)', 'ChemChemical composition (% wt)', 'ChemChemical composition (% wt)', 'ChemChemical composition (% wt)', 'ChemChemical composition (% wt)', 'ChemChemical composition (% wt)', 'ChemChemical composition (% wt)', 'ChemChemical composition (% wt)', 'ChemChemical composition (% wt)'], ['CaO', 'Al2O3', 'SiO2', 'F2O3', 'MgO', 'Na2O', 'SO3', 'K2O', 'Cl-', 'Loss on ignition', 'Free CaO'], ['60.40', '5.17', '22.00', '3.00', '1.50', '0.13', '2.50', '0.45', '0.01', '3.83', '1.01'], ['Bogue composition (%)', 'Bogue composition (%)', 'Bogue composition (%)', 'Bogue composition (%)', 'Bogue composition (%)', '', '', '', '', '', ''], ['C3S', 'C2S', 'C3A', 'C4AF', 'Gypsum', '', '', '', '', '', ''], ['59.3', '19.1', '8.3', '7.2', '5.0', '', '', '', '', '', ''], ['Physical and mechanical properties', 'Physical and mechanical properties', '', '', '', '', '', '', '', '', ''], ['Specific gravity', '3.13', '', '', '', '', '', '', '', '', ''], ['Blaine specific surface area (cm2/g)', '3280', '', '', '', '', '', '', '', '', ''], ['Initial set (min)', '155', '', '', '', '', '', '', '', '', ''], ['Final set (hours)', '5', '', '', '', '', '', '', '', '', ''], ['Consistency of cement paste (%)', '27', '', '', '', '', '', '', '', '', ''], ['Strength class (MPa)', '42.5', '', '', '', '', '', '', '', '', ''], ['Compressive strength at 28-day (MPa)', '42', '', '', '', '', '', '', '', '', '']]",1,1,1,3,S0950061820304268_0,S0950061820304268,2020-02-24
1366,Physico-chemical composition of CEM I 52.5 N cement.,"[['Chemical analysis (%, by weight)', 'Chemical analysis (%, by weight)', 'Chemical analysis (%, by weight)', 'Chemical analysis (%, by weight)', 'Chemical analysis (%, by weight)', 'Chemical analysis (%, by weight)'], ['CaO', 'SiO2', 'Al2O3', 'Fe2O3', 'SO3', 'MgO'], ['63.7', '19.6', '4.5', '2.3', '2.6', '3.9'], ['Main compounds of clinker (%, by weight)', 'Main compounds of clinker (%, by weight)', 'Main compounds of clinker (%, by weight)', 'Main compounds of clinker (%, by weight)', 'Main compounds of clinker (%, by weight)', 'Main compounds of clinker (%, by weight)'], ['C3S', 'C2S', 'C3A', 'C4AF', 'C4AF', 'C4AF'], ['69', '9', '9', '', '7', ''], ['Physical properties', 'Physical properties', 'Physical properties', 'Physical properties', 'Physical properties', 'Physical properties'], ['Normal compressive strength(MPa)', 'Normal compressive strength(MPa)', 'Blaine surface area(cm2/g)', 'Blaine surface area(cm2/g)', 'Density(g/cm3)', 'Density(g/cm3)'], ['59', '59', '3900', '3900', '3.13', '3.13']]",1,"Physico-chemical composition of CEM I 52.5 N cement.;[['Chemical analysis (%, by weight)', 'Chemical analysis (%, by weight)', 'Chemical analysis (%, by weight)', 'Chemical analysis (%, by weight)', 'Chemical analysis (%, by weight)', 'Chemical analysis (%, by weight)'], ['CaO', 'SiO2', 'Al2O3', 'Fe2O3', 'SO3', 'MgO'], ['63.7', '19.6', '4.5', '2.3', '2.6', '3.9'], ['Main compounds of clinker (%, by weight)', 'Main compounds of clinker (%, by weight)', 'Main compounds of clinker (%, by weight)', 'Main compounds of clinker (%, by weight)', 'Main compounds of clinker (%, by weight)', 'Main compounds of clinker (%, by weight)'], ['C3S', 'C2S', 'C3A', 'C4AF', 'C4AF', 'C4AF'], ['69', '9', '9', '', '7', ''], ['Physical properties', 'Physical properties', 'Physical properties', 'Physical properties', 'Physical properties', 'Physical properties'], ['Normal compressive strength(MPa)', 'Normal compressive strength(MPa)', 'Blaine surface area(cm2/g)', 'Blaine surface area(cm2/g)', 'Density(g/cm3)', 'Density(g/cm3)'], ['59', '59', '3900', '3900', '3.13', '3.13']]",1,1,1,3,S0950061822004986_0,S0950061822004986,2022-02-14
1367,Chemical and mineral components of Standard Portland cement. (wt%).,"[['Chemical components (%)', 'Chemical components (%)', 'Chemical components (%)', 'Chemical components (%)', 'Chemical components (%)', 'Chemical components (%)', 'Chemical components (%)', 'Chemical components (%)', 'Mineral components (%)', 'Mineral components (%)', 'Mineral components (%)', 'Mineral components (%)'], ['CaO', 'SiO2', 'Al2O3', 'MgO', 'Fe2O3', 'SO3', 'fCaO', 'Na2Oeq', 'C3S', 'C2S', 'C3A', 'C4AF'], ['64.92', '22.12', '4.51', '3.35', '3.45', '0.4', '0.95', '0.511', '56.2', '21.1', '6.47', '11.25']]",1,"Chemical and mineral components of Standard Portland cement. (wt%).;[['Chemical components (%)', 'Chemical components (%)', 'Chemical components (%)', 'Chemical components (%)', 'Chemical components (%)', 'Chemical components (%)', 'Chemical components (%)', 'Chemical components (%)', 'Mineral components (%)', 'Mineral components (%)', 'Mineral components (%)', 'Mineral components (%)'], ['CaO', 'SiO2', 'Al2O3', 'MgO', 'Fe2O3', 'SO3', 'fCaO', 'Na2Oeq', 'C3S', 'C2S', 'C3A', 'C4AF'], ['64.92', '22.12', '4.51', '3.35', '3.45', '0.4', '0.95', '0.511', '56.2', '21.1', '6.47', '11.25']]",1,1,1,3,S0950061821003020_0,S0950061821003020,2021-02-20
1368,Chemical composition of cement (%).,"[['', 'SiO2', 'Fe2O3', 'Al2O3', 'MgO', 'SO3', 'CaO', 'Na2O', 'K2O', 'L.O.I', 'C3S', 'C2S', 'C3A', 'C4AF'], ['Cement', '21.63', '3.22', '5.82', '2.38', '3.25', '56.67', '0.20', '0.88', '3.50', '50.10', '15.80', '9.97', '9.80']]",1,"Chemical composition of cement (%).;[['', 'SiO2', 'Fe2O3', 'Al2O3', 'MgO', 'SO3', 'CaO', 'Na2O', 'K2O', 'L.O.I', 'C3S', 'C2S', 'C3A', 'C4AF'], ['Cement', '21.63', '3.22', '5.82', '2.38', '3.25', '56.67', '0.20', '0.88', '3.50', '50.10', '15.80', '9.97', '9.80']]",1,1,1,3,S0950061821005845_0,S0950061821005845,2021-03-09
