Repository: zakidotai/cemcat

# CemCat Streamlit Hosting Bundle

This folder is ready to be pushed to GitHub and deployed on Streamlit Cloud.

## Files included

- `streamlit_app.py` (main app)
- `requirements.txt`
- `data/ner_cems_40k.csv`
- `data/pii_abs.json`
- `data/clinker_comps_with_dates.csv`
- `upload/composition_cls_slag_updated.csv`

## Local run

```bash
streamlit run streamlit_app.py
```

File: crystalline_composition_gpt4_with_pii_tid_dates.csv (part 53 of 101)
,caption,tables,Label,text,pred_0,pred_1,pred_2,all_pred,pii_tid,pii,date
1369,Chemical compositions for the clinker and LS.,"[['', 'SiO2, %', 'Al2O3, %', 'Fe2O3, %', 'CaO, %', 'MgO, %', 'SO3, %'], ['Clinker', '22.3', '5.7', '4.02', '63.45', '2.63', '0.36'], ['Clinker', 'C3S = 43.7%; C2S = 30.1%; C3A = 8.3%; C4AF = 12.2%LOI = 1.13%; Na2Oeq = 0.39%; Specific gravity = 3.14', 'C3S = 43.7%; C2S = 30.1%; C3A = 8.3%; C4AF = 12.2%LOI = 1.13%; Na2Oeq = 0.39%; Specific gravity = 3.14', 'C3S = 43.7%; C2S = 30.1%; C3A = 8.3%; C4AF = 12.2%LOI = 1.13%; Na2Oeq = 0.39%; Specific gravity = 3.14', 'C3S = 43.7%; C2S = 30.1%; C3A = 8.3%; C4AF = 12.2%LOI = 1.13%; Na2Oeq = 0.39%; Specific gravity = 3.14', 'C3S = 43.7%; C2S = 30.1%; C3A = 8.3%; C4AF = 12.2%LOI = 1.13%; Na2Oeq = 0.39%; Specific gravity = 3.14', 'C3S = 43.7%; C2S = 30.1%; C3A = 8.3%; C4AF = 12.2%LOI = 1.13%; Na2Oeq = 0.39%; Specific gravity = 3.14'], ['', '', '', '', '', '', ''], ['LS', '8.3', '0.1', '0.08', '52.7', '0.35', '1.1'], ['LS', 'Loss on ignition = 33.2%; Specific gravity = 2.71', 'Loss on ignition = 33.2%; Specific gravity = 2.71', 'Loss on ignition = 33.2%; Specific gravity = 2.71', 'Loss on ignition = 33.2%; Specific gravity = 2.71', 'Loss on ignition = 33.2%; Specific gravity = 2.71', 'Loss on ignition = 33.2%; Specific gravity = 2.71']]",1,"Chemical compositions for the clinker and LS.;[['', 'SiO2, %', 'Al2O3, %', 'Fe2O3, %', 'CaO, %', 'MgO, %', 'SO3, %'], ['Clinker', '22.3', '5.7', '4.02', '63.45', '2.63', '0.36'], ['Clinker', 'C3S = 43.7%; C2S = 30.1%; C3A = 8.3%; C4AF = 12.2%LOI = 1.13%; Na2Oeq = 0.39%; Specific gravity = 3.14', 'C3S = 43.7%; C2S = 30.1%; C3A = 8.3%; C4AF = 12.2%LOI = 1.13%; Na2Oeq = 0.39%; Specific gravity = 3.14', 'C3S = 43.7%; C2S = 30.1%; C3A = 8.3%; C4AF = 12.2%LOI = 1.13%; Na2Oeq = 0.39%; Specific gravity = 3.14', 'C3S = 43.7%; C2S = 30.1%; C3A = 8.3%; C4AF = 12.2%LOI = 1.13%; Na2Oeq = 0.39%; Specific gravity = 3.14', 'C3S = 43.7%; C2S = 30.1%; C3A = 8.3%; C4AF = 12.2%LOI = 1.13%; Na2Oeq = 0.39%; Specific gravity = 3.14', 'C3S = 43.7%; C2S = 30.1%; C3A = 8.3%; C4AF = 12.2%LOI = 1.13%; Na2Oeq = 0.39%; Specific gravity = 3.14'], ['', '', '', '', '', '', ''], ['LS', '8.3', '0.1', '0.08', '52.7', '0.35', '1.1'], ['LS', 'Loss on ignition = 33.2%; Specific gravity = 2.71', 'Loss on ignition = 33.2%; Specific gravity = 2.71', 'Loss on ignition = 33.2%; Specific gravity = 2.71', 'Loss on ignition = 33.2%; Specific gravity = 2.71', 'Loss on ignition = 33.2%; Specific gravity = 2.71', 'Loss on ignition = 33.2%; Specific gravity = 2.71']]",1,1,1,3,S095006182103004X_0,S095006182103004X,2021-10-19
1370,Chemical and mineral compositions of ordinary Portland cement by XRF and XRD measurement.,"[['Chemical composition (wt.%)', 'Chemical composition (wt.%)', 'Chemical composition (wt.%)', 'Chemical composition (wt.%)', 'Phase composition (wt.%)', 'Phase composition (wt.%)'], ['Oxides', 'XRF', 'Oxides', 'XRF', 'C3S', '56.7'], ['CaO', '62.714', 'TiO2', '0.329', 'C2S', '14.3'], ['SiO2', '19.191', 'Na2O', '0.183', 'C3A', '3.2'], ['Al2O3', '4.446', '', '', 'C4AF', '12'], ['SO2', '2.362', '', '', 'CaSO4*2H2O', '2.4'], ['Fe2O3', '3.16', '', '', 'CaSO4*0.5H2O', '0.7'], ['MgO', '1.941', '', '', 'Ca(OH)2', '3.5'], ['K2O', '0.453', '', '', 'amorphous', '6.3']]",1,"Chemical and mineral compositions of ordinary Portland cement by XRF and XRD measurement.;[['Chemical composition (wt.%)', 'Chemical composition (wt.%)', 'Chemical composition (wt.%)', 'Chemical composition (wt.%)', 'Phase composition (wt.%)', 'Phase composition (wt.%)'], ['Oxides', 'XRF', 'Oxides', 'XRF', 'C3S', '56.7'], ['CaO', '62.714', 'TiO2', '0.329', 'C2S', '14.3'], ['SiO2', '19.191', 'Na2O', '0.183', 'C3A', '3.2'], ['Al2O3', '4.446', '', '', 'C4AF', '12'], ['SO2', '2.362', '', '', 'CaSO4*2H2O', '2.4'], ['Fe2O3', '3.16', '', '', 'CaSO4*0.5H2O', '0.7'], ['MgO', '1.941', '', '', 'Ca(OH)2', '3.5'], ['K2O', '0.453', '', '', 'amorphous', '6.3']]",1,1,1,3,S0950061821030051_0,S0950061821030051,2021-10-26
1371,Mixtures of specimen (g).,"[['', 'Cement', 'C3S', 'Slag', 'Water', 'w/b'], ['Cement-slag', '30', '-', '70', '40', '0.4'], ['C3S-slag', '-', '30', '70', '40', '0.4']]",1,"Mixtures of specimen (g).;[['', 'Cement', 'C3S', 'Slag', 'Water', 'w/b'], ['Cement-slag', '30', '-', '70', '40', '0.4'], ['C3S-slag', '-', '30', '70', '40', '0.4']]",0,1,1,2,S0950061821030075_1,S0950061821030075,2021-12-09
1372,"Chemical and phase composition of cement paste determined by XRF and XRD-Rietveld, respectively.","[['Oxide', 'Content (wt.%)', 'Phase', 'Content (wt.%)'], ['CaO', '47.49', 'C2S', '8.30'], ['SiO2', '16.20', 'C3S', '3.93'], ['Al2O3', '3.19', 'CaCO3', '18.97'], ['Fe2O3', '2.28', 'Ca(OH)2', '22.17'], ['SO3', '1.96', 'Monocarbonate', '5.64'], ['K2O', '0.809', 'SiO2', '2.46'], ['MgO', '0.541', 'Ettringite', '1.26'], ['Na2O', '0.149', 'Amorphous', '37.27'], ['TiO2', '0.236', '', ''], ['LOI', '26.83', '', '']]",1,"Chemical and phase composition of cement paste determined by XRF and XRD-Rietveld, respectively.;[['Oxide', 'Content (wt.%)', 'Phase', 'Content (wt.%)'], ['CaO', '47.49', 'C2S', '8.30'], ['SiO2', '16.20', 'C3S', '3.93'], ['Al2O3', '3.19', 'CaCO3', '18.97'], ['Fe2O3', '2.28', 'Ca(OH)2', '22.17'], ['SO3', '1.96', 'Monocarbonate', '5.64'], ['K2O', '0.809', 'SiO2', '2.46'], ['MgO', '0.541', 'Ettringite', '1.26'], ['Na2O', '0.149', 'Amorphous', '37.27'], ['TiO2', '0.236', '', ''], ['LOI', '26.83', '', '']]",1,1,1,3,S0950061821030087_0,S0950061821030087,2021-10-20
1373,ua of the cement paste at different temperatures.,"[['Oxide(wt.%)', '600 degC', '700 degC', '800 degC', '900 degC', 'Phase', 'PDF number'], ['CaO', '63.19', '64.09', '64.59', '64.95', 'C4AF', '9197 [28]'], ['SiO2', '21.55', '21.86', '22.03', '22.16', 'C12A7', '29,212 [29]'], ['Al2O3', '4.24', '4.31', '4.34', '4.36', 'C2S', '81,096 [30]'], ['Fe2O3', '3.03', '3.08', '3.10', '3.12', 'C2S', '81,097 [30]'], ['SO3', '2.60', '2.65', '2.67', '2.68', 'C3S', '81,100 [31]'], ['K2O', '1.07', '1.09', '1.10', '1.11', 'CaO', '75,786 [32]'], ['MgO', '0.72', '0.73', '0.74', '0.74', 'C3A', '1841[33]'], ['Na2O', '0.20', '0.20', '0.20', '0.20', 'SiO2', '174[34]'], ['TiO2', '0.31', '0.32', '0.32', '0.32', 'CaCO3', '16,710 [35]'], ['LOI', '3.09', '1.67', '0.91', '0.36', '', ''], ['ua', '94.95', '96.15', '96.82', '97.31', '', '']]",1,"ua of the cement paste at different temperatures.;[['Oxide(wt.%)', '600 degC', '700 degC', '800 degC', '900 degC', 'Phase', 'PDF number'], ['CaO', '63.19', '64.09', '64.59', '64.95', 'C4AF', '9197 [28]'], ['SiO2', '21.55', '21.86', '22.03', '22.16', 'C12A7', '29,212 [29]'], ['Al2O3', '4.24', '4.31', '4.34', '4.36', 'C2S', '81,096 [30]'], ['Fe2O3', '3.03', '3.08', '3.10', '3.12', 'C2S', '81,097 [30]'], ['SO3', '2.60', '2.65', '2.67', '2.68', 'C3S', '81,100 [31]'], ['K2O', '1.07', '1.09', '1.10', '1.11', 'CaO', '75,786 [32]'], ['MgO', '0.72', '0.73', '0.74', '0.74', 'C3A', '1841[33]'], ['Na2O', '0.20', '0.20', '0.20', '0.20', 'SiO2', '174[34]'], ['TiO2', '0.31', '0.32', '0.32', '0.32', 'CaCO3', '16,710 [35]'], ['LOI', '3.09', '1.67', '0.91', '0.36', '', ''], ['ua', '94.95', '96.15', '96.82', '97.31', '', '']]",1,1,1,3,S0950061821030087_2,S0950061821030087,2021-10-20
1374,Phase composition of the cement paste at different calcination temperatures (wt.%).,"[['Phase', 'C4AF', 'C12A7', 'C2S', 'C3S', 'CaO', 'C3A', 'SiO2', 'CaCO3', 'Amorphous'], ['600 degC', '6.61', '5.29', '52.78', '4.74', '9.35', '--', '0.82', '2.72', '17.89'], ['700 degC', '8.93', '4.55', '59.98', '4.73', '12.59', '--', '--', '0.32', '9.22'], ['800 degC', '9.37', '3.56', '61.82', '1.56', '12.40', '3.53', '--', '--', '7.76'], ['900 degC', '11.16', '4.10', '58.52', '0.96', '13.02', '4.71', '--', '--', '7.53']]",1,"Phase composition of the cement paste at different calcination temperatures (wt.%).;[['Phase', 'C4AF', 'C12A7', 'C2S', 'C3S', 'CaO', 'C3A', 'SiO2', 'CaCO3', 'Amorphous'], ['600 degC', '6.61', '5.29', '52.78', '4.74', '9.35', '--', '0.82', '2.72', '17.89'], ['700 degC', '8.93', '4.55', '59.98', '4.73', '12.59', '--', '--', '0.32', '9.22'], ['800 degC', '9.37', '3.56', '61.82', '1.56', '12.40', '3.53', '--', '--', '7.76'], ['900 degC', '11.16', '4.10', '58.52', '0.96', '13.02', '4.71', '--', '--', '7.53']]",1,1,1,3,S0950061821030087_3,S0950061821030087,2021-10-20
1375,"Raw materials ratio, ratio values and mineral compositions of designed HMLHC clinker.","[['Raw materials ratio/%', 'Raw materials ratio/%', 'Raw materials ratio/%', 'Raw materials ratio/%', 'Raw materials ratio/%', 'Ratio values', 'Ratio values', 'Ratio values', 'Mineral compositions/%', 'Mineral compositions/%', 'Mineral compositions/%', 'Mineral compositions/%', 'MgO Content/%'], ['Limestone', 'Silica', 'Iron powder', 'Clay', 'Dolomite', 'KH', 'SM', 'IM', 'C3S', 'C2S', 'C3A', 'C4AF', 'MgO Content/%'], ['66.50', '11.25', '5.90', '5.35', '11.00', '0.785', '2.56', '0.75', '31.90', '44.26', '1.53', '16.16', '4.52']]",1,"Raw materials ratio, ratio values and mineral compositions of designed HMLHC clinker.;[['Raw materials ratio/%', 'Raw materials ratio/%', 'Raw materials ratio/%', 'Raw materials ratio/%', 'Raw materials ratio/%', 'Ratio values', 'Ratio values', 'Ratio values', 'Mineral compositions/%', 'Mineral compositions/%', 'Mineral compositions/%', 'Mineral compositions/%', 'MgO Content/%'], ['Limestone', 'Silica', 'Iron powder', 'Clay', 'Dolomite', 'KH', 'SM', 'IM', 'C3S', 'C2S', 'C3A', 'C4AF', 'MgO Content/%'], ['66.50', '11.25', '5.90', '5.35', '11.00', '0.785', '2.56', '0.75', '31.90', '44.26', '1.53', '16.16', '4.52']]",1,1,1,3,S0950061820319127_1,S0950061820319127,2020-06-23
1376,"Mineralogical composition of initial ash materials in wt%. APS - ash plateau sediment, BA - bottom ash, CA - cyclone separator ash.","[['Phase/sample', 'APS', 'BA', 'CA'], ['Quartz', '13.4', '2.5', '3.2'], ['K-feldspar', '4.2', '4.1', '1.5'], ['Calcite', '22.7', '9.0', '3.0'], ['Lime', '', '3.9', '7.5'], ['Portlandite', '0.4', '25.3', '32.0'], ['Vaterite', '17.7', '', ''], ['Periclase', '1.2', '5.2', '4.4'], ['C2S b', '4.7', '18.4', '20.3'], ['Merwinite', '0.5', '3.7', '5.7'], ['Melilite', '3.2', '11.1', '6.2'], ['C4AF', '1.2', '6.4', '7.2'], ['Wollastonite', '6.8', '5.8', '3.3'], ['Anhydrite', '', '3.8', '4.9'], ['Bassanite', '8.0', '', ''], ['Ettringite', '11.3', '', ''], ['Gypsum', '4.1', '', ''], ['Hematite', '0.9', '0.8', '0.8']]",1,"Mineralogical composition of initial ash materials in wt%. APS - ash plateau sediment, BA - bottom ash, CA - cyclone separator ash.;[['Phase/sample', 'APS', 'BA', 'CA'], ['Quartz', '13.4', '2.5', '3.2'], ['K-feldspar', '4.2', '4.1', '1.5'], ['Calcite', '22.7', '9.0', '3.0'], ['Lime', '', '3.9', '7.5'], ['Portlandite', '0.4', '25.3', '32.0'], ['Vaterite', '17.7', '', ''], ['Periclase', '1.2', '5.2', '4.4'], ['C2S b', '4.7', '18.4', '20.3'], ['Merwinite', '0.5', '3.7', '5.7'], ['Melilite', '3.2', '11.1', '6.2'], ['C4AF', '1.2', '6.4', '7.2'], ['Wollastonite', '6.8', '5.8', '3.3'], ['Anhydrite', '', '3.8', '4.9'], ['Bassanite', '8.0', '', ''], ['Ettringite', '11.3', '', ''], ['Gypsum', '4.1', '', ''], ['Hematite', '0.9', '0.8', '0.8']]",1,1,1,3,S0950061816310017_2,S0950061816310017,2016-07-09
1377,Chemical compositions and physical properties of OPC.,"[['Components', 'Percent by mass (%)'], ['SiO2', '19.32'], ['Al2O3', '4.08'], ['Fe2O3', '4.41'], ['CaO', '61.08'], ['MgO', '2.44'], ['SO3', '3.86'], ['K2O', '0.86'], ['Na2O', '1.05'], ['C3S', '66'], ['C2S', '5'], ['C3A', '3'], ['C4AF', '13'], ['Surface area (m2/kg)', '381'], ['Density (kg/m3)', '3078'], ['Loss', '1.3']]",1,"Chemical compositions and physical properties of OPC.;[['Components', 'Percent by mass (%)'], ['SiO2', '19.32'], ['Al2O3', '4.08'], ['Fe2O3', '4.41'], ['CaO', '61.08'], ['MgO', '2.44'], ['SO3', '3.86'], ['K2O', '0.86'], ['Na2O', '1.05'], ['C3S', '66'], ['C2S', '5'], ['C3A', '3'], ['C4AF', '13'], ['Surface area (m2/kg)', '381'], ['Density (kg/m3)', '3078'], ['Loss', '1.3']]",1,1,1,3,S0950061820327288_0,S0950061820327288,2020-09-22
1378,Chemical composition and main minerals of the cement.,"[['Chemical composition', 'Content (wt.%)', 'Mineralogical composition', 'Content (wt.%)'], ['SiO2', '21.98', 'C3S', '58.34'], ['Al2O3', '4.79', 'C2S', '19.32'], ['Fe2O3', '3.29', 'C3A', '7.13'], ['CaO', '64.92', 'C4AF', '10.00'], ['MgO', '2.05', 'Others', '5.21'], ['SO3', '0.68', '', ''], ['Na2Oeq', '0.56', '', ''], ['f-CaO', '0.98', '', ''], ['Cl-', '0.03', '', ''], ['Others', '0.72', '', '']]",1,"Chemical composition and main minerals of the cement.;[['Chemical composition', 'Content (wt.%)', 'Mineralogical composition', 'Content (wt.%)'], ['SiO2', '21.98', 'C3S', '58.34'], ['Al2O3', '4.79', 'C2S', '19.32'], ['Fe2O3', '3.29', 'C3A', '7.13'], ['CaO', '64.92', 'C4AF', '10.00'], ['MgO', '2.05', 'Others', '5.21'], ['SO3', '0.68', '', ''], ['Na2Oeq', '0.56', '', ''], ['f-CaO', '0.98', '', ''], ['Cl-', '0.03', '', ''], ['Others', '0.72', '', '']]",1,1,1,3,S0950061823008735_0,S0950061823008735,2023-03-23
1379,The chemical and mineral composition (wt%) of class G oil well cement.,"[['Chemical composition', 'Chemical composition', 'Chemical composition', 'Chemical composition', 'Chemical composition', 'Chemical composition', 'Chemical composition', 'Chemical composition', 'Mineral composition', 'Mineral composition', 'Mineral composition', 'Mineral composition', ''], ['CaO', 'SiO2', 'Al2O3', 'Fe2O3', 'MgO', 'SO3', 'K2O', 'Others', 'C3S', 'C2S', 'C3A', 'C4AF', 'CaSO4*2H2O'], ['71.89', '13.95', '2.39', '5.77', '1.10', '2.41', '0.98', '1.51', '62.66', '17.37', '2.55', '15.60', '1.82']]",1,"The chemical and mineral composition (wt%) of class G oil well cement.;[['Chemical composition', 'Chemical composition', 'Chemical composition', 'Chemical composition', 'Chemical composition', 'Chemical composition', 'Chemical composition', 'Chemical composition', 'Mineral composition', 'Mineral composition', 'Mineral composition', 'Mineral composition', ''], ['CaO', 'SiO2', 'Al2O3', 'Fe2O3', 'MgO', 'SO3', 'K2O', 'Others', 'C3S', 'C2S', 'C3A', 'C4AF', 'CaSO4*2H2O'], ['71.89', '13.95', '2.39', '5.77', '1.10', '2.41', '0.98', '1.51', '62.66', '17.37', '2.55', '15.60', '1.82']]",1,1,1,3,S0950061823008899_1,S0950061823008899,2023-03-28
1380,Chemical and physical properties of cements.,"[['', '', 'Cement Type', 'Cement Type'], ['Chemical Properties (wt.%)', 'C3', 'C6', 'C9'], ['SiO2', '19.58', '19.73', '20.15'], ['Al2O3', '4.72', '5.19', '5.53'], ['Fe2O3', '5.27', '4.10', '3.31'], ['CaO', '60.62', '62.62', '62.68'], ['MgO', '1.77', '1.75', '1.69'], ['SO3', '2.66', '2.36', '3.10'], ['Na2O', '0.32', '0.36', '0.26'], ['K2O', '0.54', '0.57', '0.58'], ['Cl-', '<0.05', '<0.05', '<0.05'], ['Free CaO', '0.86', '1.11', '0.70'], ['Loss of ignition', '3.34', '3.01', '4.31'], ['C3A', '3.60', '6.82', '9.05'], ['C3S', '47.60', '52.96', '48.42'], ['C2S', '20.22', '16.61', '21.25'], ['C4AF', '16.04', '12.48', '10.07'], ['Physical Properties', '', '', ''], ['Specific gravity', '3.20', '3.17', '3.1'], ['Blaine Sp. surface (cm2/g)', '3754', '3659', '4259'], ['% retained on 45 um  %retained on 90 um', '4.4', '3.0', '2.9'], ['% retained on 45 um  %retained on 90 um', '0.2', '0.2', '0.0'], ['2-day Compressive strength', '24.6', '26.3', '25.8'], ['28-dayCompressive strength', '48.4', '51.0', '50.7']]",1,"Chemical and physical properties of cements.;[['', '', 'Cement Type', 'Cement Type'], ['Chemical Properties (wt.%)', 'C3', 'C6', 'C9'], ['SiO2', '19.58', '19.73', '20.15'], ['Al2O3', '4.72', '5.19', '5.53'], ['Fe2O3', '5.27', '4.10', '3.31'], ['CaO', '60.62', '62.62', '62.68'], ['MgO', '1.77', '1.75', '1.69'], ['SO3', '2.66', '2.36', '3.10'], ['Na2O', '0.32', '0.36', '0.26'], ['K2O', '0.54', '0.57', '0.58'], ['Cl-', '<0.05', '<0.05', '<0.05'], ['Free CaO', '0.86', '1.11', '0.70'], ['Loss of ignition', '3.34', '3.01', '4.31'], ['C3A', '3.60', '6.82', '9.05'], ['C3S', '47.60', '52.96', '48.42'], ['C2S', '20.22', '16.61', '21.25'], ['C4AF', '16.04', '12.48', '10.07'], ['Physical Properties', '', '', ''], ['Specific gravity', '3.20', '3.17', '3.1'], ['Blaine Sp. surface (cm2/g)', '3754', '3659', '4259'], ['% retained on 45 um  %retained on 90 um', '4.4', '3.0', '2.9'], ['% retained on 45 um  %retained on 90 um', '0.2', '0.2', '0.0'], ['2-day Compressive strength', '24.6', '26.3', '25.8'], ['28-dayCompressive strength', '48.4', '51.0', '50.7']]",1,1,1,3,S0950061823008905_0,S0950061823008905,2023-03-28
1381,Composition of the prepared mixtures.,"[['Composition (%)', 'Composition (%)', 'Composition (%)', 'Composition (%)'], ['Samples', 'C2S', 'Shell powder', 'gypsum'], ['MSC1', '56', '41', '3'], ['MSC2', '62', '35', '3'], ['MSC3', '72', '25', '3']]",1,"Composition of the prepared mixtures.;[['Composition (%)', 'Composition (%)', 'Composition (%)', 'Composition (%)'], ['Samples', 'C2S', 'Shell powder', 'gypsum'], ['MSC1', '56', '41', '3'], ['MSC2', '62', '35', '3'], ['MSC3', '72', '25', '3']]",0,1,1,2,S0950061823009017_1,S0950061823009017,2023-04-06
1382,Chemical properties of cement and silica fume.,"[['Chemical properties', 'Cement', 'Silica fume'], ['', '(%)', '(%)'], ['SiO2', '21.27', '85-95'], ['CaO', '62.95', '-'], ['Fe2O3', '4.03', '0.4-2'], ['Al2O 3', '4.95', '0.5-1.7'], ['MgO', '1.55', '0.1-0.9'], ['Na2O', '0.49', '0.15-0.2'], ['K2O', '0.65', '0.15-1.02'], ['SO3', '2.26', '-'], ['C3A', '6.3', '-'], ['LOI', '2.11', '3.5']]",1,"Chemical properties of cement and silica fume.;[['Chemical properties', 'Cement', 'Silica fume'], ['', '(%)', '(%)'], ['SiO2', '21.27', '85-95'], ['CaO', '62.95', '-'], ['Fe2O3', '4.03', '0.4-2'], ['Al2O 3', '4.95', '0.5-1.7'], ['MgO', '1.55', '0.1-0.9'], ['Na2O', '0.49', '0.15-0.2'], ['K2O', '0.65', '0.15-1.02'], ['SO3', '2.26', '-'], ['C3A', '6.3', '-'], ['LOI', '2.11', '3.5']]",1,1,1,3,S0950061820335029_0,S0950061820335029,2020-11-12
1383,The chemical properties of the ordinary Portland cements (P.O 42.5 and P.O 32.5).,"[['Composition', 'SiO2', 'Al2O3', 'Fe2O3', 'CaO', 'MgO', 'C3S', 'C2S', 'C3A', 'C4AF'], ['P.O 42.5', '22.09', '5.13', '3.79', '66.33', '1.96', '55.62', '23.37', '6.96', '12.39'], ['P.O 32.5', '20.33', '5.31', '4.13', '67.21', '1.91', '57.27', '18.31', '8.05', '12.41']]",1,"The chemical properties of the ordinary Portland cements (P.O 42.5 and P.O 32.5).;[['Composition', 'SiO2', 'Al2O3', 'Fe2O3', 'CaO', 'MgO', 'C3S', 'C2S', 'C3A', 'C4AF'], ['P.O 42.5', '22.09', '5.13', '3.79', '66.33', '1.96', '55.62', '23.37', '6.96', '12.39'], ['P.O 32.5', '20.33', '5.31', '4.13', '67.21', '1.91', '57.27', '18.31', '8.05', '12.41']]",1,1,1,3,S0950061819323360_1,S0950061819323360,2019-09-18
1384,Chemical and mineral compositions of cementitious materials from XRF and XRD-Rietveld analysis.,"[['XRF', 'XRF', 'XRF', 'XRF', 'XRF', 'XRD-Rietveld', 'XRD-Rietveld', 'XRD-Rietveld', 'XRD-Rietveld'], ['Materials', 'Cement', 'Fly ash', 'Slag', 'Silica fume', 'Cement', 'Cement', 'Fly ash', 'Fly ash'], ['Main oxides', 'Wt.%', 'Wt.%', 'Wt.%', 'Wt.%', 'Phase name', 'Wt.%', 'Phase name', 'Wt.%'], ['SiO2', '21.73', '30.63', '51.61', '95.80', 'C3S monoclinic', '62.05', 'Mullite', '35.27'], ['Al2O3', '4.60', '14.57', '35.69', '1.00', 'C2S beta', '10.78', 'Quartz', '3.44'], ['Fe2O3', '3.45', '0.56', '3.90', '0.90', 'C3A cubic', '8.56', 'Magnetite', '1.29'], ['CaO', '64.55', '39.06', '3.21', '0.30', 'C4AF', '7.69', 'Amorphous', '60.00'], ['MgO', '3.56', '9.20', '0.87', '0.70', 'Gypsum', '3.80', '', ''], ['SO3', '0.46', '2.35', '0.73', '0.00', 'Periclase', '1.16', '', ''], ['Na2Oeq', '0.59', '0.44', '0.25', '1.30', 'Portlandite', '0.78', '', ''], ['', '', '', '', '', 'Calcite', '4.10', '', ''], ['', '', '', '', '', 'Anhydrite', '1.18', '', '']]",1,"Chemical and mineral compositions of cementitious materials from XRF and XRD-Rietveld analysis.;[['XRF', 'XRF', 'XRF', 'XRF', 'XRF', 'XRD-Rietveld', 'XRD-Rietveld', 'XRD-Rietveld', 'XRD-Rietveld'], ['Materials', 'Cement', 'Fly ash', 'Slag', 'Silica fume', 'Cement', 'Cement', 'Fly ash', 'Fly ash'], ['Main oxides', 'Wt.%', 'Wt.%', 'Wt.%', 'Wt.%', 'Phase name', 'Wt.%', 'Phase name', 'Wt.%'], ['SiO2', '21.73', '30.63', '51.61', '95.80', 'C3S monoclinic', '62.05', 'Mullite', '35.27'], ['Al2O3', '4.60', '14.57', '35.69', '1.00', 'C2S beta', '10.78', 'Quartz', '3.44'], ['Fe2O3', '3.45', '0.56', '3.90', '0.90', 'C3A cubic', '8.56', 'Magnetite', '1.29'], ['CaO', '64.55', '39.06', '3.21', '0.30', 'C4AF', '7.69', 'Amorphous', '60.00'], ['MgO', '3.56', '9.20', '0.87', '0.70', 'Gypsum', '3.80', '', ''], ['SO3', '0.46', '2.35', '0.73', '0.00', 'Periclase', '1.16', '', ''], ['Na2Oeq', '0.59', '0.44', '0.25', '1.30', 'Portlandite', '0.78', '', ''], ['', '', '', '', '', 'Calcite', '4.10', '', ''], ['', '', '', '', '', 'Anhydrite', '1.18', '', '']]",1,1,1,3,S0950061819323517_0,S0950061819323517,2019-09-21
1385,Parameters of mineral composition in cement.,"[['Compound', 'C3S', 'C2S'], ['ni/20 degC', '2.65', '3.10'], ['kH,i  x 105 (s-1)', '1.17', '0.16']]",1,"Parameters of mineral composition in cement.;[['Compound', 'C3S', 'C2S'], ['ni/20 degC', '2.65', '3.10'], ['kH,i  x 105 (s-1)', '1.17', '0.16']]",1,1,1,3,S0950061819323670_0,S0950061819323670,2019-09-19
1386,"Physical, chemical and phase composition of C3S, MK and LS.","[['Raw materials', 'Chemical composition (%)', 'Chemical composition (%)', 'Chemical composition (%)', 'Chemical composition (%)', 'Chemical composition (%)', 'Chemical composition (%)', 'Chemical composition (%)', 'Chemical composition (%)', 'Chemical composition (%)', 'Mineral phase (%)', 'Mineral phase (%)', ''], ['Raw materials', 'CaO', 'SiO2', 'Al2O3', 'MgO', 'Na2O', 'SO3', 'Fe2O3', 'TiO2', 'LOI', 'C3S', 'Free CaO', 'Dv50 (mm)'], ['C3S', '63.38', '21.22', '0.252', '0.174', '0.055', '0.009', '0.0027', '0', '14.91', '80.64', '3.96', '3.49'], ['MK', '0.0388', '48.85', '45.82', '0.138', '0.26', '0.0393', '0.381', '1.43', '3.04', '', '', '4.37'], ['LS', '55.33', '0.313', '0.173', '0.525', '0.0605', '0.051', '0.0615', '0.011', '43.48', '', '', '18.56']]",1,"Physical, chemical and phase composition of C3S, MK and LS.;[['Raw materials', 'Chemical composition (%)', 'Chemical composition (%)', 'Chemical composition (%)', 'Chemical composition (%)', 'Chemical composition (%)', 'Chemical composition (%)', 'Chemical composition (%)', 'Chemical composition (%)', 'Chemical composition (%)', 'Mineral phase (%)', 'Mineral phase (%)', ''], ['Raw materials', 'CaO', 'SiO2', 'Al2O3', 'MgO', 'Na2O', 'SO3', 'Fe2O3', 'TiO2', 'LOI', 'C3S', 'Free CaO', 'Dv50 (mm)'], ['C3S', '63.38', '21.22', '0.252', '0.174', '0.055', '0.009', '0.0027', '0', '14.91', '80.64', '3.96', '3.49'], ['MK', '0.0388', '48.85', '45.82', '0.138', '0.26', '0.0393', '0.381', '1.43', '3.04', '', '', '4.37'], ['LS', '55.33', '0.313', '0.173', '0.525', '0.0605', '0.051', '0.0615', '0.011', '43.48', '', '', '18.56']]",1,1,1,3,S0950061821006152_0,S0950061821006152,2021-03-09
1387,Type I cement oxide analysis.,"[['Oxide (%)', 'Cement 0 (C 0)', 'Cement 1 (C 1)', 'Cement 2 (C 2)', 'Fly ash'], ['SiO2', '21.1', '20.6', '19.2', '38.7'], ['Al2O3', '4.70', '3.76', '5.36', '18.8'], ['Fe2O3', '2.60', '3.07', '2.30', '5.80'], ['CaO', '62.1', '64.9', '62.5', '23.1'], ['MgO', '2.40', '3.25', '2.99', '5.60'], ['SO3', '3.20', '2.09', '4.17', '1.20'], ['Na2O', '0.20', '0.08', '0.33', '1.80'], ['K2O', '0.30', '0.15', '1.06', '0.60'], ['TiO2', '-', '-', '0.22', '1.50'], ['P2O5', '-', '-', '0.22', '0.40'], ['Mn2O3', '-', '-', '0.10', '-'], ['SrO', '-', '-', '0.31', '-'], ['C3S', '56.7', '67.0', '57.5', '-'], ['C2S', '17.8', '8.0', '11.6', '-'], ['C3A', '8.20', '5.00', '10.31', '-'], ['C4AF', '7.80', '9.00', '7.01', '-']]",1,"Type I cement oxide analysis.;[['Oxide (%)', 'Cement 0 (C 0)', 'Cement 1 (C 1)', 'Cement 2 (C 2)', 'Fly ash'], ['SiO2', '21.1', '20.6', '19.2', '38.7'], ['Al2O3', '4.70', '3.76', '5.36', '18.8'], ['Fe2O3', '2.60', '3.07', '2.30', '5.80'], ['CaO', '62.1', '64.9', '62.5', '23.1'], ['MgO', '2.40', '3.25', '2.99', '5.60'], ['SO3', '3.20', '2.09', '4.17', '1.20'], ['Na2O', '0.20', '0.08', '0.33', '1.80'], ['K2O', '0.30', '0.15', '1.06', '0.60'], ['TiO2', '-', '-', '0.22', '1.50'], ['P2O5', '-', '-', '0.22', '0.40'], ['Mn2O3', '-', '-', '0.10', '-'], ['SrO', '-', '-', '0.31', '-'], ['C3S', '56.7', '67.0', '57.5', '-'], ['C2S', '17.8', '8.0', '11.6', '-'], ['C3A', '8.20', '5.00', '10.31', '-'], ['C4AF', '7.80', '9.00', '7.01', '-']]",1,1,1,3,S0950061821006255_1,S0950061821006255,2021-03-30
1388,The ICSD collection codes of main mineral phases.,"[['Phase', 'ICSD code', 'Phase', 'ICSD code', 'Phase', 'ICSD code'], ['M3-alite', '94742 [20]', 'C3A', '1841 [21]', 'MgO', '64930 [22]'], ['M1-alite', 'Noirfontaine [23]', 'C4AF', '27112 [24]', 'CaSO4', '16382 [25]'], ['C2S', '81096 [26]', 'CaO', '28905 [27]', 'K2SO4', '2827 [28]']]",1,"The ICSD collection codes of main mineral phases.;[['Phase', 'ICSD code', 'Phase', 'ICSD code', 'Phase', 'ICSD code'], ['M3-alite', '94742 [20]', 'C3A', '1841 [21]', 'MgO', '64930 [22]'], ['M1-alite', 'Noirfontaine [23]', 'C4AF', '27112 [24]', 'CaSO4', '16382 [25]'], ['C2S', '81096 [26]', 'CaO', '28905 [27]', 'K2SO4', '2827 [28]']]",0,1,1,2,S0950061821006322_2,S0950061821006322,2021-03-10
1389,Phase contents of CEMI42.5R and the corresponding standard deviation [14].,"[['Phase contents', 'Composition (wt.-%)', 'Standard deviation', 'Oxide composition', 'Composition (wt.-%)', 'Standard deviation'], ['C3S', '55.8', '1.79', 'CaO', '64.40', '0.85'], ['C2S', '14.6', '0.45', 'SiO2', '20.40', '0.16'], ['C3A (orth.)', '3.6', '0.58', 'Al2O3', '5.40', '0.19'], ['C3A (cub.)', '7.3', '0.50', 'Fe2O3', '2.60', '0.21'], ['C4AF', '7.4', '0.97', 'MgO', '1.40', '0.15'], ['Anhydrite', '2.2', '0.27', 'K2O', '0.77', '0.09'], ['Bassanite', '2.7', '0.45', 'Na2O', '0.22', '0.01'], ['Arcanite', '0.5', '0.23', 'TiO2', '0.29', '0.02'], ['Calcite', '3.7', '0.19', 'P2O5', '0.14', '0.04'], ['Quartz', '0.9', '0.21', 'Mn2O3', '0.07', '0.02'], ['Periclase', '0.4', '0.11', 'SO3', '3.11', '0.24'], ['Sum', '99.5', '0.50', 'Sum', '100.12', '0.25']]",1,"Phase contents of CEMI42.5R and the corresponding standard deviation [14].;[['Phase contents', 'Composition (wt.-%)', 'Standard deviation', 'Oxide composition', 'Composition (wt.-%)', 'Standard deviation'], ['C3S', '55.8', '1.79', 'CaO', '64.40', '0.85'], ['C2S', '14.6', '0.45', 'SiO2', '20.40', '0.16'], ['C3A (orth.)', '3.6', '0.58', 'Al2O3', '5.40', '0.19'], ['C3A (cub.)', '7.3', '0.50', 'Fe2O3', '2.60', '0.21'], ['C4AF', '7.4', '0.97', 'MgO', '1.40', '0.15'], ['Anhydrite', '2.2', '0.27', 'K2O', '0.77', '0.09'], ['Bassanite', '2.7', '0.45', 'Na2O', '0.22', '0.01'], ['Arcanite', '0.5', '0.23', 'TiO2', '0.29', '0.02'], ['Calcite', '3.7', '0.19', 'P2O5', '0.14', '0.04'], ['Quartz', '0.9', '0.21', 'Mn2O3', '0.07', '0.02'], ['Periclase', '0.4', '0.11', 'SO3', '3.11', '0.24'], ['Sum', '99.5', '0.50', 'Sum', '100.12', '0.25']]",1,1,1,3,S0950061822015197_0,S0950061822015197,2022-05-20
1390,"Main mineral composition of cement, fly ash and BPPA.","[['Materials', 'Mineral composition'], ['Cement', 'C3S, C2S, C3A, C4AF'], ['Fly ash', 'Quartz, Calcium Oxide, Calcium Silicate,Gismondine, Anorthite'], ['BPPA', 'Quartz, Albite, Microcline, Moganite, Gypsum, Gismondine']]",1,"Main mineral composition of cement, fly ash and BPPA.;[['Materials', 'Mineral composition'], ['Cement', 'C3S, C2S, C3A, C4AF'], ['Fly ash', 'Quartz, Calcium Oxide, Calcium Silicate,Gismondine, Anorthite'], ['BPPA', 'Quartz, Albite, Microcline, Moganite, Gypsum, Gismondine']]",1,1,1,3,S0950061822015264_1,S0950061822015264,2022-05-18
1391,Mineral phases of very-low-C3A cement.,"[['Phases', 'Mass %'], ['Alite (Ca3SiO5 or C3S)', '63.7'], ['Belite (Ca2SiO4 or C2S)', '13.4'], ['Tricalcium aluminate (Ca3Al2O6 or C3A)', '1.1'], ['Ferrite [Ca4(Al,Fe)2O7 or C4AF]', '13.2']]",1,"Mineral phases of very-low-C3A cement.;[['Phases', 'Mass %'], ['Alite (Ca3SiO5 or C3S)', '63.7'], ['Belite (Ca2SiO4 or C2S)', '13.4'], ['Tricalcium aluminate (Ca3Al2O6 or C3A)', '1.1'], ['Ferrite [Ca4(Al,Fe)2O7 or C4AF]', '13.2']]",1,1,1,3,S0950061822015276_1,S0950061822015276,2022-05-20
1392,Chemical and physical compositions of Portland cements.,"[['CSC (MPa)', 'Chemical analysis (%)', 'Chemical analysis (%)', 'Chemical analysis (%)', 'Chemical analysis (%)', 'Chemical analysis (%)', 'Chemical analysis (%)', 'Chemical analysis (%)', 'Chemical analysis (%)', 'Chemical analysis (%)', 'Chemical analysis (%)', 'Chemical analysis (%)', 'Chemical analysis (%)', 'Physical analysis', 'Physical analysis', 'Physical analysis'], ['CSC (MPa)', 'SiO2', 'Al2O3', 'Fe2O3', 'CaO', 'MgO', 'SO3', 'Na2O', 'K2O', 'LOI', 'F.CaO', 'C3A', 'C3S', 'Specific gravity (ton/m3)', 'Sieve residue on 90 mm (%)', 'Blaine fineness (cm2/gr)'], ['CSC 32.5', '20.4', '4.56', '3.4', '64.12', '1.93', '2.3', '0.32', '0.7', '2.2', '1.3', '6.33', '63.94', '3.13', '0.9', '3000'], ['CSC 42.5', '20.2', '4.6', '3.5', '64', '1.94', '2.4', '0.35', '0.7', '2.7', '1.3', '6.27', '64.27', '3.13', '0.8', '3050'], ['CSC 52.5', '21', '4.7', '3.52', '64.18', '1.93', '2.53', '0.32', '0.65', '1.2', '1.2', '6.5', '57.85', '3.15', '0.1', '3600']]",1,"Chemical and physical compositions of Portland cements.;[['CSC (MPa)', 'Chemical analysis (%)', 'Chemical analysis (%)', 'Chemical analysis (%)', 'Chemical analysis (%)', 'Chemical analysis (%)', 'Chemical analysis (%)', 'Chemical analysis (%)', 'Chemical analysis (%)', 'Chemical analysis (%)', 'Chemical analysis (%)', 'Chemical analysis (%)', 'Chemical analysis (%)', 'Physical analysis', 'Physical analysis', 'Physical analysis'], ['CSC (MPa)', 'SiO2', 'Al2O3', 'Fe2O3', 'CaO', 'MgO', 'SO3', 'Na2O', 'K2O', 'LOI', 'F.CaO', 'C3A', 'C3S', 'Specific gravity (ton/m3)', 'Sieve residue on 90 mm (%)', 'Blaine fineness (cm2/gr)'], ['CSC 32.5', '20.4', '4.56', '3.4', '64.12', '1.93', '2.3', '0.32', '0.7', '2.2', '1.3', '6.33', '63.94', '3.13', '0.9', '3000'], ['CSC 42.5', '20.2', '4.6', '3.5', '64', '1.94', '2.4', '0.35', '0.7', '2.7', '1.3', '6.27', '64.27', '3.13', '0.8', '3050'], ['CSC 52.5', '21', '4.7', '3.52', '64.18', '1.93', '2.53', '0.32', '0.65', '1.2', '1.2', '6.5', '57.85', '3.15', '0.1', '3600']]",1,1,1,3,S0950061819326595_0,S0950061819326595,2019-11-01
1393,Chemical compositions of powders and granular materials used in the study.,"[['Composition', 'Quartz sand', 'Type HS cement', 'Type F Fly ash', 'Type GH glass powder'], ['SiO2', '99.8', '22', '53.7', '73.00'], ['Fe2O3', '0.04', '4.3', '5.6', '0.40'], ['Al2O3', '0.14', '3.5', '17.5', '1.50'], ['CaO', '0.17', '65.6', '12.4', '11.30'], ['TiO2', '0.02', '0.2', '--', '0.04'], ['SO3', '--', '2.3', '--', '--'], ['MgO', '0.008', '1.9', '2.1', '1.20'], ['Na2O', '--', '0.07', '1.6', '13.00'], ['K2O', '0.05', '0.8', '2.0', '0.50'], ['ZnO', '--', '0.09', '--', '--'], ['LOI', '0.2', '1.0', '1.8', '0.60'], ['C3S', '--', '50', '--', '--'], ['C2S', '--', '25', '--', '--'], ['C3A', '--', '2.0', '--', '--'], ['C4AF', '--', '14', '--', '--'], ['Blaine (m2/kg)', '', '438', '363', '308']]",1,"Chemical compositions of powders and granular materials used in the study.;[['Composition', 'Quartz sand', 'Type HS cement', 'Type F Fly ash', 'Type GH glass powder'], ['SiO2', '99.8', '22', '53.7', '73.00'], ['Fe2O3', '0.04', '4.3', '5.6', '0.40'], ['Al2O3', '0.14', '3.5', '17.5', '1.50'], ['CaO', '0.17', '65.6', '12.4', '11.30'], ['TiO2', '0.02', '0.2', '--', '0.04'], ['SO3', '--', '2.3', '--', '--'], ['MgO', '0.008', '1.9', '2.1', '1.20'], ['Na2O', '--', '0.07', '1.6', '13.00'], ['K2O', '0.05', '0.8', '2.0', '0.50'], ['ZnO', '--', '0.09', '--', '--'], ['LOI', '0.2', '1.0', '1.8', '0.60'], ['C3S', '--', '50', '--', '--'], ['C2S', '--', '25', '--', '--'], ['C3A', '--', '2.0', '--', '--'], ['C4AF', '--', '14', '--', '--'], ['Blaine (m2/kg)', '', '438', '363', '308']]",1,1,1,3,S0950061819326650_0,S0950061819326650,2019-11-01
1394,The chemical composition of the cementitious materials collected from manufacturers and the phase compositions determined by quantitative XRD analysis.,"[['Oxide (wt%)', 'Type III cement (OPC)', 'CSA cement', 'GGBFS'], ['SiO2', '20.4', '8.9', '33.8'], ['Al2O3', '4.5', '22.4', '10'], ['Fe2O3', '3.3', '2.0', '0.4'], ['TiO2', '--', '1.0', '--'], ['CaO', '63.4', '45.0', '41.7'], ['MgO', '3.4', '1.5', '7.4'], ['SO3', '2.7', '16.85', '2.4'], ['Total alkali (Na2O + 0.658K2O)', '0.58', '--', '--'], ['', '', '', ''], ['Phase composition (wt%)', 'Type III cement(OPC)', 'CSA cement', 'GGBFS'], ['Alite (C3S)', '60', '-', '-'], ['Belite (C2S)', '13.3', '20.6', '-'], ['Aluminate (C3A)', '6.4', '8.1', '-'], [""Ye'elimite (C4AS)"", '-', '41.1', '-'], ['Anhydrite (C    S   -   )', '-', '30.1', ''], ['Calcite (C    C   -   )', '-', '-', '30.4']]",1,"The chemical composition of the cementitious materials collected from manufacturers and the phase compositions determined by quantitative XRD analysis.;[['Oxide (wt%)', 'Type III cement (OPC)', 'CSA cement', 'GGBFS'], ['SiO2', '20.4', '8.9', '33.8'], ['Al2O3', '4.5', '22.4', '10'], ['Fe2O3', '3.3', '2.0', '0.4'], ['TiO2', '--', '1.0', '--'], ['CaO', '63.4', '45.0', '41.7'], ['MgO', '3.4', '1.5', '7.4'], ['SO3', '2.7', '16.85', '2.4'], ['Total alkali (Na2O + 0.658K2O)', '0.58', '--', '--'], ['', '', '', ''], ['Phase composition (wt%)', 'Type III cement(OPC)', 'CSA cement', 'GGBFS'], ['Alite (C3S)', '60', '-', '-'], ['Belite (C2S)', '13.3', '20.6', '-'], ['Aluminate (C3A)', '6.4', '8.1', '-'], [""Ye'elimite (C4AS)"", '-', '41.1', '-'], ['Anhydrite (C    S   -   )', '-', '30.1', ''], ['Calcite (C    C   -   )', '-', '-', '30.4']]",1,1,1,3,S0950061823012679_0,S0950061823012679,2023-05-06
1395,Mineralogical composition of steel slag with different basicity [55].,"[['Steel Slag', 'M = w(CaO)/[w(SiO2) + w(P2O5)]', 'Major Minerals'], ['Peridot slag', '0.9-1.4', 'CRS, C3MS2, RO'], ['Magnesium rose pyroxene slag', '1.4-1.6', 'C3MS2, C2S, RO'], ['C2S slag', '1.6-2.4', 'C2S, RO'], ['C3S slag', '>2.4', 'C2S, C3S, C2F, C4AF, RO']]",1,"Mineralogical composition of steel slag with different basicity [55].;[['Steel Slag', 'M = w(CaO)/[w(SiO2) + w(P2O5)]', 'Major Minerals'], ['Peridot slag', '0.9-1.4', 'CRS, C3MS2, RO'], ['Magnesium rose pyroxene slag', '1.4-1.6', 'C3MS2, C2S, RO'], ['C2S slag', '1.6-2.4', 'C2S, RO'], ['C3S slag', '>2.4', 'C2S, C3S, C2F, C4AF, RO']]",1,1,1,3,S0950061823012850_1,S0950061823012850,2023-05-04
1396,Mass fractions of the four major compounds in ordinary Portland cement.,"[['Compound', 'C2S', 'C3S', 'C3 A', 'C4AF'], ['Mass Fraction (%)', '17.49', '59.88', '6.22', '10.55']]",1,"Mass fractions of the four major compounds in ordinary Portland cement.;[['Compound', 'C2S', 'C3S', 'C3 A', 'C4AF'], ['Mass Fraction (%)', '17.49', '59.88', '6.22', '10.55']]",1,1,1,3,S0950061817315398_1,S0950061817315398,2017-08-08
1397,Mineralogical composition of the residual BOFS fines.,"[['Phases', 'P1', 'P2', 'P3'], ['Brownmillerite - C4AF (%)', '11.0', '7.1', '14.8'], ['Calcite - CaCO3 (%)', '20.4', '38.1', '38.9'], ['Periclase - MgO (%)', '1.6', '0.8', '1.9'], ['Peroviskite - CaTiO3 (%)', '3.9', '1.8', '4.3'], ['Portlandite - Ca(OH)2 (%)', '6.9', '2.6', '7.9'], ['Quartz - SiO2 (%)', '2.4', '5.6', '3.6'], ['Wustite - FeO (%)', '8.0', '3.5', '3.8'], ['Amorphous (%)', '45.9', '40.4', '25.0']]",1,"Mineralogical composition of the residual BOFS fines.;[['Phases', 'P1', 'P2', 'P3'], ['Brownmillerite - C4AF (%)', '11.0', '7.1', '14.8'], ['Calcite - CaCO3 (%)', '20.4', '38.1', '38.9'], ['Periclase - MgO (%)', '1.6', '0.8', '1.9'], ['Peroviskite - CaTiO3 (%)', '3.9', '1.8', '4.3'], ['Portlandite - Ca(OH)2 (%)', '6.9', '2.6', '7.9'], ['Quartz - SiO2 (%)', '2.4', '5.6', '3.6'], ['Wustite - FeO (%)', '8.0', '3.5', '3.8'], ['Amorphous (%)', '45.9', '40.4', '25.0']]",1,1,1,3,S095006182301601X_3,S095006182301601X,2023-05-25
1398,Composition of Portland cement (%).,"[['', 'Al2O3', 'CaO', 'SiO2', 'Fe2O3', 'MgO', 'SO3', 'C3S', 'C2S', 'C3A', 'C4AF', 'Gypsum'], ['OPC', '4.75', '64.62', '21.82', '3.63', '3.35', '0.51', '58.61', '18.67', '6.45', '11.04', '4.1']]",1,"Composition of Portland cement (%).;[['', 'Al2O3', 'CaO', 'SiO2', 'Fe2O3', 'MgO', 'SO3', 'C3S', 'C2S', 'C3A', 'C4AF', 'Gypsum'], ['OPC', '4.75', '64.62', '21.82', '3.63', '3.35', '0.51', '58.61', '18.67', '6.45', '11.04', '4.1']]",1,1,1,3,S0950061823016306_0,S0950061823016306,2023-06-06
1399,Mineral composition of cement (wt%).,"[['Composition', 'C3S', 'C2S', 'C3A', 'C4AF', 'C     S   -     2   H'], ['Mass', '55.5', '19.1', '6.5', '10.1', '5.0']]",1,"Mineral composition of cement (wt%).;[['Composition', 'C3S', 'C2S', 'C3A', 'C4AF', 'C     S   -     2   H'], ['Mass', '55.5', '19.1', '6.5', '10.1', '5.0']]",1,1,1,3,S0950061817321827_1,S0950061817321827,2017-11-20
1400,Mineral composition of cement (w/%).,"[['', 'C3S', 'C2S', 'C3A', 'C4AF'], ['PC', '59.38', '15.59', '7.28', '11.64']]",1,"Mineral composition of cement (w/%).;[['', 'C3S', 'C2S', 'C3A', 'C4AF'], ['PC', '59.38', '15.59', '7.28', '11.64']]",1,1,1,3,S0950061822017858_1,S0950061822017858,2022-06-18
1401,Properties of PC-I/II and PC-I cements used in the study.,"[['Properties', 'PC-I/II', 'PC-I'], ['Oxide composition (wt. %)', 'Oxide composition (wt. %)', 'Oxide composition (wt. %)'], ['CaO', '62.30', '63.15'], ['SiO2', '19.22', '19.00'], ['Al2O3', '4.74', '4.88'], ['Fe2O3', '3.21', '2.31'], ['MgO', '3.15', '2.97'], ['SO3', '2.90', '3.22'], ['Na2O', '0.04', '0.36'], ['K2O', '0.69', '0.98'], ['CO2', '1.83', '1.38'], ['Loss on ignition (LOI)', '3.10', '2.41'], ['Physical properties', 'Physical properties', 'Physical properties'], ['Blaine Fineness (m2/kg)', '382', '386'], ['Phase composition (wt. %)', 'Phase composition (wt. %)', 'Phase composition (wt. %)'], ['Tricalcium Silicate (C3S)', '55.66', '60.96'], ['Dicalcium Silicate (C2S)', '12.71', '8.28'], ['Tricalcium aluminate (C3A)', '7.11', '8.99'], ['Tetracalcium aluminoferrite (C4AF)', '9.71', '7.00'], [""Limestone (CC')"", '4.48', '3.27']]",1,"Properties of PC-I/II and PC-I cements used in the study.;[['Properties', 'PC-I/II', 'PC-I'], ['Oxide composition (wt. %)', 'Oxide composition (wt. %)', 'Oxide composition (wt. %)'], ['CaO', '62.30', '63.15'], ['SiO2', '19.22', '19.00'], ['Al2O3', '4.74', '4.88'], ['Fe2O3', '3.21', '2.31'], ['MgO', '3.15', '2.97'], ['SO3', '2.90', '3.22'], ['Na2O', '0.04', '0.36'], ['K2O', '0.69', '0.98'], ['CO2', '1.83', '1.38'], ['Loss on ignition (LOI)', '3.10', '2.41'], ['Physical properties', 'Physical properties', 'Physical properties'], ['Blaine Fineness (m2/kg)', '382', '386'], ['Phase composition (wt. %)', 'Phase composition (wt. %)', 'Phase composition (wt. %)'], ['Tricalcium Silicate (C3S)', '55.66', '60.96'], ['Dicalcium Silicate (C2S)', '12.71', '8.28'], ['Tricalcium aluminate (C3A)', '7.11', '8.99'], ['Tetracalcium aluminoferrite (C4AF)', '9.71', '7.00'], [""Limestone (CC')"", '4.48', '3.27']]",1,1,1,3,S0950061822013472_0,S0950061822013472,2022-05-05
1402,Chemical and physical analysis of the P.II 42.5 cement.,"[['Chemical composition', '(%)', 'Mineralogical composition', '(%)', 'Physical properties', ''], ['SiO2', '20.74', 'C3S', '67.94', 'Specific surface (m2/kg)', '320'], ['Al2O3', '4.92', 'C2S', '11.65', 'Density (kg/m3)', '3100'], ['Fe2O3', '3.21', 'C3A', '7.61', '3day strength (MPa)', '27.5'], ['CaO', '64.62', 'C4AF', '9.76', '28day strength (MPa)', '52.3'], ['MgO', '1.64', '', '', 'Loss on ignition (%)', '1.63'], ['SO3', '1.53', '', '', '', ''], ['Na2O', '0.51', '', '', '', ''], ['K2O', '0.67', '', '', '', '']]",1,"Chemical and physical analysis of the P.II 42.5 cement.;[['Chemical composition', '(%)', 'Mineralogical composition', '(%)', 'Physical properties', ''], ['SiO2', '20.74', 'C3S', '67.94', 'Specific surface (m2/kg)', '320'], ['Al2O3', '4.92', 'C2S', '11.65', 'Density (kg/m3)', '3100'], ['Fe2O3', '3.21', 'C3A', '7.61', '3day strength (MPa)', '27.5'], ['CaO', '64.62', 'C4AF', '9.76', '28day strength (MPa)', '52.3'], ['MgO', '1.64', '', '', 'Loss on ignition (%)', '1.63'], ['SO3', '1.53', '', '', '', ''], ['Na2O', '0.51', '', '', '', ''], ['K2O', '0.67', '', '', '', '']]",1,1,1,3,S0950061817311145_0,S0950061817311145,2017-06-02
