Repository: zakidotai/cemcat

# CemCat Streamlit Hosting Bundle

This folder is ready to be pushed to GitHub and deployed on Streamlit Cloud.

## Files included

- `streamlit_app.py` (main app)
- `requirements.txt`
- `data/ner_cems_40k.csv`
- `data/pii_abs.json`
- `data/clinker_comps_with_dates.csv`
- `upload/composition_cls_slag_updated.csv`

## Local run

```bash
streamlit run streamlit_app.py
```

File: crystalline_composition_gpt4_with_pii_tid_dates.csv (part 54 of 101)
,caption,tables,Label,text,pred_0,pred_1,pred_2,all_pred,pii_tid,pii,date
1403,Chemical and mineral composition of cement (%).,"[['Materials', 'Loss', 'CaO', 'SiO2', 'Al2O3', 'Fe2O3', 'MgO', 'f-CaO', 'SO3', 'C3S', 'C2S', 'C3A', 'C4AF'], ['Cement', '1.85', '59.76', '23.58', '5.23', '3.49', '2.62', '0.70', '2.53', '51.82', '21.04', '7.96', '10.62']]",1,"Chemical and mineral composition of cement (%).;[['Materials', 'Loss', 'CaO', 'SiO2', 'Al2O3', 'Fe2O3', 'MgO', 'f-CaO', 'SO3', 'C3S', 'C2S', 'C3A', 'C4AF'], ['Cement', '1.85', '59.76', '23.58', '5.23', '3.49', '2.62', '0.70', '2.53', '51.82', '21.04', '7.96', '10.62']]",1,1,1,3,S0950061823010231_0,S0950061823010231,2023-04-06
1404,Requirements for selected raw materials used in production of fibre-cement boards.,"[['Raw material', 'Requirements', '', '', '', ''], ['Cement', 'Portland cement CEM I 42,5 R', '', '', '', ''], ['', 'Blain fineness: 3200 cm2/g (range 3200-3700 cm2/g)', '', '', '', ''], ['', 'Chemical analysis', '', '', '', ''], ['', '', 'Recommended values', '', '', ''], ['', 'SiO2', '~ 21.0%', '', '', ''], ['', 'Al2O3', '~ 6.3%', '', '', ''], ['', 'Fe2O3', '~ 3.0%', '', '', ''], ['', 'CaO', '~ 66%', '', '', ''], ['', 'MgO', '~ 1.0%', '', '', ''], ['', 'SO3', '< 3.2%', '', '', ''], ['', 'L.O.I.', '~ 2.5% as little as possible', '', '', ''], ['', 'Free CaO', '< 1.5%', '', '', ''], ['', 'Mineralogical composition', '', '', '', ''], ['', '', 'Recommended values', '', '', ''], ['', 'C3S', '40-70%', '', '', ''], ['', 'C2S', '<20%', '', '', ''], ['', 'C3A', '7-10%', '', '', ''], ['', 'C4AF', '5-15%', '', '', ''], ['Cellulose', 'Pulp', '', '', '', ''], ['', 'Pulping time', '[min]', '0', '40', '70'], ['', 'Schopper Riegler degrees', '[degSR]', '12.5', '23.9', '50.0'], ['', 'Apparent specific weight', '[kg/m3]', '640', '852', '905'], ['', 'Tension coefficient', '[Nm/g]', '49.9', '106.5', '112.1'], ['', 'Rupture coefficient', '[kPa/m2/g]', '3.0', '7.4', '7.4'], ['', 'Flexibility', '[%]', '2.0', '3.1', '2.9'], ['', 'Tear coefficient', '[mN m2/g]', '23.7', '20.1', '19.7'], ['', 'Kappa number', '', '25 +- 3', '', ''], ['', 'Dryness', '[%]', '80', '', ''], ['', 'Min. fibre length', '[mm]', '1.6-2.7', '', ''], ['Kaolin', 'Specific weight', '2.6 g/cm3', '', '', ''], ['', 'Weight density', '0.35 - 0.45 g/cm3', '', '', ''], ['', 'Chemical analysis:', '', '', '', ''], ['', 'SiO2', '46-49%', '', '', ''], ['', 'Al2O3', '35%', '', '', ''], ['', 'Na2O', '0.07%', '', '', ''], ['', 'K2O', '1.0%', '', '', ''], ['', 'MgO', '0.2%', '', '', ''], ['', 'L.O.I.', 'max. 10%', '', '', ''], ['Lime', 'CaCO3', '', '', '', ''], ['', 'Specific weight', '2.73 g/cm3', '', '', ''], ['PVA - polyvinyl acetate', 'Polyvinyl acetate', '', '', '', ''], ['', 'Fibre length', '6 mm', '', '', ''], ['', 'Thickness', '1.6-2.0 dtex', '', '', ''], ['', 'Dry tensile strength', '11.5 cN/dtex', '', '', ''], ['', 'Dry E-modulus', '275', '', '', ''], ['', 'Elongation at dry rupture', '7.4%', '', '', '']]",1,"Requirements for selected raw materials used in production of fibre-cement boards.;[['Raw material', 'Requirements', '', '', '', ''], ['Cement', 'Portland cement CEM I 42,5 R', '', '', '', ''], ['', 'Blain fineness: 3200 cm2/g (range 3200-3700 cm2/g)', '', '', '', ''], ['', 'Chemical analysis', '', '', '', ''], ['', '', 'Recommended values', '', '', ''], ['', 'SiO2', '~ 21.0%', '', '', ''], ['', 'Al2O3', '~ 6.3%', '', '', ''], ['', 'Fe2O3', '~ 3.0%', '', '', ''], ['', 'CaO', '~ 66%', '', '', ''], ['', 'MgO', '~ 1.0%', '', '', ''], ['', 'SO3', '< 3.2%', '', '', ''], ['', 'L.O.I.', '~ 2.5% as little as possible', '', '', ''], ['', 'Free CaO', '< 1.5%', '', '', ''], ['', 'Mineralogical composition', '', '', '', ''], ['', '', 'Recommended values', '', '', ''], ['', 'C3S', '40-70%', '', '', ''], ['', 'C2S', '<20%', '', '', ''], ['', 'C3A', '7-10%', '', '', ''], ['', 'C4AF', '5-15%', '', '', ''], ['Cellulose', 'Pulp', '', '', '', ''], ['', 'Pulping time', '[min]', '0', '40', '70'], ['', 'Schopper Riegler degrees', '[degSR]', '12.5', '23.9', '50.0'], ['', 'Apparent specific weight', '[kg/m3]', '640', '852', '905'], ['', 'Tension coefficient', '[Nm/g]', '49.9', '106.5', '112.1'], ['', 'Rupture coefficient', '[kPa/m2/g]', '3.0', '7.4', '7.4'], ['', 'Flexibility', '[%]', '2.0', '3.1', '2.9'], ['', 'Tear coefficient', '[mN m2/g]', '23.7', '20.1', '19.7'], ['', 'Kappa number', '', '25 +- 3', '', ''], ['', 'Dryness', '[%]', '80', '', ''], ['', 'Min. fibre length', '[mm]', '1.6-2.7', '', ''], ['Kaolin', 'Specific weight', '2.6 g/cm3', '', '', ''], ['', 'Weight density', '0.35 - 0.45 g/cm3', '', '', ''], ['', 'Chemical analysis:', '', '', '', ''], ['', 'SiO2', '46-49%', '', '', ''], ['', 'Al2O3', '35%', '', '', ''], ['', 'Na2O', '0.07%', '', '', ''], ['', 'K2O', '1.0%', '', '', ''], ['', 'MgO', '0.2%', '', '', ''], ['', 'L.O.I.', 'max. 10%', '', '', ''], ['Lime', 'CaCO3', '', '', '', ''], ['', 'Specific weight', '2.73 g/cm3', '', '', ''], ['PVA - polyvinyl acetate', 'Polyvinyl acetate', '', '', '', ''], ['', 'Fibre length', '6 mm', '', '', ''], ['', 'Thickness', '1.6-2.0 dtex', '', '', ''], ['', 'Dry tensile strength', '11.5 cN/dtex', '', '', ''], ['', 'Dry E-modulus', '275', '', '', ''], ['', 'Elongation at dry rupture', '7.4%', '', '', '']]",1,1,1,3,S0950061820315208_1,S0950061820315208,2020-05-19
1405,Mineralogical composition of cements and slags.,"[['Phase', 'Cements', 'Cements', 'Phase', 'Slags', 'Slags', 'Slags', 'Slags', 'Slags'], ['Phase', 'A', 'B', 'Phase', 'S1', 'S2', 'S3', 'S4', 'S5'], ['C3S', '48.1', '54.0', 'Calcite', '0.7', '0.3', '0.6', '0.3', '0.4'], ['C2S', '23.1', '17.3', 'Melilite', '0.5', '0.2', '0.5', '0.7', '0.2'], ['C3A', '5.5', '8.4', 'Merwinite', '-', '0.7', '-', '-', '0.8'], ['Ferrite', '9.9', '5.6', 'Quartz', '-', '-', '1.5', '-', '-'], ['Gypsum', '2.6', '4.3', 'Gypsum', '-', '-', '0.4', '-', '-'], ['Hemihydrate', '1.5', '1.4', 'Amorphous/unidentified', '98.9', '98.8', '97.0', '99.0', '98.6'], ['Anhydrite', '-', '0.1', '', '', '', '', '', ''], ['Calcite', '1.2', '0.3', '', '', '', '', '', ''], ['Portlandite', '-', '0.2', '', '', '', '', '', ''], ['Syngenite', '0.7', '0.4', '', '', '', '', '', ''], ['Quartz', '0.1', '0.1', '', '', '', '', '', ''], ['Aphthitalite', '-', '0.2', '', '', '', '', '', ''], ['Amorphous/unidentified', '7.2', '7.8', '', '', '', '', '', '']]",1,"Mineralogical composition of cements and slags.;[['Phase', 'Cements', 'Cements', 'Phase', 'Slags', 'Slags', 'Slags', 'Slags', 'Slags'], ['Phase', 'A', 'B', 'Phase', 'S1', 'S2', 'S3', 'S4', 'S5'], ['C3S', '48.1', '54.0', 'Calcite', '0.7', '0.3', '0.6', '0.3', '0.4'], ['C2S', '23.1', '17.3', 'Melilite', '0.5', '0.2', '0.5', '0.7', '0.2'], ['C3A', '5.5', '8.4', 'Merwinite', '-', '0.7', '-', '-', '0.8'], ['Ferrite', '9.9', '5.6', 'Quartz', '-', '-', '1.5', '-', '-'], ['Gypsum', '2.6', '4.3', 'Gypsum', '-', '-', '0.4', '-', '-'], ['Hemihydrate', '1.5', '1.4', 'Amorphous/unidentified', '98.9', '98.8', '97.0', '99.0', '98.6'], ['Anhydrite', '-', '0.1', '', '', '', '', '', ''], ['Calcite', '1.2', '0.3', '', '', '', '', '', ''], ['Portlandite', '-', '0.2', '', '', '', '', '', ''], ['Syngenite', '0.7', '0.4', '', '', '', '', '', ''], ['Quartz', '0.1', '0.1', '', '', '', '', '', ''], ['Aphthitalite', '-', '0.2', '', '', '', '', '', ''], ['Amorphous/unidentified', '7.2', '7.8', '', '', '', '', '', '']]",1,1,1,3,S0950061817326211_1,S0950061817326211,2018-01-09
1406,Physical and mineralogical properties of UHPC constituents.,"[['Constituent', 'Nomenclature', 'C3S', 'C2S', 'C3S + C2S', 'C3A', 'C4AF', 'SiO2', 'Specific Surface Area/ Mean Particle size'], ['White Cement Type I', 'C', '74%', '13%', '87%', '5%', '1%', '', '395 m2/kg'], ['White Silica Fume', 'SF', '', '', '', '', '', '>96%', 'd50 ~0.15 mm'], ['White Quartz Powder', 'QP', '', '', '', '', '', '>99%', 'd50 ~1.7 mm'], ['Quartz Sand, fine', 'QS1', '', '', '', '', '', '', 'd50 ~0.18 mm']]",1,"Physical and mineralogical properties of UHPC constituents.;[['Constituent', 'Nomenclature', 'C3S', 'C2S', 'C3S + C2S', 'C3A', 'C4AF', 'SiO2', 'Specific Surface Area/ Mean Particle size'], ['White Cement Type I', 'C', '74%', '13%', '87%', '5%', '1%', '', '395 m2/kg'], ['White Silica Fume', 'SF', '', '', '', '', '', '>96%', 'd50 ~0.15 mm'], ['White Quartz Powder', 'QP', '', '', '', '', '', '>99%', 'd50 ~1.7 mm'], ['Quartz Sand, fine', 'QS1', '', '', '', '', '', '', 'd50 ~0.18 mm']]",0,1,1,2,S0950061817326223_0,S0950061817326223,2018-01-08
1407,"Variation of the gypsum content in cement and that of the SO3 in gypsum, according to some references.","[['Reference', 'Gypsum % (By weight of clinker)', 'SO3 content (%)', 'SO3 content (%)', 'SO3 content (%)', 'C3A (%)', 'C4AF (%)'], ['Reference', 'Gypsum % (By weight of clinker)', 'In Clinker', 'In Gypsum', 'In Cement', 'C3A (%)', 'C4AF (%)'], ['Assaad Joseph Jean [9]', '5', '0.22', '43.1', '/', '9.47', '13.08'], ['Naceri and Hamina [10]', '5', '0.54', '27.83', '', '11.2', '8.2'], ['Hamidi et al. [11]', '4.8', '/', '/', '3.4', '8.7', '8.1'], ['Hamidi et al. [11]', '4.5', '/', '/', '4.8', '7.4', '11.2'], ['Ghiasvand et al. [12]', '4', '0.75', '28.1', '/', '7.49', '8.98'], ['Yilmaz and Ediz [13]', '3.5', '1.21', '46.12', '/', '7.4', '11.72'], ['Hamidi et al. [11]', '3', '/', '/', '2.2', '10.4', '6.9']]",1,"Variation of the gypsum content in cement and that of the SO3 in gypsum, according to some references.;[['Reference', 'Gypsum % (By weight of clinker)', 'SO3 content (%)', 'SO3 content (%)', 'SO3 content (%)', 'C3A (%)', 'C4AF (%)'], ['Reference', 'Gypsum % (By weight of clinker)', 'In Clinker', 'In Gypsum', 'In Cement', 'C3A (%)', 'C4AF (%)'], ['Assaad Joseph Jean [9]', '5', '0.22', '43.1', '/', '9.47', '13.08'], ['Naceri and Hamina [10]', '5', '0.54', '27.83', '', '11.2', '8.2'], ['Hamidi et al. [11]', '4.8', '/', '/', '3.4', '8.7', '8.1'], ['Hamidi et al. [11]', '4.5', '/', '/', '4.8', '7.4', '11.2'], ['Ghiasvand et al. [12]', '4', '0.75', '28.1', '/', '7.49', '8.98'], ['Yilmaz and Ediz [13]', '3.5', '1.21', '46.12', '/', '7.4', '11.72'], ['Hamidi et al. [11]', '3', '/', '/', '2.2', '10.4', '6.9']]",1,1,1,3,S0950061817326235_0,S0950061817326235,2018-01-03
1408,"Chemical compositions of natural pozzolan, slag, and portland cement.","[['Compound, %', 'Natural pozzolan', 'Slag', 'Portland cement'], ['Calcium oxide (CaO)', '2.3', '43.64', '63.31'], ['Silica (SiO2)', '71.0', '31.0', '20.42'], ['Alumina (Al2O3)', '7.9', '11.5', '4.25'], ['Iron oxide (Fe2O3)', '0.7', '0.8', '4.05'], ['Sodium oxide (Na2O)', '3.2', '-', '0.04'], ['Potassium oxide (K2O)', '4.3', '0.84', '0.69'], ['Sulfur trioxide (SO3)', '0.1', '4.85', '2.98'], ['Magnesium oxide (MgO)', '-', '4.7', '2.0'], ['Titanium oxide (TiO2)', '-', '0.57', '-'], ['', '', '', ''], ['Potential compound, %', 'Potential compound, %', 'Potential compound, %', 'Potential compound, %'], ['C3S', '-', '-', '53'], ['C2S', '-', '-', '18'], ['C3A', '-', '-', '4'], ['C4AF', '-', '-', '12']]",1,"Chemical compositions of natural pozzolan, slag, and portland cement.;[['Compound, %', 'Natural pozzolan', 'Slag', 'Portland cement'], ['Calcium oxide (CaO)', '2.3', '43.64', '63.31'], ['Silica (SiO2)', '71.0', '31.0', '20.42'], ['Alumina (Al2O3)', '7.9', '11.5', '4.25'], ['Iron oxide (Fe2O3)', '0.7', '0.8', '4.05'], ['Sodium oxide (Na2O)', '3.2', '-', '0.04'], ['Potassium oxide (K2O)', '4.3', '0.84', '0.69'], ['Sulfur trioxide (SO3)', '0.1', '4.85', '2.98'], ['Magnesium oxide (MgO)', '-', '4.7', '2.0'], ['Titanium oxide (TiO2)', '-', '0.57', '-'], ['', '', '', ''], ['Potential compound, %', 'Potential compound, %', 'Potential compound, %', 'Potential compound, %'], ['C3S', '-', '-', '53'], ['C2S', '-', '-', '18'], ['C3A', '-', '-', '4'], ['C4AF', '-', '-', '12']]",1,1,1,3,S0950061817326272_1,S0950061817326272,2018-01-06
1409,"Chemical analysis of Portland cement type II, limestone powder, pumice and zeolite.","[['Chemical analysis (% by mass)', 'Cement (type II)', 'Lime stone powder', 'Pumice', 'Zeolite'], ['Loss on ignition', '1.3', '42.88', '2.26', '11.94'], ['SiO2', '21.74', '1.19', '56.04', '69.72'], ['Al2O3', '5.0', '0.85', '27.61', '13.54'], ['Fe2O3', '4.0', '0.3', '0.25', '1.26'], ['CaO', '63.04', '48.82', '8.76', '0.87'], ['MgO', '2', '1.58', '4.52', '2.45'], ['SO3', '2.3', '-', '-', '-'], ['CO2', '-', '-', '-', '-'], ['CaSO4', '-', '-', '-', '-'], ['Cl', '-', '-', '-', '-'], ['Insoluble residue', '0.60', '-', '-', '-'], ['Alkalis (Na2O% + 0.658K2O%)', '1', '-', '-', '-'], ['Na2O + K2O', '-', '4.27', '0.41', '0.13'], ['Free Cao', '1.4', '-', '', ''], ['Humidity', '-', '0.11', '0.15', '0.09'], ['C3S', '45.5', '-', '-', '-'], ['C2S', '28.0', '-', '-', '-'], ['C3A', '6.5', '-', '-', '-'], ['C4AF', '12.2', '-', '-', '-']]",1,"Chemical analysis of Portland cement type II, limestone powder, pumice and zeolite.;[['Chemical analysis (% by mass)', 'Cement (type II)', 'Lime stone powder', 'Pumice', 'Zeolite'], ['Loss on ignition', '1.3', '42.88', '2.26', '11.94'], ['SiO2', '21.74', '1.19', '56.04', '69.72'], ['Al2O3', '5.0', '0.85', '27.61', '13.54'], ['Fe2O3', '4.0', '0.3', '0.25', '1.26'], ['CaO', '63.04', '48.82', '8.76', '0.87'], ['MgO', '2', '1.58', '4.52', '2.45'], ['SO3', '2.3', '-', '-', '-'], ['CO2', '-', '-', '-', '-'], ['CaSO4', '-', '-', '-', '-'], ['Cl', '-', '-', '-', '-'], ['Insoluble residue', '0.60', '-', '-', '-'], ['Alkalis (Na2O% + 0.658K2O%)', '1', '-', '-', '-'], ['Na2O + K2O', '-', '4.27', '0.41', '0.13'], ['Free Cao', '1.4', '-', '', ''], ['Humidity', '-', '0.11', '0.15', '0.09'], ['C3S', '45.5', '-', '-', '-'], ['C2S', '28.0', '-', '-', '-'], ['C3A', '6.5', '-', '-', '-'], ['C4AF', '12.2', '-', '-', '-']]",1,1,1,3,S0950061817326417_0,S0950061817326417,2018-01-10
1410,Crystalline phases of the cementitious materials.,"[['Phase', 'Unit', 'CEM I 52.5R', 'Slag 1', 'Slag 2'], ['Alite, C3S', '%', '62.1', '', ''], ['Belite, C2S', '%', '8.9', '', ''], ['Aluminate, C3A', '%', '9.1', '', ''], ['Ferrite, C4AF', '%', '8.5', '', ''], ['Calcite', '%', '1.8', '0.3', '0.5'], ['Anhydrite, AH', '%', '0.6', '', ''], ['Hemihydrate, HH', '%', '2.4', '', ''], ['Gypsum', '%', '1.7', '', ''], ['Merwinite', '%', '', '<0.1', '2.3'], ['Akermanite', '%', '', '0.2', '<0.1'], ['Illite', '%', '', '0.2', '<0.1'], ['Gehlenite', '%', '', '<0.1', '<0.1'], ['Glass content', '%', '', '99.3', '97.1'], ['Others', '%', '5.0', '', ''], ['Total', '%', '100.1', '100', '100']]",1,"Crystalline phases of the cementitious materials.;[['Phase', 'Unit', 'CEM I 52.5R', 'Slag 1', 'Slag 2'], ['Alite, C3S', '%', '62.1', '', ''], ['Belite, C2S', '%', '8.9', '', ''], ['Aluminate, C3A', '%', '9.1', '', ''], ['Ferrite, C4AF', '%', '8.5', '', ''], ['Calcite', '%', '1.8', '0.3', '0.5'], ['Anhydrite, AH', '%', '0.6', '', ''], ['Hemihydrate, HH', '%', '2.4', '', ''], ['Gypsum', '%', '1.7', '', ''], ['Merwinite', '%', '', '<0.1', '2.3'], ['Akermanite', '%', '', '0.2', '<0.1'], ['Illite', '%', '', '0.2', '<0.1'], ['Gehlenite', '%', '', '<0.1', '<0.1'], ['Glass content', '%', '', '99.3', '97.1'], ['Others', '%', '5.0', '', ''], ['Total', '%', '100.1', '100', '100']]",1,1,1,3,S0950061816314982_1,S0950061816314982,2016-10-13
1411,QXRD analysis of cement hydrated for 3d (with 10% a-Al2O3) calculated by TOPAS.,"[['Mineral content (%)', 'Control', 'TEA', 'TIPA', 'DEIPA', 'MDEA'], ['C3S', '12.38', '10.34', '11.62', '10.98', '10.49'], ['C2S', '13.08', '12.19', '11.04', '10.84', '12.47'], ['Portlandite', '7.91', '6.95', '6.56', '7.05', '7.07']]",1,"QXRD analysis of cement hydrated for 3d (with 10% a-Al2O3) calculated by TOPAS.;[['Mineral content (%)', 'Control', 'TEA', 'TIPA', 'DEIPA', 'MDEA'], ['C3S', '12.38', '10.34', '11.62', '10.98', '10.49'], ['C2S', '13.08', '12.19', '11.04', '10.84', '12.47'], ['Portlandite', '7.91', '6.95', '6.56', '7.05', '7.07']]",1,1,0,2,S0950061816314994_2,S0950061816314994,2016-12-04
1412,QXRD analysis of cement hydrated for 7d (with 10% a-Al2O3) calculated by TOPAS.,"[['Mineral content (%)', 'Control', 'TEA', 'TIPA', 'DEIPA', 'MDEA'], ['C3S', '11.37', '10.11', '10.97', '10.18', '10.62'], ['C2S', '12.27', '11.05', '11.61', '10.34', '11.42'], ['Portlandite', '8.17', '7.31', '7.38', '7.05', '7.43']]",1,"QXRD analysis of cement hydrated for 7d (with 10% a-Al2O3) calculated by TOPAS.;[['Mineral content (%)', 'Control', 'TEA', 'TIPA', 'DEIPA', 'MDEA'], ['C3S', '11.37', '10.11', '10.97', '10.18', '10.62'], ['C2S', '12.27', '11.05', '11.61', '10.34', '11.42'], ['Portlandite', '8.17', '7.31', '7.38', '7.05', '7.43']]",1,1,0,2,S0950061816314994_3,S0950061816314994,2016-12-04
1413,QXRD analysis of cement hydrated for 28d (with 10% a-Al2O3) calculated by TOPAS.,"[['Mineral content (%)', 'Control', 'TEA', 'TIPA', 'DEIPA', 'MDEA'], ['C3S', '9.37', '9.24', '9.01', '8.46', '8.12'], ['C2S', '11.35', '9.97', '10.69', '9.68', '10.38'], ['Portlandite', '8.26', '7.64', '7.32', '7.94', '7.63']]",1,"QXRD analysis of cement hydrated for 28d (with 10% a-Al2O3) calculated by TOPAS.;[['Mineral content (%)', 'Control', 'TEA', 'TIPA', 'DEIPA', 'MDEA'], ['C3S', '9.37', '9.24', '9.01', '8.46', '8.12'], ['C2S', '11.35', '9.97', '10.69', '9.68', '10.38'], ['Portlandite', '8.26', '7.64', '7.32', '7.94', '7.63']]",1,1,0,2,S0950061816314994_4,S0950061816314994,2016-12-04
1414,Input parameters for HYMOSTRUC3D.,"[['Cement type', 'Portland CEM I 42.5N'], ['Mineralogical composition of cement', '64% C3S, 13% C2S, 8% C3A, 9% C4AF by mass'], ['Fineness (Blaine surface area value) of cement', '420m2/kg'], ['Minimum diameter of cement particle', '1mm'], ['Maximum diameter of cement particle', '37mm'], ['Particle size interval', '1mm'], ['Particle size distribution', 'Rosin-Rammler distribution   F ( x ) = 1 -   e   -   bx   n       with n =1.698 and b =0.04408'], ['Length of cubic specimen', '75mm'], ['Boundary conditions', 'Periodic']]",1,"Input parameters for HYMOSTRUC3D.;[['Cement type', 'Portland CEM I 42.5N'], ['Mineralogical composition of cement', '64% C3S, 13% C2S, 8% C3A, 9% C4AF by mass'], ['Fineness (Blaine surface area value) of cement', '420m2/kg'], ['Minimum diameter of cement particle', '1mm'], ['Maximum diameter of cement particle', '37mm'], ['Particle size interval', '1mm'], ['Particle size distribution', 'Rosin-Rammler distribution   F ( x ) = 1 -   e   -   bx   n       with n =1.698 and b =0.04408'], ['Length of cubic specimen', '75mm'], ['Boundary conditions', 'Periodic']]",0,1,1,2,S0950061816315069_0,S0950061816315069,2016-09-22
1415,"Chemical and physical properties of C, FA, SL and LP.","[['No.', 'Ordinary cement (C)', 'Fly ash (FA)', 'Slag (SL)', 'Limestone powder (LP)'], ['SiO2', '20.3', '51.8', '35.5', '0.45'], ['Fe2O3', '3.2', '5.0', '6.6', '0.02'], ['Al2O3', '4.8', '26.4', '16.1', '0.01'], ['CaO', '62.3', '4.1', '36.9', '58.3'], ['MgO', '4.2', '1.0', '12.9', '-'], ['SO3', '2.75', '2.0', '1.02', '-'], ['CaCO3', '-', '-', '-', '97.8'], ['C3A', '7.3', '-', '-', '-'], ['C3S', '56.2', '-', '-', '-'], ['C2S', '15.8', '-', '-', '-'], ['C4AF', '9.7', '-', '-', '-'], ['Loss on ignition', '2.4', '3.09', '1.05', '-'], ['Specific gravity (kg/m3)', '3120', '2450', '2730', '2670'], ['Specific surface area (m2/kg)', '344', '486', '465', '573'], ['D[V,0.5] (mm)', '16.211', '8.249', '9.157', '6.770'], ['Compressive strength at 28d (MPa)', '49.5', '-', '-', '-'], ['Activity index at 1d (%)', '100', '85', '96', '65'], ['Active index at 28d (%)', '100', '95', '120', '60']]",1,"Chemical and physical properties of C, FA, SL and LP.;[['No.', 'Ordinary cement (C)', 'Fly ash (FA)', 'Slag (SL)', 'Limestone powder (LP)'], ['SiO2', '20.3', '51.8', '35.5', '0.45'], ['Fe2O3', '3.2', '5.0', '6.6', '0.02'], ['Al2O3', '4.8', '26.4', '16.1', '0.01'], ['CaO', '62.3', '4.1', '36.9', '58.3'], ['MgO', '4.2', '1.0', '12.9', '-'], ['SO3', '2.75', '2.0', '1.02', '-'], ['CaCO3', '-', '-', '-', '97.8'], ['C3A', '7.3', '-', '-', '-'], ['C3S', '56.2', '-', '-', '-'], ['C2S', '15.8', '-', '-', '-'], ['C4AF', '9.7', '-', '-', '-'], ['Loss on ignition', '2.4', '3.09', '1.05', '-'], ['Specific gravity (kg/m3)', '3120', '2450', '2730', '2670'], ['Specific surface area (m2/kg)', '344', '486', '465', '573'], ['D[V,0.5] (mm)', '16.211', '8.249', '9.157', '6.770'], ['Compressive strength at 28d (MPa)', '49.5', '-', '-', '-'], ['Activity index at 1d (%)', '100', '85', '96', '65'], ['Active index at 28d (%)', '100', '95', '120', '60']]",1,1,1,3,S0950061816315161_0,S0950061816315161,2016-10-13
1416,Oxide composition and mineral phases of anhydrous cement used.,"[['Oxide composition (wt%)', 'Oxide composition (wt%)', 'Mineral phases (wt%)', 'Mineral phases (wt%)'], ['SiO2', '19.60', 'C3S', '58.9'], ['Al2O3', '5.38', 'C2S', '14.0'], ['Fe2O3', '2.41', 'C3A total', '9.4'], ['CaO', '65.29', 'C3A ort/cub', '99% cubic'], ['Na2O', '0.05', 'C4 (A,F)', '5.7'], ['K2O', '0.84', 'MX (SO4)', '5.5'], ['MgO', '0.82', 'Total', '93.5'], ['SO3', '3.34', '', ''], ['LOI', '2.18', '', '']]",1,"Oxide composition and mineral phases of anhydrous cement used.;[['Oxide composition (wt%)', 'Oxide composition (wt%)', 'Mineral phases (wt%)', 'Mineral phases (wt%)'], ['SiO2', '19.60', 'C3S', '58.9'], ['Al2O3', '5.38', 'C2S', '14.0'], ['Fe2O3', '2.41', 'C3A total', '9.4'], ['CaO', '65.29', 'C3A ort/cub', '99% cubic'], ['Na2O', '0.05', 'C4 (A,F)', '5.7'], ['K2O', '0.84', 'MX (SO4)', '5.5'], ['MgO', '0.82', 'Total', '93.5'], ['SO3', '3.34', '', ''], ['LOI', '2.18', '', '']]",1,1,1,3,S0950061819314217_0,S0950061819314217,2019-06-10
1417,Physical and chemical properties of binder used in this study.,"[['', 'CementCEM I 52.5R(95% clinker 5% limestone)', 'CementCEM II/B -M (LL-S) 52.5 N(70% clinker, 24% slag, 4% limestone)', 'GGBS', 'Flash metakaolin', 'Densified Silica fume'], ['Specific surface Area', '4100 cm2/g (Blaine)', '4260 cm2/g (Blaine)', '4500 cm2/g (Blaine)', '12.5 m2/g (BET)', '22 m2/g (BET)'], ['Activity index i28', '-', '-', '>0.85 (50% GGBS, 28 days)', '1.01 (25% MK, 28 days) [17]', '1.11 (15% SF, 28 days) [18]'], ['Specific gravity', '3.13 g/cm3', '3.03 g/cm3', '2.90 g/cm3', '2.54 g/cm3', '2.24 g/cm3'], ['Shape', 'Angular', 'Angular', 'Angular', 'Flaky structure', 'Spherical'], ['', '', '', '', '', ''], ['Oxides', '%', 'Clinker: CaO/SiO2 = 3.3 MgO = 2.1%Slag: (CaO + MgO)/SiO2 = 1.35(CaO + MgO + SiO2) = 86.9%', '%', '%', '%'], ['SiO2', '20.3', 'Clinker: CaO/SiO2 = 3.3 MgO = 2.1%Slag: (CaO + MgO)/SiO2 = 1.35(CaO + MgO + SiO2) = 86.9%', '36.1', '67.1', '96.5'], ['CaO', '65.4', 'Clinker: CaO/SiO2 = 3.3 MgO = 2.1%Slag: (CaO + MgO)/SiO2 = 1.35(CaO + MgO + SiO2) = 86.9%', '44.0', '1.1', '0.80'], ['Al2O3', '4.5', 'Clinker: CaO/SiO2 = 3.3 MgO = 2.1%Slag: (CaO + MgO)/SiO2 = 1.35(CaO + MgO + SiO2) = 86.9%', '10.7', '26.8', '0.21'], ['Fe2O3', '2.5', 'Clinker: CaO/SiO2 = 3.3 MgO = 2.1%Slag: (CaO + MgO)/SiO2 = 1.35(CaO + MgO + SiO2) = 86.9%', '0.41', '2.6', '0.16'], ['MgO', '1.0', 'Clinker: CaO/SiO2 = 3.3 MgO = 2.1%Slag: (CaO + MgO)/SiO2 = 1.35(CaO + MgO + SiO2) = 86.9%', '7.3', '0.1', '0.29'], ['K2O', '0.14', 'Clinker: CaO/SiO2 = 3.3 MgO = 2.1%Slag: (CaO + MgO)/SiO2 = 1.35(CaO + MgO + SiO2) = 86.9%', '0.43', '0.1', '0.52'], ['Na2O', '0.13', 'Clinker: CaO/SiO2 = 3.3 MgO = 2.1%Slag: (CaO + MgO)/SiO2 = 1.35(CaO + MgO + SiO2) = 86.9%', '0.25', '0.01', '0.17'], ['SO3', '3.4', 'Clinker: CaO/SiO2 = 3.3 MgO = 2.1%Slag: (CaO + MgO)/SiO2 = 1.35(CaO + MgO + SiO2) = 86.9%', '0.20', '0.0', '0.24'], ['Loss On Ignition', '2.1', '-', '<0.1', '0.8', '2.7'], ['', '', '', '', '', ''], ['Mineralogical composition of clinker', 'Mineralogical composition of clinker', 'Mineralogical composition of clinker', '', '', ''], ['C3S (%)', '66.7', '62', '', '', ''], ['C2S (%)', '13.1', '10', '', '', ''], ['C3A (%)', '8.7', '12', '', '', ''], ['C4AF (%)', '8.2', '9', '', '', '']]",1,"Physical and chemical properties of binder used in this study.;[['', 'CementCEM I 52.5R(95% clinker 5% limestone)', 'CementCEM II/B -M (LL-S) 52.5 N(70% clinker, 24% slag, 4% limestone)', 'GGBS', 'Flash metakaolin', 'Densified Silica fume'], ['Specific surface Area', '4100 cm2/g (Blaine)', '4260 cm2/g (Blaine)', '4500 cm2/g (Blaine)', '12.5 m2/g (BET)', '22 m2/g (BET)'], ['Activity index i28', '-', '-', '>0.85 (50% GGBS, 28 days)', '1.01 (25% MK, 28 days) [17]', '1.11 (15% SF, 28 days) [18]'], ['Specific gravity', '3.13 g/cm3', '3.03 g/cm3', '2.90 g/cm3', '2.54 g/cm3', '2.24 g/cm3'], ['Shape', 'Angular', 'Angular', 'Angular', 'Flaky structure', 'Spherical'], ['', '', '', '', '', ''], ['Oxides', '%', 'Clinker: CaO/SiO2 = 3.3 MgO = 2.1%Slag: (CaO + MgO)/SiO2 = 1.35(CaO + MgO + SiO2) = 86.9%', '%', '%', '%'], ['SiO2', '20.3', 'Clinker: CaO/SiO2 = 3.3 MgO = 2.1%Slag: (CaO + MgO)/SiO2 = 1.35(CaO + MgO + SiO2) = 86.9%', '36.1', '67.1', '96.5'], ['CaO', '65.4', 'Clinker: CaO/SiO2 = 3.3 MgO = 2.1%Slag: (CaO + MgO)/SiO2 = 1.35(CaO + MgO + SiO2) = 86.9%', '44.0', '1.1', '0.80'], ['Al2O3', '4.5', 'Clinker: CaO/SiO2 = 3.3 MgO = 2.1%Slag: (CaO + MgO)/SiO2 = 1.35(CaO + MgO + SiO2) = 86.9%', '10.7', '26.8', '0.21'], ['Fe2O3', '2.5', 'Clinker: CaO/SiO2 = 3.3 MgO = 2.1%Slag: (CaO + MgO)/SiO2 = 1.35(CaO + MgO + SiO2) = 86.9%', '0.41', '2.6', '0.16'], ['MgO', '1.0', 'Clinker: CaO/SiO2 = 3.3 MgO = 2.1%Slag: (CaO + MgO)/SiO2 = 1.35(CaO + MgO + SiO2) = 86.9%', '7.3', '0.1', '0.29'], ['K2O', '0.14', 'Clinker: CaO/SiO2 = 3.3 MgO = 2.1%Slag: (CaO + MgO)/SiO2 = 1.35(CaO + MgO + SiO2) = 86.9%', '0.43', '0.1', '0.52'], ['Na2O', '0.13', 'Clinker: CaO/SiO2 = 3.3 MgO = 2.1%Slag: (CaO + MgO)/SiO2 = 1.35(CaO + MgO + SiO2) = 86.9%', '0.25', '0.01', '0.17'], ['SO3', '3.4', 'Clinker: CaO/SiO2 = 3.3 MgO = 2.1%Slag: (CaO + MgO)/SiO2 = 1.35(CaO + MgO + SiO2) = 86.9%', '0.20', '0.0', '0.24'], ['Loss On Ignition', '2.1', '-', '<0.1', '0.8', '2.7'], ['', '', '', '', '', ''], ['Mineralogical composition of clinker', 'Mineralogical composition of clinker', 'Mineralogical composition of clinker', '', '', ''], ['C3S (%)', '66.7', '62', '', '', ''], ['C2S (%)', '13.1', '10', '', '', ''], ['C3A (%)', '8.7', '12', '', '', ''], ['C4AF (%)', '8.2', '9', '', '', '']]",0,1,1,2,S0950061818322864_0,S0950061818322864,2018-09-21
1418,Chemical composition of the binders (%).,"[['', 'SiO2', 'Al2O3', 'Fe2O3', 'CaO', 'MgO', 'Na2O eq.', 'SO3', 'Cl-', 'C3S', 'C2S', 'C3A', 'C4AF'], ['CEM I 42.5R', '19.8', '4.7', '3.18', '64.35', '1.27', '0.77', '2.49', '0.008', '67.80', '5.62', '7.08', '9.68'], ['CEM I 52.5 N', '19.8', '4.4', '3.89', '64.67', '1.35', '0.44', '2.56', '0.011', '62.67', '9.54', '5.18', '11.84'], ['Silica Fume', '94.1', '0.7', '0.25', '0.50', '0.60', '0.56', '0.50', '0.10', '-', '-', '-', '-']]",1,"Chemical composition of the binders (%).;[['', 'SiO2', 'Al2O3', 'Fe2O3', 'CaO', 'MgO', 'Na2O eq.', 'SO3', 'Cl-', 'C3S', 'C2S', 'C3A', 'C4AF'], ['CEM I 42.5R', '19.8', '4.7', '3.18', '64.35', '1.27', '0.77', '2.49', '0.008', '67.80', '5.62', '7.08', '9.68'], ['CEM I 52.5 N', '19.8', '4.4', '3.89', '64.67', '1.35', '0.44', '2.56', '0.011', '62.67', '9.54', '5.18', '11.84'], ['Silica Fume', '94.1', '0.7', '0.25', '0.50', '0.60', '0.56', '0.50', '0.10', '-', '-', '-', '-']]",1,1,1,3,S0950061821035108_0,S0950061821035108,2021-11-26
1419,Properties of class G oil well cemented (mineralogical and chemical composition wt%),"[['Al2O3', 'MgO', 'SiO2', 'Fe2O3', 'C3S', 'C3A', 'CaO', 'C4AF', 'SO3', 'C2S'], ['2.861', '1.790', '23.057', '3.530', '58.891', '1.621', '65.212', '10.699', '2.222', '16.755']]",1,"Properties of class G oil well cemented (mineralogical and chemical composition wt%);[['Al2O3', 'MgO', 'SiO2', 'Fe2O3', 'C3S', 'C3A', 'CaO', 'C4AF', 'SO3', 'C2S'], ['2.861', '1.790', '23.057', '3.530', '58.891', '1.621', '65.212', '10.699', '2.222', '16.755']]",1,1,1,3,S095006182103511X_1,S095006182103511X,2021-12-03
1420,Composition of cement (wt%).,"[['Chemical composition', 'Chemical composition', 'Chemical composition', 'Chemical composition', 'Chemical composition', 'Chemical composition', 'Chemical composition', 'Mineral composition', 'Mineral composition', 'Mineral composition', 'Mineral composition'], ['CaO', 'SiO2', 'Al2O3', 'Fe2O3', 'MgO', 'SO3', 'f-Cao', 'C3S', 'C2S', 'C3A', 'C4AF'], ['62.05', '20.53', '4.45', '3.17', '2.81', '2.10', '0.80', '57.58', '18.55', '7.14', '11.37']]",1,"Composition of cement (wt%).;[['Chemical composition', 'Chemical composition', 'Chemical composition', 'Chemical composition', 'Chemical composition', 'Chemical composition', 'Chemical composition', 'Mineral composition', 'Mineral composition', 'Mineral composition', 'Mineral composition'], ['CaO', 'SiO2', 'Al2O3', 'Fe2O3', 'MgO', 'SO3', 'f-Cao', 'C3S', 'C2S', 'C3A', 'C4AF'], ['62.05', '20.53', '4.45', '3.17', '2.81', '2.10', '0.80', '57.58', '18.55', '7.14', '11.37']]",1,1,1,3,S0950061822008923_0,S0950061822008923,2022-03-26
1421,"Chemical Composition of Cement, Ground-Granulated Furnace Slag and Purified soften Calcium Carbonate.","[['Test items', 'Cement', 'Slag', 'Purified soften calcium carbonate'], ['SiO2', '19.6', '36.1', '2.46'], ['Al2O3', '4.4', '13.49', '0.08'], ['Fe2O3', '3.1', '-', '0.11'], ['Na2O', '-', '-', '0.07'], ['CaO', '62.5', '40.0', '54.84'], ['FeO', '-', '0.46', '-'], ['MnO', '-', '0.31', '0.07'], ['MgO', '4.9', '7.1', '0.19'], ['SO3', '2.2', '-', '0.09'], ['TiO2', '0.55', '0.59', '-'], ['P2O5', '0.11', '', '0.03'], ['NiO', '-', '-', '0.01'], ['SrO', '-', '-', '0.40'], ['ZrO2', '-', '-', '0.06'], ['Cr2O3', '-', '-', '0.01'], ['Alkali content', '0.52', '-', '-'], ['Alkalinity', '1.68', '-', '-'], ['lg. Loss', '2.5', '-', '41.58'], ['S', '-', '0.70', '-'], ['Cr', '-', '0.008', '-'], ['Ins. Res', '0.27', '-', '-'], ['Moisture', '-', '3.31', '-'], ['Glass cont.', '-', '99.8', '-'], ['f-CaO', '0.7', '-', '-'], ['C2S', '56', '-', '-'], ['C2S', '14', '-', '-'], ['C3A', '7', '-', '-'], ['C2AF', '9', '-', '-']]",1,"Chemical Composition of Cement, Ground-Granulated Furnace Slag and Purified soften Calcium Carbonate.;[['Test items', 'Cement', 'Slag', 'Purified soften calcium carbonate'], ['SiO2', '19.6', '36.1', '2.46'], ['Al2O3', '4.4', '13.49', '0.08'], ['Fe2O3', '3.1', '-', '0.11'], ['Na2O', '-', '-', '0.07'], ['CaO', '62.5', '40.0', '54.84'], ['FeO', '-', '0.46', '-'], ['MnO', '-', '0.31', '0.07'], ['MgO', '4.9', '7.1', '0.19'], ['SO3', '2.2', '-', '0.09'], ['TiO2', '0.55', '0.59', '-'], ['P2O5', '0.11', '', '0.03'], ['NiO', '-', '-', '0.01'], ['SrO', '-', '-', '0.40'], ['ZrO2', '-', '-', '0.06'], ['Cr2O3', '-', '-', '0.01'], ['Alkali content', '0.52', '-', '-'], ['Alkalinity', '1.68', '-', '-'], ['lg. Loss', '2.5', '-', '41.58'], ['S', '-', '0.70', '-'], ['Cr', '-', '0.008', '-'], ['Ins. Res', '0.27', '-', '-'], ['Moisture', '-', '3.31', '-'], ['Glass cont.', '-', '99.8', '-'], ['f-CaO', '0.7', '-', '-'], ['C2S', '56', '-', '-'], ['C2S', '14', '-', '-'], ['C3A', '7', '-', '-'], ['C2AF', '9', '-', '-']]",1,1,1,3,S095006182032153X_2,S095006182032153X,2020-08-11
1422,"Properties of Portland cement, silica fume and slag.","[['Item', 'Portland cement (PC)', 'Silica fume (SF)', 'Slag (GGBS)'], ['SiO2 (%)', '19.69', '90.36', '40.42'], ['Al2O3 (%)', '5.16', '0.71', '10.6'], ['Fe2O3 (%)', '2.88', '1.31', '1.28'], ['CaO (%)', '62.12', '0.45', '34.19'], ['MgO (%)', '1.17', '-', '7.63'], ['SO3 (%)', '2.63', '0.41', '0.68'], ['K2O (%)', '0.88', '1.52', '-'], ['Na2O (%)', '0.17', '0.45', '-'], ['Cl (%)', '0.0093', '-', '0.0128'], ['Loss on ignition (%)', '2.99', '3.11', '2.74'], ['Insoluble residue (%)', '0.16', '-', '-'], ['Free CaO (%)', '1.91', '-', '-'], ['Specific surface (m2/kg)', '394', '21080', '575'], ['Specific gravity', '3.15', '2.2', '2.88'], ['', '', '', ''], ['Compounds', 'Compounds', 'Compounds', 'Compounds'], ['C3S (%)', '56.9', '', ''], ['C2S (%)', '13.8', '', ''], ['C3A (%)', '8.8', '', ''], ['C4AF (%)', '8.8', '', ''], ['', '', '', ''], ['Physical properties', 'Physical properties', 'Physical properties', 'Physical properties'], ['Initial setting time (min)', '215', '', ''], ['Final setting time (min)', '250', '', ''], ['Volume expansion (mm)', '1', '', ''], ['', '', '', ''], ['Compressive strength (MPa)', 'Compressive strength (MPa)', 'Compressive strength (MPa)', 'Compressive strength (MPa)'], ['1day', '18.2', '', ''], ['2days', '29.5', '', ''], ['7days', '42.0', '', ''], ['28days', '50.2', '', '']]",1,"Properties of Portland cement, silica fume and slag.;[['Item', 'Portland cement (PC)', 'Silica fume (SF)', 'Slag (GGBS)'], ['SiO2 (%)', '19.69', '90.36', '40.42'], ['Al2O3 (%)', '5.16', '0.71', '10.6'], ['Fe2O3 (%)', '2.88', '1.31', '1.28'], ['CaO (%)', '62.12', '0.45', '34.19'], ['MgO (%)', '1.17', '-', '7.63'], ['SO3 (%)', '2.63', '0.41', '0.68'], ['K2O (%)', '0.88', '1.52', '-'], ['Na2O (%)', '0.17', '0.45', '-'], ['Cl (%)', '0.0093', '-', '0.0128'], ['Loss on ignition (%)', '2.99', '3.11', '2.74'], ['Insoluble residue (%)', '0.16', '-', '-'], ['Free CaO (%)', '1.91', '-', '-'], ['Specific surface (m2/kg)', '394', '21080', '575'], ['Specific gravity', '3.15', '2.2', '2.88'], ['', '', '', ''], ['Compounds', 'Compounds', 'Compounds', 'Compounds'], ['C3S (%)', '56.9', '', ''], ['C2S (%)', '13.8', '', ''], ['C3A (%)', '8.8', '', ''], ['C4AF (%)', '8.8', '', ''], ['', '', '', ''], ['Physical properties', 'Physical properties', 'Physical properties', 'Physical properties'], ['Initial setting time (min)', '215', '', ''], ['Final setting time (min)', '250', '', ''], ['Volume expansion (mm)', '1', '', ''], ['', '', '', ''], ['Compressive strength (MPa)', 'Compressive strength (MPa)', 'Compressive strength (MPa)', 'Compressive strength (MPa)'], ['1day', '18.2', '', ''], ['2days', '29.5', '', ''], ['7days', '42.0', '', ''], ['28days', '50.2', '', '']]",1,1,1,3,S0950061815006741_0,S0950061815006741,2015-06-19
1423,Mineral composition of cement (% by weight).,"[['Phase', 'C3S', 'C2S', 'C3A', 'C4AF'], ['Weight (%)', '67.1', '5.9', '7.8', '9.6']]",1,"Mineral composition of cement (% by weight).;[['Phase', 'C3S', 'C2S', 'C3A', 'C4AF'], ['Weight (%)', '67.1', '5.9', '7.8', '9.6']]",1,1,1,3,S0008884617302284_1,S0008884617302284,2017-07-29
1424,Mineral compositions and properties of cement.,"[['Mineral compositions (mass%)', 'Mineral compositions (mass%)', 'Mineral compositions (mass%)', 'Mineral compositions (mass%)', 'Specific surface area (m2/kg)', 'Initial setting time (min)', 'Final setting time (min)', 'Compressive strength (MPa)', 'Compressive strength (MPa)', 'Flexural strength (MPa)', 'Flexural strength (MPa)'], ['C3S', 'C2S', 'C3A', 'C4AF', 'Specific surface area (m2/kg)', 'Initial setting time (min)', 'Final setting time (min)', '3 d', '28 d', '3 d', '28 d'], ['48.5', '14.8', '6.3', '7.1', '344', '175', '260', '23.1', '48.2', '5.8', '9.1']]",1,"Mineral compositions and properties of cement.;[['Mineral compositions (mass%)', 'Mineral compositions (mass%)', 'Mineral compositions (mass%)', 'Mineral compositions (mass%)', 'Specific surface area (m2/kg)', 'Initial setting time (min)', 'Final setting time (min)', 'Compressive strength (MPa)', 'Compressive strength (MPa)', 'Flexural strength (MPa)', 'Flexural strength (MPa)'], ['C3S', 'C2S', 'C3A', 'C4AF', 'Specific surface area (m2/kg)', 'Initial setting time (min)', 'Final setting time (min)', '3 d', '28 d', '3 d', '28 d'], ['48.5', '14.8', '6.3', '7.1', '344', '175', '260', '23.1', '48.2', '5.8', '9.1']]",1,1,1,3,S0950061817308632_1,S0950061817308632,2017-05-08
1425,Chemical analysis of portland cement.,"[['Components', 'Components', 'Wt%'], ['Silicon Dioxide', 'SiO2', '19.85'], ['Aluminum Oxide *', 'Al2O3', '4.46'], ['Iron Oxide', 'Fe2O3', '2.80'], ['Calcium Oxide', 'CaO', '61.99'], ['Magnesium Oxide', 'MgO', '2.73'], ['Sodium Oxide', 'Na2O', '0.26'], ['Potassium Oxide', 'K2O', '0.84'], ['Titanium Dioxide', 'TiO2', '0.24'], ['Manganic Oxide', 'MnO2', '0.11'], ['Phosphorus Pentoxide', 'P2O5', '0.23'], ['Strontium Oxide', 'SrO', '0.28'], ['Barium Oxide', 'BaO', '0.03'], ['Sulfur Trioxide', 'SO3', '3.73'], ['Total Alkalis', 'Na2Oe', '0.81'], ['Tricalcium Silicate', 'C3S', '56.91'], ['Tricalcium Aluminate', 'C3A', '7.09'], ['Dicalcium Silicate', 'C2S', '13.97'], ['Tetracalcium Aluminoferrite', 'C4AF', '8.52']]",1,"Chemical analysis of portland cement.;[['Components', 'Components', 'Wt%'], ['Silicon Dioxide', 'SiO2', '19.85'], ['Aluminum Oxide *', 'Al2O3', '4.46'], ['Iron Oxide', 'Fe2O3', '2.80'], ['Calcium Oxide', 'CaO', '61.99'], ['Magnesium Oxide', 'MgO', '2.73'], ['Sodium Oxide', 'Na2O', '0.26'], ['Potassium Oxide', 'K2O', '0.84'], ['Titanium Dioxide', 'TiO2', '0.24'], ['Manganic Oxide', 'MnO2', '0.11'], ['Phosphorus Pentoxide', 'P2O5', '0.23'], ['Strontium Oxide', 'SrO', '0.28'], ['Barium Oxide', 'BaO', '0.03'], ['Sulfur Trioxide', 'SO3', '3.73'], ['Total Alkalis', 'Na2Oe', '0.81'], ['Tricalcium Silicate', 'C3S', '56.91'], ['Tricalcium Aluminate', 'C3A', '7.09'], ['Dicalcium Silicate', 'C2S', '13.97'], ['Tetracalcium Aluminoferrite', 'C4AF', '8.52']]",1,1,1,3,S0950061817314277_1,S0950061817314277,2017-07-24
1426,The chemical and mineralogical compositions of materials (%).,"[['', 'Cement', 'Slag'], ['Chemical composition (%)', 'Chemical composition (%)', 'Chemical composition (%)'], ['Al2O3', '5.48', '12.33'], ['SiO2', '19.94', '33.35'], ['Fe2O3', '2.83', '0.52'], ['CaO', '62.08', '38.39'], ['MgO', '2.39', '9.78'], ['SO3', '3.12', '2.51'], ['TiO2', '0.25', '0.93'], ['MnO', '0.04', '0.42'], ['K2O', '0.91', '0.49'], ['Na2O', '0.09', '0.24'], ['P2O5', '0.15', '0.01'], ['LOI', '2.12', '0.59'], ['', '', ''], ['Mineralogical composition (%)', 'Mineralogical composition (%)', 'Mineralogical composition (%)'], ['C3S', '51.33', '/'], ['C2S', '18.98', '/'], ['C3A', '9.74', '/'], ['C4AF', '8.60', '/']]",1,"The chemical and mineralogical compositions of materials (%).;[['', 'Cement', 'Slag'], ['Chemical composition (%)', 'Chemical composition (%)', 'Chemical composition (%)'], ['Al2O3', '5.48', '12.33'], ['SiO2', '19.94', '33.35'], ['Fe2O3', '2.83', '0.52'], ['CaO', '62.08', '38.39'], ['MgO', '2.39', '9.78'], ['SO3', '3.12', '2.51'], ['TiO2', '0.25', '0.93'], ['MnO', '0.04', '0.42'], ['K2O', '0.91', '0.49'], ['Na2O', '0.09', '0.24'], ['P2O5', '0.15', '0.01'], ['LOI', '2.12', '0.59'], ['', '', ''], ['Mineralogical composition (%)', 'Mineralogical composition (%)', 'Mineralogical composition (%)'], ['C3S', '51.33', '/'], ['C2S', '18.98', '/'], ['C3A', '9.74', '/'], ['C4AF', '8.60', '/']]",1,1,1,3,S0950061820323291_0,S0950061820323291,2020-07-31
1427,Chemical (from XRF) and phase (from XRD) composition of PS (wt%).,"[['Chemical composition', 'Content', 'Phase composition', 'Content'], ['CaO', '52.61', 'Amorphous', '92.5'], ['SiO2', '30.56', 'Dicalcium silicate (C2S)', '1.2'], ['MgO', '5.98', 'Pseudowollastonite', '5.9'], ['Al2O3', '5.26', 'Calcite', '0.4'], ['Fe2O3', '1.09', '', ''], ['K2O', '0.57', '', ''], ['Na2O', '0.24', '', ''], ['SO3', '0.32', '', ''], ['P2O5', '1.91', '', ''], ['F', '0.40', '', ''], ['Residues', '1.06', '', '']]",1,"Chemical (from XRF) and phase (from XRD) composition of PS (wt%).;[['Chemical composition', 'Content', 'Phase composition', 'Content'], ['CaO', '52.61', 'Amorphous', '92.5'], ['SiO2', '30.56', 'Dicalcium silicate (C2S)', '1.2'], ['MgO', '5.98', 'Pseudowollastonite', '5.9'], ['Al2O3', '5.26', 'Calcite', '0.4'], ['Fe2O3', '1.09', '', ''], ['K2O', '0.57', '', ''], ['Na2O', '0.24', '', ''], ['SO3', '0.32', '', ''], ['P2O5', '1.91', '', ''], ['F', '0.40', '', ''], ['Residues', '1.06', '', '']]",1,1,1,3,S0950061823028349_0,S0950061823028349,2023-08-27
