Repository: zakidotai/cemcat

# CemCat Streamlit Hosting Bundle

This folder is ready to be pushed to GitHub and deployed on Streamlit Cloud.

## Files included

- `streamlit_app.py` (main app)
- `requirements.txt`
- `data/ner_cems_40k.csv`
- `data/pii_abs.json`
- `data/clinker_comps_with_dates.csv`
- `upload/composition_cls_slag_updated.csv`

## Local run

```bash
streamlit run streamlit_app.py
```

File: crystalline_composition_gpt4_with_pii_tid_dates.csv (part 55 of 101)
,caption,tables,Label,text,pred_0,pred_1,pred_2,all_pred,pii_tid,pii,date
1428,"Mineralogical composition of the raw materials OPC, microsilica and metakaolin as determined by quantitative X-ray diffraction analysis employing the Rietveld method. The sum of crystalline phases in OPC slightly exceeds 100 wt%. This is due to minor fitting errors resulting from an imperfect description of the scattered intensity with the crystal structure data used.","[['Phases [wt%]', 'OPC', 'Microsilica', 'Metakaolin'], ['C3S monoclinic', '64.0 +- 0.5', '-', '-'], ['b-C2S', '16.4 +- 0.3', '-', '-'], [""a'-C2S"", '4.7 +- 0.2', '-', '-'], ['C3A cubic', '4.4 +- 0.04', '-', '-'], ['C3A orthorhombic', '1.7 +- 0.02', '-', '-'], ['C4AF', '3.3 +- 0.1', '-', '-'], ['Anhydrite', '3.8 +- 0.1', '-', '-'], ['Bassanite', '2.0 +- 0.1', '-', '-'], ['Dolomite', '0.3 +- 0.01', '-', '-'], ['Quartz', '0.1 +- 0.01', '-', '7.5'], ['Moissanite (SiC)', '-', '0.3', '-'], ['Anatase (TiO2)', '-', '-', '1.3'], ['Illite', '-', '-', '11.2'], ['crystalline [wt%]', '100.7 +- 1.1', '0.3', '20.0']]",1,"Mineralogical composition of the raw materials OPC, microsilica and metakaolin as determined by quantitative X-ray diffraction analysis employing the Rietveld method. The sum of crystalline phases in OPC slightly exceeds 100 wt%. This is due to minor fitting errors resulting from an imperfect description of the scattered intensity with the crystal structure data used.;[['Phases [wt%]', 'OPC', 'Microsilica', 'Metakaolin'], ['C3S monoclinic', '64.0 +- 0.5', '-', '-'], ['b-C2S', '16.4 +- 0.3', '-', '-'], [""a'-C2S"", '4.7 +- 0.2', '-', '-'], ['C3A cubic', '4.4 +- 0.04', '-', '-'], ['C3A orthorhombic', '1.7 +- 0.02', '-', '-'], ['C4AF', '3.3 +- 0.1', '-', '-'], ['Anhydrite', '3.8 +- 0.1', '-', '-'], ['Bassanite', '2.0 +- 0.1', '-', '-'], ['Dolomite', '0.3 +- 0.01', '-', '-'], ['Quartz', '0.1 +- 0.01', '-', '7.5'], ['Moissanite (SiC)', '-', '0.3', '-'], ['Anatase (TiO2)', '-', '-', '1.3'], ['Illite', '-', '-', '11.2'], ['crystalline [wt%]', '100.7 +- 1.1', '0.3', '20.0']]",1,1,1,3,S0950061819310499_1,S0950061819310499,2019-04-22
1429,Chemical and physical proprieties of the used materials.,"[['', 'CEM I', 'LF', 'SF', 'SP'], ['C3S (%)', '67', '-', '-', '-'], ['C2S (%)', '12', '-', '-', '-'], ['C4AF (%)', '9', '-', '-', '-'], ['C3A (%)', '9', '-', '-', '-'], ['SiO2 (%)', '20.5', '-', '85', '-'], ['Fe2O3 (%)', '2.6', '0.04', '-', '-'], ['Al2O3 (%)', '5.0', '<0.4', '-', '-'], ['CaO (%)', '65.0', '-', '1.0', '-'], ['MgO (%)', '1.1', '-', '-', '-'], ['SO3 (%)', '3.6', '-', '2.0', '-'], ['Loss on ignition (%)', '1.2', '43.10', '4.0', '-'], ['NaO2 eq. (%)', '0.43', '-', '1.0', '<1.5'], ['cl-', '0.01', '-', '<0.1', '<0.1'], ['Density', '3.15', '2.70', '2.24', '1.085'], ['Blaine (cm2/g)', '4750', '5550', '2200', '-'], ['pH', '-', '-', '-', '4.5'], ['Dry extract (%)', '-', '-', '-', '41']]",1,"Chemical and physical proprieties of the used materials.;[['', 'CEM I', 'LF', 'SF', 'SP'], ['C3S (%)', '67', '-', '-', '-'], ['C2S (%)', '12', '-', '-', '-'], ['C4AF (%)', '9', '-', '-', '-'], ['C3A (%)', '9', '-', '-', '-'], ['SiO2 (%)', '20.5', '-', '85', '-'], ['Fe2O3 (%)', '2.6', '0.04', '-', '-'], ['Al2O3 (%)', '5.0', '<0.4', '-', '-'], ['CaO (%)', '65.0', '-', '1.0', '-'], ['MgO (%)', '1.1', '-', '-', '-'], ['SO3 (%)', '3.6', '-', '2.0', '-'], ['Loss on ignition (%)', '1.2', '43.10', '4.0', '-'], ['NaO2 eq. (%)', '0.43', '-', '1.0', '<1.5'], ['cl-', '0.01', '-', '<0.1', '<0.1'], ['Density', '3.15', '2.70', '2.24', '1.085'], ['Blaine (cm2/g)', '4750', '5550', '2200', '-'], ['pH', '-', '-', '-', '4.5'], ['Dry extract (%)', '-', '-', '-', '41']]",1,1,1,3,S0950061815304682_1,S0950061815304682,2015-11-10
1430,The chemical composition of cement.,"[['Chemical analysis(% by mass)', 'Cement(type II)'], ['Loss on ignition', '1.33'], ['SiO2', '21.78'], ['Al2O3', '5.0'], ['Fe2O3', '4.0'], ['CaO', '63.04'], ['MgO', '2'], ['SO3', '2.3'], ['Insoluble residue', '0.60'], ['Alkalis(Na2O%+0.658K2O %)', '1'], ['Na2O + K2O', '-'], ['Free Cao', '1.4'], ['Humidity', '-'], ['C3S', '45.5'], ['C2S', '28.0'], ['C3A', '6.5'], ['C4AF', '12.2'], ['specific surface area (m2/kg)', '290'], ['specific gravity', '3.15']]",1,"The chemical composition of cement.;[['Chemical analysis(% by mass)', 'Cement(type II)'], ['Loss on ignition', '1.33'], ['SiO2', '21.78'], ['Al2O3', '5.0'], ['Fe2O3', '4.0'], ['CaO', '63.04'], ['MgO', '2'], ['SO3', '2.3'], ['Insoluble residue', '0.60'], ['Alkalis(Na2O%+0.658K2O %)', '1'], ['Na2O + K2O', '-'], ['Free Cao', '1.4'], ['Humidity', '-'], ['C3S', '45.5'], ['C2S', '28.0'], ['C3A', '6.5'], ['C4AF', '12.2'], ['specific surface area (m2/kg)', '290'], ['specific gravity', '3.15']]",1,1,1,3,S0950061822024138_0,S0950061822024138,2022-08-18
1431,"Physical and chemical properties of cement (OPC), RHA, and SF.","[['', 'OPC', 'RHA', 'SF'], ['', 'Physical properties', 'Physical properties', 'Physical properties'], ['Specific gravity (g/cm3)', '3.20', '2.03', '2.23'], ['Blaine fineness (m2/g)', '0.344', '-', '21.5'], ['', 'Chemical properties (oxides, % by weight)', 'Chemical properties (oxides, % by weight)', 'Chemical properties (oxides, % by weight)'], ['SiO2', '21.3', '95.1', '93.3'], ['Al2O3', '5.56', '0.50', '-'], ['Fe2O3', '3.24', '0.40', '0.58'], ['SiO2 + Al2O3 + Fe2O3*', '-', '96.0', '-'], ['CaO', '63.4', '0.12', '1.82'], ['MgO', '0.93', '0.11', '0.28'], ['Na2O', '0.13', '0.38', '0.19'], ['K2O', '0.62', '2.23', '0.88'], ['SO3', '2.25', '0.13', '-'], ['LOI**', '2.41', '1.03', '2.25'], ['', 'Compounds (%)', 'Compounds (%)', 'Compounds (%)'], ['C2S', '47.9', '-', '-'], ['C3S', '24.7', '-', '-'], ['C3A', '8.76', '-', '-'], ['C4AF', '9.86', '-', '-']]",1,"Physical and chemical properties of cement (OPC), RHA, and SF.;[['', 'OPC', 'RHA', 'SF'], ['', 'Physical properties', 'Physical properties', 'Physical properties'], ['Specific gravity (g/cm3)', '3.20', '2.03', '2.23'], ['Blaine fineness (m2/g)', '0.344', '-', '21.5'], ['', 'Chemical properties (oxides, % by weight)', 'Chemical properties (oxides, % by weight)', 'Chemical properties (oxides, % by weight)'], ['SiO2', '21.3', '95.1', '93.3'], ['Al2O3', '5.56', '0.50', '-'], ['Fe2O3', '3.24', '0.40', '0.58'], ['SiO2 + Al2O3 + Fe2O3*', '-', '96.0', '-'], ['CaO', '63.4', '0.12', '1.82'], ['MgO', '0.93', '0.11', '0.28'], ['Na2O', '0.13', '0.38', '0.19'], ['K2O', '0.62', '2.23', '0.88'], ['SO3', '2.25', '0.13', '-'], ['LOI**', '2.41', '1.03', '2.25'], ['', 'Compounds (%)', 'Compounds (%)', 'Compounds (%)'], ['C2S', '47.9', '-', '-'], ['C3S', '24.7', '-', '-'], ['C3A', '8.76', '-', '-'], ['C4AF', '9.86', '-', '-']]",1,1,1,3,S0950061822021304_0,S0950061822021304,2022-07-19
1432,Chemical and physical properties.,"[['Chemical properties%', 'Cement', 'MK'], ['SiO2', '19.64', '51-53'], ['Al2O3', '5.48', '42-44'], ['Fe2O3', '2.38', '<2.2'], ['FeO', '-', '-'], ['TiO2', '-', '<3'], ['C', '-', '-'], ['P2O5', '-', '<0.2'], ['SO4', '-', '<0.5'], ['CaO', '62.44', '<0.2'], ['MgO', '2.48', '<0.1'], ['Na2O', '-', '<0.05'], ['C3S', '52.34', '-'], ['C2S', '16.83', '-'], ['C3A', '10.5', '-'], ['C4AF', '7.24', '-'], ['K2O', '-', '<0.4'], ['Loss on ignition', '2.05', '<0.5'], ['Physical properties', '', ''], ['Specific density', '3.15', '2.56'], ['Color', 'Gray', 'Pink'], ['Grain size (mm)', '45', '60'], ['Surface area (m2/kg)', '320-400', '650-1250'], ['Blaine fineness (m2/kg)', '410', '19,000']]",1,"Chemical and physical properties.;[['Chemical properties%', 'Cement', 'MK'], ['SiO2', '19.64', '51-53'], ['Al2O3', '5.48', '42-44'], ['Fe2O3', '2.38', '<2.2'], ['FeO', '-', '-'], ['TiO2', '-', '<3'], ['C', '-', '-'], ['P2O5', '-', '<0.2'], ['SO4', '-', '<0.5'], ['CaO', '62.44', '<0.2'], ['MgO', '2.48', '<0.1'], ['Na2O', '-', '<0.05'], ['C3S', '52.34', '-'], ['C2S', '16.83', '-'], ['C3A', '10.5', '-'], ['C4AF', '7.24', '-'], ['K2O', '-', '<0.4'], ['Loss on ignition', '2.05', '<0.5'], ['Physical properties', '', ''], ['Specific density', '3.15', '2.56'], ['Color', 'Gray', 'Pink'], ['Grain size (mm)', '45', '60'], ['Surface area (m2/kg)', '320-400', '650-1250'], ['Blaine fineness (m2/kg)', '410', '19,000']]",1,1,1,3,S0950061816304901_1,S0950061816304901,2016-04-05
1433,"Chemical analyses of the cement used in the study (phases reported as weight percent, potential phase composition via calculation).","[['Component', 'Amount'], ['CaO', '61.6%'], ['SiO2', '19.4%'], ['Al2O3', '5.1%'], ['SO3', '3.37%'], ['Fe2O3', '3.26%'], ['MgO', '2.6%'], ['K2O', '1.14%'], ['Na2O', '0.28%'], ['TiO2', '0.25%'], ['Free CaO', '1.1%'], ['Insoluble residue', '0.94%'], ['Total alkali as Na2O', '1.03%'], ['Loss on ignition', '2.7%'], ['C3S (calculated)', '55%'], ['C2S (calculated)', '14%'], ['C3A (calculated)', '8%'], ['C4AF (calculated)', '10%']]",1,"Chemical analyses of the cement used in the study (phases reported as weight percent, potential phase composition via calculation).;[['Component', 'Amount'], ['CaO', '61.6%'], ['SiO2', '19.4%'], ['Al2O3', '5.1%'], ['SO3', '3.37%'], ['Fe2O3', '3.26%'], ['MgO', '2.6%'], ['K2O', '1.14%'], ['Na2O', '0.28%'], ['TiO2', '0.25%'], ['Free CaO', '1.1%'], ['Insoluble residue', '0.94%'], ['Total alkali as Na2O', '1.03%'], ['Loss on ignition', '2.7%'], ['C3S (calculated)', '55%'], ['C2S (calculated)', '14%'], ['C3A (calculated)', '8%'], ['C4AF (calculated)', '10%']]",1,1,1,3,S0950061822000630_0,S0950061822000630,2022-01-11
1434,Cement chemical composition and phase constitution (%).,"[['Item', 'SiO2', 'Fe2O3', 'Al2O3', 'CaO', 'MgO', 'Ignition loss', 'C3S', 'C2S', 'C3A', 'C4AF'], ['Content', '22.3', '3.2', '5.0', '64.9', '0.9', '1.32', '54.0', '22.8', '8.4', '10.4']]",1,"Cement chemical composition and phase constitution (%).;[['Item', 'SiO2', 'Fe2O3', 'Al2O3', 'CaO', 'MgO', 'Ignition loss', 'C3S', 'C2S', 'C3A', 'C4AF'], ['Content', '22.3', '3.2', '5.0', '64.9', '0.9', '1.32', '54.0', '22.8', '8.4', '10.4']]",1,1,1,3,S0950061822000642_0,S0950061822000642,2022-01-20
1435,Composition of self-stressing sulpho-aluminate cement.,"[['Clinker: Dihydrate gypsum', 'Mineral composition (%)', 'Mineral composition (%)', 'Mineral composition (%)', 'Specific surface area (cm2)', 'SO3 (%)'], ['Clinker: Dihydrate gypsum', 'C4A2S', 'b--C2S', 'CaSO4*2H2O', 'Specific surface area (cm2)', 'SO3 (%)'], ['71:29', '48.26', '19.36', '26.60', '4320', '17.47']]",1,"Composition of self-stressing sulpho-aluminate cement.;[['Clinker: Dihydrate gypsum', 'Mineral composition (%)', 'Mineral composition (%)', 'Mineral composition (%)', 'Specific surface area (cm2)', 'SO3 (%)'], ['Clinker: Dihydrate gypsum', 'C4A2S', 'b--C2S', 'CaSO4*2H2O', 'Specific surface area (cm2)', 'SO3 (%)'], ['71:29', '48.26', '19.36', '26.60', '4320', '17.47']]",1,1,1,3,S0950061815003062_0,S0950061815003062,2015-03-19
1436,Chemical and physical proprieties of the used materials.,"[['', 'CEM', 'LF', 'SF', 'SP', 'VMA'], ['C3S (%)', '67', '-', '-', '-', '-'], ['C2S (%)', '12', '-', '-', '-', '-'], ['C4AF (%)', '9', '-', '-', '-', '-'], ['C3A (%)', '9', '-', '-', '-', '-'], ['SiO2 (%)', '20.5', '-', '85', '-', '-'], ['Fe2O3 (%)', '2.6', '0.04', '-', '-', '-'], ['Al2O3 (%)', '5.0', '<0.4', '-', '-', '-'], ['CaO (%)', '65.0', '-', '1.0', '-', '-'], ['MgO (%)', '1.1', '-', '-', '-', '-'], ['SO3 (%)', '3.6', '-', '2.0', '-', '-'], ['Loss on ignition (%)', '1.2', '43.10', '4.0', '-', '-'], ['NaO2 eq. (%)', '0.43', '-', '1.0', '<1.5', '<0.2'], ['cl-', '0.01', '-', '<0.1', '<0.1', '<0.1'], ['Density', '3.15', '2.70', '2.24', '1.06', '1.02'], ['Blaine (cm2/g)', '4750', '5550', '2200', '-', '-'], ['pH', '-', '-', '-', '6', '8'], ['Dry extract (%)', '-', '-', '-', '30', '-']]",1,"Chemical and physical proprieties of the used materials.;[['', 'CEM', 'LF', 'SF', 'SP', 'VMA'], ['C3S (%)', '67', '-', '-', '-', '-'], ['C2S (%)', '12', '-', '-', '-', '-'], ['C4AF (%)', '9', '-', '-', '-', '-'], ['C3A (%)', '9', '-', '-', '-', '-'], ['SiO2 (%)', '20.5', '-', '85', '-', '-'], ['Fe2O3 (%)', '2.6', '0.04', '-', '-', '-'], ['Al2O3 (%)', '5.0', '<0.4', '-', '-', '-'], ['CaO (%)', '65.0', '-', '1.0', '-', '-'], ['MgO (%)', '1.1', '-', '-', '-', '-'], ['SO3 (%)', '3.6', '-', '2.0', '-', '-'], ['Loss on ignition (%)', '1.2', '43.10', '4.0', '-', '-'], ['NaO2 eq. (%)', '0.43', '-', '1.0', '<1.5', '<0.2'], ['cl-', '0.01', '-', '<0.1', '<0.1', '<0.1'], ['Density', '3.15', '2.70', '2.24', '1.06', '1.02'], ['Blaine (cm2/g)', '4750', '5550', '2200', '-', '-'], ['pH', '-', '-', '-', '6', '8'], ['Dry extract (%)', '-', '-', '-', '30', '-']]",1,1,1,3,S0950061815003086_0,S0950061815003086,2015-03-19
1437,Chemical and mineralogical compositions of the cementing materials.,"[['Oxide composition [wt.%]', 'Oxide composition [wt.%]', 'Oxide composition [wt.%]', 'Mineralogical phase composition of cement [wt.%]', 'Mineralogical phase composition of cement [wt.%]'], ['', 'sMT', 'Cement', 'Mineralogical phase composition of cement [wt.%]', 'Mineralogical phase composition of cement [wt.%]'], ['CaO', '0.949', '62.7', 'Tricalcium silicate (C3S)', '54'], ['SiO2', '62.0', '20.1', 'Tricalcium silicate (C3S)', '54'], ['Al2O3', '17.2', '4.8', 'Tricalcium silicate (C3S)', '54'], ['SO3', '0.199', '3.5', 'Dicalcium silicate (C2S)', '17'], ['Fe2O3', '6.51', '3.2', 'Dicalcium silicate (C2S)', '17'], ['MgO', '7.35', '3.4', 'Dicalcium silicate (C2S)', '17'], ['SrO', '0.0442', '-', 'Tricalcium aluminate (C3A)', '7'], ['K2O', '0.0717', 'Na2O + 0.658K2O0.60', 'Tricalcium aluminate (C3A)', '7'], ['Na2O', '5.03', 'Na2O + 0.658K2O0.60', 'Tricalcium aluminate (C3A)', '7'], ['TiO2', '0.224', '-', 'Tetra-calcium aluminoferrite (C4AF)', '10'], ['ZnO', '0.0283', '-', 'Tetra-calcium aluminoferrite (C4AF)', '10'], ['ZrO2', '0.146', '-', 'Tetra-calcium aluminoferrite (C4AF)', '10'], ['Cl', '0.185', '-', 'Limestone', '1.2'], ['Compton', '0.86', '-', 'Limestone', '1.2'], ['Rayleigh', '1.03', '-', 'Limestone', '1.2']]",1,"Chemical and mineralogical compositions of the cementing materials.;[['Oxide composition [wt.%]', 'Oxide composition [wt.%]', 'Oxide composition [wt.%]', 'Mineralogical phase composition of cement [wt.%]', 'Mineralogical phase composition of cement [wt.%]'], ['', 'sMT', 'Cement', 'Mineralogical phase composition of cement [wt.%]', 'Mineralogical phase composition of cement [wt.%]'], ['CaO', '0.949', '62.7', 'Tricalcium silicate (C3S)', '54'], ['SiO2', '62.0', '20.1', 'Tricalcium silicate (C3S)', '54'], ['Al2O3', '17.2', '4.8', 'Tricalcium silicate (C3S)', '54'], ['SO3', '0.199', '3.5', 'Dicalcium silicate (C2S)', '17'], ['Fe2O3', '6.51', '3.2', 'Dicalcium silicate (C2S)', '17'], ['MgO', '7.35', '3.4', 'Dicalcium silicate (C2S)', '17'], ['SrO', '0.0442', '-', 'Tricalcium aluminate (C3A)', '7'], ['K2O', '0.0717', 'Na2O + 0.658K2O0.60', 'Tricalcium aluminate (C3A)', '7'], ['Na2O', '5.03', 'Na2O + 0.658K2O0.60', 'Tricalcium aluminate (C3A)', '7'], ['TiO2', '0.224', '-', 'Tetra-calcium aluminoferrite (C4AF)', '10'], ['ZnO', '0.0283', '-', 'Tetra-calcium aluminoferrite (C4AF)', '10'], ['ZrO2', '0.146', '-', 'Tetra-calcium aluminoferrite (C4AF)', '10'], ['Cl', '0.185', '-', 'Limestone', '1.2'], ['Compton', '0.86', '-', 'Limestone', '1.2'], ['Rayleigh', '1.03', '-', 'Limestone', '1.2']]",1,1,1,3,S0950061822010637_0,S0950061822010637,2022-04-08
1438,Chemical and mineralogical composition of reference cement.,"[['Chemical composition', 'SiO2', 'Al2O3', 'Fe2O3', 'CaO', 'MgO', 'SO3', 'Na2O', 'Cl', 'LOI'], ['Wt./%', '21.97', '4.46', '3.54', '64.46', '2.41', '2.44', '0.50', '0.01', '1.22'], ['Mineralogical composition', 'C3S', 'C2S', 'C3A', 'C4AF', 'Gypsum', '', '', '', ''], ['Wt./%', '56.09', '20.71', '6.17', '10.23', '5.20', '', '', '', '']]",1,"Chemical and mineralogical composition of reference cement.;[['Chemical composition', 'SiO2', 'Al2O3', 'Fe2O3', 'CaO', 'MgO', 'SO3', 'Na2O', 'Cl', 'LOI'], ['Wt./%', '21.97', '4.46', '3.54', '64.46', '2.41', '2.44', '0.50', '0.01', '1.22'], ['Mineralogical composition', 'C3S', 'C2S', 'C3A', 'C4AF', 'Gypsum', '', '', '', ''], ['Wt./%', '56.09', '20.71', '6.17', '10.23', '5.20', '', '', '', '']]",1,1,1,3,S095006182030739X_0,S095006182030739X,2020-03-19
1439,Chemical composition of the cements and SCMs.,"[['Material', 'PLC1', 'PLC2', 'PLC3', 'PLC4', 'PLC5', 'PLC6', 'PLC7', 'Type V', 'FA-F', 'FA-C1', 'FA-C2', 'Slag', 'SF'], ['Chemical analysis [%]', 'Chemical analysis [%]', 'Chemical analysis [%]', 'Chemical analysis [%]', 'Chemical analysis [%]', 'Chemical analysis [%]', 'Chemical analysis [%]', 'Chemical analysis [%]', 'Chemical analysis [%]', 'Chemical analysis [%]', 'Chemical analysis [%]', 'Chemical analysis [%]', 'Chemical analysis [%]', 'Chemical analysis [%]'], ['SiO2', '19.8', '18.6', '18.1', '16.9', '19.9', '19.0', '19.5', '20.6', '53.2', '38.6', '32.4', '36.1', '97.2'], ['Al2O3', '5.5', '5.2', '4.7', '4.7', '4.7', '4.6', '5.0', '3.8', '18.0', '18.3', '17.3', '8.0', '0.3'], ['Fe2O3', '2.0', '1.8', '1.7', '1.5', '3.3', '3.3', '3.3', '3.7', '8.1', '5.4', '6.1', '0.6', '0.1'], ['CaO', '64.8', '66.4', '67.1', '68.1', '64.8', '65.7', '64.8', '62.2', '10.8', '22.6', '27.7', '39.8', '0.9'], ['MgO', '1.1', '1.1', '1.0', '1.2', '0.8', '0.8', '0.8', '4.6', '2.4', '4.8', '5.3', '10.7', '0.3'], ['Na2O', '0.1', '0.1', '0.1', '0.1', '0.1', '0.1', '0.1', '0.3', '0.3', '1.2', '1.6', '0.3', '0.1'], ['K2O', '0.6', '0.5', '0.6', '0.4', '0.6', '0.7', '0.6', '0.3', '1.1', '0.7', '0.3', '0.5', '0.7'], ['SO3', '4.1', '4.2', '4.6', '4.7', '3.8', '3.8', '3.9', '3.0', '0.5', '1.8', '2.5', '2.6', '0.2'], ['LOI', '1.4', '5.9', '9.2', '13.4', '2.2', '5.1', '6.8', '1.3', '-', '-', '-', '-', '-'], ['CaCO3', '3.2', '13.4', '21.0', '30.6', '4.9', '11.6', '15.5', '2.9', '-', '-', '-', '-', '-'], ['Blaine Fineness (m2/kg)', '375', '428', '458', '516', '-', '-', '-', '-', '-', '-', '-', '-', '-'], ['', '', '', '', '', '', '', '', '', '', '', '', '', ''], ['Calculated phase composition (%) (Bogue)', 'Calculated phase composition (%) (Bogue)', 'Calculated phase composition (%) (Bogue)', 'Calculated phase composition (%) (Bogue)', 'Calculated phase composition (%) (Bogue)', 'Calculated phase composition (%) (Bogue)', 'Calculated phase composition (%) (Bogue)', 'Calculated phase composition (%) (Bogue)', 'Calculated phase composition (%) (Bogue)', 'Calculated phase composition (%) (Bogue)', 'Calculated phase composition (%) (Bogue)', 'Calculated phase composition (%) (Bogue)', 'Calculated phase composition (%) (Bogue)', 'Calculated phase composition (%) (Bogue)'], ['C4AF', '6.0', '-', '-', '-', '9.9', '-', '-', '11.1', '-', '-', '-', '-', '-'], ['C3A', '11.2', '-', '-', '-', '7.0', '-', '-', '3.8', '-', '-', '-', '-', '-'], ['C3S', '61.4', '-', '-', '-', '65.4', '-', '-', '57.6', '-', '-', '-', '-', '-'], ['C2S', '10.6', '-', '-', '-', '7.8', '-', '-', '15.7', '-', '-', '-', '-', '-'], ['', '', '', '', '', '', '', '', '', '', '', '', '', ''], ['Calculated phase composition (%) Rietveld analysis', 'Calculated phase composition (%) Rietveld analysis', 'Calculated phase composition (%) Rietveld analysis', 'Calculated phase composition (%) Rietveld analysis', 'Calculated phase composition (%) Rietveld analysis', 'Calculated phase composition (%) Rietveld analysis', 'Calculated phase composition (%) Rietveld analysis', 'Calculated phase composition (%) Rietveld analysis', 'Calculated phase composition (%) Rietveld analysis', 'Calculated phase composition (%) Rietveld analysis', 'Calculated phase composition (%) Rietveld analysis', 'Calculated phase composition (%) Rietveld analysis', 'Calculated phase composition (%) Rietveld analysis', 'Calculated phase composition (%) Rietveld analysis'], ['C4AF', '3.5', '3.1', '2.0', '3.0', '7.3', '8.1', '4.6', '-', '-', '-', '-', '-', '-'], ['C3A', '9.2', '7.6', '6.5', '6.0', '4.2', '2.9', '3.8', '-', '-', '-', '-', '-', '-'], ['C3S', '47.8', '44.9', '41.1', '34.2', '47.9', '46.5', '35.1', '-', '-', '-', '-', '-', '-'], ['C2S', '20.9', '16.8', '17.8', '13.6', '22.4', '28.7', '24.6', '-', '-', '-', '-', '-', '-'], ['CaCO3', '5.2', '13.9', '24.8', '30.3', '1.8', '12', '14.1', '-', '-', '-', '-', '-', '-']]",1,"Chemical composition of the cements and SCMs.;[['Material', 'PLC1', 'PLC2', 'PLC3', 'PLC4', 'PLC5', 'PLC6', 'PLC7', 'Type V', 'FA-F', 'FA-C1', 'FA-C2', 'Slag', 'SF'], ['Chemical analysis [%]', 'Chemical analysis [%]', 'Chemical analysis [%]', 'Chemical analysis [%]', 'Chemical analysis [%]', 'Chemical analysis [%]', 'Chemical analysis [%]', 'Chemical analysis [%]', 'Chemical analysis [%]', 'Chemical analysis [%]', 'Chemical analysis [%]', 'Chemical analysis [%]', 'Chemical analysis [%]', 'Chemical analysis [%]'], ['SiO2', '19.8', '18.6', '18.1', '16.9', '19.9', '19.0', '19.5', '20.6', '53.2', '38.6', '32.4', '36.1', '97.2'], ['Al2O3', '5.5', '5.2', '4.7', '4.7', '4.7', '4.6', '5.0', '3.8', '18.0', '18.3', '17.3', '8.0', '0.3'], ['Fe2O3', '2.0', '1.8', '1.7', '1.5', '3.3', '3.3', '3.3', '3.7', '8.1', '5.4', '6.1', '0.6', '0.1'], ['CaO', '64.8', '66.4', '67.1', '68.1', '64.8', '65.7', '64.8', '62.2', '10.8', '22.6', '27.7', '39.8', '0.9'], ['MgO', '1.1', '1.1', '1.0', '1.2', '0.8', '0.8', '0.8', '4.6', '2.4', '4.8', '5.3', '10.7', '0.3'], ['Na2O', '0.1', '0.1', '0.1', '0.1', '0.1', '0.1', '0.1', '0.3', '0.3', '1.2', '1.6', '0.3', '0.1'], ['K2O', '0.6', '0.5', '0.6', '0.4', '0.6', '0.7', '0.6', '0.3', '1.1', '0.7', '0.3', '0.5', '0.7'], ['SO3', '4.1', '4.2', '4.6', '4.7', '3.8', '3.8', '3.9', '3.0', '0.5', '1.8', '2.5', '2.6', '0.2'], ['LOI', '1.4', '5.9', '9.2', '13.4', '2.2', '5.1', '6.8', '1.3', '-', '-', '-', '-', '-'], ['CaCO3', '3.2', '13.4', '21.0', '30.6', '4.9', '11.6', '15.5', '2.9', '-', '-', '-', '-', '-'], ['Blaine Fineness (m2/kg)', '375', '428', '458', '516', '-', '-', '-', '-', '-', '-', '-', '-', '-'], ['', '', '', '', '', '', '', '', '', '', '', '', '', ''], ['Calculated phase composition (%) (Bogue)', 'Calculated phase composition (%) (Bogue)', 'Calculated phase composition (%) (Bogue)', 'Calculated phase composition (%) (Bogue)', 'Calculated phase composition (%) (Bogue)', 'Calculated phase composition (%) (Bogue)', 'Calculated phase composition (%) (Bogue)', 'Calculated phase composition (%) (Bogue)', 'Calculated phase composition (%) (Bogue)', 'Calculated phase composition (%) (Bogue)', 'Calculated phase composition (%) (Bogue)', 'Calculated phase composition (%) (Bogue)', 'Calculated phase composition (%) (Bogue)', 'Calculated phase composition (%) (Bogue)'], ['C4AF', '6.0', '-', '-', '-', '9.9', '-', '-', '11.1', '-', '-', '-', '-', '-'], ['C3A', '11.2', '-', '-', '-', '7.0', '-', '-', '3.8', '-', '-', '-', '-', '-'], ['C3S', '61.4', '-', '-', '-', '65.4', '-', '-', '57.6', '-', '-', '-', '-', '-'], ['C2S', '10.6', '-', '-', '-', '7.8', '-', '-', '15.7', '-', '-', '-', '-', '-'], ['', '', '', '', '', '', '', '', '', '', '', '', '', ''], ['Calculated phase composition (%) Rietveld analysis', 'Calculated phase composition (%) Rietveld analysis', 'Calculated phase composition (%) Rietveld analysis', 'Calculated phase composition (%) Rietveld analysis', 'Calculated phase composition (%) Rietveld analysis', 'Calculated phase composition (%) Rietveld analysis', 'Calculated phase composition (%) Rietveld analysis', 'Calculated phase composition (%) Rietveld analysis', 'Calculated phase composition (%) Rietveld analysis', 'Calculated phase composition (%) Rietveld analysis', 'Calculated phase composition (%) Rietveld analysis', 'Calculated phase composition (%) Rietveld analysis', 'Calculated phase composition (%) Rietveld analysis', 'Calculated phase composition (%) Rietveld analysis'], ['C4AF', '3.5', '3.1', '2.0', '3.0', '7.3', '8.1', '4.6', '-', '-', '-', '-', '-', '-'], ['C3A', '9.2', '7.6', '6.5', '6.0', '4.2', '2.9', '3.8', '-', '-', '-', '-', '-', '-'], ['C3S', '47.8', '44.9', '41.1', '34.2', '47.9', '46.5', '35.1', '-', '-', '-', '-', '-', '-'], ['C2S', '20.9', '16.8', '17.8', '13.6', '22.4', '28.7', '24.6', '-', '-', '-', '-', '-', '-'], ['CaCO3', '5.2', '13.9', '24.8', '30.3', '1.8', '12', '14.1', '-', '-', '-', '-', '-', '-']]",1,1,1,3,S0950061820307558_0,S0950061820307558,2020-03-29
1440,Mean characteristics of the cement CEM I 42.5 (in %mass).,"[['Mineral Composition /%', 'Mineral Composition /%', 'Main components/%', 'Main components/%'], ['C3S', '52.8-63.0', 'Clinker', '90-95'], ['C2S', '7.8-17', 'Calcareous', '5'], ['C3A', '5-12', 'Gypsum', '3'], ['C4A F', '8-14', '', '']]",1,"Mean characteristics of the cement CEM I 42.5 (in %mass).;[['Mineral Composition /%', 'Mineral Composition /%', 'Main components/%', 'Main components/%'], ['C3S', '52.8-63.0', 'Clinker', '90-95'], ['C2S', '7.8-17', 'Calcareous', '5'], ['C3A', '5-12', 'Gypsum', '3'], ['C4A F', '8-14', '', '']]",1,1,1,3,S0950061821002002_1,S0950061821002002,2021-02-05
1441,Physical and chemical properties of the cements used in this study.,"[['Chemical properties (%)', 'A and A2 type', 'B and B2 type'], ['C3S', '58.1', '63.1'], ['C2S', '7.4', '7.1'], ['C3A', '2.83', '6.57'], ['C4AF', '9.33', '13.17'], ['MgO', '2.4', '2.1'], ['Ca(SO4)*(H2O)2', '2.1', '2.6'], ['SiO2', '20.13', '18.24'], ['CaO', '62.6', '63.33'], ['Al2O3', '4.1', '3.88'], ['Fe2O3', '3.08', '3.06'], ['K2O', '0.33', '0.58'], ['SO3', '2.4', '3.'], ['Na2O', '0.11', '0.45'], ['C3A+C4AF', '12.16', '19.74'], ['C3A/CASO4', '1.34', '2.38'], ['K2O+NA2O', '0.44', '1.03'], ['', '', ''], ['Physical Properties', 'Physical Properties', 'Physical Properties'], ['Retained on 32mm', '29.1 (type A)', '33.8 (type B)'], ['Retained on 32mm', '4.1 (type A2)', '4.6 (type B2)'], ['Retained on 90mm', '2.75 (type A)', '2.15 (type B)'], ['Retained on 90mm', '0.1 (type A2)', '0.0 (type B2)'], ['Blaine specific surface (cm2/g)', '5.108 (type A)', '5.340 (type B)'], ['Blaine specific surface (cm2/g)', '2.254 (type A2)', '2.125 (type B2)']]",1,"Physical and chemical properties of the cements used in this study.;[['Chemical properties (%)', 'A and A2 type', 'B and B2 type'], ['C3S', '58.1', '63.1'], ['C2S', '7.4', '7.1'], ['C3A', '2.83', '6.57'], ['C4AF', '9.33', '13.17'], ['MgO', '2.4', '2.1'], ['Ca(SO4)*(H2O)2', '2.1', '2.6'], ['SiO2', '20.13', '18.24'], ['CaO', '62.6', '63.33'], ['Al2O3', '4.1', '3.88'], ['Fe2O3', '3.08', '3.06'], ['K2O', '0.33', '0.58'], ['SO3', '2.4', '3.'], ['Na2O', '0.11', '0.45'], ['C3A+C4AF', '12.16', '19.74'], ['C3A/CASO4', '1.34', '2.38'], ['K2O+NA2O', '0.44', '1.03'], ['', '', ''], ['Physical Properties', 'Physical Properties', 'Physical Properties'], ['Retained on 32mm', '29.1 (type A)', '33.8 (type B)'], ['Retained on 32mm', '4.1 (type A2)', '4.6 (type B2)'], ['Retained on 90mm', '2.75 (type A)', '2.15 (type B)'], ['Retained on 90mm', '0.1 (type A2)', '0.0 (type B2)'], ['Blaine specific surface (cm2/g)', '5.108 (type A)', '5.340 (type B)'], ['Blaine specific surface (cm2/g)', '2.254 (type A2)', '2.125 (type B2)']]",1,1,1,3,S095006181631858X_0,S095006181631858X,2016-11-23
1442,Characteristics of cement.,"[['Chemical properties', 'Chemical properties', '%'], ['SiO2', 'SiO2', '20.6'], ['Al2O3', 'Al2O3', '4.86'], ['Fe2O3', 'Fe2O3', '3.37'], ['CaO', 'CaO', '63.56'], ['MgO', 'MgO', '2.18'], ['SO3', 'SO3', '2.3'], ['Na2O', 'Na2O', '0.33'], ['K2O', 'K2O', '0.54'], ['Loss on ignition', 'Loss on ignition', '2.2'], ['Insoluble residue', 'Insoluble residue', '0.47'], ['Free CaO', 'Free CaO', '1.46'], ['C3S', 'C3S', '56.9'], ['C2S', 'C2S', '15.83'], ['C3A', 'C3A', '4.19'], ['C4AF', 'C4AF', '9.58'], ['Physical properties', 'Physical properties', 'Physical properties'], ['Autoclave expansion, %', 'Autoclave expansion, %', '0.07'], ['Specific gravity (g/cm3)', 'Specific gravity (g/cm3)', '3.07'], ['Specific surface (cm2/g)', 'Specific surface (cm2/g)', '3120'], ['Initial setting time (min)', 'Initial setting time (min)', '140'], ['Final setting time (min)', 'Final setting time (min)', '190'], ['Mechanical properties', 'Mechanical properties', 'Mechanical properties'], ['Compressive strength (MPa)', '3days', '32.26'], ['Compressive strength (MPa)', '7days', '39.03'], ['Compressive strength (MPa)', '28days', '44.72']]",1,"Characteristics of cement.;[['Chemical properties', 'Chemical properties', '%'], ['SiO2', 'SiO2', '20.6'], ['Al2O3', 'Al2O3', '4.86'], ['Fe2O3', 'Fe2O3', '3.37'], ['CaO', 'CaO', '63.56'], ['MgO', 'MgO', '2.18'], ['SO3', 'SO3', '2.3'], ['Na2O', 'Na2O', '0.33'], ['K2O', 'K2O', '0.54'], ['Loss on ignition', 'Loss on ignition', '2.2'], ['Insoluble residue', 'Insoluble residue', '0.47'], ['Free CaO', 'Free CaO', '1.46'], ['C3S', 'C3S', '56.9'], ['C2S', 'C2S', '15.83'], ['C3A', 'C3A', '4.19'], ['C4AF', 'C4AF', '9.58'], ['Physical properties', 'Physical properties', 'Physical properties'], ['Autoclave expansion, %', 'Autoclave expansion, %', '0.07'], ['Specific gravity (g/cm3)', 'Specific gravity (g/cm3)', '3.07'], ['Specific surface (cm2/g)', 'Specific surface (cm2/g)', '3120'], ['Initial setting time (min)', 'Initial setting time (min)', '140'], ['Final setting time (min)', 'Final setting time (min)', '190'], ['Mechanical properties', 'Mechanical properties', 'Mechanical properties'], ['Compressive strength (MPa)', '3days', '32.26'], ['Compressive strength (MPa)', '7days', '39.03'], ['Compressive strength (MPa)', '28days', '44.72']]",1,1,1,3,S0950061816318682_0,S0950061816318682,2016-12-08
1443,Mineral composition of cement.,"[['Composition', 'C3S', 'C3A', 'Fe2O3', 'MgO', '2C3A + C4AF', 'SO3', 'Loss', 'Insoluble residue'], ['Content', '57.33', '2.34', '4.76', '1.42', '18.21', '2.52', '1.03', '0.55']]",1,"Mineral composition of cement.;[['Composition', 'C3S', 'C3A', 'Fe2O3', 'MgO', '2C3A + C4AF', 'SO3', 'Loss', 'Insoluble residue'], ['Content', '57.33', '2.34', '4.76', '1.42', '18.21', '2.52', '1.03', '0.55']]",1,1,1,3,S0950061818318014_0,S0950061818318014,2018-07-24
1444,Clinker mineral composition of sulphoaluminate cement.,"[['C2S', 'SO3', 'C4AF', 'C 4   A 3    S   -'], ['31.46', '2.96', '11.28', '52.85']]",1,"Clinker mineral composition of sulphoaluminate cement.;[['C2S', 'SO3', 'C4AF', 'C 4   A 3    S   -'], ['31.46', '2.96', '11.28', '52.85']]",1,1,1,3,S0950061818318142_0,S0950061818318142,2018-08-03
1445,Potential phase composition of cement (wt%).,"[['Potential phase composition', 'C3S', 'C2S', 'C3A', 'C4AF', 'C  S -'], ['Cement', '45.60', '27.95', '11.61', '9.84', '4.19']]",1,"Potential phase composition of cement (wt%).;[['Potential phase composition', 'C3S', 'C2S', 'C3A', 'C4AF', 'C  S -'], ['Cement', '45.60', '27.95', '11.61', '9.84', '4.19']]",1,1,1,3,S0950061822034341_1,S0950061822034341,2022-11-28
1446,Chemical (by XRF) and mineral (by XRD) composition of used materials [%].,"[['', 'Al2O3', 'SiO2', 'CaO', 'SO3', 'Na2O', 'K2O', 'Fe2O3', 'MgO'], ['Clinker', '4.42', '21.22', '64.03', '0.36', '0.07', '0.37', '3.68', '0.86'], ['Matekaolin', '47.69', '51.13', '-', '-', '-', '-', '-', '-'], ['C3S', '0.16', '24.10', '69.97', '-', '-', '-', '-', '1.7'], ['', '', '', '', '', '', '', '', ''], ['', 'C3S', 'C2S', 'C3A', 'C4AF', 'Gypsum', 'Bassanite', '', ''], ['Clinker', '63.3', '16.7', '4.6', '12.3', '0.1', '0.3', '-', '-']]",1,"Chemical (by XRF) and mineral (by XRD) composition of used materials [%].;[['', 'Al2O3', 'SiO2', 'CaO', 'SO3', 'Na2O', 'K2O', 'Fe2O3', 'MgO'], ['Clinker', '4.42', '21.22', '64.03', '0.36', '0.07', '0.37', '3.68', '0.86'], ['Matekaolin', '47.69', '51.13', '-', '-', '-', '-', '-', '-'], ['C3S', '0.16', '24.10', '69.97', '-', '-', '-', '-', '1.7'], ['', '', '', '', '', '', '', '', ''], ['', 'C3S', 'C2S', 'C3A', 'C4AF', 'Gypsum', 'Bassanite', '', ''], ['Clinker', '63.3', '16.7', '4.6', '12.3', '0.1', '0.3', '-', '-']]",1,1,1,3,S0950061822029117_0,S0950061822029117,2022-09-30
1447,Composition of raw materials (in wt.%).,"[['', 'Type I cement', 'Fly ash'], ['Chemical Data', 'Chemical Data', 'Chemical Data'], ['SiO2', '20.20', '38.97'], ['Al2O3', '4.60', '21.43'], ['Fe2O3', '3.30', '5.42'], ['CaO', '63.40', '22.31'], ['MgO', '0.80', '4.58'], ['SO3', '3.10', '1.11'], ['Na2Oeq.', '0.54', '1.80'], ['Loss on ignition', '2.70', '0.64'], ['', '', ''], ['Bogue Phase Calculation', 'Bogue Phase Calculation', 'Bogue Phase Calculation'], ['C3S', '60', '-'], ['C2S', '12', '-'], ['C3A', '7', '-'], ['C4AF', '10', '-']]",1,"Composition of raw materials (in wt.%).;[['', 'Type I cement', 'Fly ash'], ['Chemical Data', 'Chemical Data', 'Chemical Data'], ['SiO2', '20.20', '38.97'], ['Al2O3', '4.60', '21.43'], ['Fe2O3', '3.30', '5.42'], ['CaO', '63.40', '22.31'], ['MgO', '0.80', '4.58'], ['SO3', '3.10', '1.11'], ['Na2Oeq.', '0.54', '1.80'], ['Loss on ignition', '2.70', '0.64'], ['', '', ''], ['Bogue Phase Calculation', 'Bogue Phase Calculation', 'Bogue Phase Calculation'], ['C3S', '60', '-'], ['C2S', '12', '-'], ['C3A', '7', '-'], ['C4AF', '10', '-']]",1,1,1,3,S0950061818306135_0,S0950061818306135,2018-03-21
1448,Phase composition and minor constituents of the CEM I 52.5 N sample.,"[['Phase', 'Content [mass %]'], ['C3S', '52.7'], ['C2S', '26.1'], ['C3A cub.', '7.7'], ['C3A orth.', '1.2'], ['C4AF', '3.2'], ['Free lime (Franke)', '0.1'], ['Anhydrite', '2.5'], ['Hemihydrate*', '0.3'], ['Dihydrate*', '0.6'], ['Calcite', '4.4'], ['Quartz', '0.9'], ['Arcanite', '0.2'], ['Dolomite', '0.1'], ['Sum', '100.0']]",1,"Phase composition and minor constituents of the CEM I 52.5 N sample.;[['Phase', 'Content [mass %]'], ['C3S', '52.7'], ['C2S', '26.1'], ['C3A cub.', '7.7'], ['C3A orth.', '1.2'], ['C4AF', '3.2'], ['Free lime (Franke)', '0.1'], ['Anhydrite', '2.5'], ['Hemihydrate*', '0.3'], ['Dihydrate*', '0.6'], ['Calcite', '4.4'], ['Quartz', '0.9'], ['Arcanite', '0.2'], ['Dolomite', '0.1'], ['Sum', '100.0']]",1,1,1,3,S0950061820341076_0,S0950061820341076,2021-01-04
1449,"Mineralogical compositions of CWR, ACWR, and OPC.","[['Crystalline Phase', 'CWR (%)', 'ACWR450 (%)', 'ACWR 650 (%)', 'ACWR 800 (%)', 'OPC (%)'], ['Quartz', '29.60', '33.46', '33.70', '33.77', '-'], ['Mica', '15.50', '13.34', '10.44', '9.61', '-'], ['Kaolinite', '14.00', '8.24', '-', '-', '-'], ['Illite', '6.51', '10.97', '6.08', '3.04', '-'], ['Jarosite', '3.40', '-', '-', '-', '-'], ['Pyrite', '1.70', '1.28', '-', '-', '-'], ['Magnetite', '1.33', '-', '-', '-', '-'], ['Hematite', '0.89', '1.43', '1.44', '1.47', '-'], ['Anatase', '0.80', '0.64', '0.69', '1.02', '-'], ['Feldspar', '0.57', '0.59', '1.14', '0.74', '-'], ['C3S', '-', '-', '-', '-', '68.71'], ['C2S', '-', '-', '-', '-', '5.68'], ['CaSO4*2H2O', '-', '-', '-', '-', '2.44'], ['C4AF', '-', '-', '-', '-', '2.39'], ['CaCO3', '-', '-', '-', '-', '1.88'], ['C3A', '-', '-', '-', '-', '1.37'], ['Amorphous', '25.70', '30.05', '46.51', '50.35', '17.53'], ['Rwp1', '6.509', '6.4', '6.6', '6.0', '7.5']]",1,"Mineralogical compositions of CWR, ACWR, and OPC.;[['Crystalline Phase', 'CWR (%)', 'ACWR450 (%)', 'ACWR 650 (%)', 'ACWR 800 (%)', 'OPC (%)'], ['Quartz', '29.60', '33.46', '33.70', '33.77', '-'], ['Mica', '15.50', '13.34', '10.44', '9.61', '-'], ['Kaolinite', '14.00', '8.24', '-', '-', '-'], ['Illite', '6.51', '10.97', '6.08', '3.04', '-'], ['Jarosite', '3.40', '-', '-', '-', '-'], ['Pyrite', '1.70', '1.28', '-', '-', '-'], ['Magnetite', '1.33', '-', '-', '-', '-'], ['Hematite', '0.89', '1.43', '1.44', '1.47', '-'], ['Anatase', '0.80', '0.64', '0.69', '1.02', '-'], ['Feldspar', '0.57', '0.59', '1.14', '0.74', '-'], ['C3S', '-', '-', '-', '-', '68.71'], ['C2S', '-', '-', '-', '-', '5.68'], ['CaSO4*2H2O', '-', '-', '-', '-', '2.44'], ['C4AF', '-', '-', '-', '-', '2.39'], ['CaCO3', '-', '-', '-', '-', '1.88'], ['C3A', '-', '-', '-', '-', '1.37'], ['Amorphous', '25.70', '30.05', '46.51', '50.35', '17.53'], ['Rwp1', '6.509', '6.4', '6.6', '6.0', '7.5']]",1,1,1,3,S0950061820341210_3,S0950061820341210,2020-12-29
1450,Chemical and phases composition of the cement used.,"[['Common name', 'Chemical abbreviation', 'Percent (%)'], ['Calcium Oxide', 'CaO or C', '63.49'], ['Silica Dioxide', 'SiO2 or S', '19.54'], ['Aluminum Oxide', 'Al2O3 or A', '5.26'], ['Magnesium Oxide', 'MgO or M', '2.18'], ['Sulfur Trioxide', 'SO3 or    S -', '3.12'], ['Ferric Oxide', 'Fe2O3 or F', '2.71'], ['Loss of ignition', 'LOI', '2.85'], ['Alite', '3CaO*SiO2 or C3S', '59.5'], ['Belite', '2CaO*SiO2 or C2S', '9.0'], ['Tricalcium aluminate', '3CaO*Al2O3 or C3A', '9.0'], ['Calcium aluminoferrite', '4CaO*Al2O3*Fe2O3 or C4AF', '7.9']]",1,"Chemical and phases composition of the cement used.;[['Common name', 'Chemical abbreviation', 'Percent (%)'], ['Calcium Oxide', 'CaO or C', '63.49'], ['Silica Dioxide', 'SiO2 or S', '19.54'], ['Aluminum Oxide', 'Al2O3 or A', '5.26'], ['Magnesium Oxide', 'MgO or M', '2.18'], ['Sulfur Trioxide', 'SO3 or    S -', '3.12'], ['Ferric Oxide', 'Fe2O3 or F', '2.71'], ['Loss of ignition', 'LOI', '2.85'], ['Alite', '3CaO*SiO2 or C3S', '59.5'], ['Belite', '2CaO*SiO2 or C2S', '9.0'], ['Tricalcium aluminate', '3CaO*Al2O3 or C3A', '9.0'], ['Calcium aluminoferrite', '4CaO*Al2O3*Fe2O3 or C4AF', '7.9']]",1,1,1,3,S0950061820341349_0,S0950061820341349,2021-01-11
1451,Chemical and mineralogical composition of Ordinary Portland cement (wt.%).,"[['Chemical composition', 'Chemical composition', 'Chemical composition', 'Chemical composition', 'Chemical composition', 'Chemical composition', 'Chemical composition', 'Chemical composition', 'Mineralogical composition', 'Mineralogical composition', 'Mineralogical composition', 'Mineralogical composition'], ['CaO', 'SiO2', 'Fe2O3', 'Al2O3', 'SO3', 'Na2Oeq', 'f-CaO', 'LOI', 'C3S', 'C2S', 'C3A', 'C4AF'], ['65.1', '22.0', '3.4', '4.5', '2.5', '0.5', '0.9', '1.2', '56.1', '20.7', '6.1', '10.2']]",1,"Chemical and mineralogical composition of Ordinary Portland cement (wt.%).;[['Chemical composition', 'Chemical composition', 'Chemical composition', 'Chemical composition', 'Chemical composition', 'Chemical composition', 'Chemical composition', 'Chemical composition', 'Mineralogical composition', 'Mineralogical composition', 'Mineralogical composition', 'Mineralogical composition'], ['CaO', 'SiO2', 'Fe2O3', 'Al2O3', 'SO3', 'Na2Oeq', 'f-CaO', 'LOI', 'C3S', 'C2S', 'C3A', 'C4AF'], ['65.1', '22.0', '3.4', '4.5', '2.5', '0.5', '0.9', '1.2', '56.1', '20.7', '6.1', '10.2']]",1,1,1,3,S0950061820341362_0,S0950061820341362,2021-01-07
1452,Mineral composition of clinkers (%).,"[['Clinker', 'C3S', 'C2S', 'C3A', 'C4AF'], ['CC1', '58.08', '18.57', '6.86', '11.73'], ['CC2', '51.27', '27.08', '1.87', '13.07']]",1,"Mineral composition of clinkers (%).;[['Clinker', 'C3S', 'C2S', 'C3A', 'C4AF'], ['CC1', '58.08', '18.57', '6.86', '11.73'], ['CC2', '51.27', '27.08', '1.87', '13.07']]",1,1,1,3,S0950061820311855_1,S0950061820311855,2020-04-19
1453,Mineral compositions of cement.,"[['Minerals', 'C3S', 'C2S', 'C3A', 'C4AF', 'Others'], ['Content (%)', '55.57', '22.75', '6.13', '10.94', '4.61']]",1,"Mineral compositions of cement.;[['Minerals', 'C3S', 'C2S', 'C3A', 'C4AF', 'Others'], ['Content (%)', '55.57', '22.75', '6.13', '10.94', '4.61']]",1,1,1,3,S0950061821030622_1,S0950061821030622,2021-10-28
1454,"Phase proportions and chemical compositions of the cement 133 [41,42] and the OPC [39]","[['Chemical compositions', 'Cement 133 (%)', 'OPC (%)'], ['CaO', '65.04', '63.90'], ['SiO2', '20.60', '21.80'], ['Al2O3', '5.60', '4.49'], ['MgO', '1.47', '1.84'], ['Na2O', '0.10', '0.20'], ['K2O', '0.61', '0.38'], ['SO3', '2.31', '2.26'], ['P2O5', '0.10', '-'], ['Fe2O3', '2.49', '2.90'], ['Water-to cement ratio', '0.3', '0.4 and 0.55'], ['Temperature (0C)', '20', '20'], ['Phase proportions', 'Cement 133 (%)', 'OPC (%)'], ['C3S', '62.16', '62.20'], ['C2S', '11.68', '18.30'], ['C3A', '7.35', '5.60'], ['C4AF', '7.45', '9.8'], ['Gypsum', '5.50', '2.7']]",1,"Phase proportions and chemical compositions of the cement 133 [41,42] and the OPC [39];[['Chemical compositions', 'Cement 133 (%)', 'OPC (%)'], ['CaO', '65.04', '63.90'], ['SiO2', '20.60', '21.80'], ['Al2O3', '5.60', '4.49'], ['MgO', '1.47', '1.84'], ['Na2O', '0.10', '0.20'], ['K2O', '0.61', '0.38'], ['SO3', '2.31', '2.26'], ['P2O5', '0.10', '-'], ['Fe2O3', '2.49', '2.90'], ['Water-to cement ratio', '0.3', '0.4 and 0.55'], ['Temperature (0C)', '20', '20'], ['Phase proportions', 'Cement 133 (%)', 'OPC (%)'], ['C3S', '62.16', '62.20'], ['C2S', '11.68', '18.30'], ['C3A', '7.35', '5.60'], ['C4AF', '7.45', '9.8'], ['Gypsum', '5.50', '2.7']]",1,1,1,3,S0950061821030634_0,S0950061821030634,2021-10-28
