Repository: zakidotai/cemcat

# CemCat Streamlit Hosting Bundle

This folder is ready to be pushed to GitHub and deployed on Streamlit Cloud.

## Files included

- `streamlit_app.py` (main app)
- `requirements.txt`
- `data/ner_cems_40k.csv`
- `data/pii_abs.json`
- `data/clinker_comps_with_dates.csv`
- `upload/composition_cls_slag_updated.csv`

## Local run

```bash
streamlit run streamlit_app.py
```

File: crystalline_composition_gpt4_with_pii_tid_dates.csv (part 56 of 101)
,caption,tables,Label,text,pred_0,pred_1,pred_2,all_pred,pii_tid,pii,date
1455,Mineralogical composition of cement CEM I 42.5 N (%).,"[['C3S', 'C2S', 'C3A', 'C4AF'], ['61.34', '14.83', '7.04', '11.05']]",1,"Mineralogical composition of cement CEM I 42.5 N (%).;[['C3S', 'C2S', 'C3A', 'C4AF'], ['61.34', '14.83', '7.04', '11.05']]",1,1,1,3,S0950061818312753_1,S0950061818312753,2018-05-29
1456,Chemical composition (wt%) of the cement.,"[['Cement', 'Cement', 'Cement', 'Cement', 'Cement', 'Cement', 'Hydration products', 'Hydration products', 'Hydration products', 'Hydration products', 'Loss on ignition'], ['Content', 'CaO', 'SiO2', 'Al2O3', 'Fe2O3', 'MgO', 'C3S', 'C4AF', 'C3A', 'C2S', ''], ['', '63.22', '18.96', '6.05', '3.42', '1.21', '65.35', '10.40', '10.23', '5.06', '3.07']]",1,"Chemical composition (wt%) of the cement.;[['Cement', 'Cement', 'Cement', 'Cement', 'Cement', 'Cement', 'Hydration products', 'Hydration products', 'Hydration products', 'Hydration products', 'Loss on ignition'], ['Content', 'CaO', 'SiO2', 'Al2O3', 'Fe2O3', 'MgO', 'C3S', 'C4AF', 'C3A', 'C2S', ''], ['', '63.22', '18.96', '6.05', '3.42', '1.21', '65.35', '10.40', '10.23', '5.06', '3.07']]",1,1,1,3,S0950061818312790_1,S0950061818312790,2018-06-01
1457,Chemical and phase properties of Type I ordinary portland cement.,"[['Chemical composition (%)', 'Chemical composition (%)', 'Chemical composition (%)', 'Chemical composition (%)', 'Chemical composition (%)', 'Chemical composition (%)', 'Chemical composition (%)', 'Chemical composition (%)', 'Phase Composition (%)', 'Phase Composition (%)', 'Phase Composition (%)', 'Phase Composition (%)'], ['SiO2', 'Al2O3', 'Fe2O3', 'CaO', 'MgO', 'SO3', 'Na2O', 'K2O', 'C3S', 'C2S', 'C3A', 'C4AF'], ['20.8', '4.6', '2.6', '62.7', '2.4', '3.2', '0.2', '0.3', '52.1', '20.2', '7.7', '8.0']]",1,"Chemical and phase properties of Type I ordinary portland cement.;[['Chemical composition (%)', 'Chemical composition (%)', 'Chemical composition (%)', 'Chemical composition (%)', 'Chemical composition (%)', 'Chemical composition (%)', 'Chemical composition (%)', 'Chemical composition (%)', 'Phase Composition (%)', 'Phase Composition (%)', 'Phase Composition (%)', 'Phase Composition (%)'], ['SiO2', 'Al2O3', 'Fe2O3', 'CaO', 'MgO', 'SO3', 'Na2O', 'K2O', 'C3S', 'C2S', 'C3A', 'C4AF'], ['20.8', '4.6', '2.6', '62.7', '2.4', '3.2', '0.2', '0.3', '52.1', '20.2', '7.7', '8.0']]",1,1,1,3,S0950061821017244_0,S0950061821017244,2021-06-18
1458,Chemical composition of OPC used in this study.,"[['Chemical constituents', 'wt.%'], ['SiO2', '19.2'], ['Al2O3', '5.4'], ['Fe2O3', '2.2'], ['CaO', '62.6'], ['SO3', '4.0'], ['MgO', '3.4'], ['Na2O(eq)', '1.02'], ['Insoluble Residue', '0.24'], ['LOI', '1.4'], ['', ''], ['Bogue Potential Composition', ''], ['C3S', '58.0'], ['C2S', '11.0'], ['C3A', '10.5'], ['C4AF', '7.0']]",1,"Chemical composition of OPC used in this study.;[['Chemical constituents', 'wt.%'], ['SiO2', '19.2'], ['Al2O3', '5.4'], ['Fe2O3', '2.2'], ['CaO', '62.6'], ['SO3', '4.0'], ['MgO', '3.4'], ['Na2O(eq)', '1.02'], ['Insoluble Residue', '0.24'], ['LOI', '1.4'], ['', ''], ['Bogue Potential Composition', ''], ['C3S', '58.0'], ['C2S', '11.0'], ['C3A', '10.5'], ['C4AF', '7.0']]",1,1,1,3,S0950061821017256_0,S0950061821017256,2021-06-18
1459,Chemical and mineralogical compositions of raw materials.,"[['Item', 'OPC', 'CK_A', 'K_B', 'K_M'], ['SiO2 (%)', '21.40', '45.31', '46.23', '47.90'], ['Al2O3 (%)', '5.80', '37.78', '37.09', '35.90'], ['Fe2O3 (%)', '2.75', '0.58', '1.80', '0.81'], ['CaO (%)', '59.80', '0.19', '0.02', '-'], ['MgO (%)', '2.15', '-', '0.12', '0.15'], ['K2O (%)', '0.67', '0.06', '0.39', '1.81'], ['SO3 (%)', '2.05', '0.04', '0.13', '0.21'], ['Na2O (%)', '0.21', '0.20', '0.20', '0.29'], ['TiO2 (%)', '-', '0.81', '0.33', '0.07'], ['SiO2 + Al2O3 + Fe2O3 (%)', '-', '83.67', '85.12', '84.61'], ['LOI (%)', '3.85', '14.44', '14.64', '12.02'], ['C3S (%)', '57.63', '-', '-', '-'], ['C2S (%)', '13.97', '-', '-', '-'], ['C3A (%)', '8.48', '-', '-', '-'], ['C4AF (%)', '9.84', '-', '-', '-'], ['Kaolinite (%)', '-', '96.31', '80.48', '91.61'], ['Muscovite (%)', '-', '-', '-', '7.60'], ['Illite (%)', '-', '-', '15.75', '-'], ['Quartz (%)', '-', '0.12', '0.87', '0.80'], ['Amorphous substance (%)', '', '', '', '']]",1,"Chemical and mineralogical compositions of raw materials.;[['Item', 'OPC', 'CK_A', 'K_B', 'K_M'], ['SiO2 (%)', '21.40', '45.31', '46.23', '47.90'], ['Al2O3 (%)', '5.80', '37.78', '37.09', '35.90'], ['Fe2O3 (%)', '2.75', '0.58', '1.80', '0.81'], ['CaO (%)', '59.80', '0.19', '0.02', '-'], ['MgO (%)', '2.15', '-', '0.12', '0.15'], ['K2O (%)', '0.67', '0.06', '0.39', '1.81'], ['SO3 (%)', '2.05', '0.04', '0.13', '0.21'], ['Na2O (%)', '0.21', '0.20', '0.20', '0.29'], ['TiO2 (%)', '-', '0.81', '0.33', '0.07'], ['SiO2 + Al2O3 + Fe2O3 (%)', '-', '83.67', '85.12', '84.61'], ['LOI (%)', '3.85', '14.44', '14.64', '12.02'], ['C3S (%)', '57.63', '-', '-', '-'], ['C2S (%)', '13.97', '-', '-', '-'], ['C3A (%)', '8.48', '-', '-', '-'], ['C4AF (%)', '9.84', '-', '-', '-'], ['Kaolinite (%)', '-', '96.31', '80.48', '91.61'], ['Muscovite (%)', '-', '-', '-', '7.60'], ['Illite (%)', '-', '-', '15.75', '-'], ['Quartz (%)', '-', '0.12', '0.87', '0.80'], ['Amorphous substance (%)', '', '', '', '']]",1,1,1,3,S0950061821017323_0,S0950061821017323,2021-06-21
1460,Mineralogical composition of the Portland cement (CEM I 52.5 R) and the volcanic pozzolanic material. This last component is a mixture of volcanic ash     VA     and pumice powder     PP    .,"[['Compound', 'VA + P P', 'CEM I 52.5 R'], ['Andesine', '84', ''], ['Tchermakite', '8', ''], ['Quartz', '3.48', ''], ['Cordierite', '4.3', ''], ['C3A Na3', '', '1.2'], ['Alite', '', '56.36'], ['C2S Beta', '', '21.2'], ['C3A Monoclinic', '', '2.3'], ['C4AF', '', '14'], ['Basanite', '', '4.8']]",1,"Mineralogical composition of the Portland cement (CEM I 52.5 R) and the volcanic pozzolanic material. This last component is a mixture of volcanic ash     VA     and pumice powder     PP    .;[['Compound', 'VA + P P', 'CEM I 52.5 R'], ['Andesine', '84', ''], ['Tchermakite', '8', ''], ['Quartz', '3.48', ''], ['Cordierite', '4.3', ''], ['C3A Na3', '', '1.2'], ['Alite', '', '56.36'], ['C2S Beta', '', '21.2'], ['C3A Monoclinic', '', '2.3'], ['C4AF', '', '14'], ['Basanite', '', '4.8']]",1,1,1,3,S0950061818326746_0,S0950061818326746,2018-11-12
1461,Chemical compositions of OPC.,"[['Constituent', 'SiO2', 'CaO', 'Al2O3', 'MgO', 'Fe2O3', 'C3S', 'C2S', 'C4AF', 'C3A'], ['(wt%)', '20.6', '65.5', '5.03', '0.55', '4.38', '60.74', '16.18', '14.17', '6.66']]",1,"Chemical compositions of OPC.;[['Constituent', 'SiO2', 'CaO', 'Al2O3', 'MgO', 'Fe2O3', 'C3S', 'C2S', 'C4AF', 'C3A'], ['(wt%)', '20.6', '65.5', '5.03', '0.55', '4.38', '60.74', '16.18', '14.17', '6.66']]",1,1,1,3,S095006181832676X_0,S095006181832676X,2018-11-10
1462,Chemical properties of fine aggregates and rocks minerals.,"[['Chemical composition %', 'Chemical composition %', 'Chemical composition %', 'Chemical composition %', 'Chemical composition %', 'Chemical composition %', 'Chemical composition %', 'Chemical composition %', 'Chemical composition %', 'Chemical composition %'], ['', 'SiO2', 'Al2O3', 'Fe2O3', 'CaO', 'MgO', 'SO3', 'Na2O', 'K2O', 'CO2'], ['RS', '97.53', '2.84', '0.19', '0.00', '0.00', '0.00', '0.00', '0.76', '-'], ['MS(HG)', '73.59', '7.59', '4.83', '3.07', '1.02', '0.00', '1.75', '1.33', '-'], ['MS(CH)', '72.01', '7.83', '2.09', '3.95', '0.25', '0.00', '2.08', '2.54', '-'], ['OS', '65.84', '15.24', '4.78', '2.55', '2.09', '0.00', '0.00', '0.00', '-'], ['PLC', 'C3S', 'C2S', 'C3A', 'C4AF', 'MgO', 'SO3', 'LOI', 'CaO', ''], ['PLC', '51.34', '23.68', '6.41', '11.82', '2.90', '2.50', '0.76', '1.07', ''], ['Mineralogical composition %', 'Mineralogical composition %', 'Mineralogical composition %', 'Mineralogical composition %', 'Mineralogical composition %', 'Mineralogical composition %', 'Mineralogical composition %', 'Mineralogical composition %', 'Mineralogical composition %', 'Mineralogical composition %'], ['', '', 'Calcite', 'Quartz', 'Albite', 'K-Feldspar', 'Anorthite', 'Dolomite', 'Illite', 'Biotite'], ['Hornblende-Gneiss', '', '0.62', '49.48', '10.44', '10.68', '20.30', '0.22', '6.23', '0.02'], ['Charnockite', '', '18.97', '27.95', '18.03', '27.15', '4.36', '0.23', '1.66', '0.00']]",1,"Chemical properties of fine aggregates and rocks minerals.;[['Chemical composition %', 'Chemical composition %', 'Chemical composition %', 'Chemical composition %', 'Chemical composition %', 'Chemical composition %', 'Chemical composition %', 'Chemical composition %', 'Chemical composition %', 'Chemical composition %'], ['', 'SiO2', 'Al2O3', 'Fe2O3', 'CaO', 'MgO', 'SO3', 'Na2O', 'K2O', 'CO2'], ['RS', '97.53', '2.84', '0.19', '0.00', '0.00', '0.00', '0.00', '0.76', '-'], ['MS(HG)', '73.59', '7.59', '4.83', '3.07', '1.02', '0.00', '1.75', '1.33', '-'], ['MS(CH)', '72.01', '7.83', '2.09', '3.95', '0.25', '0.00', '2.08', '2.54', '-'], ['OS', '65.84', '15.24', '4.78', '2.55', '2.09', '0.00', '0.00', '0.00', '-'], ['PLC', 'C3S', 'C2S', 'C3A', 'C4AF', 'MgO', 'SO3', 'LOI', 'CaO', ''], ['PLC', '51.34', '23.68', '6.41', '11.82', '2.90', '2.50', '0.76', '1.07', ''], ['Mineralogical composition %', 'Mineralogical composition %', 'Mineralogical composition %', 'Mineralogical composition %', 'Mineralogical composition %', 'Mineralogical composition %', 'Mineralogical composition %', 'Mineralogical composition %', 'Mineralogical composition %', 'Mineralogical composition %'], ['', '', 'Calcite', 'Quartz', 'Albite', 'K-Feldspar', 'Anorthite', 'Dolomite', 'Illite', 'Biotite'], ['Hornblende-Gneiss', '', '0.62', '49.48', '10.44', '10.68', '20.30', '0.22', '6.23', '0.02'], ['Charnockite', '', '18.97', '27.95', '18.03', '27.15', '4.36', '0.23', '1.66', '0.00']]",1,1,1,3,S0950061821015440_1,S0950061821015440,2021-06-08
1463,Chemical analysis and Bogue composition of SSA-cement mixtures.,"[['Thermal treatment (degC)', 'SSA content (%)', 'Oxide (%)', 'Oxide (%)', 'Oxide (%)', 'Oxide (%)', 'Oxide (%)', 'Oxide (%)', 'Oxide (%)', 'Oxide (%)', 'Oxide (%)', 'Oxide (%)', 'Bogue composition', 'Bogue composition', 'Bogue composition', 'Bogue composition'], ['Thermal treatment (degC)', 'SSA content (%)', 'SiO2', 'Al2O3', 'Fe2O3', 'CaO', 'MgO', 'SO3', 'Na2O', 'K2O', 'P2O5', 'LOI*', 'C3S', 'C2S', 'C3A', 'C4AF'], ['0', '0', '18.96', '4.10', '2.43', '59.25', '1.07', '3.06', '0.17', '0.82', '0.07', '10.27', '63.32', '6.92', '6.75', '7.38'], ['', '', '', '', '', '', '', '', '', '', '', '', '', '', '', ''], ['300', '5', '18.48', '3.94', '2.41', '56.85', '1.15', '3.09', '0.24', '0.81', '0.38', '12.12', '56.28', '10.82', '6.36', '7.32'], ['300', '10', '18.01', '3.81', '2.40', '55.63', '1.27', '3.11', '0.35', '0.82', '0.71', '13.77', '55.57', '10.01', '6.04', '7.29'], ['300', '15', '17.67', '3.61', '2.35', '54.51', '1.33', '3.15', '0.44', '0.84', '1.04', '15.26', '55.21', '9.30', '5.59', '7.14'], ['300', '20', '16.98', '3.47', '2.32', '53.02', '1.42', '3.19', '0.56', '0.83', '1.14', '16.82', '55.34', '7.22', '5.27', '7.05'], ['', '', '', '', '', '', '', '', '', '', '', '', '', '', '', ''], ['400', '5', '18.52', '3.99', '2.39', '57.35', '1.18', '3.10', '0.29', '0.78', '0.35', '11.74', '57.71', '9.86', '6.53', '7.26'], ['400', '10', '18.13', '3.83', '2.38', '56.32', '1.31', '3.13', '0.42', '0.80', '0.65', '12.91', '57.57', '8.85', '6.12', '7.23'], ['400', '15', '17.79', '3.68', '2.34', '55.19', '1.37', '3.18', '0.49', '0.83', '0.96', '14.03', '56.61', '8.59', '5.79', '7.11'], ['400', '20', '17.11', '3.55', '2.30', '53.63', '1.48', '3.25', '0.63', '0.84', '1.21', '15.48', '56.36', '6.84', '5.52', '6.99'], ['', '', '', '', '', '', '', '', '', '', '', '', '', '', '', ''], ['500', '5', '18.57', '4.01', '2.40', '58.27', '1.21', '3.12', '0.27', '0.79', '0.33', '11.27', '60.92', '7.60', '6.57', '7.29'], ['500', '10', '18.07', '3.86', '2.37', '57.28', '1.36', '3.16', '0.38', '0.81', '0.61', '12.43', '61.74', '5.55', '6.22', '7.20'], ['500', '15', '17.77', '3.78', '2.36', '56.45', '1.43', '3.26', '0.50', '0.79', '0.88', '13.47', '61.19', '5.19', '6.02', '7.17'], ['500', '20', '17.31', '3.64', '2.31', '55.19', '1.63', '3.37', '0.61', '0.72', '1.12', '14.68', '60.57', '4.25', '5.74', '7.02'], ['', '', '', '', '', '', '', '', '', '', '', '', '', '', '', ''], ['600', '5', '18.62', '3.98', '2.42', '58.46', '1.20', '3.15', '0.25', '0.80', '0.35', '11.14', '61.49', '7.32', '6.45', '7.35'], ['600', '10', '18.16', '3.87', '2.42', '57.39', '1.32', '3.19', '0.32', '0.79', '0.63', '12.24', '61.37', '6.09', '6.16', '7.35'], ['600', '15', '17.91', '3.79', '2.41', '56.59', '1.39', '3.31', '0.41', '0.78', '0.91', '13.27', '60.56', '5.98', '5.97', '7.32'], ['600', '20', '17.56', '3.69', '2.38', '55.47', '1.57', '3.44', '0.49', '0.76', '1.19', '13.88', '59.38', '5.86', '5.75', '7.23'], ['', '', '', '', '', '', '', '', '', '', '', '', '', '', '', ''], ['700', '5', '18.73', '4.03', '2.48', '59.01', '1.23', '3.23', '0.13', '0.78', '0.35', '10.82', '62.47', '6.90', '6.48', '7.53'], ['700', '10', '18.21', '3.90', '2.51', '57.70', '1.36', '3.36', '0.10', '0.75', '0.67', '11.54', '61.92', '5.82', '6.09', '7.63'], ['700', '15', '18.18', '3.87', '2.60', '57.06', '1.55', '3.43', '0.09', '0.77', '0.92', '12.07', '59.91', '7.24', '5.86', '7.90'], ['700', '20', '18.12', '3.82', '2.74', '55.98', '1.72', '3.51', '0.09', '0.79', '1.40', '12.96', '55.81', '10.14', '5.49', '8.32'], ['', '', '', '', '', '', '', '', '', '', '', '', '', '', '', ''], ['800', '5', '18.84', '4.07', '2.48', '59.12', '1.19', '3.16', '0.12', '0.76', '0.30', '10.70', '61.82', '7.71', '6.59', '7.53'], ['800', '10', '18.17', '4.02', '2.50', '58.34', '1.35', '3.31', '0.11', '0.76', '0.58', '11.33', '64.04', '4.11', '6.42', '7.60'], ['800', '15', '18.13', '3.97', '2.55', '57.73', '1.36', '3.37', '0.09', '0.74', '0.86', '11.75', '62.12', '5.44', '6.21', '7.75'], ['800', '20', '18.08', '3.80', '2.69', '56.38', '1.39', '3.45', '0.10', '0.71', '1.27', '12.26', '57.95', '8.42', '5.52', '8.17']]",1,"Chemical analysis and Bogue composition of SSA-cement mixtures.;[['Thermal treatment (degC)', 'SSA content (%)', 'Oxide (%)', 'Oxide (%)', 'Oxide (%)', 'Oxide (%)', 'Oxide (%)', 'Oxide (%)', 'Oxide (%)', 'Oxide (%)', 'Oxide (%)', 'Oxide (%)', 'Bogue composition', 'Bogue composition', 'Bogue composition', 'Bogue composition'], ['Thermal treatment (degC)', 'SSA content (%)', 'SiO2', 'Al2O3', 'Fe2O3', 'CaO', 'MgO', 'SO3', 'Na2O', 'K2O', 'P2O5', 'LOI*', 'C3S', 'C2S', 'C3A', 'C4AF'], ['0', '0', '18.96', '4.10', '2.43', '59.25', '1.07', '3.06', '0.17', '0.82', '0.07', '10.27', '63.32', '6.92', '6.75', '7.38'], ['', '', '', '', '', '', '', '', '', '', '', '', '', '', '', ''], ['300', '5', '18.48', '3.94', '2.41', '56.85', '1.15', '3.09', '0.24', '0.81', '0.38', '12.12', '56.28', '10.82', '6.36', '7.32'], ['300', '10', '18.01', '3.81', '2.40', '55.63', '1.27', '3.11', '0.35', '0.82', '0.71', '13.77', '55.57', '10.01', '6.04', '7.29'], ['300', '15', '17.67', '3.61', '2.35', '54.51', '1.33', '3.15', '0.44', '0.84', '1.04', '15.26', '55.21', '9.30', '5.59', '7.14'], ['300', '20', '16.98', '3.47', '2.32', '53.02', '1.42', '3.19', '0.56', '0.83', '1.14', '16.82', '55.34', '7.22', '5.27', '7.05'], ['', '', '', '', '', '', '', '', '', '', '', '', '', '', '', ''], ['400', '5', '18.52', '3.99', '2.39', '57.35', '1.18', '3.10', '0.29', '0.78', '0.35', '11.74', '57.71', '9.86', '6.53', '7.26'], ['400', '10', '18.13', '3.83', '2.38', '56.32', '1.31', '3.13', '0.42', '0.80', '0.65', '12.91', '57.57', '8.85', '6.12', '7.23'], ['400', '15', '17.79', '3.68', '2.34', '55.19', '1.37', '3.18', '0.49', '0.83', '0.96', '14.03', '56.61', '8.59', '5.79', '7.11'], ['400', '20', '17.11', '3.55', '2.30', '53.63', '1.48', '3.25', '0.63', '0.84', '1.21', '15.48', '56.36', '6.84', '5.52', '6.99'], ['', '', '', '', '', '', '', '', '', '', '', '', '', '', '', ''], ['500', '5', '18.57', '4.01', '2.40', '58.27', '1.21', '3.12', '0.27', '0.79', '0.33', '11.27', '60.92', '7.60', '6.57', '7.29'], ['500', '10', '18.07', '3.86', '2.37', '57.28', '1.36', '3.16', '0.38', '0.81', '0.61', '12.43', '61.74', '5.55', '6.22', '7.20'], ['500', '15', '17.77', '3.78', '2.36', '56.45', '1.43', '3.26', '0.50', '0.79', '0.88', '13.47', '61.19', '5.19', '6.02', '7.17'], ['500', '20', '17.31', '3.64', '2.31', '55.19', '1.63', '3.37', '0.61', '0.72', '1.12', '14.68', '60.57', '4.25', '5.74', '7.02'], ['', '', '', '', '', '', '', '', '', '', '', '', '', '', '', ''], ['600', '5', '18.62', '3.98', '2.42', '58.46', '1.20', '3.15', '0.25', '0.80', '0.35', '11.14', '61.49', '7.32', '6.45', '7.35'], ['600', '10', '18.16', '3.87', '2.42', '57.39', '1.32', '3.19', '0.32', '0.79', '0.63', '12.24', '61.37', '6.09', '6.16', '7.35'], ['600', '15', '17.91', '3.79', '2.41', '56.59', '1.39', '3.31', '0.41', '0.78', '0.91', '13.27', '60.56', '5.98', '5.97', '7.32'], ['600', '20', '17.56', '3.69', '2.38', '55.47', '1.57', '3.44', '0.49', '0.76', '1.19', '13.88', '59.38', '5.86', '5.75', '7.23'], ['', '', '', '', '', '', '', '', '', '', '', '', '', '', '', ''], ['700', '5', '18.73', '4.03', '2.48', '59.01', '1.23', '3.23', '0.13', '0.78', '0.35', '10.82', '62.47', '6.90', '6.48', '7.53'], ['700', '10', '18.21', '3.90', '2.51', '57.70', '1.36', '3.36', '0.10', '0.75', '0.67', '11.54', '61.92', '5.82', '6.09', '7.63'], ['700', '15', '18.18', '3.87', '2.60', '57.06', '1.55', '3.43', '0.09', '0.77', '0.92', '12.07', '59.91', '7.24', '5.86', '7.90'], ['700', '20', '18.12', '3.82', '2.74', '55.98', '1.72', '3.51', '0.09', '0.79', '1.40', '12.96', '55.81', '10.14', '5.49', '8.32'], ['', '', '', '', '', '', '', '', '', '', '', '', '', '', '', ''], ['800', '5', '18.84', '4.07', '2.48', '59.12', '1.19', '3.16', '0.12', '0.76', '0.30', '10.70', '61.82', '7.71', '6.59', '7.53'], ['800', '10', '18.17', '4.02', '2.50', '58.34', '1.35', '3.31', '0.11', '0.76', '0.58', '11.33', '64.04', '4.11', '6.42', '7.60'], ['800', '15', '18.13', '3.97', '2.55', '57.73', '1.36', '3.37', '0.09', '0.74', '0.86', '11.75', '62.12', '5.44', '6.21', '7.75'], ['800', '20', '18.08', '3.80', '2.69', '56.38', '1.39', '3.45', '0.10', '0.71', '1.27', '12.26', '57.95', '8.42', '5.52', '8.17']]",1,1,1,3,S0950061816301799_1,S0950061816301799,2016-03-05
1464,Phase composition calculated by the Rietveld method from X-ray diffraction data [47]. Legend: CB=Cement Binder; MB=Mixed Binders; LB=Lime Binder; n.d.=not detectable.,"[['Phases (% in mass)', 'CB', 'MB', 'LB'], ['C3S', '43.40', '29.35', 'n.d.'], ['C2S', '25.80', '5.99', 'n.d.'], ['C3A', '0.50', '1.45', 'n.d.'], ['C4AF', '19.80', '4.53', 'n.d.'], ['CaO', '0.30', '0.28', 'n.d.'], ['Gypsum', '0.30', '0.96', 'n.d.'], ['Ca(OH)2', '0.00', '40.14', '96.00'], ['CaCO3', '2.40', '17.29', '2.00'], ['SiO2', '0.10', '0.00', 'n.d.'], ['Anhydrite', '3.70', '0.00', 'n.d.'], ['Bassanite', '1.60', '0.00', 'n.d.']]",1,"Phase composition calculated by the Rietveld method from X-ray diffraction data [47]. Legend: CB=Cement Binder; MB=Mixed Binders; LB=Lime Binder; n.d.=not detectable.;[['Phases (% in mass)', 'CB', 'MB', 'LB'], ['C3S', '43.40', '29.35', 'n.d.'], ['C2S', '25.80', '5.99', 'n.d.'], ['C3A', '0.50', '1.45', 'n.d.'], ['C4AF', '19.80', '4.53', 'n.d.'], ['CaO', '0.30', '0.28', 'n.d.'], ['Gypsum', '0.30', '0.96', 'n.d.'], ['Ca(OH)2', '0.00', '40.14', '96.00'], ['CaCO3', '2.40', '17.29', '2.00'], ['SiO2', '0.10', '0.00', 'n.d.'], ['Anhydrite', '3.70', '0.00', 'n.d.'], ['Bassanite', '1.60', '0.00', 'n.d.']]",1,1,1,3,S0950061816301970_0,S0950061816301970,2016-03-04
1465,CP V ARI chemical analysis according to NBR 5733 standard.,"[['Chemical determinations', 'Cement used (% of the mass)', 'NBR 5733 limits (% of the mass)'], ['Insoluble residue (IR)', '0.79', '1.0'], ['Loss on ignition (LOI)', '3.9', '4.5'], ['Magnesium oxide (MgO)', '0.76', '6.5'], ['Sulfur trioxide (SO3)', '', ''], ['when C3A of the clinker -8%', '2.89', '3.5'], ['when C3A of the clinker >8%', '-', '4.5'], ['Carbon dioxide (CO2)', '2.48', '3.0']]",1,"CP V ARI chemical analysis according to NBR 5733 standard.;[['Chemical determinations', 'Cement used (% of the mass)', 'NBR 5733 limits (% of the mass)'], ['Insoluble residue (IR)', '0.79', '1.0'], ['Loss on ignition (LOI)', '3.9', '4.5'], ['Magnesium oxide (MgO)', '0.76', '6.5'], ['Sulfur trioxide (SO3)', '', ''], ['when C3A of the clinker -8%', '2.89', '3.5'], ['when C3A of the clinker >8%', '-', '4.5'], ['Carbon dioxide (CO2)', '2.48', '3.0']]",1,1,1,3,S0950061815301525_0,S0950061815301525,2015-07-29
1466,Chemical and mineral compositions of Portland cement (CEM I 52.5 N).,"[['Chemical composition', 'Chemical composition', 'Mineral composition', 'Mineral composition'], ['Element', '(%)', 'Element', '(%)'], ['PAF', '1.4', 'C3A', '8.5'], ['INS', '0.4', 'C3S', '61.8'], ['SiO2', '20', 'C4AF', '10.7'], ['Al2O3', '5.1', 'C2S', '19'], ['Fe2O3', '3.2', '-', '-'], ['CaO', '64.5', '-', '-'], ['MgO', '0.8', '-', '-'], ['SO3', '3.2', '-', '-'], ['K20', '0.82', '-', '-'], ['Na2O', '0.23', '-', '-'], ['S2-', '0.01', '-', '-'], ['Cl-', '0.06', '-', '-'], ['CO2', '1', '-', '-'], ['CaO', '2', '-', '-'], ['Na2Oeq', '0.77', '-', '-']]",1,"Chemical and mineral compositions of Portland cement (CEM I 52.5 N).;[['Chemical composition', 'Chemical composition', 'Mineral composition', 'Mineral composition'], ['Element', '(%)', 'Element', '(%)'], ['PAF', '1.4', 'C3A', '8.5'], ['INS', '0.4', 'C3S', '61.8'], ['SiO2', '20', 'C4AF', '10.7'], ['Al2O3', '5.1', 'C2S', '19'], ['Fe2O3', '3.2', '-', '-'], ['CaO', '64.5', '-', '-'], ['MgO', '0.8', '-', '-'], ['SO3', '3.2', '-', '-'], ['K20', '0.82', '-', '-'], ['Na2O', '0.23', '-', '-'], ['S2-', '0.01', '-', '-'], ['Cl-', '0.06', '-', '-'], ['CO2', '1', '-', '-'], ['CaO', '2', '-', '-'], ['Na2Oeq', '0.77', '-', '-']]",1,1,1,3,S095006182031967X_0,S095006182031967X,2020-06-27
1467,Properties of Type-I ordinary Portland cement (OPC) and limestone (LS).,"[['Chemical composition of OPC', 'Chemical composition of OPC', 'Chemical composition of LS', 'Chemical composition of LS'], ['Name', 'Quantity (%)', 'Name', 'Quantity (%)'], ['Ig-loss', '2.26', 'Ig-loss', '42.36'], ['MgO', '1.41', 'SiO2', '0.57'], ['SO3', '2.10', 'Fe2O3', '0.03'], ['Cl-', '0.015', 'Al2O3', '0.07'], ['Na2Oeq', '0.50', 'CaO', '54.31'], ['C3S', '56', 'MgO', '2.21'], ['C2S', '18', '-', '-'], ['C3A', '9', '-', '-'], ['C4AF', '9', '-', '-']]",1,"Properties of Type-I ordinary Portland cement (OPC) and limestone (LS).;[['Chemical composition of OPC', 'Chemical composition of OPC', 'Chemical composition of LS', 'Chemical composition of LS'], ['Name', 'Quantity (%)', 'Name', 'Quantity (%)'], ['Ig-loss', '2.26', 'Ig-loss', '42.36'], ['MgO', '1.41', 'SiO2', '0.57'], ['SO3', '2.10', 'Fe2O3', '0.03'], ['Cl-', '0.015', 'Al2O3', '0.07'], ['Na2Oeq', '0.50', 'CaO', '54.31'], ['C3S', '56', 'MgO', '2.21'], ['C2S', '18', '-', '-'], ['C3A', '9', '-', '-'], ['C4AF', '9', '-', '-']]",1,1,1,3,S0950061820319681_1,S0950061820319681,2020-07-15
1468,Mineral content of cement and graphite tailings (%).,"[['Cement', 'C3S', 'C2S', 'C4AF', 'C3A', 'Gypsum', 'Semi-water Gypsum', 'Impurities'], ['Cement', '65.70', '18.10', '8.50', '4.70', '2.10', '0.20', '0.07'], ['Graphite tailings', 'Hematite', 'Clay', 'Plagioclase', 'Quartz', 'Black Mica', 'Impurities', 'LOI'], ['Graphite tailings', '1.1', '7.4', '41.4', '38.3', '8.6', '3.2', '4.15']]",1,"Mineral content of cement and graphite tailings (%).;[['Cement', 'C3S', 'C2S', 'C4AF', 'C3A', 'Gypsum', 'Semi-water Gypsum', 'Impurities'], ['Cement', '65.70', '18.10', '8.50', '4.70', '2.10', '0.20', '0.07'], ['Graphite tailings', 'Hematite', 'Clay', 'Plagioclase', 'Quartz', 'Black Mica', 'Impurities', 'LOI'], ['Graphite tailings', '1.1', '7.4', '41.4', '38.3', '8.6', '3.2', '4.15']]",1,1,1,3,S0950061819328740_2,S0950061819328740,2019-11-06
1469,Chemical and physical properties of cement.,"[['SiO2', '(%)', '19.80'], ['Al2O3', '(%)', '4.90'], ['CaO', '(%)', '62.30'], ['Fe2O3', '(%)', '2.30'], ['SO3', '(%)', '3.70'], ['Na2O', '(%)', '0.34'], ['C3S', '(%)', '57.00'], ['C2S', '(%)', '14.00'], ['C3A', '(%)', '9.00'], ['C4AF', '(%)', '7.00'], ['K2O', '(%)', '0.81'], ['Na2Oeq', '(%)', '0.87'], ['MgO', '(%)', '2.80'], ['Loss on ignition', '(%)', '1.90'], ['Specific gravity', '-', '3.15'], ['Surface area (Finesse - Blaine)', '(m2/kg)', '373'], ['Set time', '(minutes)', '140'], ['Compressive Strength', 'MPa', '3- day: 28.507- day: 33.7028-day: 43.40']]",1,"Chemical and physical properties of cement.;[['SiO2', '(%)', '19.80'], ['Al2O3', '(%)', '4.90'], ['CaO', '(%)', '62.30'], ['Fe2O3', '(%)', '2.30'], ['SO3', '(%)', '3.70'], ['Na2O', '(%)', '0.34'], ['C3S', '(%)', '57.00'], ['C2S', '(%)', '14.00'], ['C3A', '(%)', '9.00'], ['C4AF', '(%)', '7.00'], ['K2O', '(%)', '0.81'], ['Na2Oeq', '(%)', '0.87'], ['MgO', '(%)', '2.80'], ['Loss on ignition', '(%)', '1.90'], ['Specific gravity', '-', '3.15'], ['Surface area (Finesse - Blaine)', '(m2/kg)', '373'], ['Set time', '(minutes)', '140'], ['Compressive Strength', 'MPa', '3- day: 28.507- day: 33.7028-day: 43.40']]",1,1,1,3,S0950061819328879_0,S0950061819328879,2019-11-14
1470,Mineralogical composition of the CSA clinker/wt.%,"[['C 4   A 3   S -', 'b-C2S', 'C4AF', 'f-SO3', 'CaO-TiO2'], ['60.68', '30.16', '5.78', '7.95', '2.38']]",1,"Mineralogical composition of the CSA clinker/wt.%;[['C 4   A 3   S -', 'b-C2S', 'C4AF', 'f-SO3', 'CaO-TiO2'], ['60.68', '30.16', '5.78', '7.95', '2.38']]",1,1,1,3,S0950061821011818_1,S0950061821011818,2021-04-29
1471,"Composition of Portland Cements and their clinker, fineness and density.","[['Notation', 'Standardized designation', 'Mass content (%)', 'Mass content (%)', 'Mass content (%)', 'Mass composition of clinker (%)', 'Mass composition of clinker (%)', 'Mass composition of clinker (%)', 'Mass composition of clinker (%)', 'SSB(cm2/g)', 'Bulk density (g/cm3)'], ['Notation', 'Standardized designation', 'K', 'S', 'CS', 'C3S', 'C2S', 'C3A', 'C4AF', 'SSB(cm2/g)', 'Bulk density (g/cm3)'], ['OPC', 'CEM I 52.5 N CE CP2 NF', '97', '-', '3', '55.2', '18.3', '9.4', '9.9', '3874', '3.17'], ['PSC', 'CEM III/A 42.5 N-LH PM-ES-CP1', '37', '62', '1', '55.2', '18.3', '9.4', '9.9', '4630', '2.96']]",1,"Composition of Portland Cements and their clinker, fineness and density.;[['Notation', 'Standardized designation', 'Mass content (%)', 'Mass content (%)', 'Mass content (%)', 'Mass composition of clinker (%)', 'Mass composition of clinker (%)', 'Mass composition of clinker (%)', 'Mass composition of clinker (%)', 'SSB(cm2/g)', 'Bulk density (g/cm3)'], ['Notation', 'Standardized designation', 'K', 'S', 'CS', 'C3S', 'C2S', 'C3A', 'C4AF', 'SSB(cm2/g)', 'Bulk density (g/cm3)'], ['OPC', 'CEM I 52.5 N CE CP2 NF', '97', '-', '3', '55.2', '18.3', '9.4', '9.9', '3874', '3.17'], ['PSC', 'CEM III/A 42.5 N-LH PM-ES-CP1', '37', '62', '1', '55.2', '18.3', '9.4', '9.9', '4630', '2.96']]",1,1,1,3,S0950061821011855_0,S0950061821011855,2021-05-06
1472,"Mineral composition of used Portland cements CEM I 42.5R, %","[['Manufacturer country', 'C3S', 'C2S', 'C3A', 'C4AF'], ['Russia', '65.12', '10.78', '8.35', '11.40'], ['South Korea', '66.00', '10.00', '9.00', '10.00']]",1,"Mineral composition of used Portland cements CEM I 42.5R, %;[['Manufacturer country', 'C3S', 'C2S', 'C3A', 'C4AF'], ['Russia', '65.12', '10.78', '8.35', '11.40'], ['South Korea', '66.00', '10.00', '9.00', '10.00']]",1,1,1,3,S0950061820333110_1,S0950061820333110,2020-10-27
1473,Mineral composition of Portland cement PO42.5 (%).,"[['Component', 'C3S', 'C2S', 'C3A', 'C4AF', 'Rest'], ['Percentage (%)', '57.32', '23.51', '6.48', '10.5', '2.19']]",1,"Mineral composition of Portland cement PO42.5 (%).;[['Component', 'C3S', 'C2S', 'C3A', 'C4AF', 'Rest'], ['Percentage (%)', '57.32', '23.51', '6.48', '10.5', '2.19']]",1,1,1,3,S0950061820333201_1,S0950061820333201,2020-11-19
1474,Chemical and physical features of the Portland cement.,"[['Oxide', 'Mean value'], ['Chemical composition (%)', 'Chemical composition (%)'], ['SiO2', '19.40'], ['CaO', '63.40'], ['MgO', '1.30'], ['Al2O3', '5.80'], ['Fe2O3', '2.70'], ['SO3', '3.60'], ['Cl', '0.03'], ['Na2O', '0.20'], ['K2O', '1.10'], ['CaO', '0.80'], ['L.O.I.', '1.50'], ['', ''], ['Bogue formula (%)', 'Bogue formula (%)'], ['C3S', '68'], ['C2S', '4'], ['C3A', '11'], ['C4AF', '8'], ['', ''], ['Physical properties', 'Physical properties'], ['Specific gravity', '3.15g/cm3'], ['Blaine fineness', '430m2/kg']]",1,"Chemical and physical features of the Portland cement.;[['Oxide', 'Mean value'], ['Chemical composition (%)', 'Chemical composition (%)'], ['SiO2', '19.40'], ['CaO', '63.40'], ['MgO', '1.30'], ['Al2O3', '5.80'], ['Fe2O3', '2.70'], ['SO3', '3.60'], ['Cl', '0.03'], ['Na2O', '0.20'], ['K2O', '1.10'], ['CaO', '0.80'], ['L.O.I.', '1.50'], ['', ''], ['Bogue formula (%)', 'Bogue formula (%)'], ['C3S', '68'], ['C2S', '4'], ['C3A', '11'], ['C4AF', '8'], ['', ''], ['Physical properties', 'Physical properties'], ['Specific gravity', '3.15g/cm3'], ['Blaine fineness', '430m2/kg']]",1,1,1,3,S0950061815307261_0,S0950061815307261,2015-12-17
1475,Phase composition and physical properties of class G oil well cement.,"[['C3S (wt%)', 'C2S (wt%)', 'C3AC (wt%)', 'C3AF (wt%)', 'Specific density (kg/L)', 'Specific surface area (m2/kg)'], ['53.7', '30.46', '2.8', '8.0', '3.17', '332']]",1,"Phase composition and physical properties of class G oil well cement.;[['C3S (wt%)', 'C2S (wt%)', 'C3AC (wt%)', 'C3AF (wt%)', 'Specific density (kg/L)', 'Specific surface area (m2/kg)'], ['53.7', '30.46', '2.8', '8.0', '3.17', '332']]",1,1,1,3,S0950061815307303_0,S0950061815307303,2015-12-11
1476,Chemical composition and physical properties of cementitious materials.,"[['Item', 'Cementitious materials (%)', 'Cementitious materials (%)'], ['Item', 'Ordinary Portland cement', 'Silica fume'], ['SiO2', '21.4', '92.5'], ['ZrO2 +HfO2', '-', '5.50'], ['Al2O3', '5.55', '0.35'], ['Fe2O3', '3.46', '0.40'], ['P2O5', '-', '0.30'], ['CaO', '64.0', '0.03'], ['MgO', '1.86', '-'], ['SO3', '1.42', '0.90'], ['K2O', '0.54', '0.02'], ['Na2O', '0.26', '0.02'], ['', '', ''], ['', 'Compounds', ''], ['C3S', '51.0', '-'], ['C2S', '23.1', '-'], ['C3A', '8.85', '-'], ['C4AF', '10.5', '-'], ['', '', ''], ['', 'Fineness', ''], ['Surface area (m2/kg)', '330', '18,000']]",1,"Chemical composition and physical properties of cementitious materials.;[['Item', 'Cementitious materials (%)', 'Cementitious materials (%)'], ['Item', 'Ordinary Portland cement', 'Silica fume'], ['SiO2', '21.4', '92.5'], ['ZrO2 +HfO2', '-', '5.50'], ['Al2O3', '5.55', '0.35'], ['Fe2O3', '3.46', '0.40'], ['P2O5', '-', '0.30'], ['CaO', '64.0', '0.03'], ['MgO', '1.86', '-'], ['SO3', '1.42', '0.90'], ['K2O', '0.54', '0.02'], ['Na2O', '0.26', '0.02'], ['', '', ''], ['', 'Compounds', ''], ['C3S', '51.0', '-'], ['C2S', '23.1', '-'], ['C3A', '8.85', '-'], ['C4AF', '10.5', '-'], ['', '', ''], ['', 'Fineness', ''], ['Surface area (m2/kg)', '330', '18,000']]",1,1,1,3,S0950061815307431_2,S0950061815307431,2015-12-17
1477,Mineralogical composition of cement determined by XRD-Rietveld analysis according to [30].,"[['', '', 'C3S', 'C2S', 'C3A', 'C4AF', 'Calcite', 'Gypsum'], ['CEM II/A-L 42.5N', '(%)', '53.5', '12.8', '4.3', '13.0', '10.7', '3.6']]",1,"Mineralogical composition of cement determined by XRD-Rietveld analysis according to [30].;[['', '', 'C3S', 'C2S', 'C3A', 'C4AF', 'Calcite', 'Gypsum'], ['CEM II/A-L 42.5N', '(%)', '53.5', '12.8', '4.3', '13.0', '10.7', '3.6']]",1,1,1,3,S0950061815307455_0,S0950061815307455,2015-12-21
1478,Chemical component and mineral composition of reference cement.,"[['Chemical composition (mass %)', 'Chemical composition (mass %)', 'Chemical composition (mass %)', 'Chemical composition (mass %)', 'Chemical composition (mass %)', 'Chemical composition (mass %)', 'Chemical composition (mass %)', 'Chemical composition (mass %)', 'Mineral composition (mass %)', 'Mineral composition (mass %)', 'Mineral composition (mass %)', 'Mineral composition (mass %)'], ['SiO2', 'Al2O3', 'Fe2O3', 'CaO', 'MgO', 'SO3', 'Na2O', 'f-CaO', 'C3S', 'C2S', 'C3A', 'C4AF'], ['22.10', '4.53', '3.43', '64.9', '3.35', '0.4', '0.51', '0.92', '56.07', '21.08', '6.21', '10.43']]",1,"Chemical component and mineral composition of reference cement.;[['Chemical composition (mass %)', 'Chemical composition (mass %)', 'Chemical composition (mass %)', 'Chemical composition (mass %)', 'Chemical composition (mass %)', 'Chemical composition (mass %)', 'Chemical composition (mass %)', 'Chemical composition (mass %)', 'Mineral composition (mass %)', 'Mineral composition (mass %)', 'Mineral composition (mass %)', 'Mineral composition (mass %)'], ['SiO2', 'Al2O3', 'Fe2O3', 'CaO', 'MgO', 'SO3', 'Na2O', 'f-CaO', 'C3S', 'C2S', 'C3A', 'C4AF'], ['22.10', '4.53', '3.43', '64.9', '3.35', '0.4', '0.51', '0.92', '56.07', '21.08', '6.21', '10.43']]",1,1,1,3,S0950061818328976_0,S0950061818328976,2018-12-03
1479,Mineral phase design and phase compositions of the synthesized clinkers based on the RQPA.,"[['Codes', 'Phase design', 'Phase design', 'Phase compositions of the synthesized clinkers based on the RQPA', 'Phase compositions of the synthesized clinkers based on the RQPA', 'Phase compositions of the synthesized clinkers based on the RQPA', 'Phase compositions of the synthesized clinkers based on the RQPA', 'Phase compositions of the synthesized clinkers based on the RQPA', 'Phase compositions of the synthesized clinkers based on the RQPA', 'Phase compositions of the synthesized clinkers based on the RQPA', 'Phase compositions of the synthesized clinkers based on the RQPA', 'Rwp'], ['Codes', 'C4A3$', 'C2S', 'C4A3$', 'C2S', 'C3A', 'C12A7', 'SiO2', 'C$', 'C3AS3', 'CaO', 'Rwp'], ['Y-0.00', '100', '0', '96.5', '0.0', '1.2', '0.3', '0.0', '0.9', '0.0', '1.1', '10.8'], ['YB1-0.05', '95', '5', '89.4', '5.6', '2.1', '0.5', '0.3', '1.4', '0.2', '0.4', '10.8'], ['YB2-0.15', '85', '15', '77.2', '18.5', '1.4', '0.6', '0.4', '1.4', '0.2', '0.3', '11.0'], ['YB3-0.25', '75', '25', '71.2', '25.9', '1.0', '0.7', '0.1', '1.1', '0.1', '0.0', '9.1'], ['YB4-0.35', '65', '35', '59.5', '36.6', '1.5', '0.6', '0.2', '1.3', '0.0', '0.2', '9.4'], ['YB5-0.45', '55', '45', '49.0', '46.7', '1.7', '0.7', '0.2', '1.4', '0.2', '0.2', '10.1'], ['YB6-0.55', '45', '55', '39.5', '55.1', '2.0', '0.6', '0.1', '1.6', '0.8', '0.3', '11.4'], ['YB7-0.65', '35', '65', '30.4', '63.2', '3.2', '0.2', '0.1', '1.5', '1.2', '0.2', '12.9'], ['YB8-0.75', '25', '75', '21.3', '75.2', '0.8', '0.1', '0.0', '1.3', '0.8', '0.6', '11.4'], ['YB9-0.85', '15', '85', '7.5', '87.1', '1.7', '0.5', '0.1', '1.4', '0.2', '1.4', '12.4'], ['YB10-0.95', '5', '95', '2.7', '91.7', '1.5', '0.4', '0.9', '0.9', '0.2', '1.7', '12.7'], ['B-1.00', '0', '100', '0.0', '97.2', '0.0', '0.0', '0.2', '0.0', '0.0', '2.6', '13.0']]",1,"Mineral phase design and phase compositions of the synthesized clinkers based on the RQPA.;[['Codes', 'Phase design', 'Phase design', 'Phase compositions of the synthesized clinkers based on the RQPA', 'Phase compositions of the synthesized clinkers based on the RQPA', 'Phase compositions of the synthesized clinkers based on the RQPA', 'Phase compositions of the synthesized clinkers based on the RQPA', 'Phase compositions of the synthesized clinkers based on the RQPA', 'Phase compositions of the synthesized clinkers based on the RQPA', 'Phase compositions of the synthesized clinkers based on the RQPA', 'Phase compositions of the synthesized clinkers based on the RQPA', 'Rwp'], ['Codes', 'C4A3$', 'C2S', 'C4A3$', 'C2S', 'C3A', 'C12A7', 'SiO2', 'C$', 'C3AS3', 'CaO', 'Rwp'], ['Y-0.00', '100', '0', '96.5', '0.0', '1.2', '0.3', '0.0', '0.9', '0.0', '1.1', '10.8'], ['YB1-0.05', '95', '5', '89.4', '5.6', '2.1', '0.5', '0.3', '1.4', '0.2', '0.4', '10.8'], ['YB2-0.15', '85', '15', '77.2', '18.5', '1.4', '0.6', '0.4', '1.4', '0.2', '0.3', '11.0'], ['YB3-0.25', '75', '25', '71.2', '25.9', '1.0', '0.7', '0.1', '1.1', '0.1', '0.0', '9.1'], ['YB4-0.35', '65', '35', '59.5', '36.6', '1.5', '0.6', '0.2', '1.3', '0.0', '0.2', '9.4'], ['YB5-0.45', '55', '45', '49.0', '46.7', '1.7', '0.7', '0.2', '1.4', '0.2', '0.2', '10.1'], ['YB6-0.55', '45', '55', '39.5', '55.1', '2.0', '0.6', '0.1', '1.6', '0.8', '0.3', '11.4'], ['YB7-0.65', '35', '65', '30.4', '63.2', '3.2', '0.2', '0.1', '1.5', '1.2', '0.2', '12.9'], ['YB8-0.75', '25', '75', '21.3', '75.2', '0.8', '0.1', '0.0', '1.3', '0.8', '0.6', '11.4'], ['YB9-0.85', '15', '85', '7.5', '87.1', '1.7', '0.5', '0.1', '1.4', '0.2', '1.4', '12.4'], ['YB10-0.95', '5', '95', '2.7', '91.7', '1.5', '0.4', '0.9', '0.9', '0.2', '1.7', '12.7'], ['B-1.00', '0', '100', '0.0', '97.2', '0.0', '0.0', '0.2', '0.0', '0.0', '2.6', '13.0']]",1,1,1,3,S0950061818329052_1,S0950061818329052,2018-11-30
1480,Cement and CBPD phase compositions and physical characteristics [%].,"[['CEM I 32,5R', 'CEM I 32,5R', 'CBPD', 'CBPD'], ['C3S (alite)', '65.3', 'Free lime', '42.8'], ['b-C2S (belite)', '10.0', 'Sylvine', '16.2'], ['C4AF', '4.4', 'C2S (belite)', '33.3'], ['C3A', '9.3', 'Calcite', '5.9'], ['Arcanite', '1.3', 'Quartz', '2.7'], ['Gypsum', '1.0', '', ''], ['Calcite', '7.7', '', ''], ['Quartz', '1.0', '', '']]",1,"Cement and CBPD phase compositions and physical characteristics [%].;[['CEM I 32,5R', 'CEM I 32,5R', 'CBPD', 'CBPD'], ['C3S (alite)', '65.3', 'Free lime', '42.8'], ['b-C2S (belite)', '10.0', 'Sylvine', '16.2'], ['C4AF', '4.4', 'C2S (belite)', '33.3'], ['C3A', '9.3', 'Calcite', '5.9'], ['Arcanite', '1.3', 'Quartz', '2.7'], ['Gypsum', '1.0', '', ''], ['Calcite', '7.7', '', ''], ['Quartz', '1.0', '', '']]",1,1,1,3,S0950061819325875_1,S0950061819325875,2019-10-10
1481,"Chemical composition of cement, silica fume and fly ash.","[['', 'SiO2', 'Al2O3', 'Fe2O3', 'CaO', 'MgO', 'SO3', 'Na2Oeq', 'R2O', 'C3S', 'C2S', 'C3A', 'C4AF', 'Loss on Ignition'], ['Cement', '20.76', '4.58', '3.27', '62.13', '3.13', '2.80', '0.57', '-', '56.53', '21.94', '6.44', '10.40', '1.86'], ['Silica fume', '93.90', '-', '0.59', '1.85', '0.27', '-', '-', '1.03', '-', '-', '-', '-', '0.3'], ['Fly ash', '54.29', '32.55', '5.53', '1.34', '2.56', '-', '-', '0.19', '-', '-', '-', '-', '3.19']]",1,"Chemical composition of cement, silica fume and fly ash.;[['', 'SiO2', 'Al2O3', 'Fe2O3', 'CaO', 'MgO', 'SO3', 'Na2Oeq', 'R2O', 'C3S', 'C2S', 'C3A', 'C4AF', 'Loss on Ignition'], ['Cement', '20.76', '4.58', '3.27', '62.13', '3.13', '2.80', '0.57', '-', '56.53', '21.94', '6.44', '10.40', '1.86'], ['Silica fume', '93.90', '-', '0.59', '1.85', '0.27', '-', '-', '1.03', '-', '-', '-', '-', '0.3'], ['Fly ash', '54.29', '32.55', '5.53', '1.34', '2.56', '-', '-', '0.19', '-', '-', '-', '-', '3.19']]",1,1,1,3,S0950061819325905_0,S0950061819325905,2019-10-10
1482,Mineralogical composition of as-received materials.,"[['Phase', 'Amount (%)'], ['Type I/II Portland cement', 'Type I/II Portland cement'], ['C3S', '46.9'], ['C2S', '25.2'], ['C3A (cubic)', '9.6'], ['C4AF', '8'], ['Gypsum', '2.8'], ['Hemihydrate', '1.8'], ['Anhydrite', '0.5'], ['Calcite', '2'], ['Portlandite', '2.5'], ['Quartz', '0.8'], ['', ''], ['Metakaolin (MK)', 'Metakaolin (MK)'], ['Mullite', '1'], ['Illite', '0.7'], ['Quartz', '0.3']]",1,"Mineralogical composition of as-received materials.;[['Phase', 'Amount (%)'], ['Type I/II Portland cement', 'Type I/II Portland cement'], ['C3S', '46.9'], ['C2S', '25.2'], ['C3A (cubic)', '9.6'], ['C4AF', '8'], ['Gypsum', '2.8'], ['Hemihydrate', '1.8'], ['Anhydrite', '0.5'], ['Calcite', '2'], ['Portlandite', '2.5'], ['Quartz', '0.8'], ['', ''], ['Metakaolin (MK)', 'Metakaolin (MK)'], ['Mullite', '1'], ['Illite', '0.7'], ['Quartz', '0.3']]",1,1,1,3,S0950061816308133_2,S0950061816308133,2016-05-21
1483,Clinker mineral composition of Portland cement (%).,"[['C3S', 'C2S', 'C3A', 'SO3', 'C4AF'], ['55.6', '19.6', '7.5', '2.1', '9.3']]",1,"Clinker mineral composition of Portland cement (%).;[['C3S', 'C2S', 'C3A', 'SO3', 'C4AF'], ['55.6', '19.6', '7.5', '2.1', '9.3']]",1,1,1,3,S0950061816308376_0,S0950061816308376,2016-05-25
