Repository: zakidotai/cemcat

# CemCat Streamlit Hosting Bundle

This folder is ready to be pushed to GitHub and deployed on Streamlit Cloud.

## Files included

- `streamlit_app.py` (main app)
- `requirements.txt`
- `data/ner_cems_40k.csv`
- `data/pii_abs.json`
- `data/clinker_comps_with_dates.csv`
- `upload/composition_cls_slag_updated.csv`

## Local run

```bash
streamlit run streamlit_app.py
```

File: crystalline_composition_gpt4_with_pii_tid_dates.csv (part 57 of 101)
,caption,tables,Label,text,pred_0,pred_1,pred_2,all_pred,pii_tid,pii,date
1484,The chemical and phase compositions of the Portland cement.,"[['Chenmical compositions', 'SiO2', 'Al2O3', 'Fe2O3', 'CaO', 'MgO', 'SO3', 'K2O', 'Na2O', 'TiO2', 'LOI'], ['Chenmical compositions', '21.47', '5.84', '2.85', '61.44', '2.44', '2.42', '0.59', '0.32', '0.32', '1.78'], ['', '', '', '', '', '', '', '', '', '', ''], ['Phase compositions', 'C3S', 'C2S', 'C3A', 'C4AF', 'CaSO4*2H2O', 'CaSO4*2H2O', '', '', '', ''], ['Phase compositions', '56.8', '13.0', '4.3', '9.4', '0.48', '0.48', '', '', '', '']]",1,"The chemical and phase compositions of the Portland cement.;[['Chenmical compositions', 'SiO2', 'Al2O3', 'Fe2O3', 'CaO', 'MgO', 'SO3', 'K2O', 'Na2O', 'TiO2', 'LOI'], ['Chenmical compositions', '21.47', '5.84', '2.85', '61.44', '2.44', '2.42', '0.59', '0.32', '0.32', '1.78'], ['', '', '', '', '', '', '', '', '', '', ''], ['Phase compositions', 'C3S', 'C2S', 'C3A', 'C4AF', 'CaSO4*2H2O', 'CaSO4*2H2O', '', '', '', ''], ['Phase compositions', '56.8', '13.0', '4.3', '9.4', '0.48', '0.48', '', '', '', '']]",1,1,1,3,S0950061819305914_0,S0950061819305914,2019-04-16
1485,Chemical and mineral compositions of the OPC and FAC.,"[['Compositions', 'OPC', 'FAC'], ['SiO2 (%)', '22.89', '6.58'], ['Al2O3 (%)', '4.54', '18.60'], ['CaO (%)', '61.98', '44.53'], ['SO3 (%)', '2.76', '14.34'], ['MgO (%)', '2.06', '2.39'], ['Na2O (%)', '0.53', '0.25'], ['K2O (%)', '0.31', '0.14'], ['Fe2O3 (%)', '3.47', '7.10'], ['C   4     A   3-x     F   x     S   -', '--', '42.21'], ['C   S   -', '--', '16.54'], ['C2S', '22.75', '6.33'], ['C3S', '55.57', '--'], ['C4AF', '10.94', '5.47'], ['CaCO3', '--', '5.29'], ['C3A', '6.13', '--']]",1,"Chemical and mineral compositions of the OPC and FAC.;[['Compositions', 'OPC', 'FAC'], ['SiO2 (%)', '22.89', '6.58'], ['Al2O3 (%)', '4.54', '18.60'], ['CaO (%)', '61.98', '44.53'], ['SO3 (%)', '2.76', '14.34'], ['MgO (%)', '2.06', '2.39'], ['Na2O (%)', '0.53', '0.25'], ['K2O (%)', '0.31', '0.14'], ['Fe2O3 (%)', '3.47', '7.10'], ['C   4     A   3-x     F   x     S   -', '--', '42.21'], ['C   S   -', '--', '16.54'], ['C2S', '22.75', '6.33'], ['C3S', '55.57', '--'], ['C4AF', '10.94', '5.47'], ['CaCO3', '--', '5.29'], ['C3A', '6.13', '--']]",1,1,1,3,S0950061821038708_0,S0950061821038708,2021-12-27
1486,Chemical and mineralogical composition of raw materials.,"[['', 'Clinker', 'Limestone', 'Magnesite', 'Dolomite', 'Quartz', 'Fly Ash', 'Metakaolin'], ['', 'Chemical composition of raw materials measured using XRF (Weight %/100 g)', 'Chemical composition of raw materials measured using XRF (Weight %/100 g)', 'Chemical composition of raw materials measured using XRF (Weight %/100 g)', 'Chemical composition of raw materials measured using XRF (Weight %/100 g)', 'Chemical composition of raw materials measured using XRF (Weight %/100 g)', 'Chemical composition of raw materials measured using XRF (Weight %/100 g)', 'Chemical composition of raw materials measured using XRF (Weight %/100 g)'], ['CaO', '65.7', '55.6', '3.1', '32.7', '0.8', '8.8', '0.01'], ['SiO2', '20.3', '0.3', '3.9', '1.8', '92.6', '49.9', '52.7'], ['Al2O3', '5.8', '0.06', '0.3', '0.2', '0.3', '21.8', '45.2'], ['MgO', '1.5', '0.3', '42.5', '18.8', '1.1', '2.6', '0.03'], ['Fe2O3', '3.7', '0.09', '0.3', '0.4', '1.0', '8.0', '0.3'], ['SO3', '0.9', '0.01', '0.01', '<0.01', '<0.01', '1.4', '0.01'], ['Na2O', '0.3', '<0.01', '<0.01', '0.02', '0.6', '0.5', '0.2'], ['K2O', '0.2', '0.01', '0.03', '0.05', '1.3', '1.3', '0.1'], ['P2O5', '0.1', '0.05', '0.01', '0.02', '0.09', '0.2', '0.01'], ['MnO', '0.06', '0.01', '0.05', '0.02', '0.07', '0.07', '<0.01'], ['TiO2', '0.3', '<0.01', '0.03', '0.02', '0.01', '1.0', '0.10'], ['LOI', '0.8', '43.5', '49.0', '45.9', '1.7', '3.8', '0.1'], ['D50 (um)', '39.2', '12.0', '7.6', '73.6', '77.1', '13.2', '6.7'], ['', 'Mineralogical composition measured using XRD Rietveld Analysis (Weight %/100 g)', 'Mineralogical composition measured using XRD Rietveld Analysis (Weight %/100 g)', 'Mineralogical composition measured using XRD Rietveld Analysis (Weight %/100 g)', 'Mineralogical composition measured using XRD Rietveld Analysis (Weight %/100 g)', 'Mineralogical composition measured using XRD Rietveld Analysis (Weight %/100 g)', 'Mineralogical composition measured using XRD Rietveld Analysis (Weight %/100 g)', 'Mineralogical composition measured using XRD Rietveld Analysis (Weight %/100 g)'], ['', 'C3S: 70%C2S: 9%C3A: 6%C4AF: 11%', 'Calcite: 99%', 'Magnesite: 93%Dolomite: 5.9%Quartz: 1.3%', 'Dolomite: 90%Calcite: 5%Quartz: 2%', 'Quartz: 93%', 'Quartz: 12%Mullite: 13%Calcite: 1.5%Anhydrite: 2.5%', 'Anatese: <1%']]",1,"Chemical and mineralogical composition of raw materials.;[['', 'Clinker', 'Limestone', 'Magnesite', 'Dolomite', 'Quartz', 'Fly Ash', 'Metakaolin'], ['', 'Chemical composition of raw materials measured using XRF (Weight %/100 g)', 'Chemical composition of raw materials measured using XRF (Weight %/100 g)', 'Chemical composition of raw materials measured using XRF (Weight %/100 g)', 'Chemical composition of raw materials measured using XRF (Weight %/100 g)', 'Chemical composition of raw materials measured using XRF (Weight %/100 g)', 'Chemical composition of raw materials measured using XRF (Weight %/100 g)', 'Chemical composition of raw materials measured using XRF (Weight %/100 g)'], ['CaO', '65.7', '55.6', '3.1', '32.7', '0.8', '8.8', '0.01'], ['SiO2', '20.3', '0.3', '3.9', '1.8', '92.6', '49.9', '52.7'], ['Al2O3', '5.8', '0.06', '0.3', '0.2', '0.3', '21.8', '45.2'], ['MgO', '1.5', '0.3', '42.5', '18.8', '1.1', '2.6', '0.03'], ['Fe2O3', '3.7', '0.09', '0.3', '0.4', '1.0', '8.0', '0.3'], ['SO3', '0.9', '0.01', '0.01', '<0.01', '<0.01', '1.4', '0.01'], ['Na2O', '0.3', '<0.01', '<0.01', '0.02', '0.6', '0.5', '0.2'], ['K2O', '0.2', '0.01', '0.03', '0.05', '1.3', '1.3', '0.1'], ['P2O5', '0.1', '0.05', '0.01', '0.02', '0.09', '0.2', '0.01'], ['MnO', '0.06', '0.01', '0.05', '0.02', '0.07', '0.07', '<0.01'], ['TiO2', '0.3', '<0.01', '0.03', '0.02', '0.01', '1.0', '0.10'], ['LOI', '0.8', '43.5', '49.0', '45.9', '1.7', '3.8', '0.1'], ['D50 (um)', '39.2', '12.0', '7.6', '73.6', '77.1', '13.2', '6.7'], ['', 'Mineralogical composition measured using XRD Rietveld Analysis (Weight %/100 g)', 'Mineralogical composition measured using XRD Rietveld Analysis (Weight %/100 g)', 'Mineralogical composition measured using XRD Rietveld Analysis (Weight %/100 g)', 'Mineralogical composition measured using XRD Rietveld Analysis (Weight %/100 g)', 'Mineralogical composition measured using XRD Rietveld Analysis (Weight %/100 g)', 'Mineralogical composition measured using XRD Rietveld Analysis (Weight %/100 g)', 'Mineralogical composition measured using XRD Rietveld Analysis (Weight %/100 g)'], ['', 'C3S: 70%C2S: 9%C3A: 6%C4AF: 11%', 'Calcite: 99%', 'Magnesite: 93%Dolomite: 5.9%Quartz: 1.3%', 'Dolomite: 90%Calcite: 5%Quartz: 2%', 'Quartz: 93%', 'Quartz: 12%Mullite: 13%Calcite: 1.5%Anhydrite: 2.5%', 'Anatese: <1%']]",1,1,1,3,S0950061821038873_0,S0950061821038873,2021-12-27
1487,Chemical and physical properties of cement and fly ash.,"[['', 'Cement (Type II)', 'Fly ash (F class)'], ['CaO', '63.9', '3.4'], ['SiO2', '20.2', '56.4'], ['Al2O3', '4.4', '27.9'], ['Fe2O3', '3.5', '4.3'], ['MgO', '0.8', '2.5'], ['SO3', '3.0', '1.4'], ['Na2O(eq.)', '0.49', '1.1'], ['LOI', '2.5', '2.4'], ['Insoluable residue', '0.26', '-'], ['C3S', '53', '-'], ['C2S', '17', '-'], ['C3A', '6', '-'], ['C4AF', '10', '-'], ['Specific gravity', '3.14', '2.21'], ['Specific surface area (cm2/g)', '3100', '2660']]",1,"Chemical and physical properties of cement and fly ash.;[['', 'Cement (Type II)', 'Fly ash (F class)'], ['CaO', '63.9', '3.4'], ['SiO2', '20.2', '56.4'], ['Al2O3', '4.4', '27.9'], ['Fe2O3', '3.5', '4.3'], ['MgO', '0.8', '2.5'], ['SO3', '3.0', '1.4'], ['Na2O(eq.)', '0.49', '1.1'], ['LOI', '2.5', '2.4'], ['Insoluable residue', '0.26', '-'], ['C3S', '53', '-'], ['C2S', '17', '-'], ['C3A', '6', '-'], ['C4AF', '10', '-'], ['Specific gravity', '3.14', '2.21'], ['Specific surface area (cm2/g)', '3100', '2660']]",1,1,1,3,S0950061821026283_0,S0950061821026283,2021-10-05
1488,Review on CDWs incorporation in CRMs.,"[['Ref', 'Clinker type', 'CDWs Incorporation rate (%)', 'CRMs components', 'Clinker composition (%)', 'Clinker composition (%)', 'Clinker composition (%)', 'Clinker composition (%)', 'Clinker composition (%)', 'Conclusion'], ['Ref', 'Clinker type', 'CDWs Incorporation rate (%)', 'CRMs components', 'C3S', 'C2S', 'C3A', 'C4AF', 'Others*', 'Conclusion'], ['[7]', 'Portland cement clinker', '25', '-Limestone-RCA-Corrective materials', '49', '37', '4', '10', '0.4', 'Two different clinker were successfully produced based on recycled materials but high limestone quantities and corrective addictions were required.'], ['[7]', 'Belite cement clinker', '30', '-Limestone-RCA-Corrective materials', '1', '81', '10', '8', '0.9', 'Two different clinker were successfully produced based on recycled materials but high limestone quantities and corrective addictions were required.'], ['[8]', 'Portland cement clinker', '20-100', '-Industrial CRM-RCA-RMA', 'The four main mineralogical phases are present in addition to free lime and periclase in all samples.', 'The four main mineralogical phases are present in addition to free lime and periclase in all samples.', 'The four main mineralogical phases are present in addition to free lime and periclase in all samples.', 'The four main mineralogical phases are present in addition to free lime and periclase in all samples.', 'The four main mineralogical phases are present in addition to free lime and periclase in all samples.', 'The incorporation of the recycled materials in the raw meals improved the burnability of the mixtures. A CRM with 100% of recycled materials (mixture of RCA and RMA) allowed to obtain a Portland cement clinker.'], ['[9]', 'Portland cement clinker', '11-14', '-Limestone-Clays-Sand-Iron ore-CW', 'The four main mineralogical phases are present in addition to free lime in some samples.', 'The four main mineralogical phases are present in addition to free lime in some samples.', 'The four main mineralogical phases are present in addition to free lime in some samples.', 'The four main mineralogical phases are present in addition to free lime in some samples.', 'The four main mineralogical phases are present in addition to free lime in some samples.', 'The incorporation of ceramic wastes improved the burnability of the CRMs when their particle size were below 90 um. CRMs with red ceramic wastes were found to be more reactive than CRMs with white ceramic wastes.'], ['[10]', 'Portland cement clinker', '30%', '-Limestone-Schist-HCP', '50', '29', '17', '17', '3.7', 'A mixture with an incorporation rate of 30% of hydrated cement paste conducted to the production of Portland cement clinker with a composition close to the reference clinker. A mixture with a 55% of HCP allowed to obtain a final product very high belite content.'], ['[10]', 'Portland cement clinker', '55%', '-Limestone-Schist-HCP', '-', '89', '10', '10', '1', 'A mixture with an incorporation rate of 30% of hydrated cement paste conducted to the production of Portland cement clinker with a composition close to the reference clinker. A mixture with a 55% of HCP allowed to obtain a final product very high belite content.'], ['[11]', 'Portland cement clinker', '5-15', '-Limestone-Tufa-Marl-Clays-Fly ash-Corrective materials-CDWs fines', '56-67', '16 to 26', '2-4', '12-15', '0.3-0.7', 'The concrete fines were incorporated in CRMs mainly replacing siliceous natural materials due to the high SiO2 contents of recycled materials. The final composition clinkers were slightly impacted but no major differences were observed.'], ['[12]', 'Portland cement clinker', '11-52', '-Limestone-Marl-Clay-Bauxite-Iron ore-RCA-CDWs fines', '56-69', '9-27', '2-8', '5-17', '0.4-3.2', '-Portland clinker was successfully synthetized with the incorporation of CDWs in the CRM as replacement of marl and clays.-Alite/Belite ratio was slightly reduced due to the presence of higher quantity of quartz.']]",1,"Review on CDWs incorporation in CRMs.;[['Ref', 'Clinker type', 'CDWs Incorporation rate (%)', 'CRMs components', 'Clinker composition (%)', 'Clinker composition (%)', 'Clinker composition (%)', 'Clinker composition (%)', 'Clinker composition (%)', 'Conclusion'], ['Ref', 'Clinker type', 'CDWs Incorporation rate (%)', 'CRMs components', 'C3S', 'C2S', 'C3A', 'C4AF', 'Others*', 'Conclusion'], ['[7]', 'Portland cement clinker', '25', '-Limestone-RCA-Corrective materials', '49', '37', '4', '10', '0.4', 'Two different clinker were successfully produced based on recycled materials but high limestone quantities and corrective addictions were required.'], ['[7]', 'Belite cement clinker', '30', '-Limestone-RCA-Corrective materials', '1', '81', '10', '8', '0.9', 'Two different clinker were successfully produced based on recycled materials but high limestone quantities and corrective addictions were required.'], ['[8]', 'Portland cement clinker', '20-100', '-Industrial CRM-RCA-RMA', 'The four main mineralogical phases are present in addition to free lime and periclase in all samples.', 'The four main mineralogical phases are present in addition to free lime and periclase in all samples.', 'The four main mineralogical phases are present in addition to free lime and periclase in all samples.', 'The four main mineralogical phases are present in addition to free lime and periclase in all samples.', 'The four main mineralogical phases are present in addition to free lime and periclase in all samples.', 'The incorporation of the recycled materials in the raw meals improved the burnability of the mixtures. A CRM with 100% of recycled materials (mixture of RCA and RMA) allowed to obtain a Portland cement clinker.'], ['[9]', 'Portland cement clinker', '11-14', '-Limestone-Clays-Sand-Iron ore-CW', 'The four main mineralogical phases are present in addition to free lime in some samples.', 'The four main mineralogical phases are present in addition to free lime in some samples.', 'The four main mineralogical phases are present in addition to free lime in some samples.', 'The four main mineralogical phases are present in addition to free lime in some samples.', 'The four main mineralogical phases are present in addition to free lime in some samples.', 'The incorporation of ceramic wastes improved the burnability of the CRMs when their particle size were below 90 um. CRMs with red ceramic wastes were found to be more reactive than CRMs with white ceramic wastes.'], ['[10]', 'Portland cement clinker', '30%', '-Limestone-Schist-HCP', '50', '29', '17', '17', '3.7', 'A mixture with an incorporation rate of 30% of hydrated cement paste conducted to the production of Portland cement clinker with a composition close to the reference clinker. A mixture with a 55% of HCP allowed to obtain a final product very high belite content.'], ['[10]', 'Portland cement clinker', '55%', '-Limestone-Schist-HCP', '-', '89', '10', '10', '1', 'A mixture with an incorporation rate of 30% of hydrated cement paste conducted to the production of Portland cement clinker with a composition close to the reference clinker. A mixture with a 55% of HCP allowed to obtain a final product very high belite content.'], ['[11]', 'Portland cement clinker', '5-15', '-Limestone-Tufa-Marl-Clays-Fly ash-Corrective materials-CDWs fines', '56-67', '16 to 26', '2-4', '12-15', '0.3-0.7', 'The concrete fines were incorporated in CRMs mainly replacing siliceous natural materials due to the high SiO2 contents of recycled materials. The final composition clinkers were slightly impacted but no major differences were observed.'], ['[12]', 'Portland cement clinker', '11-52', '-Limestone-Marl-Clay-Bauxite-Iron ore-RCA-CDWs fines', '56-69', '9-27', '2-8', '5-17', '0.4-3.2', '-Portland clinker was successfully synthetized with the incorporation of CDWs in the CRM as replacement of marl and clays.-Alite/Belite ratio was slightly reduced due to the presence of higher quantity of quartz.']]",1,1,1,3,S0950061820302221_0,S0950061820302221,2020-03-27
1489,Results of the optimization of raw meal with incorporation of the recycled aggregates.,"[['', '', 'Reference', 'CA_P1', 'CA_P2', 'MA1_P1', 'MA2_P1', 'S_P1', 'MA_P2', 'MA1_P3', 'MA2_P3'], ['CRM composition (%)', 'Limestone', '82.68', '74.93', '75.27', '82.05', '79.79', '81.47', '79.15', '83.60', '83.17'], ['CRM composition (%)', 'Marl', '11.33', '-', '-', '-', '-', '-', '-', '-', '-'], ['CRM composition (%)', 'Bauxite', '-', '1.72', '2.94', '2.42', '1.64', '0.96', '2.52', '2.19', '2.07'], ['CRM composition (%)', 'IO', '0.65', '1.07', '1.20', '1.02', '1.02', '1.02', '1.19', '1.37', '1.27'], ['CRM composition (%)', 'Plaster', '0.75', '0.57', '0.61', '0.62', '0.63', '0.48', '0.65', '0.72', '0.69'], ['CRM composition (%)', 'FS', '4.59', '-', '-', '-', '-', '-', '-', '0.67', '1.25'], ['CRM composition (%)', 'Max RA', '-', '21.70', '19.99', '13.89', '16.92', '16.06', '16.50', '11.45', '11.55'], ['CRM parameters', 'LSF', '97.44', '97.97', '97.00', '97.20', '97.51', '97.10', '97.00', '97.00', '97.03'], ['CRM parameters', 'SM', '2.40', '2.60', '2.60', '2.60', '2.60', '2.60', '2.60', '2.40', '2.40'], ['CRM parameters', 'AM', '1.80', '1.50', '1.50', '1.50', '1.50', '1.50', '1.50', '1.50', '1.50'], ['Clinker composition (%)', 'C3S', '59.68', '62.36', '63.42', '62.88', '62.62', '62.75', '63.14', '61.30', '61.25'], ['Clinker composition (%)', 'C2S', '15.87', '14.70', '14.62', '14.83', '14.77', '14.80', '14.72', '15.00', '15.03'], ['Clinker composition (%)', 'C3A', '9.73', '7.57', '7.65', '7.63', '7.60', '7.61', '7.64', '8.13', '8.13'], ['Clinker composition (%)', 'C4AF', '9.62', '10.08', '10.20', '10.17', '10.12', '10.14', '10.18', '10.83', '10.83']]",1,"Results of the optimization of raw meal with incorporation of the recycled aggregates.;[['', '', 'Reference', 'CA_P1', 'CA_P2', 'MA1_P1', 'MA2_P1', 'S_P1', 'MA_P2', 'MA1_P3', 'MA2_P3'], ['CRM composition (%)', 'Limestone', '82.68', '74.93', '75.27', '82.05', '79.79', '81.47', '79.15', '83.60', '83.17'], ['CRM composition (%)', 'Marl', '11.33', '-', '-', '-', '-', '-', '-', '-', '-'], ['CRM composition (%)', 'Bauxite', '-', '1.72', '2.94', '2.42', '1.64', '0.96', '2.52', '2.19', '2.07'], ['CRM composition (%)', 'IO', '0.65', '1.07', '1.20', '1.02', '1.02', '1.02', '1.19', '1.37', '1.27'], ['CRM composition (%)', 'Plaster', '0.75', '0.57', '0.61', '0.62', '0.63', '0.48', '0.65', '0.72', '0.69'], ['CRM composition (%)', 'FS', '4.59', '-', '-', '-', '-', '-', '-', '0.67', '1.25'], ['CRM composition (%)', 'Max RA', '-', '21.70', '19.99', '13.89', '16.92', '16.06', '16.50', '11.45', '11.55'], ['CRM parameters', 'LSF', '97.44', '97.97', '97.00', '97.20', '97.51', '97.10', '97.00', '97.00', '97.03'], ['CRM parameters', 'SM', '2.40', '2.60', '2.60', '2.60', '2.60', '2.60', '2.60', '2.40', '2.40'], ['CRM parameters', 'AM', '1.80', '1.50', '1.50', '1.50', '1.50', '1.50', '1.50', '1.50', '1.50'], ['Clinker composition (%)', 'C3S', '59.68', '62.36', '63.42', '62.88', '62.62', '62.75', '63.14', '61.30', '61.25'], ['Clinker composition (%)', 'C2S', '15.87', '14.70', '14.62', '14.83', '14.77', '14.80', '14.72', '15.00', '15.03'], ['Clinker composition (%)', 'C3A', '9.73', '7.57', '7.65', '7.63', '7.60', '7.61', '7.64', '8.13', '8.13'], ['Clinker composition (%)', 'C4AF', '9.62', '10.08', '10.20', '10.17', '10.12', '10.14', '10.18', '10.83', '10.83']]",1,1,1,3,S0950061820302221_3,S0950061820302221,2020-03-27
1490,"Cement and mineral addition chemical and mineralogical composition, BET specific surface, D50 and density (LoI = loss on ignition at 1000 degC or * 1200 degC).","[['wt%', 'CEM I 52.5 R (C)', 'CEM I 52.5 N-SR 5 (Ref)', 'Fly ash (FA)', 'Ground granulated blast furnace slag (S)', 'Barium carbonate (w)'], ['CaO', '65.32', '61.75', '3.08', '43.01', '6.18'], ['SiO2', '19.34', '19.60', '50.61', '36.80', '0.28'], ['Al2O3', '5.64', '3.75', '25.07', '10.2', ''], ['Fe2O3', '2.62', '4.07', '6.99', '0.37', '0.13'], ['MgO', '0.85', '0.71', '1.88', '6.72', '0.18'], ['SO3', '3.58', '2.94', '0.06', '1.43', '0.07'], ['Na2O', '0.10', '0.03', '1.00', '0.26', '0.52'], ['K2O', '0.67', '0.67', '3.92', '0.30', ''], ['TiO2', '0.24', '0.18', '0.90', '0.51', '0.08'], ['SrO', '0.05', '0.05', '0.04', '0.04', '1.17'], ['Mn2O3/MnO^', '0.07', '0.15', '0.07^', '0.25^', ''], ['ZnO', '0.04', '0.02', '0.027', '0.006', '0.01'], ['P2O5', '0.08', '0.06', '0.43', '', ''], ['NiO', '', '', '0.05', '', ''], ['CuO', '', '', '0.02', '', ''], ['PbO', '', '', '0.01', '', ''], ['Rb2O', '', '', '0.07', '0.03', ''], ['ZrO2', '', '', '0.03', '0.02', ''], ['Cl', '0.02', '0.02', '', '', ''], ['As2O3', '', '', '0.08', '', ''], ['Cr2O3', '0.004', '', '0.13', '', ''], ['BaO', '0.02', '', '0.18', '', '69.43'], ['LoI', '2.88', '3.24', '5.36', '0.05', '22*'], ['', '', '', '', '', ''], ['Mineralogical composition (Rietveld) wt%', 'Mineralogical composition (Rietveld) wt%', 'Mineralogical composition (Rietveld) wt%', 'Mineralogical composition (Rietveld) wt%', 'Mineralogical composition (Rietveld) wt%', 'Mineralogical composition (Rietveld) wt%'], ['C3S', '62.13', '66.93', '', '', ''], ['C2S', '13.35', '13.64', '', '', ''], ['C4AF', '6.04', '12.08', '', '', ''], ['C3A', '11.00', '0.80', '', '', ''], ['Bassanite', '1.33', '0.82', '', '', ''], ['Gypsum', '2.12', '1.71', '', '', ''], ['Calcite', '4.03', '4.02', '', '', ''], ['WRp', '4.95', '4.4', '', '', ''], ['BET (m2/g)', '1.8106', '1.4782', '1.8590', '1.1987', '0.8867'], ['D50 (mm)', '8.65', '8.68', '9.96', '9.99', '5.73'], ['Density (g/ml)', '3.08', '3.11', '2.43', '2.88', '3.92']]",1,"Cement and mineral addition chemical and mineralogical composition, BET specific surface, D50 and density (LoI = loss on ignition at 1000 degC or * 1200 degC).;[['wt%', 'CEM I 52.5 R (C)', 'CEM I 52.5 N-SR 5 (Ref)', 'Fly ash (FA)', 'Ground granulated blast furnace slag (S)', 'Barium carbonate (w)'], ['CaO', '65.32', '61.75', '3.08', '43.01', '6.18'], ['SiO2', '19.34', '19.60', '50.61', '36.80', '0.28'], ['Al2O3', '5.64', '3.75', '25.07', '10.2', ''], ['Fe2O3', '2.62', '4.07', '6.99', '0.37', '0.13'], ['MgO', '0.85', '0.71', '1.88', '6.72', '0.18'], ['SO3', '3.58', '2.94', '0.06', '1.43', '0.07'], ['Na2O', '0.10', '0.03', '1.00', '0.26', '0.52'], ['K2O', '0.67', '0.67', '3.92', '0.30', ''], ['TiO2', '0.24', '0.18', '0.90', '0.51', '0.08'], ['SrO', '0.05', '0.05', '0.04', '0.04', '1.17'], ['Mn2O3/MnO^', '0.07', '0.15', '0.07^', '0.25^', ''], ['ZnO', '0.04', '0.02', '0.027', '0.006', '0.01'], ['P2O5', '0.08', '0.06', '0.43', '', ''], ['NiO', '', '', '0.05', '', ''], ['CuO', '', '', '0.02', '', ''], ['PbO', '', '', '0.01', '', ''], ['Rb2O', '', '', '0.07', '0.03', ''], ['ZrO2', '', '', '0.03', '0.02', ''], ['Cl', '0.02', '0.02', '', '', ''], ['As2O3', '', '', '0.08', '', ''], ['Cr2O3', '0.004', '', '0.13', '', ''], ['BaO', '0.02', '', '0.18', '', '69.43'], ['LoI', '2.88', '3.24', '5.36', '0.05', '22*'], ['', '', '', '', '', ''], ['Mineralogical composition (Rietveld) wt%', 'Mineralogical composition (Rietveld) wt%', 'Mineralogical composition (Rietveld) wt%', 'Mineralogical composition (Rietveld) wt%', 'Mineralogical composition (Rietveld) wt%', 'Mineralogical composition (Rietveld) wt%'], ['C3S', '62.13', '66.93', '', '', ''], ['C2S', '13.35', '13.64', '', '', ''], ['C4AF', '6.04', '12.08', '', '', ''], ['C3A', '11.00', '0.80', '', '', ''], ['Bassanite', '1.33', '0.82', '', '', ''], ['Gypsum', '2.12', '1.71', '', '', ''], ['Calcite', '4.03', '4.02', '', '', ''], ['WRp', '4.95', '4.4', '', '', ''], ['BET (m2/g)', '1.8106', '1.4782', '1.8590', '1.1987', '0.8867'], ['D50 (mm)', '8.65', '8.68', '9.96', '9.99', '5.73'], ['Density (g/ml)', '3.08', '3.11', '2.43', '2.88', '3.92']]",1,1,1,3,S0950061821003433_0,S0950061821003433,2021-02-22
1491,Chemical composition of cementing material.,"[['Oxides/Compounds', 'Composition [wt%]', 'Composition [wt%]', 'Composition [wt%]', 'Composition [wt%]', 'Composition [wt%]', '', '', ''], ['Oxides/Compounds', 'Study #1 (Chidiac & Shafikhani [53])', 'Study #1 (Chidiac & Shafikhani [53])', 'Study #1 (Chidiac & Shafikhani [53])', 'Study #1 (Chidiac & Shafikhani [53])', 'Study #1 (Chidiac & Shafikhani [53])', 'Study #2 (Oh & Jang [27])', 'Study #2 (Oh & Jang [27])', 'Study #2 (Oh & Jang [27])'], ['Oxides/Compounds', 'GUL', 'HE', 'GGBFS', 'SF', 'GP', 'ASTM I', 'ASTM V', 'GGBFS'], ['CaO', '61.3', '62.3', '36.9', '', '11.0', '61.2', '62.0', '43.3'], ['SiO2', '18.0', '19.7', '36.2', '>85', '69.0', '22.0', '22.1', '33.9'], ['Al2O3', '4.4', '4.8', '10.4', '', '2.5', '6.2', '4.2', '14.7'], ['Fe2O3', '2.8', '3.1', '0.6', '', '<1.0', '3.2', '4.3', '0.3'], ['MgO', '2.9', '3.1', '11.9', '', '2.0', '2.8', '2.9', '6.0'], ['K2O', '0.5', '0.5', '0.5', '', '1.0', '1.1', '0.7', '0.6'], ['Na2O', '0.2', '0.3', '0.4', '', '', '0.1', '0.1', '0.2'], ['Na2Oeq', '0.6', '0.6', '0.8', '', '12.0', '0.8', '0.6', '0.6'], ['SO3', '3.6', '3.8', '2.7', '', '', '2.0', '2.0', '0.1'], ['TiO2', '0.3', '0.3', '1.1', '', '', '', '', ''], ['MnO', '2.9', '0.0', '0.5', '', '', '', '', ''], ['Free CaO', '1.1', '0.8', '', '', '', '', '', ''], ['Limestone', '11.5', '', '', '', '', '', '', ''], ['Loss on Ignition', '5.5', '1.7', '0.8', '<3.0', '<1.0', '1.4', '1.7', '0.7'], ['Total', '96.8', '97.8', '101.2', '', '', '100.0', '100.0', '99.7'], ['C3S', '47', '56', '', '', '', '30', '44.4', ''], ['C2S', '16', '14', '', '', '', '40.5', '29.9', ''], ['C3A', '7', '8', '', '', '', '11', '3.9', ''], ['C4AF', '8', '9', '', '', '', '9.7', '13', ''], ['Blaine [m2/kg]', '468', '601', '475', '', '700', '', '', ''], ['Specific gravity', '3.15', '3.15', '2.92', '2.20', '2.50', '', '', '']]",1,"Chemical composition of cementing material.;[['Oxides/Compounds', 'Composition [wt%]', 'Composition [wt%]', 'Composition [wt%]', 'Composition [wt%]', 'Composition [wt%]', '', '', ''], ['Oxides/Compounds', 'Study #1 (Chidiac & Shafikhani [53])', 'Study #1 (Chidiac & Shafikhani [53])', 'Study #1 (Chidiac & Shafikhani [53])', 'Study #1 (Chidiac & Shafikhani [53])', 'Study #1 (Chidiac & Shafikhani [53])', 'Study #2 (Oh & Jang [27])', 'Study #2 (Oh & Jang [27])', 'Study #2 (Oh & Jang [27])'], ['Oxides/Compounds', 'GUL', 'HE', 'GGBFS', 'SF', 'GP', 'ASTM I', 'ASTM V', 'GGBFS'], ['CaO', '61.3', '62.3', '36.9', '', '11.0', '61.2', '62.0', '43.3'], ['SiO2', '18.0', '19.7', '36.2', '>85', '69.0', '22.0', '22.1', '33.9'], ['Al2O3', '4.4', '4.8', '10.4', '', '2.5', '6.2', '4.2', '14.7'], ['Fe2O3', '2.8', '3.1', '0.6', '', '<1.0', '3.2', '4.3', '0.3'], ['MgO', '2.9', '3.1', '11.9', '', '2.0', '2.8', '2.9', '6.0'], ['K2O', '0.5', '0.5', '0.5', '', '1.0', '1.1', '0.7', '0.6'], ['Na2O', '0.2', '0.3', '0.4', '', '', '0.1', '0.1', '0.2'], ['Na2Oeq', '0.6', '0.6', '0.8', '', '12.0', '0.8', '0.6', '0.6'], ['SO3', '3.6', '3.8', '2.7', '', '', '2.0', '2.0', '0.1'], ['TiO2', '0.3', '0.3', '1.1', '', '', '', '', ''], ['MnO', '2.9', '0.0', '0.5', '', '', '', '', ''], ['Free CaO', '1.1', '0.8', '', '', '', '', '', ''], ['Limestone', '11.5', '', '', '', '', '', '', ''], ['Loss on Ignition', '5.5', '1.7', '0.8', '<3.0', '<1.0', '1.4', '1.7', '0.7'], ['Total', '96.8', '97.8', '101.2', '', '', '100.0', '100.0', '99.7'], ['C3S', '47', '56', '', '', '', '30', '44.4', ''], ['C2S', '16', '14', '', '', '', '40.5', '29.9', ''], ['C3A', '7', '8', '', '', '', '11', '3.9', ''], ['C4AF', '8', '9', '', '', '', '9.7', '13', ''], ['Blaine [m2/kg]', '468', '601', '475', '', '700', '', '', ''], ['Specific gravity', '3.15', '3.15', '2.92', '2.20', '2.50', '', '', '']]",1,1,1,3,S0950061819316691_0,S0950061819316691,2019-07-20
1492,"Mineral components of the Cement (as a percentage of cement weight, %).","[['C2S', 'C3S', 'C4AF', 'C3A'], ['19.3', '54.7', '2.5', '5']]",1,"Mineral components of the Cement (as a percentage of cement weight, %).;[['C2S', 'C3S', 'C4AF', 'C3A'], ['19.3', '54.7', '2.5', '5']]",1,1,1,3,S095006182032777X_1,S095006182032777X,2020-09-20
1493,Characterization of the used binder components.,"[['X-ray fluorescence analysis (mass-%)', 'X-ray fluorescence analysis (mass-%)', 'X-ray fluorescence analysis (mass-%)', 'X-ray fluorescence analysis (mass-%)', 'Mineralogical phase composition (mass-%)', 'Mineralogical phase composition (mass-%)', 'Mineralogical phase composition (mass-%)', 'Mineralogical phase composition (mass-%)'], ['', 'CEM I', 'CEM I SR', 'Silica fume', '', 'CEM I', 'CEM I SR', 'Silica fume'], ['CaO', '64.45', '64.90', '0.53', 'C3S', '68.7', '65.8', ''], ['SiO2', '19.02', '20.91', '94.72', 'C2S', '5.7', '12.4', ''], ['Al2O3', '4.69', '3.74', '0.17', 'C3A cubic', '2.2', '0.8', ''], ['Fe2O3', '3.30', '4.28', '0.15', 'C3A orthorh.', '2.1', '1.6', ''], ['MgO', '1.75', '1.03', '0.39', 'C4AF', '10.2', '13.5', ''], ['K2O', '0.84', '0.56', '0.84', 'Lime', '0.2', '0.2', ''], ['Na2O', '0.19', '0.06', '0.10', 'Portlandite', '1.2', '0.3', ''], ['TiO2', '0.250', '0.225', '0.014', 'Periclase', '0.3', '', ''], ['P2O5', '0.161', '0.431', '0.149', 'Anhydrite', '0.3', '0.9', ''], ['Cr2O3', '0.007', '0.025', '0.002', 'Bassanite', '1.5', '1.0', ''], ['MnO', '0.079', '0.052', '0.026', 'Gypsum', '2.3', '1.1', ''], ['SO3', '2.65', '2.20', '0.24', 'Arcanite', '0.1', '', ''], ['L.O.I.', '2.39', '1.39', '2.52', 'Aphthitalite', '0.9', '', ''], ['Total', '99.77', '99.80', '99.94', 'Syngenite', '', '1.3', ''], ['Total C', '', '', '1.62', 'Calcite', '3.3', '0.6', ''], ['CO2', '1.69', '0.81', '', 'Dolomite', '0.9', '0.6', ''], ['Free lime', '1.50', '0.47', 'n.d.', 'Quartz', '0.2', '0.1', '0.5'], ['', '', '', '', 'Cristobalite', '', '', '0.5'], ['', '', '', '', 'Silicon carbide', '', '', '1.0'], ['', '', '', '', 'Amorphous', 'n.d.', 'n.d.', '98.0']]",1,"Characterization of the used binder components.;[['X-ray fluorescence analysis (mass-%)', 'X-ray fluorescence analysis (mass-%)', 'X-ray fluorescence analysis (mass-%)', 'X-ray fluorescence analysis (mass-%)', 'Mineralogical phase composition (mass-%)', 'Mineralogical phase composition (mass-%)', 'Mineralogical phase composition (mass-%)', 'Mineralogical phase composition (mass-%)'], ['', 'CEM I', 'CEM I SR', 'Silica fume', '', 'CEM I', 'CEM I SR', 'Silica fume'], ['CaO', '64.45', '64.90', '0.53', 'C3S', '68.7', '65.8', ''], ['SiO2', '19.02', '20.91', '94.72', 'C2S', '5.7', '12.4', ''], ['Al2O3', '4.69', '3.74', '0.17', 'C3A cubic', '2.2', '0.8', ''], ['Fe2O3', '3.30', '4.28', '0.15', 'C3A orthorh.', '2.1', '1.6', ''], ['MgO', '1.75', '1.03', '0.39', 'C4AF', '10.2', '13.5', ''], ['K2O', '0.84', '0.56', '0.84', 'Lime', '0.2', '0.2', ''], ['Na2O', '0.19', '0.06', '0.10', 'Portlandite', '1.2', '0.3', ''], ['TiO2', '0.250', '0.225', '0.014', 'Periclase', '0.3', '', ''], ['P2O5', '0.161', '0.431', '0.149', 'Anhydrite', '0.3', '0.9', ''], ['Cr2O3', '0.007', '0.025', '0.002', 'Bassanite', '1.5', '1.0', ''], ['MnO', '0.079', '0.052', '0.026', 'Gypsum', '2.3', '1.1', ''], ['SO3', '2.65', '2.20', '0.24', 'Arcanite', '0.1', '', ''], ['L.O.I.', '2.39', '1.39', '2.52', 'Aphthitalite', '0.9', '', ''], ['Total', '99.77', '99.80', '99.94', 'Syngenite', '', '1.3', ''], ['Total C', '', '', '1.62', 'Calcite', '3.3', '0.6', ''], ['CO2', '1.69', '0.81', '', 'Dolomite', '0.9', '0.6', ''], ['Free lime', '1.50', '0.47', 'n.d.', 'Quartz', '0.2', '0.1', '0.5'], ['', '', '', '', 'Cristobalite', '', '', '0.5'], ['', '', '', '', 'Silicon carbide', '', '', '1.0'], ['', '', '', '', 'Amorphous', 'n.d.', 'n.d.', '98.0']]",1,1,1,3,S0950061820327872_0,S0950061820327872,2020-11-06
1494,Main oxide and compound composition analysis of Class H cement (all quantities are in weight percentage).,"[['Oxide name', 'XRF method', 'Compound name', 'Bogue method', 'Rietveld method'], ['CaO', '62.21%', 'C3S', '46.5%', '48.2%'], ['SiO2', '21.63%', 'C2S', '26.9%', '29.4%'], ['Fe2O3', '6.13%', 'C4AF 1', '18.1%', '17.2%'], ['Al2O3', '3.67%', 'C3A', '0%', '-'], ['SO3', '2.69%', 'CaSO4', '4.6%', '5.1% 2'], ['Na2O', '0.93%', 'Free Lime', '0.18%', '0.18%'], ['MgO', '0.76%', '', '', ''], ['K2O', '0.51%', '', '', ''], ['TiO2', '0.15%', '', '', ''], ['LOI', '1.16%', '', '', '']]",1,"Main oxide and compound composition analysis of Class H cement (all quantities are in weight percentage).;[['Oxide name', 'XRF method', 'Compound name', 'Bogue method', 'Rietveld method'], ['CaO', '62.21%', 'C3S', '46.5%', '48.2%'], ['SiO2', '21.63%', 'C2S', '26.9%', '29.4%'], ['Fe2O3', '6.13%', 'C4AF 1', '18.1%', '17.2%'], ['Al2O3', '3.67%', 'C3A', '0%', '-'], ['SO3', '2.69%', 'CaSO4', '4.6%', '5.1% 2'], ['Na2O', '0.93%', 'Free Lime', '0.18%', '0.18%'], ['MgO', '0.76%', '', '', ''], ['K2O', '0.51%', '', '', ''], ['TiO2', '0.15%', '', '', ''], ['LOI', '1.16%', '', '', '']]",1,1,1,3,S0950061820327938_0,S0950061820327938,2020-09-23
1495,Properties of cement and silica fume.,"[['Component', 'Cement', 'Silica fume (SF)'], ['CaO', '63.31', '0.5-1.5'], ['SiO2', '21.98', '90-95'], ['C', '-', '0.2-0.4'], ['Al2O3', '4.56', '0.6-1.2'], ['Fe2O3', '4.63', '0.3-1.3'], ['MgO', '3.06', '0.5-2'], ['K2O', '-', '0.2-0.5'], ['Cl', '-', '-'], ['Na2O5', '0.25', '0.3-0.5'], ['P2O', '-', '0.04'], ['SO3', '0.85', '0.04-0.08'], ['H2O', '-', '0.01-0.4'], ['C3S', '50.93', '-'], ['C2S', '24.6', '-'], ['C3A', '4.25', '-'], ['C4AF', '14.05', '-'], ['Physical properties', 'Cement', 'Silica Fume (SF)'], ['Specific surface area (m2/kg)', '285', '20,000-25,000'], ['Unit volume weight (kg/m3)', '-', '400-600'], ['Initial setting time (min)', '125', '-'], ['Final setting time (min)', '175', '-'], ['Compressive strength of cement mortar (MPa)', 'Compressive strength of cement mortar (MPa)', 'Compressive strength of cement mortar (MPa)'], ['3days', '11', ''], ['7days', '20', ''], ['28days', '38', '']]",1,"Properties of cement and silica fume.;[['Component', 'Cement', 'Silica fume (SF)'], ['CaO', '63.31', '0.5-1.5'], ['SiO2', '21.98', '90-95'], ['C', '-', '0.2-0.4'], ['Al2O3', '4.56', '0.6-1.2'], ['Fe2O3', '4.63', '0.3-1.3'], ['MgO', '3.06', '0.5-2'], ['K2O', '-', '0.2-0.5'], ['Cl', '-', '-'], ['Na2O5', '0.25', '0.3-0.5'], ['P2O', '-', '0.04'], ['SO3', '0.85', '0.04-0.08'], ['H2O', '-', '0.01-0.4'], ['C3S', '50.93', '-'], ['C2S', '24.6', '-'], ['C3A', '4.25', '-'], ['C4AF', '14.05', '-'], ['Physical properties', 'Cement', 'Silica Fume (SF)'], ['Specific surface area (m2/kg)', '285', '20,000-25,000'], ['Unit volume weight (kg/m3)', '-', '400-600'], ['Initial setting time (min)', '125', '-'], ['Final setting time (min)', '175', '-'], ['Compressive strength of cement mortar (MPa)', 'Compressive strength of cement mortar (MPa)', 'Compressive strength of cement mortar (MPa)'], ['3days', '11', ''], ['7days', '20', ''], ['28days', '38', '']]",1,1,1,3,S0950061816311801_0,S0950061816311801,2016-07-21
1496,Chemical and mineralogical analysis of the Portland cement.,"[['', 'Component (by wt,%)', 'Component (by wt,%)', 'Component (by wt,%)', 'Component (by wt,%)', 'Component (by wt,%)', 'Component (by wt,%)', 'Component (by wt,%)', 'Component (by wt,%)', 'Component (by wt,%)', 'Component (by wt,%)', 'Component (by wt,%)', 'Component (by wt,%)', 'Component (by wt,%)'], ['Cement type', 'SiO2', 'Al2O3', 'Fe2O3', 'CaO', 'MgO', 'SO3', 'Na2O', 'K2O', 'C3S', 'C2S', 'C3A', 'C4AF', '* LOI'], ['CEM I 42.5R', '18.97', '4,78', '3,26', '63,04', '1,85', '3,12', '0,08', '0,74', '61,94', '8,63', '7,15', '9,92', '4,16']]",1,"Chemical and mineralogical analysis of the Portland cement.;[['', 'Component (by wt,%)', 'Component (by wt,%)', 'Component (by wt,%)', 'Component (by wt,%)', 'Component (by wt,%)', 'Component (by wt,%)', 'Component (by wt,%)', 'Component (by wt,%)', 'Component (by wt,%)', 'Component (by wt,%)', 'Component (by wt,%)', 'Component (by wt,%)', 'Component (by wt,%)'], ['Cement type', 'SiO2', 'Al2O3', 'Fe2O3', 'CaO', 'MgO', 'SO3', 'Na2O', 'K2O', 'C3S', 'C2S', 'C3A', 'C4AF', '* LOI'], ['CEM I 42.5R', '18.97', '4,78', '3,26', '63,04', '1,85', '3,12', '0,08', '0,74', '61,94', '8,63', '7,15', '9,92', '4,16']]",1,1,1,3,S0950061816311862_0,S0950061816311862,2016-08-03
1497,Chemical and phase composition of raw materials (in weight percentage).,"[['Chemical composition', 'Chemical composition', 'Chemical composition', 'Phase composition', 'Phase composition', 'Phase composition'], ['Oxides', 'Clinker', 'Gypsum', 'Phase', 'Clinker', 'Gypsum'], ['SiO2', '21.07', '2.77', 'C3S', '48.3', '-'], ['Al2O3', '4.65', '0.62', 'C2S', '32.3', '-'], ['Fe2O3', '4.32', '0.36', 'C3A', '4.5', '-'], ['CaO', '65.16', '32.62', 'C4AF', '14.8', '-'], ['MgO', '2.13', '1.20', 'Gypsum', '-', '86'], ['SO3', '0.77', '38.75', 'Dolomite', '-', '14'], ['Na2O', '0.38', '0.06', '', '', ''], ['K2O', '0.20', '0.037', '', '', ''], ['LOI', '0.96', '23.02', '', '', '']]",1,"Chemical and phase composition of raw materials (in weight percentage).;[['Chemical composition', 'Chemical composition', 'Chemical composition', 'Phase composition', 'Phase composition', 'Phase composition'], ['Oxides', 'Clinker', 'Gypsum', 'Phase', 'Clinker', 'Gypsum'], ['SiO2', '21.07', '2.77', 'C3S', '48.3', '-'], ['Al2O3', '4.65', '0.62', 'C2S', '32.3', '-'], ['Fe2O3', '4.32', '0.36', 'C3A', '4.5', '-'], ['CaO', '65.16', '32.62', 'C4AF', '14.8', '-'], ['MgO', '2.13', '1.20', 'Gypsum', '-', '86'], ['SO3', '0.77', '38.75', 'Dolomite', '-', '14'], ['Na2O', '0.38', '0.06', '', '', ''], ['K2O', '0.20', '0.037', '', '', ''], ['LOI', '0.96', '23.02', '', '', '']]",1,1,1,3,S095006182200753X_0,S095006182200753X,2022-03-16
