Repository: zakidotai/cemcat

# CemCat Streamlit Hosting Bundle

This folder is ready to be pushed to GitHub and deployed on Streamlit Cloud.

## Files included

- `streamlit_app.py` (main app)
- `requirements.txt`
- `data/ner_cems_40k.csv`
- `data/pii_abs.json`
- `data/clinker_comps_with_dates.csv`
- `upload/composition_cls_slag_updated.csv`

## Local run

```bash
streamlit run streamlit_app.py
```

File: crystalline_composition_gpt4_with_pii_tid_dates.csv (part 58 of 101)
,caption,tables,Label,text,pred_0,pred_1,pred_2,all_pred,pii_tid,pii,date
1498,Chemical composition determined by XRF (LOI = loss on ignition at 1000 degC) and mineralogical compositions through XRD with the Rietveld method (both in wt-%).,"[['Oxide composition clinker', 'Oxide composition clinker', 'Oxide composition clinker', 'Oxide composition clinker', 'Oxide composition clinker', 'Oxide composition clinker', 'Oxide composition clinker', 'Oxide composition clinker', 'Oxide composition clinker', 'Oxide composition clinker', 'Oxide composition clinker', 'Oxide composition clinker'], ['Al2O3', 'CaO', 'Fe2O3', 'K2O', 'MgO', 'MnO', 'Na2O', 'P2O5', 'SiO2', 'SO3', 'TiO2', 'LOI'], ['5.22', '64.91', '3.01', '1.05', '2.33', '0.05', '0.27', '0.07', '20.67', '1.01', '0.23', '0.90'], ['Mineralogical composition', 'Mineralogical composition', 'Mineralogical composition', 'Mineralogical composition', 'Mineralogical composition', 'Mineralogical composition', 'Mineralogical composition', 'Mineralogical composition', 'Mineralogical composition', 'Mineralogical composition', 'Mineralogical composition', 'Mineralogical composition'], ['', 'C3S', 'C2S', 'C2S', 'C3A, cubic', 'C3A, cubic', 'C3A, orthorhombic', 'C3A, orthorhombic', 'C4AF', 'C4AF', 'Arcanite', 'Arcanite'], ['Clinker', '67.5', '14.6', '14.6', '3.6', '3.6', '1.5', '1.5', '12.0', '12.0', '0.8', '0.8'], ['', 'Gypsum', 'Hemihydrate', 'Hemihydrate', 'Anhydrite II', 'Anhydrite II', 'Calcite', 'Calcite', 'Dolomite', 'Dolomite', 'Quartz', 'Quartz'], ['GS', '90.8', '-', '-', '-', '-', '3.2', '3.2', '5.3', '5.3', '0.7', '0.7'], ['HH', '-', '89.1', '89.1', '-', '-', '4.5', '4.5', '5.7', '5.7', '0.7', '0.7'], ['AH', '-', '-', '-', '100', '100', '-', '-', '-', '-', '-', '-']]",1,"Chemical composition determined by XRF (LOI = loss on ignition at 1000 degC) and mineralogical compositions through XRD with the Rietveld method (both in wt-%).;[['Oxide composition clinker', 'Oxide composition clinker', 'Oxide composition clinker', 'Oxide composition clinker', 'Oxide composition clinker', 'Oxide composition clinker', 'Oxide composition clinker', 'Oxide composition clinker', 'Oxide composition clinker', 'Oxide composition clinker', 'Oxide composition clinker', 'Oxide composition clinker'], ['Al2O3', 'CaO', 'Fe2O3', 'K2O', 'MgO', 'MnO', 'Na2O', 'P2O5', 'SiO2', 'SO3', 'TiO2', 'LOI'], ['5.22', '64.91', '3.01', '1.05', '2.33', '0.05', '0.27', '0.07', '20.67', '1.01', '0.23', '0.90'], ['Mineralogical composition', 'Mineralogical composition', 'Mineralogical composition', 'Mineralogical composition', 'Mineralogical composition', 'Mineralogical composition', 'Mineralogical composition', 'Mineralogical composition', 'Mineralogical composition', 'Mineralogical composition', 'Mineralogical composition', 'Mineralogical composition'], ['', 'C3S', 'C2S', 'C2S', 'C3A, cubic', 'C3A, cubic', 'C3A, orthorhombic', 'C3A, orthorhombic', 'C4AF', 'C4AF', 'Arcanite', 'Arcanite'], ['Clinker', '67.5', '14.6', '14.6', '3.6', '3.6', '1.5', '1.5', '12.0', '12.0', '0.8', '0.8'], ['', 'Gypsum', 'Hemihydrate', 'Hemihydrate', 'Anhydrite II', 'Anhydrite II', 'Calcite', 'Calcite', 'Dolomite', 'Dolomite', 'Quartz', 'Quartz'], ['GS', '90.8', '-', '-', '-', '-', '3.2', '3.2', '5.3', '5.3', '0.7', '0.7'], ['HH', '-', '89.1', '89.1', '-', '-', '4.5', '4.5', '5.7', '5.7', '0.7', '0.7'], ['AH', '-', '-', '-', '100', '100', '-', '-', '-', '-', '-', '-']]",1,1,1,3,S0950061821012885_0,S0950061821012885,2021-05-21
1499,"Mineralogical and chemical compositions of OPC and SAC in wt%: (a) mineralogical compositions, and (b) chemical compositions.","[['Mineralogical compositions', 'C3S', 'C2S', 'C3A', 'C4AF', 'SO3', 'C4A3   S -', 'Gypsum', 'Limestone', 'Fly ash', 'Slag'], ['OPC', '44.22', '18.06', '6.21', '8.29', '1.66', '3.83', '5.51', '3.90', '4.10', '4.20'], ['SAC', '-', '26.98', '-', '7.68', '4.53', '45.32', '5.92', '5.87', '-', '-'], ['Chemical compositions', 'SiO2', 'CaO', 'Al2O3', 'Fe2O3', 'MgO', 'SO3', 'Others', '', '', ''], ['OPC', '22.37', '62.45', '5.68', '3.29', '2.06', '2.01', '2.14', '', '', ''], ['SAC', '10.65', '42.26', '32.34', '3.07', '1.42', '8.96', '1.30', '', '', '']]",1,"Mineralogical and chemical compositions of OPC and SAC in wt%: (a) mineralogical compositions, and (b) chemical compositions.;[['Mineralogical compositions', 'C3S', 'C2S', 'C3A', 'C4AF', 'SO3', 'C4A3   S -', 'Gypsum', 'Limestone', 'Fly ash', 'Slag'], ['OPC', '44.22', '18.06', '6.21', '8.29', '1.66', '3.83', '5.51', '3.90', '4.10', '4.20'], ['SAC', '-', '26.98', '-', '7.68', '4.53', '45.32', '5.92', '5.87', '-', '-'], ['Chemical compositions', 'SiO2', 'CaO', 'Al2O3', 'Fe2O3', 'MgO', 'SO3', 'Others', '', '', ''], ['OPC', '22.37', '62.45', '5.68', '3.29', '2.06', '2.01', '2.14', '', '', ''], ['SAC', '10.65', '42.26', '32.34', '3.07', '1.42', '8.96', '1.30', '', '', '']]",1,1,1,3,S0950061821012952_0,S0950061821012952,2021-06-07
1500,Chemical composition of the OPC and the CFA.,"[['Chemical', 'Component (wt.%)', 'Component (wt.%)'], ['Chemical', 'OPC', 'CFA'], ['SiO2', '15.00', '55.27'], ['Al2O3', '2.78', '26.72'], ['Fe2O3', '2.72', '6.66'], ['CaO', '71.06', '2.35'], ['Na2O', '0.18', '1.26'], ['K2O', '1.21', '3.01'], ['SO3', '4.56', '0.47'], ['MgO', '1.38', '0.81'], ['P2O5', '-', '1.92'], ['Ag2O', '-', '0.10'], ['BaO', '-', '0.10'], ['TiO2', '-', '1.89'], ['Cl', '0.08', '-'], ['LOI*', '1.24', '4.66'], ['C3S', '61.0', '-'], ['C2S', '12.5', '-'], ['C3A', '8.6', '-'], ['C4AF', '4.3', '-']]",1,"Chemical composition of the OPC and the CFA.;[['Chemical', 'Component (wt.%)', 'Component (wt.%)'], ['Chemical', 'OPC', 'CFA'], ['SiO2', '15.00', '55.27'], ['Al2O3', '2.78', '26.72'], ['Fe2O3', '2.72', '6.66'], ['CaO', '71.06', '2.35'], ['Na2O', '0.18', '1.26'], ['K2O', '1.21', '3.01'], ['SO3', '4.56', '0.47'], ['MgO', '1.38', '0.81'], ['P2O5', '-', '1.92'], ['Ag2O', '-', '0.10'], ['BaO', '-', '0.10'], ['TiO2', '-', '1.89'], ['Cl', '0.08', '-'], ['LOI*', '1.24', '4.66'], ['C3S', '61.0', '-'], ['C2S', '12.5', '-'], ['C3A', '8.6', '-'], ['C4AF', '4.3', '-']]",1,1,1,3,S0950061821031652_1,S0950061821031652,2021-11-01
1501,Rietveld quantitative analysis of main mineral composition(%) of CLFS.,"[['b-C2S', 'C12A7', 'C3A', 'MgO', 'CaF2', 'Amorphous'], ['31.83', '7.04', '2.51', '1.1', '0.51', '57.01']]",1,"Rietveld quantitative analysis of main mineral composition(%) of CLFS.;[['b-C2S', 'C12A7', 'C3A', 'MgO', 'CaF2', 'Amorphous'], ['31.83', '7.04', '2.51', '1.1', '0.51', '57.01']]",1,1,1,3,S0950061821031731_1,S0950061821031731,2021-11-16
1502,Chemical and mineralogical composition of cementitious materials.,"[['', 'OPC', 'MI1', 'MI2'], ['Chemical composition [wt.%]', 'Chemical composition [wt.%]', 'Chemical composition [wt.%]', 'Chemical composition [wt.%]'], ['SiO2', '20.14', '66.30', '62.61'], ['Al2O3', '4.20', '16.28', '18.28'], ['Fe2O3', '4.46', '9.23', '7.79'], ['CaO', '60.48', '0.33', '0.77'], ['MgO', '0.56', '1.46', '2.73'], ['SO3', '1.90', '<0.01', '0.07'], ['K2O', '1.07', '5.60', '4.25'], ['Na2O', '0.05', '0.08', '1.61'], ['TiO2', '-', '0.76', '0.89'], ['P2O5', '-', '0.09', '0.13'], ['BaO', '-', '0.09', '0.06'], ['Cr2O3', '-', '0.05', '0.02'], ['MnO', '-', '0.01', '0.08'], ['SrO', '-', '0.01', '0.01'], ['LOI', '1.90', '0.58', '0.81'], ['', '', '', ''], ['Mineralogical composition [%]', 'Mineralogical composition [%]', 'Mineralogical composition [%]', 'Mineralogical composition [%]'], ['C3S', '59.1', '-', '-'], ['C2S', '14.0', '-', '-'], ['C3A', '2.6', '-', '-'], ['C4AF', '14.0', '-', '-'], ['Gypsum', '4.8', '-', '-'], ['Calcite', '3.2', '-', ''], ['Amorphous alumina-silica %', '-', '56', '49'], ['Quartz', '-', '35', '31'], ['Illite dehydrated', '-', '4', '-'], ['Feldspars', '-', '-', '18'], ['Hematite', '-', '5', '2'], ['Hercynite', '-', '-', '1']]",1,"Chemical and mineralogical composition of cementitious materials.;[['', 'OPC', 'MI1', 'MI2'], ['Chemical composition [wt.%]', 'Chemical composition [wt.%]', 'Chemical composition [wt.%]', 'Chemical composition [wt.%]'], ['SiO2', '20.14', '66.30', '62.61'], ['Al2O3', '4.20', '16.28', '18.28'], ['Fe2O3', '4.46', '9.23', '7.79'], ['CaO', '60.48', '0.33', '0.77'], ['MgO', '0.56', '1.46', '2.73'], ['SO3', '1.90', '<0.01', '0.07'], ['K2O', '1.07', '5.60', '4.25'], ['Na2O', '0.05', '0.08', '1.61'], ['TiO2', '-', '0.76', '0.89'], ['P2O5', '-', '0.09', '0.13'], ['BaO', '-', '0.09', '0.06'], ['Cr2O3', '-', '0.05', '0.02'], ['MnO', '-', '0.01', '0.08'], ['SrO', '-', '0.01', '0.01'], ['LOI', '1.90', '0.58', '0.81'], ['', '', '', ''], ['Mineralogical composition [%]', 'Mineralogical composition [%]', 'Mineralogical composition [%]', 'Mineralogical composition [%]'], ['C3S', '59.1', '-', '-'], ['C2S', '14.0', '-', '-'], ['C3A', '2.6', '-', '-'], ['C4AF', '14.0', '-', '-'], ['Gypsum', '4.8', '-', '-'], ['Calcite', '3.2', '-', ''], ['Amorphous alumina-silica %', '-', '56', '49'], ['Quartz', '-', '35', '31'], ['Illite dehydrated', '-', '4', '-'], ['Feldspars', '-', '-', '18'], ['Hematite', '-', '5', '2'], ['Hercynite', '-', '-', '1']]",1,1,1,3,S0950061820310473_0,S0950061820310473,2020-04-23
1503,Mineralogical composition of the cement used in mortar formulations.,"[['Compound', 'Mass'], ['C3S (%)', '63'], ['C2S (%)', '14'], ['C3A (%)', '9'], ['C4AF (%)', '9'], ['Density (g/cm3)', '3.16'], ['Specific surface Blaine SSB (cm2/g)', '3829']]",1,"Mineralogical composition of the cement used in mortar formulations.;[['Compound', 'Mass'], ['C3S (%)', '63'], ['C2S (%)', '14'], ['C3A (%)', '9'], ['C4AF (%)', '9'], ['Density (g/cm3)', '3.16'], ['Specific surface Blaine SSB (cm2/g)', '3829']]",1,1,1,3,S0950061820310643_1,S0950061820310643,2020-04-13
1504,Na2Oeq content in the C3A phase of clinkers.,"[['', 'Clinker Ref', 'Clinker BM', 'Clinker BH', 'Clinker SS'], ['%Na2Oeq', '0.222', '0.222', '0.053', '0.239'], ['%C3A (RIET)', '7.84', '8.79', '5.74', '4.46'], ['%Na2Oeq (related to C3A content)', '2.83', '2.52', '0.92', '5.35']]",1,"Na2Oeq content in the C3A phase of clinkers.;[['', 'Clinker Ref', 'Clinker BM', 'Clinker BH', 'Clinker SS'], ['%Na2Oeq', '0.222', '0.222', '0.053', '0.239'], ['%C3A (RIET)', '7.84', '8.79', '5.74', '4.46'], ['%Na2Oeq (related to C3A content)', '2.83', '2.52', '0.92', '5.35']]",1,1,1,3,S0950061823019700_8,S0950061823019700,2023-06-28
1505,Chemical and physical properties of cement and halloysite nanotubes.,"[['', 'Cement', 'Halloysite nanotubes'], ['Chemical analysis %', 'Chemical analysis %', 'Chemical analysis %'], ['Silica (SiO2)', '19.4', '48.3'], ['Alumina (AL2O3)', '3.6', '35.1'], ['Iron oxide (Fe2O3)', '3.2', '0.2'], ['Calcium oxide (CaO)', '63', '0.1'], ['Magnesia (MgO)', '2.7', '-'], ['Sulfur trioxide (SO3)', '6.8', '0.2'], ['Sodium oxide (Na2O)', '-', '-'], ['Potassium oxide (K2O)', '0.7', '-'], ['Loss of ignition (L.O.I)', '1.7', '15.5'], ['', '', ''], ['Bogue potential compound composition, %', 'Bogue potential compound composition, %', 'Bogue potential compound composition, %'], ['Tri calcium silicate (C3S)', '60.9', '-'], ['Di calcium silicate (C2S)', '9.7', '-'], ['Tri calcium aluminate (C3A)', '4.1', '-'], ['Tetra calcium aluminoferrite (C4AF)', '9.7', '-'], ['', '', ''], ['Physical properties', 'Physical properties', 'Physical properties'], ['Surface area (cm2/g)', '3400', '640,000'], ['Density (g/cm3)', '3.12', '2.53'], ['Form', 'Powder', 'Powder'], ['Color', 'Gray', 'White']]",1,"Chemical and physical properties of cement and halloysite nanotubes.;[['', 'Cement', 'Halloysite nanotubes'], ['Chemical analysis %', 'Chemical analysis %', 'Chemical analysis %'], ['Silica (SiO2)', '19.4', '48.3'], ['Alumina (AL2O3)', '3.6', '35.1'], ['Iron oxide (Fe2O3)', '3.2', '0.2'], ['Calcium oxide (CaO)', '63', '0.1'], ['Magnesia (MgO)', '2.7', '-'], ['Sulfur trioxide (SO3)', '6.8', '0.2'], ['Sodium oxide (Na2O)', '-', '-'], ['Potassium oxide (K2O)', '0.7', '-'], ['Loss of ignition (L.O.I)', '1.7', '15.5'], ['', '', ''], ['Bogue potential compound composition, %', 'Bogue potential compound composition, %', 'Bogue potential compound composition, %'], ['Tri calcium silicate (C3S)', '60.9', '-'], ['Di calcium silicate (C2S)', '9.7', '-'], ['Tri calcium aluminate (C3A)', '4.1', '-'], ['Tetra calcium aluminoferrite (C4AF)', '9.7', '-'], ['', '', ''], ['Physical properties', 'Physical properties', 'Physical properties'], ['Surface area (cm2/g)', '3400', '640,000'], ['Density (g/cm3)', '3.12', '2.53'], ['Form', 'Powder', 'Powder'], ['Color', 'Gray', 'White']]",1,1,1,3,S0950061821023655_0,S0950061821023655,2021-08-26
1506,Chemical and mineralogical composition of cement (wt/%).,"[['Chemical composition', 'Chemical composition', 'Chemical composition', 'Chemical composition', 'Chemical composition', 'Chemical composition', 'Mineral composition', 'Mineral composition', 'Mineral composition', 'Mineral composition'], ['CaO', 'SiO2', 'SO3', 'MgO', 'Al2O3', 'Fe2O3', 'C3S', 'C2S', 'C3A', 'C4AF'], ['61.91', '22.10', '2.87', '2.66', '4.04', '3.38', '57.34', '18.90', '6.47', '11.25']]",1,"Chemical and mineralogical composition of cement (wt/%).;[['Chemical composition', 'Chemical composition', 'Chemical composition', 'Chemical composition', 'Chemical composition', 'Chemical composition', 'Mineral composition', 'Mineral composition', 'Mineral composition', 'Mineral composition'], ['CaO', 'SiO2', 'SO3', 'MgO', 'Al2O3', 'Fe2O3', 'C3S', 'C2S', 'C3A', 'C4AF'], ['61.91', '22.10', '2.87', '2.66', '4.04', '3.38', '57.34', '18.90', '6.47', '11.25']]",1,1,1,3,S0950061821023758_0,S0950061821023758,2021-08-26
1507,Mineralogical constituents of PC (wt/%).,"[['C3S', 'C2S', 'C3A', 'C4AF'], ['56.47', '20.72', '6.17', '10.40']]",1,"Mineralogical constituents of PC (wt/%).;[['C3S', 'C2S', 'C3A', 'C4AF'], ['56.47', '20.72', '6.17', '10.40']]",1,1,1,3,S0950061821023862_1,S0950061821023862,2021-08-26
1508,Physical and mechanical properties of ISTRA 40.,"[['Property', 'Specific gravity', 'Cement Blaine (m2/kg)', 'Initial setting time', 'Final setting time', 'Water demand', 'Compressive strength (MPa)', 'Compressive strength (MPa)', 'Mineral phases', 'Mineral phases'], ['Value', '3.2-3.3', '310-370', '1-4 h', '120 min after initial set', '23 +- 2%', '6 h', '1d', 'Main mineral phase', 'Minor mineral phase'], ['Value', '3.2-3.3', '310-370', '1-4 h', '120 min after initial set', '23 +- 2%', '>30', '>50', 'CA', 'C4AF, C2AS, C12A7']]",1,"Physical and mechanical properties of ISTRA 40.;[['Property', 'Specific gravity', 'Cement Blaine (m2/kg)', 'Initial setting time', 'Final setting time', 'Water demand', 'Compressive strength (MPa)', 'Compressive strength (MPa)', 'Mineral phases', 'Mineral phases'], ['Value', '3.2-3.3', '310-370', '1-4 h', '120 min after initial set', '23 +- 2%', '6 h', '1d', 'Main mineral phase', 'Minor mineral phase'], ['Value', '3.2-3.3', '310-370', '1-4 h', '120 min after initial set', '23 +- 2%', '>30', '>50', 'CA', 'C4AF, C2AS, C12A7']]",1,1,1,3,S0950061820301057_1,S0950061820301057,2020-01-16
1509,Mineral compositions of GOWC (wt%).,"[['Sample', 'C3S', 'C2S', 'C3A', 'C4AF', 'CaSO4', 'CaSO4*1/2H2O'], ['GOWC', '56.0', '13.8', '2.7', '20.6', '4.01', '1.04']]",1,"Mineral compositions of GOWC (wt%).;[['Sample', 'C3S', 'C2S', 'C3A', 'C4AF', 'CaSO4', 'CaSO4*1/2H2O'], ['GOWC', '56.0', '13.8', '2.7', '20.6', '4.01', '1.04']]",1,1,1,3,S0950061821007091_0,S0950061821007091,2021-03-13
1510,Composition of materials.,"[['Sample', 'C3S (%)', 'C2S (%)', 'C3A (%)', 'C4AF (%)'], ['OPC', '50.33', '23.41', '9.51', '8.92'], ['EX', '3', '-', '-', '5']]",1,"Composition of materials.;[['Sample', 'C3S (%)', 'C2S (%)', 'C3A (%)', 'C4AF (%)'], ['OPC', '50.33', '23.41', '9.51', '8.92'], ['EX', '3', '-', '-', '5']]",1,1,1,3,S0950061819319646_1,S0950061819319646,2019-08-07
1511,"Chemical components and mineral compositions of PC, CSA clinker, and anhydrite (wt.%).","[['Chemical component', 'Chemical component', 'Chemical component', 'Chemical component', 'Mineral composition', 'Mineral composition', 'Mineral composition', 'Mineral composition', 'Mineral composition', 'Mineral composition'], ['', 'PC', 'CSA clinker', 'Anhydrite', 'PC', 'PC', 'CSA clinker', 'CSA clinker', 'Anhydrite', 'Anhydrite'], ['SiO2', '17.87', '7.60', '0.01', 'C3S', '52.76', 'C4A3    S -', '59.58', 'C   S -', '96.31'], ['Al2O3', '4.07', '32.47', '0.01', 'C2S', '21.24', 'C2S', '22.96', '', ''], ['CaO', '69.26', '44.84', '43.04', 'C3A', '10.35', 'C4AF', '6.73', '', ''], ['MgO', '0.74', '1.76', '-', 'C4AF', '9.81', 'C12A7', '3.67', '', ''], ['Fe2O3', '3.3', '2.04', '-', '', '', 'CT', '2.45', '', ''], ['MnO', '0.13', '0.02', '-', '', '', '', '', '', ''], ['SO3', '3.33', '8.87', '56.91', '', '', '', '', '', ''], ['Na2O', '0.09', '0.06', '0.01', '', '', '', '', '', ''], ['K2O', '0.74', '0.49', '-', '', '', '', '', '', ''], ['TiO2', '0.21', '1.46', '-', '', '', '', '', '', '']]",1,"Chemical components and mineral compositions of PC, CSA clinker, and anhydrite (wt.%).;[['Chemical component', 'Chemical component', 'Chemical component', 'Chemical component', 'Mineral composition', 'Mineral composition', 'Mineral composition', 'Mineral composition', 'Mineral composition', 'Mineral composition'], ['', 'PC', 'CSA clinker', 'Anhydrite', 'PC', 'PC', 'CSA clinker', 'CSA clinker', 'Anhydrite', 'Anhydrite'], ['SiO2', '17.87', '7.60', '0.01', 'C3S', '52.76', 'C4A3    S -', '59.58', 'C   S -', '96.31'], ['Al2O3', '4.07', '32.47', '0.01', 'C2S', '21.24', 'C2S', '22.96', '', ''], ['CaO', '69.26', '44.84', '43.04', 'C3A', '10.35', 'C4AF', '6.73', '', ''], ['MgO', '0.74', '1.76', '-', 'C4AF', '9.81', 'C12A7', '3.67', '', ''], ['Fe2O3', '3.3', '2.04', '-', '', '', 'CT', '2.45', '', ''], ['MnO', '0.13', '0.02', '-', '', '', '', '', '', ''], ['SO3', '3.33', '8.87', '56.91', '', '', '', '', '', ''], ['Na2O', '0.09', '0.06', '0.01', '', '', '', '', '', ''], ['K2O', '0.74', '0.49', '-', '', '', '', '', '', ''], ['TiO2', '0.21', '1.46', '-', '', '', '', '', '', '']]",1,1,1,3,S0950061821004815_0,S0950061821004815,2021-03-01
1512,Clinker mineralogical composition.,"[['Compound', 'C3S, %', 'C2S, %', 'C3A, %', 'C4AF, %'], ['C1', '49.9', '18.3', '7.4', '9.4'], ['C2', '56.3', '22.9', '11.2', '0.8']]",1,"Clinker mineralogical composition.;[['Compound', 'C3S, %', 'C2S, %', 'C3A, %', 'C4AF, %'], ['C1', '49.9', '18.3', '7.4', '9.4'], ['C2', '56.3', '22.9', '11.2', '0.8']]",1,1,1,3,S0950061821004864_1,S0950061821004864,2021-02-26
1513,Chemical and mineralogical composition of the used OPC [wt%].,"[['CEM I 52.5 N milke-classic', ''], ['Chemical composition', 'Chemical composition'], ['SiO2', '23.4'], ['Al2O3', '4.3'], ['Fe2O3', '1.3'], ['CaO', '64.0'], ['MgO', '0.8'], ['TiO2', '0.18'], ['K2O', '0.75'], ['Na2O', '0.23'], ['MnO', '0.04'], ['SO3', '2.6'], ['', ''], ['Mineralogical composition by XRD and Rietveld analysis', 'Mineralogical composition by XRD and Rietveld analysis'], ['C3S', '49.1'], ['C2S', '30.0'], ['C3A', '6.3'], ['C4AF', '4.4'], ['Bassanite', '3.4'], ['Anhydrite', '2.0'], ['Arcanite', '0.9'], ['Calcite', '3.6'], ['Periclase', '0.3']]",1,"Chemical and mineralogical composition of the used OPC [wt%].;[['CEM I 52.5 N milke-classic', ''], ['Chemical composition', 'Chemical composition'], ['SiO2', '23.4'], ['Al2O3', '4.3'], ['Fe2O3', '1.3'], ['CaO', '64.0'], ['MgO', '0.8'], ['TiO2', '0.18'], ['K2O', '0.75'], ['Na2O', '0.23'], ['MnO', '0.04'], ['SO3', '2.6'], ['', ''], ['Mineralogical composition by XRD and Rietveld analysis', 'Mineralogical composition by XRD and Rietveld analysis'], ['C3S', '49.1'], ['C2S', '30.0'], ['C3A', '6.3'], ['C4AF', '4.4'], ['Bassanite', '3.4'], ['Anhydrite', '2.0'], ['Arcanite', '0.9'], ['Calcite', '3.6'], ['Periclase', '0.3']]",1,1,1,3,S0950061819333665_1,S0950061819333665,2019-12-30
1514,Chemical and mineralogical analysis of cement.,"[['Constituent', 'Weight (%)', 'Weight (%)'], ['Constituent', 'CEMII-A-L-42.5', 'CEMII-A-P-42.5'], ['SiO2', '18.25', '23,44'], ['Al2O3', '4.48', '5,47'], ['Fe2O3', '3.28', '2.83'], ['CaO', '62.38', '60,49'], ['MgO', '0.94', '0.39'], ['CaO libre', '0.70', '0.66'], ['SO3', '2.00', '2.46'], ['Fire loss 950 degC', '7.38', '2,94'], ['C2S', '18.68', '11.97'], ['C3S', '58.20', '67.19'], ['C3A', '7.55', '8.13'], ['C4AF', '11.43', '9.30'], ['Finesse Blain (cm2/g)', '3500', '3700']]",1,"Chemical and mineralogical analysis of cement.;[['Constituent', 'Weight (%)', 'Weight (%)'], ['Constituent', 'CEMII-A-L-42.5', 'CEMII-A-P-42.5'], ['SiO2', '18.25', '23,44'], ['Al2O3', '4.48', '5,47'], ['Fe2O3', '3.28', '2.83'], ['CaO', '62.38', '60,49'], ['MgO', '0.94', '0.39'], ['CaO libre', '0.70', '0.66'], ['SO3', '2.00', '2.46'], ['Fire loss 950 degC', '7.38', '2,94'], ['C2S', '18.68', '11.97'], ['C3S', '58.20', '67.19'], ['C3A', '7.55', '8.13'], ['C4AF', '11.43', '9.30'], ['Finesse Blain (cm2/g)', '3500', '3700']]",1,1,1,3,S0950061819333677_0,S0950061819333677,2019-12-28
1515,Properties of Portland cement and limestone powder.,"[['Item', 'Portland cement (PC)', 'Limit of IQS 5 [15]', 'Limestone powder (LP)'], ['CaO (%)', '62.79', '-', '54.6'], ['SiO2 (%)', '20.58', '-', '3.20'], ['Al2O3 (%)', '5.60', '-', '0.03'], ['Fe2O3 (%)', '3.28', '-', '0.16'], ['MgO (%)', '2.79', '<=5', '0.56'], ['SO3 (%)', '2.35', '2.5 if C3A <= 52.8 if C3A > 5', '0.64'], ['Free CaO (%)', '1.32', '-', '-'], ['Loss on ignition (%)', '1.94', '<=4', '43.6'], ['Insoluble residue (%)', '1.00', '<=1.5', '-'], ['Lime saturation factor (%)', '0.90', '-', '-'], ['', '', '-', '-'], ['Compounds', '', '', ''], ['C3S', '50.12', '', ''], ['C2S', '21.26', '', ''], ['C3A (%)', '9.29', '', ''], ['C4AF (%)', '9.98', '', ''], ['Physical properties', '', '', ''], ['Specific surface, Blaine (m2/kg)', '314', '>=230', ''], ['Specific gravity', '3.15', '-', ''], ['Initial setting time (min)', '122', '>=45', ''], ['Final setting time (min)', '193', '<=600', ''], ['Compressive strength (MPa)', '', '', ''], ['2 days', '21.0', '-', ''], ['28 days', '45.8', '-', '']]",1,"Properties of Portland cement and limestone powder.;[['Item', 'Portland cement (PC)', 'Limit of IQS 5 [15]', 'Limestone powder (LP)'], ['CaO (%)', '62.79', '-', '54.6'], ['SiO2 (%)', '20.58', '-', '3.20'], ['Al2O3 (%)', '5.60', '-', '0.03'], ['Fe2O3 (%)', '3.28', '-', '0.16'], ['MgO (%)', '2.79', '<=5', '0.56'], ['SO3 (%)', '2.35', '2.5 if C3A <= 52.8 if C3A > 5', '0.64'], ['Free CaO (%)', '1.32', '-', '-'], ['Loss on ignition (%)', '1.94', '<=4', '43.6'], ['Insoluble residue (%)', '1.00', '<=1.5', '-'], ['Lime saturation factor (%)', '0.90', '-', '-'], ['', '', '-', '-'], ['Compounds', '', '', ''], ['C3S', '50.12', '', ''], ['C2S', '21.26', '', ''], ['C3A (%)', '9.29', '', ''], ['C4AF (%)', '9.98', '', ''], ['Physical properties', '', '', ''], ['Specific surface, Blaine (m2/kg)', '314', '>=230', ''], ['Specific gravity', '3.15', '-', ''], ['Initial setting time (min)', '122', '>=45', ''], ['Final setting time (min)', '193', '<=600', ''], ['Compressive strength (MPa)', '', '', ''], ['2 days', '21.0', '-', ''], ['28 days', '45.8', '-', '']]",1,1,1,3,S0950061819333756_0,S0950061819333756,2019-12-24
1516,Chemical oxide and mineralogical phase compositions of OPC.,"[['Oxides', 'Mass (%)'], ['SiO2', '19.2'], ['Al2O3', '4.9'], ['Fe2O3', '3.6'], ['CaO', '62.3'], ['MgO', '2.44'], ['SO3', '2.8'], ['Na2O', '0.41'], ['K2O', '0.63'], ['Cl-', '0.09'], ['L.O.I', '3.63'], ['Mineralogical phase composition of OPC (mass, %)', 'Mineralogical phase composition of OPC (mass, %)'], ['C3S', '51.52'], ['C2S', '16.26'], ['C3A', '6.95'], ['C4AF', '10.96']]",1,"Chemical oxide and mineralogical phase compositions of OPC.;[['Oxides', 'Mass (%)'], ['SiO2', '19.2'], ['Al2O3', '4.9'], ['Fe2O3', '3.6'], ['CaO', '62.3'], ['MgO', '2.44'], ['SO3', '2.8'], ['Na2O', '0.41'], ['K2O', '0.63'], ['Cl-', '0.09'], ['L.O.I', '3.63'], ['Mineralogical phase composition of OPC (mass, %)', 'Mineralogical phase composition of OPC (mass, %)'], ['C3S', '51.52'], ['C2S', '16.26'], ['C3A', '6.95'], ['C4AF', '10.96']]",1,1,1,3,S095006181933260X_0,S095006181933260X,2019-12-12
1517,Cement chemical analysis following [from 20] and phase proportions as calculated using HYDCEM for the two cements.,"[['', 'PC (g/100 g)', 'Limestone (g/100 g)'], ['SiO2', '20.2', '0.8'], ['Al2O3', '4.9', '0.3'], ['Fe2O3', '3.2', '0.3'], ['CaO', '63.9', '55'], ['MgO', '1.8', '1.8'], ['Na2O', '0.42', '0.01'], ['K2O', '0.78', '0.01'], ['CaO free', '0.93', '0.01'], ['CO2', '0.26', '42.5'], ['SO3', '2.29', '0.05'], ['Soluble Na2O', '0.09', '0'], ['Soluble K2O', '0.72', '0'], ['w/c ratio', '0.4', '0.4'], ['Temperature (0C)', '20', '20'], ['', '', ''], ['Phase proportions', 'PC', 'LS'], ['C3S', '64.02', '60.60'], ['C2S', '9.61', '9.63'], ['C3A', '7.57', '7.24'], ['C4AF', '9.74', '9.33']]",1,"Cement chemical analysis following [from 20] and phase proportions as calculated using HYDCEM for the two cements.;[['', 'PC (g/100 g)', 'Limestone (g/100 g)'], ['SiO2', '20.2', '0.8'], ['Al2O3', '4.9', '0.3'], ['Fe2O3', '3.2', '0.3'], ['CaO', '63.9', '55'], ['MgO', '1.8', '1.8'], ['Na2O', '0.42', '0.01'], ['K2O', '0.78', '0.01'], ['CaO free', '0.93', '0.01'], ['CO2', '0.26', '42.5'], ['SO3', '2.29', '0.05'], ['Soluble Na2O', '0.09', '0'], ['Soluble K2O', '0.72', '0'], ['w/c ratio', '0.4', '0.4'], ['Temperature (0C)', '20', '20'], ['', '', ''], ['Phase proportions', 'PC', 'LS'], ['C3S', '64.02', '60.60'], ['C2S', '9.61', '9.63'], ['C3A', '7.57', '7.24'], ['C4AF', '9.74', '9.33']]",1,1,1,3,S0950061819332647_0,S0950061819332647,2019-12-23
1518,"Main crystalline phases in Portland cement (%, as determined by Bogue's equations).","[['Crystalline phase', 'Composition', 'Abbreviated notation', '%'], ['Tricalcium silicate', '3CaO*SiO2', 'C3S (alite)', '48.40'], ['Dicalcium silicate', '2CaO*SiO2', 'C2S (belite)', '26.38'], ['Tricalcium aluminate', '3CaO*Al2O3', 'C3A (aluminate)', '7.54'], ['Tetracalcium ferroaluminate', '4CaO* Al2O3*Fe2O3', 'C4AF (ferrite)', '10.24']]",1,"Main crystalline phases in Portland cement (%, as determined by Bogue's equations).;[['Crystalline phase', 'Composition', 'Abbreviated notation', '%'], ['Tricalcium silicate', '3CaO*SiO2', 'C3S (alite)', '48.40'], ['Dicalcium silicate', '2CaO*SiO2', 'C2S (belite)', '26.38'], ['Tricalcium aluminate', '3CaO*Al2O3', 'C3A (aluminate)', '7.54'], ['Tetracalcium ferroaluminate', '4CaO* Al2O3*Fe2O3', 'C4AF (ferrite)', '10.24']]",1,1,1,3,S095006182033141X_1,S095006182033141X,2020-10-12
1519,Chemical and mineral compositions of medium Al ladle furnace refining slag (MAS) and gypsum (wt.%).,"[['Chemical compositions', 'MAS', 'Gypsum', 'Mineral compositions', 'Chemical formula', 'MAS'], ['CaO', '58.96', '48.06', 'Mayenite', 'C12A7', '24.8'], ['Fe2O3', '1.38', '0.58', 'Katoite', 'Ca3Al2SiO4(OH)8', '38.5'], ['SiO2', '6.26', '2.95', 'Larnite', 'C2S', '16.1'], ['MgO', '8.17', '1.48', 'Hatrurite', 'C3S', '6.9'], ['Al2O3', '21.51', '1.18', 'Portlandite', 'Ca(OH)2', '6.6'], ['MnO', '0.19', '1.18', 'Calcite', 'CaCO3', '1.4'], ['P2O5', '0.03', '0.03', 'Periclase', 'MgO', '2.1'], ['TiO2', '0.3', '0.39', 'Brucite', 'Mg(OH)2', '1.8'], ['SO3', '1.3', '43.57', 'C3A', 'C3A', '1.8'], ['F', '1.59', '-', '', '', ''], ['Others', '0.31', '0.58', '', '', '']]",1,"Chemical and mineral compositions of medium Al ladle furnace refining slag (MAS) and gypsum (wt.%).;[['Chemical compositions', 'MAS', 'Gypsum', 'Mineral compositions', 'Chemical formula', 'MAS'], ['CaO', '58.96', '48.06', 'Mayenite', 'C12A7', '24.8'], ['Fe2O3', '1.38', '0.58', 'Katoite', 'Ca3Al2SiO4(OH)8', '38.5'], ['SiO2', '6.26', '2.95', 'Larnite', 'C2S', '16.1'], ['MgO', '8.17', '1.48', 'Hatrurite', 'C3S', '6.9'], ['Al2O3', '21.51', '1.18', 'Portlandite', 'Ca(OH)2', '6.6'], ['MnO', '0.19', '1.18', 'Calcite', 'CaCO3', '1.4'], ['P2O5', '0.03', '0.03', 'Periclase', 'MgO', '2.1'], ['TiO2', '0.3', '0.39', 'Brucite', 'Mg(OH)2', '1.8'], ['SO3', '1.3', '43.57', 'C3A', 'C3A', '1.8'], ['F', '1.59', '-', '', '', ''], ['Others', '0.31', '0.58', '', '', '']]",1,1,1,3,S0950061822012430_0,S0950061822012430,2022-04-28
1520,Physical and chemical properties of cementitious.,"[['', 'Cement', 'Cement', 'Cement', 'GGBS', 'GGBS', 'Silica fume', 'Silica fume', 'Silica fume'], ['', 'ST', 'LA', 'LE', 'G1', 'G2', 'EL', 'NC', 'WM'], ['SiO2', '19.5', '19.9', '19.5', '37.1', '36.91', '96.9', '93.5', '>86'], ['Al2O3', '4.6', '4.7', '5.2', '12.2', '12.04', '0.24', '<2', '1'], ['Fe2O3', '3.0', '3.0', '2.1', '0.87', '0.87', '0.1', '<2', ''], ['CaO', '61.5', '63.5', '62.7', '40.8', '40.7', '0.55', '<2', ''], ['MgO', '3.7', '2.4', '3.6', '9.98', '10.13', '0.27', '<2', ''], ['SO3', '3.9', '2.6', '2.6', '2.77', '2.66', '0.2', '', ''], ['Na2O', '0.18', '', '0.21', '0.3', '0.3', '0.2', '<2', ''], ['K2O', '1.14', '', '0.1', '0.4', '0.39', '0.3', '<2', ''], ['C', '', '', '', '', '', '0.5', '<6', '1.9'], ['ZrO2', '', '', '', '', '', '', '', '10'], ['Activity Index', '', '', '', '103', '125', '', '', ''], ['Blaine, m2/kg', '382', '374', '421', '551', '572', '', '', ''], ['C2S, %', '19', '13', '8.5', '', '', '', '', ''], ['C3S, %', '51', '58', '62', '', '', '', '', ''], ['C3A, %', '7', '7', '9.4', '', '', '', '', ''], ['C4AF, %', '9', '9', '6.5', '', '', '', '', '']]",1,"Physical and chemical properties of cementitious.;[['', 'Cement', 'Cement', 'Cement', 'GGBS', 'GGBS', 'Silica fume', 'Silica fume', 'Silica fume'], ['', 'ST', 'LA', 'LE', 'G1', 'G2', 'EL', 'NC', 'WM'], ['SiO2', '19.5', '19.9', '19.5', '37.1', '36.91', '96.9', '93.5', '>86'], ['Al2O3', '4.6', '4.7', '5.2', '12.2', '12.04', '0.24', '<2', '1'], ['Fe2O3', '3.0', '3.0', '2.1', '0.87', '0.87', '0.1', '<2', ''], ['CaO', '61.5', '63.5', '62.7', '40.8', '40.7', '0.55', '<2', ''], ['MgO', '3.7', '2.4', '3.6', '9.98', '10.13', '0.27', '<2', ''], ['SO3', '3.9', '2.6', '2.6', '2.77', '2.66', '0.2', '', ''], ['Na2O', '0.18', '', '0.21', '0.3', '0.3', '0.2', '<2', ''], ['K2O', '1.14', '', '0.1', '0.4', '0.39', '0.3', '<2', ''], ['C', '', '', '', '', '', '0.5', '<6', '1.9'], ['ZrO2', '', '', '', '', '', '', '', '10'], ['Activity Index', '', '', '', '103', '125', '', '', ''], ['Blaine, m2/kg', '382', '374', '421', '551', '572', '', '', ''], ['C2S, %', '19', '13', '8.5', '', '', '', '', ''], ['C3S, %', '51', '58', '62', '', '', '', '', ''], ['C3A, %', '7', '7', '9.4', '', '', '', '', ''], ['C4AF, %', '9', '9', '6.5', '', '', '', '', '']]",1,1,1,3,S0950061819331563_1,S0950061819331563,2019-12-07
1521,Chemical and mineral compositions of cement.,"[['Chemical composition', 'wt%', 'Mineralogical composition', 'wt%'], ['SiO2', '22.89', 'C3S', '56.93'], ['Al2O3', '4.51', 'C2S', '21.15'], ['Fe2O3', '3.51', 'C3A', '6.10'], ['CaO', '62.85', 'C4AF', '11.00'], ['MgO', '2.18', 'CaSO4', '4.20'], ['SO3', '2.42', 'Others', '0.62'], ['Na2Oeq', '0.55', '', ''], ['f-CaO', '0.86', '', ''], ['Loss', '0.98', '', ''], ['Cl-', '0.014', '-', '']]",1,"Chemical and mineral compositions of cement.;[['Chemical composition', 'wt%', 'Mineralogical composition', 'wt%'], ['SiO2', '22.89', 'C3S', '56.93'], ['Al2O3', '4.51', 'C2S', '21.15'], ['Fe2O3', '3.51', 'C3A', '6.10'], ['CaO', '62.85', 'C4AF', '11.00'], ['MgO', '2.18', 'CaSO4', '4.20'], ['SO3', '2.42', 'Others', '0.62'], ['Na2Oeq', '0.55', '', ''], ['f-CaO', '0.86', '', ''], ['Loss', '0.98', '', ''], ['Cl-', '0.014', '-', '']]",1,1,1,3,S0950061821028877_0,S0950061821028877,2021-10-11
1522,Composition of class G cement [14].,"[['Raw oxide', 'Wt.%', 'Bogue phases', 'Wt. %'], ['CaO', '64.38', 'C3S (tricalcium silicate)', '62.50'], ['SiO2', '21.24', 'C2S (dicalcium silicate)', '9.30'], ['Al2O3', '3.85', 'C3A (tricalcium aluminate)', '2.00'], ['Fe2O3', '4.76', 'C4AF (tetracalcium aluminoferrite)', '14.50'], ['SO3', '2.61', '', ''], ['MgO', '2.38', '', ''], ['K2O', '0.32', '', ''], ['Na2O', '0.46', '', '']]",1,"Composition of class G cement [14].;[['Raw oxide', 'Wt.%', 'Bogue phases', 'Wt. %'], ['CaO', '64.38', 'C3S (tricalcium silicate)', '62.50'], ['SiO2', '21.24', 'C2S (dicalcium silicate)', '9.30'], ['Al2O3', '3.85', 'C3A (tricalcium aluminate)', '2.00'], ['Fe2O3', '4.76', 'C4AF (tetracalcium aluminoferrite)', '14.50'], ['SO3', '2.61', '', ''], ['MgO', '2.38', '', ''], ['K2O', '0.32', '', ''], ['Na2O', '0.46', '', '']]",1,1,1,3,S0950061819330417_0,S0950061819330417,2019-11-27
1523,"XRD of the river sand (natural aggregate), QTZ (friable quartzite), SLG (steelmaking slag), and IOT (iron ore tailings).","[['Mineral', 'River Sand', 'QTZ', 'SLG', 'IOT'], ['Quartz', '78.0%', '89.6%', '0.8%', '26.3%'], ['Kaolinite', '3.5%', '4.4%', '', '17.5%'], ['Gibbsite', '2.0%', '', '', '5.2%'], ['Orthoclase', '5.6%', '', '', ''], ['Phlogopite', '2.9%', '', '', ''], ['Muscovite', '', '2.85%', '', ''], ['Hematite', '', '', '', '43.6%'], ['Goethite', '', '', '', '2.1%'], ['Calcite', '', '', '12.0%', ''], ['Wuestite', '', '', '11.0%', ''], ['Brownmillerite', '', '', '9.3%', ''], ['Larnite', '', '', '8.5%', ''], ['C3S Monoclinic', '', '', '4.7%', ''], ['Akermanite', '', '', '0.7%', ''], ['Periclase', '', '', '0.2%', ''], ['Lime', '', '', '0.2%', ''], ['Amorphous Content', '7.8%', '3.1%', '52.6%', '5.2%']]",1,"XRD of the river sand (natural aggregate), QTZ (friable quartzite), SLG (steelmaking slag), and IOT (iron ore tailings).;[['Mineral', 'River Sand', 'QTZ', 'SLG', 'IOT'], ['Quartz', '78.0%', '89.6%', '0.8%', '26.3%'], ['Kaolinite', '3.5%', '4.4%', '', '17.5%'], ['Gibbsite', '2.0%', '', '', '5.2%'], ['Orthoclase', '5.6%', '', '', ''], ['Phlogopite', '2.9%', '', '', ''], ['Muscovite', '', '2.85%', '', ''], ['Hematite', '', '', '', '43.6%'], ['Goethite', '', '', '', '2.1%'], ['Calcite', '', '', '12.0%', ''], ['Wuestite', '', '', '11.0%', ''], ['Brownmillerite', '', '', '9.3%', ''], ['Larnite', '', '', '8.5%', ''], ['C3S Monoclinic', '', '', '4.7%', ''], ['Akermanite', '', '', '0.7%', ''], ['Periclase', '', '', '0.2%', ''], ['Lime', '', '', '0.2%', ''], ['Amorphous Content', '7.8%', '3.1%', '52.6%', '5.2%']]",1,1,1,3,S0950061819330491_1,S0950061819330491,2019-11-21
1524,Mineral composition of TCSA-4-PG and BCSA-4-NG.,"[['Clinker', 'Mineral composition/%', 'Mineral composition/%', 'Mineral composition/%', 'Mineral composition/%', 'Mineral composition/%', 'Mineral composition/%', 'Mineral composition/%', 'Mineral composition/%', 'Mineral composition/%'], ['Clinker', 'o-C4A3$', 'c-C4A3$', 'C5S2$', 'b-C2S', 'a-C2S', 'C4AF', 'C3A', 'C2F', 'C$'], ['BCSA-4-NG', '33.54', '6.26', '-', '48.07', '3.02', '4.00', '1.88', '-', '1.97'], ['TCSA-4-PG', '31.20', '9.02', '50.46', '2.62', '-', '1.87', '-', '3.66', '1.77']]",1,"Mineral composition of TCSA-4-PG and BCSA-4-NG.;[['Clinker', 'Mineral composition/%', 'Mineral composition/%', 'Mineral composition/%', 'Mineral composition/%', 'Mineral composition/%', 'Mineral composition/%', 'Mineral composition/%', 'Mineral composition/%', 'Mineral composition/%'], ['Clinker', 'o-C4A3$', 'c-C4A3$', 'C5S2$', 'b-C2S', 'a-C2S', 'C4AF', 'C3A', 'C2F', 'C$'], ['BCSA-4-NG', '33.54', '6.26', '-', '48.07', '3.02', '4.00', '1.88', '-', '1.97'], ['TCSA-4-PG', '31.20', '9.02', '50.46', '2.62', '-', '1.87', '-', '3.66', '1.77']]",1,1,1,3,S0950061822018517_3,S0950061822018517,2022-06-24
1525,Potential phase composition of cement (wt%).,"[['Potential phase composition', 'C3S', 'C2S', 'C3A', 'C4AF', 'C   S   -'], ['P. II. 42.5 cement', '45.60', '27.95', '11.61', '9.84', '4.19']]",1,"Potential phase composition of cement (wt%).;[['Potential phase composition', 'C3S', 'C2S', 'C3A', 'C4AF', 'C   S   -'], ['P. II. 42.5 cement', '45.60', '27.95', '11.61', '9.84', '4.19']]",1,1,1,3,S0950061822018554_1,S0950061822018554,2022-07-02
1526,The phase composition of the cement.,"[['Phase', 'Content (%)', 'Phase', 'Content (%)'], ['C3S', '64.6', 'Arcanite', '1.7'], ['C2S', '5.2', 'Anhydrite', '5.9'], ['C3A', '7.2', 'Aphthitalite', '0.5'], ['C4AF', '13.8', 'Periclase', '0.8']]",1,"The phase composition of the cement.;[['Phase', 'Content (%)', 'Phase', 'Content (%)'], ['C3S', '64.6', 'Arcanite', '1.7'], ['C2S', '5.2', 'Anhydrite', '5.9'], ['C3A', '7.2', 'Aphthitalite', '0.5'], ['C4AF', '13.8', 'Periclase', '0.8']]",1,1,1,3,S0950061822018621_1,S0950061822018621,2022-07-02
1527,Theoretical coefficient and phase composition of clinker (mass%).,"[['Specimen number', 'Coefficient', 'Coefficient', 'Coefficient', 'Mineralcomposition', 'Mineralcomposition', 'Mineralcomposition', 'Mineralcomposition'], ['Specimen number', 'N', 'A/    S   -', 'Cm', 'C4A3     S   -', 'C2S', 'C4AF', 'C     S   -'], ['CN0.5', '0.50', '2.53', '0.98', '24.57', '72.95', '1.53', '3.01'], ['CN1.5', '1.50', '3.05', '0.98', '49.24', '47.86', '1.53', '2.95'], ['CN2.5', '2.50', '3.18', '0.98', '61.23', '35.66', '1.53', '2.92'], ['CN3.5', '3.50', '3.24', '0.98', '68.35', '28.42', '1.53', '2.90'], ['CN4.5', '4.50', '3.28', '0.98', '73.06', '23.63', '1.53', '2.89']]",1,"Theoretical coefficient and phase composition of clinker (mass%).;[['Specimen number', 'Coefficient', 'Coefficient', 'Coefficient', 'Mineralcomposition', 'Mineralcomposition', 'Mineralcomposition', 'Mineralcomposition'], ['Specimen number', 'N', 'A/    S   -', 'Cm', 'C4A3     S   -', 'C2S', 'C4AF', 'C     S   -'], ['CN0.5', '0.50', '2.53', '0.98', '24.57', '72.95', '1.53', '3.01'], ['CN1.5', '1.50', '3.05', '0.98', '49.24', '47.86', '1.53', '2.95'], ['CN2.5', '2.50', '3.18', '0.98', '61.23', '35.66', '1.53', '2.92'], ['CN3.5', '3.50', '3.24', '0.98', '68.35', '28.42', '1.53', '2.90'], ['CN4.5', '4.50', '3.28', '0.98', '73.06', '23.63', '1.53', '2.89']]",1,1,1,3,S0950061822018669_1,S0950061822018669,2022-07-04
1528,Chemical and mineral compositions of cement.,"[['Chemical compositions', 'CaO', 'SiO2', 'A12O3', 'Fe2O3', 'MgO', 'Na2O', 'SO3'], ['Mass percentage (%)', '65.36', '22.15', '4.51', '3.39', '2.31', '0.49', '0.46'], ['Mineral compositions', 'C3S', 'C2S', 'C2A', 'C4AF', '', '', ''], ['Mass percentage (%)', '56.54', '20.87', '6.22', '10.31', '', '', '']]",1,"Chemical and mineral compositions of cement.;[['Chemical compositions', 'CaO', 'SiO2', 'A12O3', 'Fe2O3', 'MgO', 'Na2O', 'SO3'], ['Mass percentage (%)', '65.36', '22.15', '4.51', '3.39', '2.31', '0.49', '0.46'], ['Mineral compositions', 'C3S', 'C2S', 'C2A', 'C4AF', '', '', ''], ['Mass percentage (%)', '56.54', '20.87', '6.22', '10.31', '', '', '']]",1,1,1,3,S0950061820315804_0,S0950061820315804,2020-05-28
1529,"Phase composition of the CEM I 42.5 R sample, as determined via Q-XRD using Rietveld refinement and thermogravimetry.","[['Phase', '[wt%]'], ['C3S, m', '57.4'], ['C2S, m', '15.2'], ['C3A, c', '5.7'], ['C3A, o', '1.8'], ['C4AF, o', '9.5'], ['Free lime (Franke)', '0.8'], ['Periclase', '0.6'], ['Anhydrite', '2.3'], ['Gypsum*', '2.3'], ['Dihydrate*', '0.3'], ['Calcite', '2.6'], ['Quartz', '0.4'], ['Dolomite', '1.1'], ['Total', '100.0']]",1,"Phase composition of the CEM I 42.5 R sample, as determined via Q-XRD using Rietveld refinement and thermogravimetry.;[['Phase', '[wt%]'], ['C3S, m', '57.4'], ['C2S, m', '15.2'], ['C3A, c', '5.7'], ['C3A, o', '1.8'], ['C4AF, o', '9.5'], ['Free lime (Franke)', '0.8'], ['Periclase', '0.6'], ['Anhydrite', '2.3'], ['Gypsum*', '2.3'], ['Dihydrate*', '0.3'], ['Calcite', '2.6'], ['Quartz', '0.4'], ['Dolomite', '1.1'], ['Total', '100.0']]",1,1,1,3,S0950061820315816_0,S0950061820315816,2020-05-29
1530,Chemical and mineralogical composition of cement CEM I 52.5 N [w%].,"[['Composition', 'CaO', 'SiO2', 'Al2O3', 'Fe2O3', 'MgO', 'Na2O', 'K2O', 'SO3'], ['', '64.30', '18.30', '5.20', '4.00', '1.40', '0.32', '0.43', '3.50'], ['', 'C3S', 'C3S', 'C2S', 'C2S', 'C3A', 'C3A', 'C4AF', 'C4AF'], ['', '71.98', '71.98', '1.75', '1.75', '7.02', '7.02', '12.16', '12.16']]",1,"Chemical and mineralogical composition of cement CEM I 52.5 N [w%].;[['Composition', 'CaO', 'SiO2', 'Al2O3', 'Fe2O3', 'MgO', 'Na2O', 'K2O', 'SO3'], ['', '64.30', '18.30', '5.20', '4.00', '1.40', '0.32', '0.43', '3.50'], ['', 'C3S', 'C3S', 'C2S', 'C2S', 'C3A', 'C3A', 'C4AF', 'C4AF'], ['', '71.98', '71.98', '1.75', '1.75', '7.02', '7.02', '12.16', '12.16']]",1,1,1,3,S0950061820315920_1,S0950061820315920,2020-06-02
