Repository: zakidotai/cemcat

# CemCat Streamlit Hosting Bundle

This folder is ready to be pushed to GitHub and deployed on Streamlit Cloud.

## Files included

- `streamlit_app.py` (main app)
- `requirements.txt`
- `data/ner_cems_40k.csv`
- `data/pii_abs.json`
- `data/clinker_comps_with_dates.csv`
- `upload/composition_cls_slag_updated.csv`

## Local run

```bash
streamlit run streamlit_app.py
```

File: crystalline_composition_gpt4_with_pii_tid_dates.csv (part 59 of 101)
,caption,tables,Label,text,pred_0,pred_1,pred_2,all_pred,pii_tid,pii,date
1531,Chemical composition of the cement.,"[['SiO2', 'Al2O3', 'Fe2O3', 'CaO', 'MgO', 'Na2O', 'K2O', 'SO3', 'Insoluble residue', 'LSF', 'LOI', 'C3S', 'C2S', 'C3A', 'C4AF'], ['20.99', '5.01', '3.8', '63.19', '1.97', '0.36', '0.64', '1.97', '0.37', '94.1', '2.01', '53.02', '20.19', '6.84', '11.56']]",1,"Chemical composition of the cement.;[['SiO2', 'Al2O3', 'Fe2O3', 'CaO', 'MgO', 'Na2O', 'K2O', 'SO3', 'Insoluble residue', 'LSF', 'LOI', 'C3S', 'C2S', 'C3A', 'C4AF'], ['20.99', '5.01', '3.8', '63.19', '1.97', '0.36', '0.64', '1.97', '0.37', '94.1', '2.01', '53.02', '20.19', '6.84', '11.56']]",1,1,1,3,S0950061820331809_0,S0950061820331809,2020-10-14
1532,Mineralogical compositions of the cement.,"[['Minerals', 'C3S', 'C2S', 'C3A', 'C4AF', 'f-CaO', 'MgO', 'Other'], ['Content (%)', '56.62', '19.58', '6.35', '10.49', '0.96', '3.56', '2.43']]",1,"Mineralogical compositions of the cement.;[['Minerals', 'C3S', 'C2S', 'C3A', 'C4AF', 'f-CaO', 'MgO', 'Other'], ['Content (%)', '56.62', '19.58', '6.35', '10.49', '0.96', '3.56', '2.43']]",1,1,1,3,S0950061820326611_0,S0950061820326611,2020-09-06
1533,Physical properties and chemical mineralogy compositions of the cement.,"[['Physical properties', 'Physical properties', 'Physical properties', 'Physical properties', 'Physical properties', 'Physical properties', 'Physical properties', '', ''], ['', 'App Density', 'Abs Density', 'S.S.B', 'd50', 'Clinker', 'Additive', '', ''], ['', '(kg/m3)', '(kg/m3)', '(cm2/g)', '(um)', '(%)', '(%)', '', ''], ['CEM II', '1020', '3000', '3480', '20.4', '75', '20', '', ''], ['Chemical compositions', 'Chemical compositions', 'Chemical compositions', 'Chemical compositions', 'Chemical compositions', 'Chemical compositions', 'Chemical compositions', 'Chemical compositions', 'Chemical compositions'], ['Oxides (%)', 'CaO', 'Al2O3', 'Fe2O3', 'SiO2', 'MgO', 'SO3', 'K2O', 'LOI*'], ['CEM II', '60.41', '5.19', '2.94', '21.91', '1.60', '2.19', '-', '3.83'], ['Bogue formulas', 'Bogue formulas', 'Bogue formulas', 'Bogue formulas', 'Bogue formulas', 'Bogue formulas', '', '', ''], ['Elements (%)', 'C3S', 'C2S', 'C3A', 'C4AF', 'Gypsum', '', '', ''], ['', '58.2', '18.5', '9.3', '8.2', '5', '', '', '']]",1,"Physical properties and chemical mineralogy compositions of the cement.;[['Physical properties', 'Physical properties', 'Physical properties', 'Physical properties', 'Physical properties', 'Physical properties', 'Physical properties', '', ''], ['', 'App Density', 'Abs Density', 'S.S.B', 'd50', 'Clinker', 'Additive', '', ''], ['', '(kg/m3)', '(kg/m3)', '(cm2/g)', '(um)', '(%)', '(%)', '', ''], ['CEM II', '1020', '3000', '3480', '20.4', '75', '20', '', ''], ['Chemical compositions', 'Chemical compositions', 'Chemical compositions', 'Chemical compositions', 'Chemical compositions', 'Chemical compositions', 'Chemical compositions', 'Chemical compositions', 'Chemical compositions'], ['Oxides (%)', 'CaO', 'Al2O3', 'Fe2O3', 'SiO2', 'MgO', 'SO3', 'K2O', 'LOI*'], ['CEM II', '60.41', '5.19', '2.94', '21.91', '1.60', '2.19', '-', '3.83'], ['Bogue formulas', 'Bogue formulas', 'Bogue formulas', 'Bogue formulas', 'Bogue formulas', 'Bogue formulas', '', '', ''], ['Elements (%)', 'C3S', 'C2S', 'C3A', 'C4AF', 'Gypsum', '', '', ''], ['', '58.2', '18.5', '9.3', '8.2', '5', '', '', '']]",1,1,1,3,S0950061820330609_0,S0950061820330609,2021-01-06
1534,Chemical composition and quantitative phase as measured by XRF and XRD- Rietveld.,"[['XRF', 'Clinker A', 'Clinker B', 'XRD', 'Clinker A', 'Clinker B'], ['CaO', '65.39', '64.29', 'Alite', '55.9', '57.1'], ['SiO2', '17.78', '16.94', 'Belite', '9.7', '9.6'], ['Al2O3', '3.97', '4.89', ""Ye'elimite"", '0.8', '3.6'], ['SO3', '4.67', '4.88', '-C3A', '8.0', '2.6'], ['Fe2O3', '2.21', '2.10', 'Ferrite', '3.0', '4.4'], ['MgO', '3.39', '3.90', 'Lime', '0.7', '0.8'], ['K2O', '1.53', '1.57', 'Periclase', '1.1', '1.7'], ['TiO2', '0.25', '0.25', 'Anhydrite', '0.8', '-'], ['P2O5', '0.08', '0.09', 'Ca-langbeinite', '2.0', '2.2'], ['SrO', '0.10', '0.10', 'Calcite', '-', '1.4'], ['MnO', '0.05', '0.05', 'ACn', '18.1', '16.6'], ['ZnO', '0.01', '0.01', '', '', '']]",1,"Chemical composition and quantitative phase as measured by XRF and XRD- Rietveld.;[['XRF', 'Clinker A', 'Clinker B', 'XRD', 'Clinker A', 'Clinker B'], ['CaO', '65.39', '64.29', 'Alite', '55.9', '57.1'], ['SiO2', '17.78', '16.94', 'Belite', '9.7', '9.6'], ['Al2O3', '3.97', '4.89', ""Ye'elimite"", '0.8', '3.6'], ['SO3', '4.67', '4.88', '-C3A', '8.0', '2.6'], ['Fe2O3', '2.21', '2.10', 'Ferrite', '3.0', '4.4'], ['MgO', '3.39', '3.90', 'Lime', '0.7', '0.8'], ['K2O', '1.53', '1.57', 'Periclase', '1.1', '1.7'], ['TiO2', '0.25', '0.25', 'Anhydrite', '0.8', '-'], ['P2O5', '0.08', '0.09', 'Ca-langbeinite', '2.0', '2.2'], ['SrO', '0.10', '0.10', 'Calcite', '-', '1.4'], ['MnO', '0.05', '0.05', 'ACn', '18.1', '16.6'], ['ZnO', '0.01', '0.01', '', '', '']]",1,1,1,3,S095006182033066X_0,S095006182033066X,2020-10-14
1535,"Physical properties, chemical and mineral compositions of LHP cement, OPC and SF.","[['Parameters', 'Raw materials', 'Raw materials', 'Raw materials'], ['Parameters', 'LHP cement', 'OPC', 'SF'], ['Chemicals (wt%)', 'Chemicals (wt%)', 'Chemicals (wt%)', 'Chemicals (wt%)'], ['CaO', '61.86', '63.10', '1.4'], ['SiO2', '23.98', '20.21', '94.4'], ['Fe2O3', '4.22', '4.56', '1.2'], ['Al2O3', '4.23', '4.57', '0.8'], ['MgO', '2.89', '3.94', '0.6'], ['SO3', '2.31', '2.36', '-'], ['R2O', '0.31', '0.35', '0.5'], ['Loss on ignition', '0.45', '0.86', '0.75'], ['Physical properties', 'Physical properties', 'Physical properties', 'Physical properties'], ['Specific gravity', '3.22', '3.23', '2.04'], ['Surface area (m2/kg)', '318 (Blaine)', '335 (Blaine)', '16,500 (BET)'], ['Median particle size (D50, mm)', '17.5', '18.2', '0.14'], ['Mineral composition (wt%)', 'Mineral composition (wt%)', 'Mineral composition (wt%)', 'Mineral composition (wt%)'], ['C3S', '28.7', '59.4', '-'], ['C2S', '47.0', '13.2', '-'], ['C3A', '4.1', '4.4', '-'], ['C4AF', '12.8', '13.9', '-'], ['Gypsum', '3.9', '4.0', '-']]",1,"Physical properties, chemical and mineral compositions of LHP cement, OPC and SF.;[['Parameters', 'Raw materials', 'Raw materials', 'Raw materials'], ['Parameters', 'LHP cement', 'OPC', 'SF'], ['Chemicals (wt%)', 'Chemicals (wt%)', 'Chemicals (wt%)', 'Chemicals (wt%)'], ['CaO', '61.86', '63.10', '1.4'], ['SiO2', '23.98', '20.21', '94.4'], ['Fe2O3', '4.22', '4.56', '1.2'], ['Al2O3', '4.23', '4.57', '0.8'], ['MgO', '2.89', '3.94', '0.6'], ['SO3', '2.31', '2.36', '-'], ['R2O', '0.31', '0.35', '0.5'], ['Loss on ignition', '0.45', '0.86', '0.75'], ['Physical properties', 'Physical properties', 'Physical properties', 'Physical properties'], ['Specific gravity', '3.22', '3.23', '2.04'], ['Surface area (m2/kg)', '318 (Blaine)', '335 (Blaine)', '16,500 (BET)'], ['Median particle size (D50, mm)', '17.5', '18.2', '0.14'], ['Mineral composition (wt%)', 'Mineral composition (wt%)', 'Mineral composition (wt%)', 'Mineral composition (wt%)'], ['C3S', '28.7', '59.4', '-'], ['C2S', '47.0', '13.2', '-'], ['C3A', '4.1', '4.4', '-'], ['C4AF', '12.8', '13.9', '-'], ['Gypsum', '3.9', '4.0', '-']]",1,1,1,3,S0950061820339568_1,S0950061820339568,2020-12-23
1536,Chemical and mineral composition of the cement (wt.%).,"[['Oxide composition', 'Oxide composition', 'Oxide composition', 'Oxide composition', 'Oxide composition', 'Oxide composition', 'Oxide composition', 'Oxide composition', '', 'Mineral composition', 'Mineral composition', 'Mineral composition', 'Mineral composition'], ['SiO2', 'Al2O3', 'CaO', 'Fe2O3', 'SO3', 'MgO', 'Others', 'Loss of ignition', '', 'C3S', 'C2S', 'C3A', 'C4AF'], ['21.1', '4.6', '64.8', '2.9', '2.3', '2.3', '1.0', '0.9', '', '61.7', '14.0', '7.5', '8.7']]",1,"Chemical and mineral composition of the cement (wt.%).;[['Oxide composition', 'Oxide composition', 'Oxide composition', 'Oxide composition', 'Oxide composition', 'Oxide composition', 'Oxide composition', 'Oxide composition', '', 'Mineral composition', 'Mineral composition', 'Mineral composition', 'Mineral composition'], ['SiO2', 'Al2O3', 'CaO', 'Fe2O3', 'SO3', 'MgO', 'Others', 'Loss of ignition', '', 'C3S', 'C2S', 'C3A', 'C4AF'], ['21.1', '4.6', '64.8', '2.9', '2.3', '2.3', '1.0', '0.9', '', '61.7', '14.0', '7.5', '8.7']]",1,1,1,3,S0950061823030143_1,S0950061823030143,2023-09-12
1537,Composition of compounds of hardened cement paste and concrete.,"[['', 'Compounds', '', 'HCP (kg/m3)', 'Concrete (kg/m3)'], ['Cement:CEM III/A 52.5L Rombas', 'Mineral composition (g/100g of anhydrous cement)', '', '826', '256.7'], ['Cement:CEM III/A 52.5L Rombas', 'C3S', '15.9', '826', '256.7'], ['Cement:CEM III/A 52.5L Rombas', 'C2S', '2.6', '826', '256.7'], ['Cement:CEM III/A 52.5L Rombas', 'C3A', '2.4', '826', '256.7'], ['Cement:CEM III/A 52.5L Rombas', 'C4AF', '1.9', '826', '256.7'], ['Cement:CEM III/A 52.5L Rombas', 'Slag', '42.1', '826', '256.7'], ['Cement:CEM III/A 52.5L Rombas', 'Anhydrite', '4.1', '826', '256.7'], ['', 'Silica Fume: CONDENSIL S95 DM', '', '398', '125'], ['', 'Superplasticizer', '', '16', '6.02'], ['', 'Water on cement ratio (%)', '', '0.43', '0.403'], ['', 'Sand: 0/4 Boulonnais (HR: 8.3%)', '', '0', '943.3'], ['', 'Aggregates4/12 Boulonnais (HR: 1.5%)', '', '0', '980']]",1,"Composition of compounds of hardened cement paste and concrete.;[['', 'Compounds', '', 'HCP (kg/m3)', 'Concrete (kg/m3)'], ['Cement:CEM III/A 52.5L Rombas', 'Mineral composition (g/100g of anhydrous cement)', '', '826', '256.7'], ['Cement:CEM III/A 52.5L Rombas', 'C3S', '15.9', '826', '256.7'], ['Cement:CEM III/A 52.5L Rombas', 'C2S', '2.6', '826', '256.7'], ['Cement:CEM III/A 52.5L Rombas', 'C3A', '2.4', '826', '256.7'], ['Cement:CEM III/A 52.5L Rombas', 'C4AF', '1.9', '826', '256.7'], ['Cement:CEM III/A 52.5L Rombas', 'Slag', '42.1', '826', '256.7'], ['Cement:CEM III/A 52.5L Rombas', 'Anhydrite', '4.1', '826', '256.7'], ['', 'Silica Fume: CONDENSIL S95 DM', '', '398', '125'], ['', 'Superplasticizer', '', '16', '6.02'], ['', 'Water on cement ratio (%)', '', '0.43', '0.403'], ['', 'Sand: 0/4 Boulonnais (HR: 8.3%)', '', '0', '943.3'], ['', 'Aggregates4/12 Boulonnais (HR: 1.5%)', '', '0', '980']]",1,1,1,3,S0950061823030301_1,S0950061823030301,2023-09-17
1538,Chemical properties of Portland Ordinary Cement (OPC).,"[['OPC properties', 'Test results*'], ['Magnesium Oxide (MgO)', '1.4'], ['Sulphur Trioxide (SO3)', '2.755'], ['Loss of Ignition (LOI)', '2.5%'], ['Insoluble residue', '0.55%'], ['Chlorides content', '0.03'], ['', ''], ['Clinker Content', 'Clinker Content'], ['Tri-Calcium Silicate (C3S)', '52.5%'], ['Di-Calcium Silicate (C2S)', '22.5%'], ['Tri-Calcium Aluminate (C3A)', '6.5%'], ['Tetra-Calcium Alumino ferrite (C4AF)', '12%'], ['Lime Saturation Factor', '0.93']]",1,"Chemical properties of Portland Ordinary Cement (OPC).;[['OPC properties', 'Test results*'], ['Magnesium Oxide (MgO)', '1.4'], ['Sulphur Trioxide (SO3)', '2.755'], ['Loss of Ignition (LOI)', '2.5%'], ['Insoluble residue', '0.55%'], ['Chlorides content', '0.03'], ['', ''], ['Clinker Content', 'Clinker Content'], ['Tri-Calcium Silicate (C3S)', '52.5%'], ['Di-Calcium Silicate (C2S)', '22.5%'], ['Tri-Calcium Aluminate (C3A)', '6.5%'], ['Tetra-Calcium Alumino ferrite (C4AF)', '12%'], ['Lime Saturation Factor', '0.93']]",1,1,1,3,S0950061819327011_1,S0950061819327011,2019-10-28
1539,Integrations of cement P.O42.5.,"[['Integrations', 'Fraction of weight (%)', 'Integrations', 'Fraction of weight (%)'], ['SiO2', '22.15', 'C3S', '56.78'], ['CaO', '65.17', 'C2S', '20.67'], ['Al2O3', '5.24', 'C3A', '7.88'], ['Fe2O3', '3.54', 'C4AF', '10.76'], ['MgO', '1.37', 'K2O + Na2O', '0.52'], ['SO3', '0.39', '', '']]",1,"Integrations of cement P.O42.5.;[['Integrations', 'Fraction of weight (%)', 'Integrations', 'Fraction of weight (%)'], ['SiO2', '22.15', 'C3S', '56.78'], ['CaO', '65.17', 'C2S', '20.67'], ['Al2O3', '5.24', 'C3A', '7.88'], ['Fe2O3', '3.54', 'C4AF', '10.76'], ['MgO', '1.37', 'K2O + Na2O', '0.52'], ['SO3', '0.39', '', '']]",1,1,1,3,S0950061819327060_0,S0950061819327060,2019-10-22
1540,Theoretically expected SAC phases adapted from the Bogue method.,"[['', 'Standard', 'C1#', 'C2#', 'C3#', 'C4#', 'C5#', 'C6#'], ['Tetracalcium aluminoferrite(C4AF)', '3-10', '4.77', '4.71', '4.65', '4.56', '4.37', '-'], ['Dicalcium silicate(C2S)', '8-37', '25.12', '26.32', '26.15', '26.57', '27.55', '-'], ['Tetrcalcium sulphoaluminate(    C   4     A   3     S   -    )', '55-75', '61.48', '63.97', '67.47', '66.74', '63.07', '98.12'], ['Calcium sulfate(  C   S   -    )', '<5', '6.70', '3.12', '1.26', '1.13', '-', '1.33'], ['Calcium oxide(CaO)', '<1', '-', '-', '-', '0.78', '3.31', '-']]",1,"Theoretically expected SAC phases adapted from the Bogue method.;[['', 'Standard', 'C1#', 'C2#', 'C3#', 'C4#', 'C5#', 'C6#'], ['Tetracalcium aluminoferrite(C4AF)', '3-10', '4.77', '4.71', '4.65', '4.56', '4.37', '-'], ['Dicalcium silicate(C2S)', '8-37', '25.12', '26.32', '26.15', '26.57', '27.55', '-'], ['Tetrcalcium sulphoaluminate(    C   4     A   3     S   -    )', '55-75', '61.48', '63.97', '67.47', '66.74', '63.07', '98.12'], ['Calcium sulfate(  C   S   -    )', '<5', '6.70', '3.12', '1.26', '1.13', '-', '1.33'], ['Calcium oxide(CaO)', '<1', '-', '-', '-', '0.78', '3.31', '-']]",1,1,1,3,S0950061817312679_5,S0950061817312679,2017-07-01
1541,Mineral composition of clinker from cases at different calcination temperatures.,"[['', 'Standard', 'T 1000', 'T 1050', 'T1100', 'T 1150', 'T1200', 'T1250', 'T1300'], ['Tricalcium aluminate(C3A)', '<1', '19.56', '25.89', '5.26', '-', '-', '-', '-'], ['Tetracalcium aluminoferrite(C4AF)', '3-6', '4.35', '4.46', '4.48', '4.56', '4.73', '4.65', '4.67'], ['Calcium Silicate Sulfate(    C   5     S   2     S   -    )', '<1', '-', '-', '-', '6.54', '9.89', '1.53', '-'], ['Dicalcium Silicate(C2S)(B)', '15-30', '-', '-', '15.26', '18.57', '23.89', '25.67', '26.79'], ['Tetrcalcium sulphoaluminate(    C   4     A   3     S   -    )', '55-75', '64.42', '59.56', '65.87', '65.74', '60.07', '66.59', '67.79'], ['Calcium sulfate(  C   S   -    )', '<5', '5.3', '4.93', '3.26', '1.13', '-', '-', '-'], ['Calcium oxide(CaO)', '<1.5', '4.95', '3.87', '3.12', '1.72', '0.78', '-', '-']]",1,"Mineral composition of clinker from cases at different calcination temperatures.;[['', 'Standard', 'T 1000', 'T 1050', 'T1100', 'T 1150', 'T1200', 'T1250', 'T1300'], ['Tricalcium aluminate(C3A)', '<1', '19.56', '25.89', '5.26', '-', '-', '-', '-'], ['Tetracalcium aluminoferrite(C4AF)', '3-6', '4.35', '4.46', '4.48', '4.56', '4.73', '4.65', '4.67'], ['Calcium Silicate Sulfate(    C   5     S   2     S   -    )', '<1', '-', '-', '-', '6.54', '9.89', '1.53', '-'], ['Dicalcium Silicate(C2S)(B)', '15-30', '-', '-', '15.26', '18.57', '23.89', '25.67', '26.79'], ['Tetrcalcium sulphoaluminate(    C   4     A   3     S   -    )', '55-75', '64.42', '59.56', '65.87', '65.74', '60.07', '66.59', '67.79'], ['Calcium sulfate(  C   S   -    )', '<5', '5.3', '4.93', '3.26', '1.13', '-', '-', '-'], ['Calcium oxide(CaO)', '<1.5', '4.95', '3.87', '3.12', '1.72', '0.78', '-', '-']]",1,1,1,3,S0950061817312679_6,S0950061817312679,2017-07-01
1542,Chemical composition of clinkers.,"[['Item', 'C-1', 'C-2', 'C-3', 'C-5', 'C-6', 'C-7', 'C-8', 'C-9'], ['SiO2', '21.13', '21.24', '21.14', '21.53', '21.21', '20.94', '20.86', '20.91'], ['Al2O3', '5.07', '4.4', '4.13', '4.64', '4.11', '4.39', '5.14', '6.85'], ['Fe2O3', '4.48', '5.25', '5.35', '3.18', '4.32', '5.01', '3.38', '2.52'], ['CaO', '65.83', '65.67', '65.7', '66.32', '65.68', '64.55', '66.00', '66.17'], ['MgO', '1.36', '1.4', '1.38', '1.27', '1.39', '1.89', '1.09', '1.23'], ['Na2O', '0.30', '0.32', '0.32', '0.34', '0.33', '0.37', '0.35', '0.34'], ['K2O', '0.52', '0.45', '0.45', '0.74', '0.59', '0.92', '0.87', '1.12'], ['SO3', '0.48', '0.45', '0.51', '0.81', '1.11', '0.95', '1.06', '0.5'], ['Cl-', '0.008', '0.009', '0.015', '0.016', '0.014', '0.011', '0.012', '0.008'], ['Free CaO', '1.02', '1.18', '1.39', '1.10', '1.32', '1.23', '1.61', '2.05'], ['C3S', '62.83', '64.03', '65.73', '66.15', '67.10', '61.99', '64.21', '52.5'], ['C2S', '13.20', '12.63', '11.05', '11.86', '10.20', '13.31', '11.39', '20.37'], ['C3A', '5.85', '2.77', '1.90', '6.92', '3.58', '3.15', '7.92', '13.88'], ['C4AF', '13.63', '15.98', '16.27', '9.68', '13.13', '15.23', '10.27', '7.67']]",1,"Chemical composition of clinkers.;[['Item', 'C-1', 'C-2', 'C-3', 'C-5', 'C-6', 'C-7', 'C-8', 'C-9'], ['SiO2', '21.13', '21.24', '21.14', '21.53', '21.21', '20.94', '20.86', '20.91'], ['Al2O3', '5.07', '4.4', '4.13', '4.64', '4.11', '4.39', '5.14', '6.85'], ['Fe2O3', '4.48', '5.25', '5.35', '3.18', '4.32', '5.01', '3.38', '2.52'], ['CaO', '65.83', '65.67', '65.7', '66.32', '65.68', '64.55', '66.00', '66.17'], ['MgO', '1.36', '1.4', '1.38', '1.27', '1.39', '1.89', '1.09', '1.23'], ['Na2O', '0.30', '0.32', '0.32', '0.34', '0.33', '0.37', '0.35', '0.34'], ['K2O', '0.52', '0.45', '0.45', '0.74', '0.59', '0.92', '0.87', '1.12'], ['SO3', '0.48', '0.45', '0.51', '0.81', '1.11', '0.95', '1.06', '0.5'], ['Cl-', '0.008', '0.009', '0.015', '0.016', '0.014', '0.011', '0.012', '0.008'], ['Free CaO', '1.02', '1.18', '1.39', '1.10', '1.32', '1.23', '1.61', '2.05'], ['C3S', '62.83', '64.03', '65.73', '66.15', '67.10', '61.99', '64.21', '52.5'], ['C2S', '13.20', '12.63', '11.05', '11.86', '10.20', '13.31', '11.39', '20.37'], ['C3A', '5.85', '2.77', '1.90', '6.92', '3.58', '3.15', '7.92', '13.88'], ['C4AF', '13.63', '15.98', '16.27', '9.68', '13.13', '15.23', '10.27', '7.67']]",1,1,1,3,S0950061821018328_1,S0950061821018328,2021-07-01
1543,Relative importance of the input variables on Marsh funnel in the MARS.,"[['Variable importance for Marsh funnel (%)', 'Variable importance for Marsh funnel (%)', 'Variable importance for Marsh funnel (%)'], ['Admixture/cement ratio', '100', '||||||||||||||||||||||||||||||||||||||||||'], ['Cement fineness', '59.638', '|||||||||||||||||||||||||'], ['Solid content of s admixture', '31.621', '|||||||||||||'], ['C3A content', '30.484', '|||||||||||||'], ['C2S content', '11.690', '|||||'], ['Equivalent alkali content', '9.314', '||||'], ['C4AF content', '5.232', '||']]",1,"Relative importance of the input variables on Marsh funnel in the MARS.;[['Variable importance for Marsh funnel (%)', 'Variable importance for Marsh funnel (%)', 'Variable importance for Marsh funnel (%)'], ['Admixture/cement ratio', '100', '||||||||||||||||||||||||||||||||||||||||||'], ['Cement fineness', '59.638', '|||||||||||||||||||||||||'], ['Solid content of s admixture', '31.621', '|||||||||||||'], ['C3A content', '30.484', '|||||||||||||'], ['C2S content', '11.690', '|||||'], ['Equivalent alkali content', '9.314', '||||'], ['C4AF content', '5.232', '||']]",0,1,1,2,S0950061821018328_16,S0950061821018328,2021-07-01
1544,Mineral compositions of the OPC and HFPC.,"[['Mineral composition (% wt.)', 'C3S', 'C2S', 'C3A', 'C4FA'], ['OPC', '50.79', '22.69', '6.89', '8.63'], ['HFPC', '40.42', '32.46', '1.70', '18.15']]",1,"Mineral compositions of the OPC and HFPC.;[['Mineral composition (% wt.)', 'C3S', 'C2S', 'C3A', 'C4FA'], ['OPC', '50.79', '22.69', '6.89', '8.63'], ['HFPC', '40.42', '32.46', '1.70', '18.15']]",1,1,1,3,S095006182101463X_0,S095006182101463X,2021-05-27
1545,"Chemical compositions and physical properties of cement (mass, %).","[['SiO2', 'Al2O3', 'CaO', 'Fe2O3', 'MgO', 'R2O', 'f-CaO', 'SO3', 'Loss', 'Cl-'], ['20.94', '4.85', '64.02', '3.44', '1.70', '0.50', '0.50', '1.88', '1.88', '0.01'], ['C3S', 'C2S', 'C3A', 'C4AF', '', '', '', '', '', ''], ['59.03', '16.47', '6.79', '11.73', '', '', '', '', '', '']]",1,"Chemical compositions and physical properties of cement (mass, %).;[['SiO2', 'Al2O3', 'CaO', 'Fe2O3', 'MgO', 'R2O', 'f-CaO', 'SO3', 'Loss', 'Cl-'], ['20.94', '4.85', '64.02', '3.44', '1.70', '0.50', '0.50', '1.88', '1.88', '0.01'], ['C3S', 'C2S', 'C3A', 'C4AF', '', '', '', '', '', ''], ['59.03', '16.47', '6.79', '11.73', '', '', '', '', '', '']]",1,1,1,3,S0950061823013508_0,S0950061823013508,2023-05-08
1546,Chemical composition of cement and ground granulated blast furnace slag (GGBS).,"[['Parameters', 'Cement', 'GGBS'], ['SiO2', '19.17', '38.64'], ['Al2O3', '4.69', '10.28'], ['Fe2O3', '3.61', '2.13'], ['CaO', '61.52', '35.69'], ['MgO', '2.40', '8.82'], ['SO3', '3.98', '2.08'], ['K2O', '1.06', '0.78'], ['Na2O', '0.25', '0.43'], ['TiO2', '0.25', '0.56'], ['P2O5', '0.14', '0.04'], ['SrO', '0.20', '0.07'], ['Mn2O3', '0.05', '0.31'], ['ZnO', '0.04', '0.01'], ['V2O5', '0.01', '0.11'], ['NiO', '0.00', '0.02'], ['CuO', '0.02', '0.01'], ['BaO', '0.01', '0.06'], ['C3S', '56.68', ''], ['C2S', '12.22', ''], ['C3A', '6.31', ''], ['C4AF', '11.00', ''], ['Loss of Ignition', '2.62', '0.13']]",1,"Chemical composition of cement and ground granulated blast furnace slag (GGBS).;[['Parameters', 'Cement', 'GGBS'], ['SiO2', '19.17', '38.64'], ['Al2O3', '4.69', '10.28'], ['Fe2O3', '3.61', '2.13'], ['CaO', '61.52', '35.69'], ['MgO', '2.40', '8.82'], ['SO3', '3.98', '2.08'], ['K2O', '1.06', '0.78'], ['Na2O', '0.25', '0.43'], ['TiO2', '0.25', '0.56'], ['P2O5', '0.14', '0.04'], ['SrO', '0.20', '0.07'], ['Mn2O3', '0.05', '0.31'], ['ZnO', '0.04', '0.01'], ['V2O5', '0.01', '0.11'], ['NiO', '0.00', '0.02'], ['CuO', '0.02', '0.01'], ['BaO', '0.01', '0.06'], ['C3S', '56.68', ''], ['C2S', '12.22', ''], ['C3A', '6.31', ''], ['C4AF', '11.00', ''], ['Loss of Ignition', '2.62', '0.13']]",1,1,1,3,S0950061821021255_0,S0950061821021255,2021-08-12
1547,The properties of raw materials.,"[['Properties', 'Cement', 'FA', 'SS', 'GGBS'], ['Chemical composition (wt%)', 'Chemical composition (wt%)', 'Chemical composition (wt%)', 'Chemical composition (wt%)', 'Chemical composition (wt%)'], ['SiO2', '20.99', '50.93', '14.65', '32.58'], ['Al2O3', '5.07', '28.45', '3.78', '15.24'], ['Fe2O3', '3.26', '4.51', '25.31', '0.59'], ['SO3', '2.34', '0.52', '0.51', '2.25'], ['CaO', '62.58', '3.38', '41.18', '39.47'], ['MgO', '1.90', '0.97', '6.19', '7.60'], ['K2O', '0.61', '2.27', '0.03', '0.71'], ['Na2O', '0.19', '0.75', '0.08', '0.36'], ['Loss', '1.91', '6.63', '3.45', '0.91'], ['', '', '', '', ''], ['Physical properties', 'Physical properties', 'Physical properties', 'Physical properties', 'Physical properties'], ['Density (g/cm3)', '3.05', '2.24', '3.91', '2.84'], ['Specific surface area (m2/kg)', '365', '313', '428', '453'], ['D50 (mm)', '11.326', '20.183', '12.171', '10.959'], ['', '', '', '', ''], ['Clinker mineral (wt%)', 'Clinker mineral (wt%)', 'Clinker mineral (wt%)', 'Clinker mineral (wt%)', 'Clinker mineral (wt%)'], ['C3S', '49.66', '-', '-', '-'], ['C2S', '22.66', '-', '-', '-'], ['C3A', '7.92', '-', '-', '-'], ['C4AF', '9.93', '-', '-', '-'], ['CaSO4', '3.98', '-', '-', '-']]",1,"The properties of raw materials.;[['Properties', 'Cement', 'FA', 'SS', 'GGBS'], ['Chemical composition (wt%)', 'Chemical composition (wt%)', 'Chemical composition (wt%)', 'Chemical composition (wt%)', 'Chemical composition (wt%)'], ['SiO2', '20.99', '50.93', '14.65', '32.58'], ['Al2O3', '5.07', '28.45', '3.78', '15.24'], ['Fe2O3', '3.26', '4.51', '25.31', '0.59'], ['SO3', '2.34', '0.52', '0.51', '2.25'], ['CaO', '62.58', '3.38', '41.18', '39.47'], ['MgO', '1.90', '0.97', '6.19', '7.60'], ['K2O', '0.61', '2.27', '0.03', '0.71'], ['Na2O', '0.19', '0.75', '0.08', '0.36'], ['Loss', '1.91', '6.63', '3.45', '0.91'], ['', '', '', '', ''], ['Physical properties', 'Physical properties', 'Physical properties', 'Physical properties', 'Physical properties'], ['Density (g/cm3)', '3.05', '2.24', '3.91', '2.84'], ['Specific surface area (m2/kg)', '365', '313', '428', '453'], ['D50 (mm)', '11.326', '20.183', '12.171', '10.959'], ['', '', '', '', ''], ['Clinker mineral (wt%)', 'Clinker mineral (wt%)', 'Clinker mineral (wt%)', 'Clinker mineral (wt%)', 'Clinker mineral (wt%)'], ['C3S', '49.66', '-', '-', '-'], ['C2S', '22.66', '-', '-', '-'], ['C3A', '7.92', '-', '-', '-'], ['C4AF', '9.93', '-', '-', '-'], ['CaSO4', '3.98', '-', '-', '-']]",1,1,1,3,S0950061821021309_0,S0950061821021309,2021-08-04
1548,Chemical and mineral compositions of P.O 42.5 cement (wt%).,"[['Compositions', 'SiO2', 'CaO', 'Al2O3', 'Fe2O3', 'MgO', 'SO3', 'Na2O', 'f-CaO', 'C3S', 'C2S', 'C3A', 'C4AF'], ['Wt%', '21.88', '65.89', '4.61', '2.65', '1.76', '1.77', '0.59', '0.98', '60.22', '17.33', '7.63', '8.52']]",1,"Chemical and mineral compositions of P.O 42.5 cement (wt%).;[['Compositions', 'SiO2', 'CaO', 'Al2O3', 'Fe2O3', 'MgO', 'SO3', 'Na2O', 'f-CaO', 'C3S', 'C2S', 'C3A', 'C4AF'], ['Wt%', '21.88', '65.89', '4.61', '2.65', '1.76', '1.77', '0.59', '0.98', '60.22', '17.33', '7.63', '8.52']]",1,1,1,3,S0950061817306670_2,S0950061817306670,2017-04-18
1549,The chemical compositions and the mineral compositions of the OPC.,"[['Chemical compositions (%)', 'Chemical compositions (%)', 'Chemical compositions (%)', 'Chemical compositions (%)', 'Chemical compositions (%)', 'Chemical compositions (%)', 'Chemical compositions (%)', 'Chemical compositions (%)', 'Chemical compositions (%)', 'Mineral compositions (%)', 'Mineral compositions (%)', 'Mineral compositions (%)', 'Mineral compositions (%)', 'Mineral compositions (%)'], ['SiO2', 'Al2O3', 'CaO', 'Fe2O3', 'MgO', 'SO3', 'K2O', 'Na2O', 'TiO2', 'C3S', 'C2S', 'C3A', 'C4AF', 'Loss'], ['21.35', '4.94', '60.16', '2.71', '0.46', '1.96', '0.48', '1.00', '0.15', '60.74', '16.18', '6.66', '14.17', '2.25']]",1,"The chemical compositions and the mineral compositions of the OPC.;[['Chemical compositions (%)', 'Chemical compositions (%)', 'Chemical compositions (%)', 'Chemical compositions (%)', 'Chemical compositions (%)', 'Chemical compositions (%)', 'Chemical compositions (%)', 'Chemical compositions (%)', 'Chemical compositions (%)', 'Mineral compositions (%)', 'Mineral compositions (%)', 'Mineral compositions (%)', 'Mineral compositions (%)', 'Mineral compositions (%)'], ['SiO2', 'Al2O3', 'CaO', 'Fe2O3', 'MgO', 'SO3', 'K2O', 'Na2O', 'TiO2', 'C3S', 'C2S', 'C3A', 'C4AF', 'Loss'], ['21.35', '4.94', '60.16', '2.71', '0.46', '1.96', '0.48', '1.00', '0.15', '60.74', '16.18', '6.66', '14.17', '2.25']]",1,1,1,3,S095006181730675X_0,S095006181730675X,2017-04-22
1550,Mineralogical and chemical compositions of OPC in wt. %,"[['(a) mineralogical compositions,', '(a) mineralogical compositions,', '(a) mineralogical compositions,', '(a) mineralogical compositions,', '(a) mineralogical compositions,', '(a) mineralogical compositions,', '(a) mineralogical compositions,', '(a) mineralogical compositions,', '(a) mineralogical compositions,', '(a) mineralogical compositions,'], ['Mineralogical compositions', 'C3S', 'C2S', 'C3A', 'C4AF', 'C4A3    S -', 'Gypsum', 'Limestone', 'Fly ash', 'Slag'], ['Contents (%)', '44.22', '18.06', '6.21', '8.29', '3.83', '5.51', '3.91', '4.10', '4.20'], ['', '', '', '', '', '', '', '', '', ''], ['(b) chemical compositions', '(b) chemical compositions', '(b) chemical compositions', '(b) chemical compositions', '(b) chemical compositions', '(b) chemical compositions', '(b) chemical compositions', '(b) chemical compositions', '', ''], ['Chemical compositions', 'SiO2', 'CaO', 'Al2O3', 'Fe2O3', 'MgO', 'SO3', 'Others', '', ''], ['Contents (%)', '24.86', '53.32', '6.45', '3.10', '2.05', '2.55', '7.67', '', '']]",1,"Mineralogical and chemical compositions of OPC in wt. %;[['(a) mineralogical compositions,', '(a) mineralogical compositions,', '(a) mineralogical compositions,', '(a) mineralogical compositions,', '(a) mineralogical compositions,', '(a) mineralogical compositions,', '(a) mineralogical compositions,', '(a) mineralogical compositions,', '(a) mineralogical compositions,', '(a) mineralogical compositions,'], ['Mineralogical compositions', 'C3S', 'C2S', 'C3A', 'C4AF', 'C4A3    S -', 'Gypsum', 'Limestone', 'Fly ash', 'Slag'], ['Contents (%)', '44.22', '18.06', '6.21', '8.29', '3.83', '5.51', '3.91', '4.10', '4.20'], ['', '', '', '', '', '', '', '', '', ''], ['(b) chemical compositions', '(b) chemical compositions', '(b) chemical compositions', '(b) chemical compositions', '(b) chemical compositions', '(b) chemical compositions', '(b) chemical compositions', '(b) chemical compositions', '', ''], ['Chemical compositions', 'SiO2', 'CaO', 'Al2O3', 'Fe2O3', 'MgO', 'SO3', 'Others', '', ''], ['Contents (%)', '24.86', '53.32', '6.45', '3.10', '2.05', '2.55', '7.67', '', '']]",1,1,1,3,S0950061820306802_0,S0950061820306802,2020-03-19
1551,Chemical composition of binders.,"[['Description', 'Ignition loss (%)', 'MgO (%)', 'SO3 (%)', 'Cl- (%)', 'N2Oeq (%)', 'C3S (%)', 'C2S (%)', 'C3A (%)', 'C4AF (%)'], ['OPC', '2.26', '1.41', '2.10', '0.015', '0.50', '56', '18', '9', '9'], ['HESPC', '1.05', '1.44', '2.88', '0.005', '0.47', '63', '12', '9', '8']]",1,"Chemical composition of binders.;[['Description', 'Ignition loss (%)', 'MgO (%)', 'SO3 (%)', 'Cl- (%)', 'N2Oeq (%)', 'C3S (%)', 'C2S (%)', 'C3A (%)', 'C4AF (%)'], ['OPC', '2.26', '1.41', '2.10', '0.015', '0.50', '56', '18', '9', '9'], ['HESPC', '1.05', '1.44', '2.88', '0.005', '0.47', '63', '12', '9', '8']]",1,1,1,3,S095006182030684X_0,S095006182030684X,2020-03-27
1552,Mineral composition of OPC and its physical properties.,"[['Minerals', 'C3S', 'C2S', 'C3A', 'C4AF', 'Limestone', 'Gypsum'], ['Content (wt.%)', '49.03', '21.21', '4.14', '13.00', '3.32', '4.55']]",1,"Mineral composition of OPC and its physical properties.;[['Minerals', 'C3S', 'C2S', 'C3A', 'C4AF', 'Limestone', 'Gypsum'], ['Content (wt.%)', '49.03', '21.21', '4.14', '13.00', '3.32', '4.55']]",1,1,1,3,S0950061823016392_1,S0950061823016392,2023-05-31
1553,Chemical and mineral constituents of the cement powders for the experiment.,"[['Chemical components (%)', 'Chemical components (%)', 'Chemical components (%)', 'Chemical components (%)', 'Chemical components (%)', 'Chemical components (%)', 'Mineral components (%)', 'Mineral components (%)', 'Mineral components (%)', 'Mineral components (%)', 'Mineral components (%)'], ['CaO', 'SiO2', 'Al2O3', 'MgO', 'Fe2O3', 'SO3', 'Na2Oeq', 'C3S', 'C2S', 'C3A', 'C4AF'], ['62.97', '19.97', '4.30', '2.35', '2.91', '3.45', '0.33', '56.0', '18.0', '8.0', '8.5']]",1,"Chemical and mineral constituents of the cement powders for the experiment.;[['Chemical components (%)', 'Chemical components (%)', 'Chemical components (%)', 'Chemical components (%)', 'Chemical components (%)', 'Chemical components (%)', 'Mineral components (%)', 'Mineral components (%)', 'Mineral components (%)', 'Mineral components (%)', 'Mineral components (%)'], ['CaO', 'SiO2', 'Al2O3', 'MgO', 'Fe2O3', 'SO3', 'Na2Oeq', 'C3S', 'C2S', 'C3A', 'C4AF'], ['62.97', '19.97', '4.30', '2.35', '2.91', '3.45', '0.33', '56.0', '18.0', '8.0', '8.5']]",1,1,1,3,S0950061822019675_0,S0950061822019675,2022-07-08
1554,Chemical composition of the cement.,"[['X-ray Chemical Analysis', 'X-ray Chemical Analysis', 'X-ray Chemical Analysis'], ['Chemical requirements', 'Present test results', 'Limits for BS EN 196-2:2013'], ['Loss on ignition', '2.86 %', '4 % Max.'], ['residue materials', '0.76 %', '1.5 % Max.'], ['SiO2', '21.91 %', '-'], ['Al2O3', '5.04 %', '-'], ['Fe2O3', '3.37 %', '-'], ['CaO', '65.59 %', '-'], ['MgO', '4.15 %', '5 % Max.'], ['SO3', '2.09 %', '2.8 % Max.'], ['LSF', '0.922', '(0.66-1.02) %'], ['C3S', '55.86 %', '-'], ['C2S', '20.67 %', '-'], ['C3A', '7.65 %', '-'], ['C4AF', '10.25 %', '-']]",1,"Chemical composition of the cement.;[['X-ray Chemical Analysis', 'X-ray Chemical Analysis', 'X-ray Chemical Analysis'], ['Chemical requirements', 'Present test results', 'Limits for BS EN 196-2:2013'], ['Loss on ignition', '2.86 %', '4 % Max.'], ['residue materials', '0.76 %', '1.5 % Max.'], ['SiO2', '21.91 %', '-'], ['Al2O3', '5.04 %', '-'], ['Fe2O3', '3.37 %', '-'], ['CaO', '65.59 %', '-'], ['MgO', '4.15 %', '5 % Max.'], ['SO3', '2.09 %', '2.8 % Max.'], ['LSF', '0.922', '(0.66-1.02) %'], ['C3S', '55.86 %', '-'], ['C2S', '20.67 %', '-'], ['C3A', '7.65 %', '-'], ['C4AF', '10.25 %', '-']]",1,1,1,3,S095006182202726X_0,S095006182202726X,2022-09-19
1555,Physical and Chemical properties of cement.,"[['', 'Cement'], ['SiO2 (%)', '19.60'], ['Al2O3 (%)', '4.80'], ['CaO (%)', '61.50'], ['Fe2O3 (%)', '3.30'], ['SO3 (%)', '3.50'], ['Na2O (%)', '0.70'], ['C3S (%)', '55.00'], ['C2S (%)', '15.00'], ['C3A (%)', '7.00'], ['C4AF (%)', '10.00'], ['Loss on ignition (%)', '1.90'], ['Specific gravity', '3.15'], ['Surface area (m2/kg)', '371']]",1,"Physical and Chemical properties of cement.;[['', 'Cement'], ['SiO2 (%)', '19.60'], ['Al2O3 (%)', '4.80'], ['CaO (%)', '61.50'], ['Fe2O3 (%)', '3.30'], ['SO3 (%)', '3.50'], ['Na2O (%)', '0.70'], ['C3S (%)', '55.00'], ['C2S (%)', '15.00'], ['C3A (%)', '7.00'], ['C4AF (%)', '10.00'], ['Loss on ignition (%)', '1.90'], ['Specific gravity', '3.15'], ['Surface area (m2/kg)', '371']]",1,1,1,3,S095006182202757X_0,S095006182202757X,2022-09-19
1556,Properties of Cement.,"[['Type', 'Specific gravity (g/cm3)', 'BET N2 fineness (cm2/g)', 'Clinker (% by weight)', 'Clinker (% by weight)', 'Clinker (% by weight)', 'Additions (% by weight)', 'Additions (% by weight)', 'Additions (% by weight)'], ['CEM I 52.5R', '3.15', '13000', '97', '97', '97', '3 (limestone)', '3 (limestone)', '3 (limestone)'], ['', '', '', '', '', '', '', '', ''], ['D50 (mm)', 'D60/D10', 'D60/D10', 'D30 2/D10D60', 'D30 2/D10D60', 'D30 2/D10D60', 'Water demand [Sed]', 'Water demand [Sed]', 'Water demand [Sed]'], ['13.0', '4.3', '4.3', '1.2', '1.2', '1.2', '0.28', '0.28', '0.28'], ['', '', '', '', '', '', '', '', ''], ['Oxides', 'SiO2', 'Al2O3', 'Fe2O3', 'CaO', 'SO3', 'MgO', 'K2O', 'LOI'], ['% by wt', '19.85', '4.80', '2.75', '63.60', '3.45', '1.45', '0.90', '2.20'], ['', '', '', '', '', '', '', '', ''], ['Bogue composition (% by weight)', 'Bogue composition (% by weight)', 'Bogue composition (% by weight)', 'Bogue composition (% by weight)', 'Bogue composition (% by weight)', 'Bogue composition (% by weight)', 'Bogue composition (% by weight)', 'Bogue composition (% by weight)', 'Bogue composition (% by weight)'], ['C3S', 'C2S', 'C3A', 'C4AF', 'C4AF', 'C4AF', 'Gypsum', 'Gypsum', 'Gypsum'], ['62.0', '10.2', '8.1', '8.4', '8.4', '8.4', '5.0', '5.0', '5.0']]",1,"Properties of Cement.;[['Type', 'Specific gravity (g/cm3)', 'BET N2 fineness (cm2/g)', 'Clinker (% by weight)', 'Clinker (% by weight)', 'Clinker (% by weight)', 'Additions (% by weight)', 'Additions (% by weight)', 'Additions (% by weight)'], ['CEM I 52.5R', '3.15', '13000', '97', '97', '97', '3 (limestone)', '3 (limestone)', '3 (limestone)'], ['', '', '', '', '', '', '', '', ''], ['D50 (mm)', 'D60/D10', 'D60/D10', 'D30 2/D10D60', 'D30 2/D10D60', 'D30 2/D10D60', 'Water demand [Sed]', 'Water demand [Sed]', 'Water demand [Sed]'], ['13.0', '4.3', '4.3', '1.2', '1.2', '1.2', '0.28', '0.28', '0.28'], ['', '', '', '', '', '', '', '', ''], ['Oxides', 'SiO2', 'Al2O3', 'Fe2O3', 'CaO', 'SO3', 'MgO', 'K2O', 'LOI'], ['% by wt', '19.85', '4.80', '2.75', '63.60', '3.45', '1.45', '0.90', '2.20'], ['', '', '', '', '', '', '', '', ''], ['Bogue composition (% by weight)', 'Bogue composition (% by weight)', 'Bogue composition (% by weight)', 'Bogue composition (% by weight)', 'Bogue composition (% by weight)', 'Bogue composition (% by weight)', 'Bogue composition (% by weight)', 'Bogue composition (% by weight)', 'Bogue composition (% by weight)'], ['C3S', 'C2S', 'C3A', 'C4AF', 'C4AF', 'C4AF', 'Gypsum', 'Gypsum', 'Gypsum'], ['62.0', '10.2', '8.1', '8.4', '8.4', '8.4', '5.0', '5.0', '5.0']]",1,1,1,3,S0950061817320512_0,S0950061817320512,2017-10-12
1557,"Chemical analysis, mineralogy and physico-mechanical properties of CEM I 42.5 N.","[['Mineralogy (%)', 'Mineralogy (%)', 'Mineralogy (%)', 'Mineralogy (%)', 'Mineralogy (%)', 'Chemical analysis', 'Chemical analysis'], ['C3S', 'C2S', 'C2S', 'C3A', 'C4AF', 'Oxide', '% w.t'], ['57.4', '12.6', '12.6', '6.6', '11.0', 'SiO2', '19.50'], ['57.4', '12.6', '12.6', '6.6', '11.0', 'Al2O3', '4.80'], ['', '', '', '', '', '', ''], ['Physical properties', 'Physical properties', 'Physical properties', 'Physical properties', 'Physical properties', 'Fe2O3', '3.60'], ['Blaine fineness', 'Blaine fineness', '400 m2/kg', '400 m2/kg', '400 m2/kg', 'CaO', '61.50'], ['Initial setting time', 'Initial setting time', '130 min', '130 min', '130 min', 'MgO', '3.40'], ['Final setting time', 'Final setting time', '200 min', '200 min', '200 min', 'K2O', '0.69'], ['', '', '', '', '', '', ''], ['Compressive strength f  c  (MPa)', 'Compressive strength f  c  (MPa)', 'Compressive strength f  c  (MPa)', 'Compressive strength f  c  (MPa)', 'Compressive strength f  c  (MPa)', 'Na2O', '0.22'], ['2 days', '2 days', '25', '25', '25', 'Cl-', '0.01'], ['7 days', '7 days', '39', '39', '39', 'SO3', '2.60'], ['28 days', '28 days', '53', '53', '53', 'LOI', '3.50']]",1,"Chemical analysis, mineralogy and physico-mechanical properties of CEM I 42.5 N.;[['Mineralogy (%)', 'Mineralogy (%)', 'Mineralogy (%)', 'Mineralogy (%)', 'Mineralogy (%)', 'Chemical analysis', 'Chemical analysis'], ['C3S', 'C2S', 'C2S', 'C3A', 'C4AF', 'Oxide', '% w.t'], ['57.4', '12.6', '12.6', '6.6', '11.0', 'SiO2', '19.50'], ['57.4', '12.6', '12.6', '6.6', '11.0', 'Al2O3', '4.80'], ['', '', '', '', '', '', ''], ['Physical properties', 'Physical properties', 'Physical properties', 'Physical properties', 'Physical properties', 'Fe2O3', '3.60'], ['Blaine fineness', 'Blaine fineness', '400 m2/kg', '400 m2/kg', '400 m2/kg', 'CaO', '61.50'], ['Initial setting time', 'Initial setting time', '130 min', '130 min', '130 min', 'MgO', '3.40'], ['Final setting time', 'Final setting time', '200 min', '200 min', '200 min', 'K2O', '0.69'], ['', '', '', '', '', '', ''], ['Compressive strength f  c  (MPa)', 'Compressive strength f  c  (MPa)', 'Compressive strength f  c  (MPa)', 'Compressive strength f  c  (MPa)', 'Compressive strength f  c  (MPa)', 'Na2O', '0.22'], ['2 days', '2 days', '25', '25', '25', 'Cl-', '0.01'], ['7 days', '7 days', '39', '39', '39', 'SO3', '2.60'], ['28 days', '28 days', '53', '53', '53', 'LOI', '3.50']]",1,1,1,3,S0950061817320779_1,S0950061817320779,2017-10-20
1558,Phase composition of raw materials (%) [28].,"[['CEM I 32,5R', 'CEM I 32,5R', 'CBPD', 'CBPD', 'Ca(OH)2', 'Ca(OH)2'], ['C3S (alite)', '65.3', 'CaO', '43.6', 'Portlandite', '97.4'], ['C2S (belite)', '10.0', 'Sylvine', '16.7', 'Calcite', '2.6'], ['C4AF', '4.4', 'C2S (belite)', '34.5', '', ''], ['C3A', '9.3', 'Calcite', '5.1', '', ''], ['Arcanite', '1.3', '', '', '', ''], ['Gypsum', '0.9', '', '', '', ''], ['Calcite', '7.7', '', '', '', ''], ['Quartz', '1.0', '', '', '', '']]",1,"Phase composition of raw materials (%) [28].;[['CEM I 32,5R', 'CEM I 32,5R', 'CBPD', 'CBPD', 'Ca(OH)2', 'Ca(OH)2'], ['C3S (alite)', '65.3', 'CaO', '43.6', 'Portlandite', '97.4'], ['C2S (belite)', '10.0', 'Sylvine', '16.7', 'Calcite', '2.6'], ['C4AF', '4.4', 'C2S (belite)', '34.5', '', ''], ['C3A', '9.3', 'Calcite', '5.1', '', ''], ['Arcanite', '1.3', '', '', '', ''], ['Gypsum', '0.9', '', '', '', ''], ['Calcite', '7.7', '', '', '', ''], ['Quartz', '1.0', '', '', '', '']]",1,1,1,3,S0950061822009540_3,S0950061822009540,2022-03-28
1559,Mineral composition of the cement (wt.%).,"[['C3S', 'C2S', 'C3A', 'C4AF', 'Gypsum', 'Others'], ['55.5', '19.1', '6.5', '10.1', '5.0', '3.8']]",1,"Mineral composition of the cement (wt.%).;[['C3S', 'C2S', 'C3A', 'C4AF', 'Gypsum', 'Others'], ['55.5', '19.1', '6.5', '10.1', '5.0', '3.8']]",1,1,1,3,S0958946522000816_2,S0958946522000816,2022-03-10
