Repository: zakidotai/cemcat

# CemCat Streamlit Hosting Bundle

This folder is ready to be pushed to GitHub and deployed on Streamlit Cloud.

## Files included

- `streamlit_app.py` (main app)
- `requirements.txt`
- `data/ner_cems_40k.csv`
- `data/pii_abs.json`
- `data/clinker_comps_with_dates.csv`
- `upload/composition_cls_slag_updated.csv`

## Local run

```bash
streamlit run streamlit_app.py
```

File: crystalline_composition_gpt4_with_pii_tid_dates.csv (part 60 of 101)
,caption,tables,Label,text,pred_0,pred_1,pred_2,all_pred,pii_tid,pii,date
1560,Mineralogical composition of the materials.,"[['Phase', 'PC', 'SF', 'MK', 'SCBA', 'CSCBA', 'LS'], ['C3S', '56.9', '-', '-', '-', '-', '-'], ['C2S', '9.9', '-', '-', '-', '-', '-'], ['C3A', '8.0', '-', '-', '-', '-', '-'], ['C4AF', '7.3', '-', '-', '-', '-', '-'], ['Calcite', '5.3', '-', '-', '-', '-', '62.2'], ['Quartz', '0.1', '0.5', '4.3', '43.0', '45.7', '1.1'], ['Bassanite', '0.3', '-', '-', '-', '-', '-'], ['Anhydrite', '0.4', '-', '-', '-', '-', '-'], ['Periclase', '0.7', '-', '-', '-', '-', '-'], ['Cristobalite', '-', '1.3', '-', '0.6', '2.0', '-'], ['Dolomite', '-', '-', '-', '-', '-', '36.7'], ['Hematite', '-', '-', '6.1', '-', '-', '-'], ['Biotite', '-', '-', '0.6', '-', '-', '-'], ['Anatase', '-', '-', '0.2', '-', '-', '-'], ['Albite', '-', '-', '-', '6.6', '12.1', '-'], ['Microcline', '-', '-', '-', '11.5', '15.1', '-'], ['Amorphous', '11.0', '98.1', '88.6', '38.4', '25.1', '-']]",1,"Mineralogical composition of the materials.;[['Phase', 'PC', 'SF', 'MK', 'SCBA', 'CSCBA', 'LS'], ['C3S', '56.9', '-', '-', '-', '-', '-'], ['C2S', '9.9', '-', '-', '-', '-', '-'], ['C3A', '8.0', '-', '-', '-', '-', '-'], ['C4AF', '7.3', '-', '-', '-', '-', '-'], ['Calcite', '5.3', '-', '-', '-', '-', '62.2'], ['Quartz', '0.1', '0.5', '4.3', '43.0', '45.7', '1.1'], ['Bassanite', '0.3', '-', '-', '-', '-', '-'], ['Anhydrite', '0.4', '-', '-', '-', '-', '-'], ['Periclase', '0.7', '-', '-', '-', '-', '-'], ['Cristobalite', '-', '1.3', '-', '0.6', '2.0', '-'], ['Dolomite', '-', '-', '-', '-', '-', '36.7'], ['Hematite', '-', '-', '6.1', '-', '-', '-'], ['Biotite', '-', '-', '0.6', '-', '-', '-'], ['Anatase', '-', '-', '0.2', '-', '-', '-'], ['Albite', '-', '-', '-', '6.6', '12.1', '-'], ['Microcline', '-', '-', '-', '11.5', '15.1', '-'], ['Amorphous', '11.0', '98.1', '88.6', '38.4', '25.1', '-']]",1,1,1,3,S0950061822004561_1,S0950061822004561,2022-02-14
1561,Chemical composition of P*II52.5R Portland cement.,"[['Composition', 'SiO2', 'CaO', 'Al2O3', 'Fe2O3', 'SO3', 'C3S', 'C2S', 'C3A', 'C4AF', 'Ignition loss'], ['Content/%', '21.29', '62.33', '5.10', '2.91', '2.18', '47.23', '25.49', '8.6', '8.85', '2.90']]",1,"Chemical composition of P*II52.5R Portland cement.;[['Composition', 'SiO2', 'CaO', 'Al2O3', 'Fe2O3', 'SO3', 'C3S', 'C2S', 'C3A', 'C4AF', 'Ignition loss'], ['Content/%', '21.29', '62.33', '5.10', '2.91', '2.18', '47.23', '25.49', '8.6', '8.85', '2.90']]",1,1,1,3,S0950061817301472_1,S0950061817301472,2017-02-09
1562,"Chemical analysis and physical properties of OPC, HSRC, FA, SF, and MK.","[['', 'OPC', 'HSRC', 'FA', 'SF', 'MK'], ['SiO2 (%)', '19.60', '22.0', '43.39', '95.30', '53.50'], ['Al2O3 (%)', '4.80', '4.10', '22.08', '00.17', '42.50'], ['CaO (%)', '61.50', '64.90', '15.63', '00.49', '0.20'], ['Fe2O3 (%)', '3.30', '4.40', '7.74', '00.08', '1.90'], ['SO3 (%)', '3.50', '2.25', '1.72', '00.24', '0.05'], ['Na2O (%)', '0.70', '-', '1.01', '00.19', '0.05'], ['C3S (%)', '55.00', '57.00', '-', '-', '-'], ['C2S (%)', '15.00', '20.00', '-', '-', '-'], ['C3A (%)', '7.00', '3.00', '-', '-', '-'], ['C4AF (%)', '10.00', '13.00', '-', '-', '-'], ['', '', '', '', '', ''], ['Loss on ignition (%)', '1.90', '0.7', '1.17', '4.7', '0.50'], ['Specific gravity', '3.15', '3.12', '2.50', '2.20', '2.60'], ['Surface area (m2/kg)', '371', '380', '280', '19,500', '15,000']]",1,"Chemical analysis and physical properties of OPC, HSRC, FA, SF, and MK.;[['', 'OPC', 'HSRC', 'FA', 'SF', 'MK'], ['SiO2 (%)', '19.60', '22.0', '43.39', '95.30', '53.50'], ['Al2O3 (%)', '4.80', '4.10', '22.08', '00.17', '42.50'], ['CaO (%)', '61.50', '64.90', '15.63', '00.49', '0.20'], ['Fe2O3 (%)', '3.30', '4.40', '7.74', '00.08', '1.90'], ['SO3 (%)', '3.50', '2.25', '1.72', '00.24', '0.05'], ['Na2O (%)', '0.70', '-', '1.01', '00.19', '0.05'], ['C3S (%)', '55.00', '57.00', '-', '-', '-'], ['C2S (%)', '15.00', '20.00', '-', '-', '-'], ['C3A (%)', '7.00', '3.00', '-', '-', '-'], ['C4AF (%)', '10.00', '13.00', '-', '-', '-'], ['', '', '', '', '', ''], ['Loss on ignition (%)', '1.90', '0.7', '1.17', '4.7', '0.50'], ['Specific gravity', '3.15', '3.12', '2.50', '2.20', '2.60'], ['Surface area (m2/kg)', '371', '380', '280', '19,500', '15,000']]",1,1,1,3,S0950061817301514_0,S0950061817301514,2017-02-05
1563,Properties of Portland cement.,"[['Cement strength class', 'Chemical analysis (%)', 'Chemical analysis (%)', 'Chemical analysis (%)', 'Chemical analysis (%)', 'Chemical analysis (%)', 'Chemical analysis (%)', 'Chemical analysis (%)', 'Chemical analysis (%)', 'Chemical analysis (%)', 'Chemical analysis (%)', 'Chemical analysis (%)', 'Chemical analysis (%)', 'Physical analysis', 'Physical analysis', 'Physical analysis'], ['Cement strength class', 'SiO2', 'Al2O3', 'Fe2O3', 'CaO', 'MgO', 'SO3', 'Na2O', 'K2O', 'LOI', 'F.CaO', 'C3A', 'C3S', 'Specific Gravity (ton/m3)', 'Sieve residue on 90mm (%)', 'Blaine test (cm2/gr)'], ['C 325', '20.4', '4.56', '3.4', '64.12', '1.93', '2.3', '0.32', '0.7', '2.2', '1.3', '6.33', '63.94', '3.13', '0.9', '3000'], ['C 425', '20.2', '4.6', '3.5', '64', '1.94', '2.4', '0.35', '0.7', '2.7', '1.3', '6.27', '64.27', '3.13', '0.8', '3050'], ['C 525', '21', '4.7', '3.52', '64.18', '1.93', '2.53', '0.32', '0.65', '1.2', '1.2', '6.5', '57.85', '3.15', '0.1', '3600']]",1,"Properties of Portland cement.;[['Cement strength class', 'Chemical analysis (%)', 'Chemical analysis (%)', 'Chemical analysis (%)', 'Chemical analysis (%)', 'Chemical analysis (%)', 'Chemical analysis (%)', 'Chemical analysis (%)', 'Chemical analysis (%)', 'Chemical analysis (%)', 'Chemical analysis (%)', 'Chemical analysis (%)', 'Chemical analysis (%)', 'Physical analysis', 'Physical analysis', 'Physical analysis'], ['Cement strength class', 'SiO2', 'Al2O3', 'Fe2O3', 'CaO', 'MgO', 'SO3', 'Na2O', 'K2O', 'LOI', 'F.CaO', 'C3A', 'C3S', 'Specific Gravity (ton/m3)', 'Sieve residue on 90mm (%)', 'Blaine test (cm2/gr)'], ['C 325', '20.4', '4.56', '3.4', '64.12', '1.93', '2.3', '0.32', '0.7', '2.2', '1.3', '6.33', '63.94', '3.13', '0.9', '3000'], ['C 425', '20.2', '4.6', '3.5', '64', '1.94', '2.4', '0.35', '0.7', '2.7', '1.3', '6.27', '64.27', '3.13', '0.8', '3050'], ['C 525', '21', '4.7', '3.52', '64.18', '1.93', '2.53', '0.32', '0.65', '1.2', '1.2', '6.5', '57.85', '3.15', '0.1', '3600']]",1,1,1,3,S0950061817301563_0,S0950061817301563,2017-03-06
1564,Chemical and mineralogical components of CEM I 42.5 R cement and perlite in %.,"[['Elements', 'CaO', 'SiO2', 'Fe2O3', 'Al2O3', 'MgO', 'SO3', 'Na2O', 'K2O'], ['Perlite, weight', '2.01', '72.50', '1.13', '12.61', '1.68', '0.05', '3.34', '3.71'], ['Cement, weight', '63.90', '20.05', '6.50', '4.32', '0.02', '2.15', '0.40', '0.40'], ['', '', '', '', '', '', '', '', ''], ['Elements', 'C3S', 'C2S', 'C3A', 'C4AF', '', '', '', ''], ['Bogue, composition', '41.90', '31.28', '2.99', '15.30', '', '', '', '']]",1,"Chemical and mineralogical components of CEM I 42.5 R cement and perlite in %.;[['Elements', 'CaO', 'SiO2', 'Fe2O3', 'Al2O3', 'MgO', 'SO3', 'Na2O', 'K2O'], ['Perlite, weight', '2.01', '72.50', '1.13', '12.61', '1.68', '0.05', '3.34', '3.71'], ['Cement, weight', '63.90', '20.05', '6.50', '4.32', '0.02', '2.15', '0.40', '0.40'], ['', '', '', '', '', '', '', '', ''], ['Elements', 'C3S', 'C2S', 'C3A', 'C4AF', '', '', '', ''], ['Bogue, composition', '41.90', '31.28', '2.99', '15.30', '', '', '', '']]",1,1,1,3,S0950061823020494_0,S0950061823020494,2023-07-17
1565,"The chemical composition, physical properties, and clinker composition.","[['Test items', 'Test items', 'LHPC', 'FA', 'PS'], ['Chemical composition (%)', 'CaO', '59.83', '6.23', '43.59'], ['Chemical composition (%)', 'SiO2', '21.10', '50.91', '39.15'], ['Chemical composition (%)', 'Al2O3', '4.38', '25.66', '4.87'], ['Chemical composition (%)', 'Fe2O3', '4.99', '4.46', '0.47'], ['Chemical composition (%)', 'MgO', '4.13', '1.69', '4.33'], ['Chemical composition (%)', 'SO3', '2.13', '1.32', '0.91'], ['Chemical composition (%)', 'R2O*', '0.52', '2.25', '1.03'], ['Chemical composition (%)', 'Ig.Loss', '1.87', '4.61', '0.91'], ['Physical Properties', 'Specific gravity (g/cm3)', '3.22', '2.54', '2.89'], ['Physical Properties', 'Specific surface area (m2/kg)', '322', '386', '334'], ['Physical Properties', 'Normal Consistency (%)', '25.0', '-', '-'], ['Clinker composition (%)', 'C3S', '32.06', '-', '-'], ['Clinker composition (%)', 'C2S', '43.16', '-', '-'], ['Clinker composition (%)', 'C3A', '1.96', '-', '-'], ['Clinker composition (%)', 'C4AF', '15.65', '-', '-']]",1,"The chemical composition, physical properties, and clinker composition.;[['Test items', 'Test items', 'LHPC', 'FA', 'PS'], ['Chemical composition (%)', 'CaO', '59.83', '6.23', '43.59'], ['Chemical composition (%)', 'SiO2', '21.10', '50.91', '39.15'], ['Chemical composition (%)', 'Al2O3', '4.38', '25.66', '4.87'], ['Chemical composition (%)', 'Fe2O3', '4.99', '4.46', '0.47'], ['Chemical composition (%)', 'MgO', '4.13', '1.69', '4.33'], ['Chemical composition (%)', 'SO3', '2.13', '1.32', '0.91'], ['Chemical composition (%)', 'R2O*', '0.52', '2.25', '1.03'], ['Chemical composition (%)', 'Ig.Loss', '1.87', '4.61', '0.91'], ['Physical Properties', 'Specific gravity (g/cm3)', '3.22', '2.54', '2.89'], ['Physical Properties', 'Specific surface area (m2/kg)', '322', '386', '334'], ['Physical Properties', 'Normal Consistency (%)', '25.0', '-', '-'], ['Clinker composition (%)', 'C3S', '32.06', '-', '-'], ['Clinker composition (%)', 'C2S', '43.16', '-', '-'], ['Clinker composition (%)', 'C3A', '1.96', '-', '-'], ['Clinker composition (%)', 'C4AF', '15.65', '-', '-']]",1,1,1,3,S0950061823020627_0,S0950061823020627,2023-07-06
1566,"Percentage of phases present in the cements, determined by X-ray diffraction using the Rietveld method.","[['Phase', 'ICSD* code', 'OPC NG', 'OPC PG', 'OPC CTPG'], ['Alite M1', '-', '31.66', '30.71', '30.62'], ['Alite M3', '94,742', '19.02', '18.54', '18.89'], ['Belite b', '963', '6.23', '7.27', '7.75'], ['Cubic C3A', '1841', '4.94', '5.13', '5.54'], ['Orthorhombic C3A', '1880', '1.29', '0.89', '0.66'], ['C4AF', '9197', '4.44', '5.06', '5.34'], ['Free lime (CaO)', '75,785', '0.31', '0.23', '0.24'], ['Periclase', '104,844', '0.54', '0.54', '0.76'], ['Gypsum', '151,692', '4.29', '4.87', '4.69'], ['Hemihydrate', '380,286', '2.32', '2.92', '2.24'], ['Calcite', '79,673', '7.22', '6.78', '7.14'], ['Non-crystalline phases', '-', '17.74', '17.07', '16.15'], ['GOF**', 'GOF**', '1.78', '2.06', '2.05']]",1,"Percentage of phases present in the cements, determined by X-ray diffraction using the Rietveld method.;[['Phase', 'ICSD* code', 'OPC NG', 'OPC PG', 'OPC CTPG'], ['Alite M1', '-', '31.66', '30.71', '30.62'], ['Alite M3', '94,742', '19.02', '18.54', '18.89'], ['Belite b', '963', '6.23', '7.27', '7.75'], ['Cubic C3A', '1841', '4.94', '5.13', '5.54'], ['Orthorhombic C3A', '1880', '1.29', '0.89', '0.66'], ['C4AF', '9197', '4.44', '5.06', '5.34'], ['Free lime (CaO)', '75,785', '0.31', '0.23', '0.24'], ['Periclase', '104,844', '0.54', '0.54', '0.76'], ['Gypsum', '151,692', '4.29', '4.87', '4.69'], ['Hemihydrate', '380,286', '2.32', '2.92', '2.24'], ['Calcite', '79,673', '7.22', '6.78', '7.14'], ['Non-crystalline phases', '-', '17.74', '17.07', '16.15'], ['GOF**', 'GOF**', '1.78', '2.06', '2.05']]",1,1,1,3,S0950061821016950_4,S0950061821016950,2021-06-17
1567,Compound composition of OPC Type-I used in the study.,"[['Compound compositions', 'Percentage (%)'], ['C3S', '57.5'], ['C2S', '17.1'], ['C3A', '9.7'], ['C4AF', '7.1'], ['MgO', '3.2'], ['SO3', '2.9'], ['Ignition loss', '1.2'], ['Free CaO', '1.0']]",1,"Compound composition of OPC Type-I used in the study.;[['Compound compositions', 'Percentage (%)'], ['C3S', '57.5'], ['C2S', '17.1'], ['C3A', '9.7'], ['C4AF', '7.1'], ['MgO', '3.2'], ['SO3', '2.9'], ['Ignition loss', '1.2'], ['Free CaO', '1.0']]",1,1,1,3,S0950061820325733_1,S0950061820325733,2020-08-28
1568,The mineral composition of Portland cement *  (%),"[['C3S', 'C2S', 'C3A', 'C4AF', 'CaSO4*2H2O'], ['56.20', '19.61', '6.54', '8.97', '3.50']]",1,"The mineral composition of Portland cement *  (%);[['C3S', 'C2S', 'C3A', 'C4AF', 'CaSO4*2H2O'], ['56.20', '19.61', '6.54', '8.97', '3.50']]",1,1,1,3,S0008884618313371_1,S0008884618313371,2020-02-05
1569,Chemical composition and main compounds.,"[['Chemical composition', 'G [%]', 'W [%]', 'Phases', 'G [%]', 'W [%]'], ['CaO', '63.71', '67.19', 'C3S', '56', '80'], ['SiO2', '20.27', '20.86', 'C2S', '17', '0'], ['Al2O3', '4.80', '3.91', 'C3A', '7', '10'], ['Fe2O3', '3.43', '0.45', 'C4AF', '10', '1'], ['SO3', '2.91', '2.92', 'C    S   -', '5', '5']]",1,"Chemical composition and main compounds.;[['Chemical composition', 'G [%]', 'W [%]', 'Phases', 'G [%]', 'W [%]'], ['CaO', '63.71', '67.19', 'C3S', '56', '80'], ['SiO2', '20.27', '20.86', 'C2S', '17', '0'], ['Al2O3', '4.80', '3.91', 'C3A', '7', '10'], ['Fe2O3', '3.43', '0.45', 'C4AF', '10', '1'], ['SO3', '2.91', '2.92', 'C    S   -', '5', '5']]",1,1,1,3,S0950061817304294_0,S0950061817304294,2017-03-22
1570,Mineral and chemical compositions of the cement.,"[['Mineral composition', 'Mineral composition', 'Chemical composition', 'Chemical composition'], ['Component', 'Content (%)', 'Component', 'Content (%)'], ['C3S', '58.68', 'SiO2', '23.17'], ['C2S', '15.03', 'CaO', '61.86'], ['C3A', '9.34', 'Al2O3', '5.37'], ['C4AF', '7.80', 'Fe2O3', '3.32'], ['Gypsum', '2.65', 'MgO', '2.78'], ['Calcite', '3.62', 'SO3', '2.36'], ['Amorphous', '2.88', 'Na2O', '0.36'], ['', '', 'K2O', '0.20'], ['', '', 'Loss', '0.13']]",1,"Mineral and chemical compositions of the cement.;[['Mineral composition', 'Mineral composition', 'Chemical composition', 'Chemical composition'], ['Component', 'Content (%)', 'Component', 'Content (%)'], ['C3S', '58.68', 'SiO2', '23.17'], ['C2S', '15.03', 'CaO', '61.86'], ['C3A', '9.34', 'Al2O3', '5.37'], ['C4AF', '7.80', 'Fe2O3', '3.32'], ['Gypsum', '2.65', 'MgO', '2.78'], ['Calcite', '3.62', 'SO3', '2.36'], ['Amorphous', '2.88', 'Na2O', '0.36'], ['', '', 'K2O', '0.20'], ['', '', 'Loss', '0.13']]",1,1,1,3,S0950061821020080_1,S0950061821020080,2021-07-23
1571,Characteristics of Portland cement type II.,"[['Chemical analysis', 'Chemical analysis', 'Chemical analysis', 'Chemical analysis', 'Requirement According to ISIRI 389'], ['SiO2', '%', '%', '21.74', 'Min: 20'], ['Al2O3', '%', '%', '5', 'Max: 6'], ['Fe2O3', '%', '%', '4', 'Max: 6'], ['CaO', '%', '%', '63.04', '-'], ['MgO', '%', '%', '2', 'Max: 5'], ['SO3', '%', '%', '2.3', 'Max: 5'], ['C3S', '%', '%', '45.5', '-'], ['C2S', '%', '%', '28', '-'], ['C3A', '%', '%', '6.5', 'Max: 8'], ['', '', '', '', ''], ['Physical tests', 'Physical tests', 'Physical tests', 'Physical tests', 'Physical tests'], ['Curing time', 'initial', 'minute', '140', 'Min: 45'], ['Curing time', 'final', 'hour', '3', 'Max: 6'], ['Compressive strength', '3 days', 'kg/cm2', '220', 'Min: 100'], ['Compressive strength', '7 days', 'kg/cm2', '275', 'Min: 175'], ['Compressive strength', '28 days', 'kg/cm2', '380', 'Min:315']]",1,"Characteristics of Portland cement type II.;[['Chemical analysis', 'Chemical analysis', 'Chemical analysis', 'Chemical analysis', 'Requirement According to ISIRI 389'], ['SiO2', '%', '%', '21.74', 'Min: 20'], ['Al2O3', '%', '%', '5', 'Max: 6'], ['Fe2O3', '%', '%', '4', 'Max: 6'], ['CaO', '%', '%', '63.04', '-'], ['MgO', '%', '%', '2', 'Max: 5'], ['SO3', '%', '%', '2.3', 'Max: 5'], ['C3S', '%', '%', '45.5', '-'], ['C2S', '%', '%', '28', '-'], ['C3A', '%', '%', '6.5', 'Max: 8'], ['', '', '', '', ''], ['Physical tests', 'Physical tests', 'Physical tests', 'Physical tests', 'Physical tests'], ['Curing time', 'initial', 'minute', '140', 'Min: 45'], ['Curing time', 'final', 'hour', '3', 'Max: 6'], ['Compressive strength', '3 days', 'kg/cm2', '220', 'Min: 100'], ['Compressive strength', '7 days', 'kg/cm2', '275', 'Min: 175'], ['Compressive strength', '28 days', 'kg/cm2', '380', 'Min:315']]",1,1,1,3,S0950061817323425_2,S0950061817323425,2017-12-06
1572,Properties of Type I Portland cement used in the preparation of concrete.,"[['Element', 'Composition (%)'], ['SiO2', '20.77'], ['Al2O3', '4.57'], ['MgO', '2.37'], ['Fe2O3', '2.62'], ['CaO', '62.67'], ['SO3', '3.18'], ['Na2O', '0.19'], ['K2O', '0.32'], ['TiO2', '0.34'], ['P2O5', '0.14'], ['SrO', '0.22'], ['BaO', '0.07'], ['', ''], ['Phase', 'Composition (%)'], ['C3S', '52.13'], ['C2S', '20.22'], ['C3A', '7.68'], ['C4AF', '7.97']]",1,"Properties of Type I Portland cement used in the preparation of concrete.;[['Element', 'Composition (%)'], ['SiO2', '20.77'], ['Al2O3', '4.57'], ['MgO', '2.37'], ['Fe2O3', '2.62'], ['CaO', '62.67'], ['SO3', '3.18'], ['Na2O', '0.19'], ['K2O', '0.32'], ['TiO2', '0.34'], ['P2O5', '0.14'], ['SrO', '0.22'], ['BaO', '0.07'], ['', ''], ['Phase', 'Composition (%)'], ['C3S', '52.13'], ['C2S', '20.22'], ['C3A', '7.68'], ['C4AF', '7.97']]",1,1,1,3,S095006181830059X_1,S095006181830059X,2018-02-20
1573,Chemical and physical properties of cement and SCMs used.,"[['Chemical and Physical analysis (%)', 'OPC', 'Cement Type V', 'Silica Fume', 'Fly Ash', 'Slag'], ['SiO2', '20.8', '20.97', '91', '51.47', '34.8'], ['Al2O3', '5.37', '3.91', '', '24.31', '13.4'], ['Fe2O3', '3.32', '4.8', '', '8.87', '0.62'], ['TiO2', '', '', '', '1.02', ''], ['CaO', '63.77', '64.27', '', '5.15', '43.4'], ['MgO', '2.08', '1.97', '', '3.50', '5.44'], ['SO3', '2.63', '1.86', '', '0.23', '0.34'], ['Loss on Ignition (L.O.I)', '1.34', '2.16', '6.00', '0.53', ''], ['Insoluble residue (I.R.)', '0.39', '0.60', '', '', '0.34'], ['Na2Oeq', '0.52', '0.48', '', '', '0.56'], ['K2O', '', '', '', '1.47', ''], ['P2O5', '', '', '', '0.257', ''], ['C3S', '53.20', '63.84', '', '', ''], ['C2S', '19.50', '11.96', '', '', ''], ['C3A', '8.61', '2.24', '', '', ''], ['C4AF', '10.10', '14.61', '', '', ''], ['C3AF + 2C3A', '27.33', '19.09', '', '', ''], ['Fineness, Air permeability Test (m2/kg)', '323', '315', '', '', '']]",1,"Chemical and physical properties of cement and SCMs used.;[['Chemical and Physical analysis (%)', 'OPC', 'Cement Type V', 'Silica Fume', 'Fly Ash', 'Slag'], ['SiO2', '20.8', '20.97', '91', '51.47', '34.8'], ['Al2O3', '5.37', '3.91', '', '24.31', '13.4'], ['Fe2O3', '3.32', '4.8', '', '8.87', '0.62'], ['TiO2', '', '', '', '1.02', ''], ['CaO', '63.77', '64.27', '', '5.15', '43.4'], ['MgO', '2.08', '1.97', '', '3.50', '5.44'], ['SO3', '2.63', '1.86', '', '0.23', '0.34'], ['Loss on Ignition (L.O.I)', '1.34', '2.16', '6.00', '0.53', ''], ['Insoluble residue (I.R.)', '0.39', '0.60', '', '', '0.34'], ['Na2Oeq', '0.52', '0.48', '', '', '0.56'], ['K2O', '', '', '', '1.47', ''], ['P2O5', '', '', '', '0.257', ''], ['C3S', '53.20', '63.84', '', '', ''], ['C2S', '19.50', '11.96', '', '', ''], ['C3A', '8.61', '2.24', '', '', ''], ['C4AF', '10.10', '14.61', '', '', ''], ['C3AF + 2C3A', '27.33', '19.09', '', '', ''], ['Fineness, Air permeability Test (m2/kg)', '323', '315', '', '', '']]",1,1,1,3,S0950061818300850_1,S0950061818300850,2018-02-20
1574,Chemical and Physical Properties of Type I-II Cement.,"[['Chemical and Physical Properties', 'Chemical and Physical Properties', 'Test Results', 'ASTM C 150 Specifications'], ['SiO2', '(%)', '20.5', '-'], ['Al2O3', '(%)', '4.8', '6.0 max'], ['Fe2O3', '(%)', '4.3', '6.0 max'], ['CaO', '(%)', '64.9', '-'], ['MgO', '(%)', '1.1', '6.0 max'], ['SO3', '(%)', '3.1', '3.0 max'], ['CO2', '(%)', '1.42', '-'], ['Limestone', '(%)', '3.3', '5.0 max'], ['CaCO3 in Limestone', '(%)', '98', '70 min'], ['C3S', '(%)', '59', '-'], ['C2S', '(%)', '12', '-'], ['C3A', '(%)', '5', '8 max'], ['C4AF', '(%)', '13', '-'], ['C3S + 4.75 C3A', '(%)', '84', '100 max'], ['Loss of Ignition', '(%)', '2.1', '3.0 max'], ['Blaine Fineness', 'cm2/g', '4060', '2800 min'], ['Air Content of PC Mortar', '(%)', '9', '12 max'], ['Specific Gravity', '', '3.15', '-']]",1,"Chemical and Physical Properties of Type I-II Cement.;[['Chemical and Physical Properties', 'Chemical and Physical Properties', 'Test Results', 'ASTM C 150 Specifications'], ['SiO2', '(%)', '20.5', '-'], ['Al2O3', '(%)', '4.8', '6.0 max'], ['Fe2O3', '(%)', '4.3', '6.0 max'], ['CaO', '(%)', '64.9', '-'], ['MgO', '(%)', '1.1', '6.0 max'], ['SO3', '(%)', '3.1', '3.0 max'], ['CO2', '(%)', '1.42', '-'], ['Limestone', '(%)', '3.3', '5.0 max'], ['CaCO3 in Limestone', '(%)', '98', '70 min'], ['C3S', '(%)', '59', '-'], ['C2S', '(%)', '12', '-'], ['C3A', '(%)', '5', '8 max'], ['C4AF', '(%)', '13', '-'], ['C3S + 4.75 C3A', '(%)', '84', '100 max'], ['Loss of Ignition', '(%)', '2.1', '3.0 max'], ['Blaine Fineness', 'cm2/g', '4060', '2800 min'], ['Air Content of PC Mortar', '(%)', '9', '12 max'], ['Specific Gravity', '', '3.15', '-']]",1,1,1,3,S0950061818300898_0,S0950061818300898,2018-02-22
1575,Mineral composition of Portland cement and its physical properties.,"[['Minerals', 'C3S', 'C2S', 'C3A', 'C4AF', 'Limestone', 'Gypsum'], ['Content (wt.%)', '47.16', '22.72', '4.14', '14.00', '4.54', '5.59']]",1,"Mineral composition of Portland cement and its physical properties.;[['Minerals', 'C3S', 'C2S', 'C3A', 'C4AF', 'Limestone', 'Gypsum'], ['Content (wt.%)', '47.16', '22.72', '4.14', '14.00', '4.54', '5.59']]",1,1,1,3,S0950061820307819_1,S0950061820307819,2020-03-24
1576,Targeted phase proportions of the different FR-CSA clinkers (wt.%).,"[['Targeted phases/variations', 'Proportions (wt.%)', 'Proportions (wt.%)', 'Proportions (wt.%)', 'Proportions (wt.%)', 'Proportions (wt.%)'], ['Targeted phases/variations', 'S0', 'S5', 'S10', 'S15', 'S20'], ['C 4   A 3   S -', '50', '47.5', '45', '42.5', '40'], ['C2S', '30', '28.5', '27', '25.5', '24'], ['C4AF', '20', '19', '18', '17', '16'], ['CaSO4', '0', '5', '10', '15', '20'], ['Cm', '1.00', '1.00', '1.00', '1.00', '1.00'], ['Al2O3/Fe2O3', '4.46', '4.45', '4.45', '4.46', '4.45']]",1,"Targeted phase proportions of the different FR-CSA clinkers (wt.%).;[['Targeted phases/variations', 'Proportions (wt.%)', 'Proportions (wt.%)', 'Proportions (wt.%)', 'Proportions (wt.%)', 'Proportions (wt.%)'], ['Targeted phases/variations', 'S0', 'S5', 'S10', 'S15', 'S20'], ['C 4   A 3   S -', '50', '47.5', '45', '42.5', '40'], ['C2S', '30', '28.5', '27', '25.5', '24'], ['C4AF', '20', '19', '18', '17', '16'], ['CaSO4', '0', '5', '10', '15', '20'], ['Cm', '1.00', '1.00', '1.00', '1.00', '1.00'], ['Al2O3/Fe2O3', '4.46', '4.45', '4.45', '4.46', '4.45']]",1,1,1,3,S0950061820307881_0,S0950061820307881,2020-03-28
1577,Phase compositions of different clinkers (wt.%) (Theo.: theoretical phases calculated using the Bogue equations; Quant.: phases quantified via RQPA).,"[['Mineral', 'Clinkers', 'Clinkers', 'Clinkers', 'Clinkers', 'Clinkers', 'Clinkers', 'Clinkers', 'Clinkers', 'Clinkers', 'Clinkers'], ['Mineral', 'S0', 'S0', 'S5', 'S5', 'S10', 'S10', 'S15', 'S15', 'S20', 'S20'], ['Mineral', 'Theo.', 'Quant.', 'Theo.', 'Quant.', 'Theo.', 'Quant.', 'Theo.', 'Quant.', 'Theo.', 'Quant.'], ['C 4   A 3   S -   -o', '--', '22.4', '--', '19.3', '--', '17.8', '--', '15.1', '--', '12.3'], ['C 4   A 3   S -   -c', '--', '30.9', '--', '33.2', '--', '33.0', '--', '36.1', '--', '36.7'], ['C 4   A 3   S -', '50', '53.3', '47.5', '52.5', '45', '50.8', '42.5', '51.2', '40', '49.0'], ['C2S-beta', '--', '27.3', '--', '15.7', '--', '7.6', '--', '14.9', '--', '8.7'], [""C2S-alpha'"", '--', '4.6', '--', '19.3', '--', '27.4', '--', '16.1', '--', '17.5'], ['C2S', '30', '31.9', '28.5', '35.0', '27', '35.0', '25.5', '31.0', '24', '26.2'], ['CaSO4', '0', '0.6', '5', '1.7', '10', '4.2', '15', '6.8', '20', '9.0'], ['C2AS', '--', '0.2', '--', '0.7', '--', '1.7', '--', '3.3', '--', '10.6'], ['C 5   S 2   S -', '--', '1.7', '--', '1.2', '--', '1.2', '--', '2.6', '--', '2.4'], ['C4AF', '20', '10.7', '19', '7.9', '18', '5.3', '17', '3.2', '16', '1.6'], ['C2F', '--', '1.7', '--', '1.2', '--', '1.9', '--', '1.8', '--', '1.1']]",1,"Phase compositions of different clinkers (wt.%) (Theo.: theoretical phases calculated using the Bogue equations; Quant.: phases quantified via RQPA).;[['Mineral', 'Clinkers', 'Clinkers', 'Clinkers', 'Clinkers', 'Clinkers', 'Clinkers', 'Clinkers', 'Clinkers', 'Clinkers', 'Clinkers'], ['Mineral', 'S0', 'S0', 'S5', 'S5', 'S10', 'S10', 'S15', 'S15', 'S20', 'S20'], ['Mineral', 'Theo.', 'Quant.', 'Theo.', 'Quant.', 'Theo.', 'Quant.', 'Theo.', 'Quant.', 'Theo.', 'Quant.'], ['C 4   A 3   S -   -o', '--', '22.4', '--', '19.3', '--', '17.8', '--', '15.1', '--', '12.3'], ['C 4   A 3   S -   -c', '--', '30.9', '--', '33.2', '--', '33.0', '--', '36.1', '--', '36.7'], ['C 4   A 3   S -', '50', '53.3', '47.5', '52.5', '45', '50.8', '42.5', '51.2', '40', '49.0'], ['C2S-beta', '--', '27.3', '--', '15.7', '--', '7.6', '--', '14.9', '--', '8.7'], [""C2S-alpha'"", '--', '4.6', '--', '19.3', '--', '27.4', '--', '16.1', '--', '17.5'], ['C2S', '30', '31.9', '28.5', '35.0', '27', '35.0', '25.5', '31.0', '24', '26.2'], ['CaSO4', '0', '0.6', '5', '1.7', '10', '4.2', '15', '6.8', '20', '9.0'], ['C2AS', '--', '0.2', '--', '0.7', '--', '1.7', '--', '3.3', '--', '10.6'], ['C 5   S 2   S -', '--', '1.7', '--', '1.2', '--', '1.2', '--', '2.6', '--', '2.4'], ['C4AF', '20', '10.7', '19', '7.9', '18', '5.3', '17', '3.2', '16', '1.6'], ['C2F', '--', '1.7', '--', '1.2', '--', '1.9', '--', '1.8', '--', '1.1']]",1,1,1,3,S0950061820307881_3,S0950061820307881,2020-03-28
1578,Cement Composition.,"[['Compound', 'SO3', 'Cl-', 'Eq Na2O', 'C3S', 'C2S', 'C3A', 'C4AF'], ['%w', '2.5-3.5', '<0.10', '<1.0', '40-60', '12.5-30', '7-12', '6-10']]",1,"Cement Composition.;[['Compound', 'SO3', 'Cl-', 'Eq Na2O', 'C3S', 'C2S', 'C3A', 'C4AF'], ['%w', '2.5-3.5', '<0.10', '<1.0', '40-60', '12.5-30', '7-12', '6-10']]",1,1,1,3,S0950061817325485_0,S0950061817325485,2018-01-11
1579,Mineralogical composition of CEM I determined by XRD / Rietveld refinement.,"[['Compound', 'CEM I 52.5R (%)'], ['C3S', '66.4'], ['C2S', '8.9'], ['C3Ac', '3.4'], ['C3Ao', '0.7'], ['C4AF', '10.8'], ['CaO', '0.4'], ['CaCO3', '5.4'], ['CaSO4*2H2O', '1.1'], ['CaSO4*0.5H2O', '2.9'], ['Total sum', '100.0']]",1,"Mineralogical composition of CEM I determined by XRD / Rietveld refinement.;[['Compound', 'CEM I 52.5R (%)'], ['C3S', '66.4'], ['C2S', '8.9'], ['C3Ac', '3.4'], ['C3Ao', '0.7'], ['C4AF', '10.8'], ['CaO', '0.4'], ['CaCO3', '5.4'], ['CaSO4*2H2O', '1.1'], ['CaSO4*0.5H2O', '2.9'], ['Total sum', '100.0']]",1,1,1,3,S0950061819313017_1,S0950061819313017,2019-05-30
1580,Oxide analysis and mineralogical phase composition of OPC.,"[['Oxides', 'Mass (%)'], ['SiO2', '19.4'], ['Al2O3', '4.65'], ['Fe2O3', '3.82'], ['CaO', '64.11'], ['MgO', '1.85'], ['SO3', '3.16'], ['Na2O', '0.31'], ['K2O', '0.27'], ['Cl-', '-'], ['L.O.I', '2.1'], ['LSF', '99.37'], ['', ''], ['Mineral composition according to Bogue calculation (%)', 'Mineral composition according to Bogue calculation (%)'], ['C3S', '67.81'], ['C2S', '4.49'], ['C3A', '5.87'], ['C4AF', '11.61']]",1,"Oxide analysis and mineralogical phase composition of OPC.;[['Oxides', 'Mass (%)'], ['SiO2', '19.4'], ['Al2O3', '4.65'], ['Fe2O3', '3.82'], ['CaO', '64.11'], ['MgO', '1.85'], ['SO3', '3.16'], ['Na2O', '0.31'], ['K2O', '0.27'], ['Cl-', '-'], ['L.O.I', '2.1'], ['LSF', '99.37'], ['', ''], ['Mineral composition according to Bogue calculation (%)', 'Mineral composition according to Bogue calculation (%)'], ['C3S', '67.81'], ['C2S', '4.49'], ['C3A', '5.87'], ['C4AF', '11.61']]",1,1,1,3,S0950061817316318_0,S0950061817316318,2017-08-17
1581,Mineral composition of the cement used in experiments.,"[['Composition', 'C3S', 'C2S', 'C3A', 'C4AF', 'gypsum'], ['Content/%', '55.5', '19.1', '6.5', '10.1', '5.0']]",1,"Mineral composition of the cement used in experiments.;[['Composition', 'C3S', 'C2S', 'C3A', 'C4AF', 'gypsum'], ['Content/%', '55.5', '19.1', '6.5', '10.1', '5.0']]",1,1,1,3,S0950061817316355_0,S0950061817316355,2017-08-17
1582,Percentage composition of mortars.,"[['Components', 'C2L', 'C1L', 'C2S'], ['Expanded cork 0.5/2mm', '20', '10', '20'], ['Hydrated lime', '25', '30', '-'], ['Quartz sand 0/2mm', '-', '-', '30'], ['Portland Cement I 32.5R', '25', '30', '30'], ['Ethylene vinyl acetate copolymer', '0.15', '0.15', '0.15'], ['Water', '29.85', '29.85', '19.85']]",1,"Percentage composition of mortars.;[['Components', 'C2L', 'C1L', 'C2S'], ['Expanded cork 0.5/2mm', '20', '10', '20'], ['Hydrated lime', '25', '30', '-'], ['Quartz sand 0/2mm', '-', '-', '30'], ['Portland Cement I 32.5R', '25', '30', '30'], ['Ethylene vinyl acetate copolymer', '0.15', '0.15', '0.15'], ['Water', '29.85', '29.85', '19.85']]",1,1,1,3,S0950061817316434_0,S0950061817316434,2017-08-17
1583,Volume and surface area fractions of main mineral phases in cement powders.,"[['Phase', 'Volume fraction (%)', 'Volume fraction (%)', 'Volume fraction (%)', 'Surface area fraction (SEM, %)'], ['Phase', 'Bogue', 'Normalized', 'SEM', 'Surface area fraction (SEM, %)'], ['C3S', '53.72', '56.91', '52.36', '48.82'], ['C2S', '24.09', '25.52', '29.75', '34.98'], ['C3A', '7.61', '8.06', '4.77', '4.96'], ['C4AF', '8.98', '9.51', '13.12', '11.24'], ['C   S   -     H   2', '5.60', '-', '-', '-']]",1,"Volume and surface area fractions of main mineral phases in cement powders.;[['Phase', 'Volume fraction (%)', 'Volume fraction (%)', 'Volume fraction (%)', 'Surface area fraction (SEM, %)'], ['Phase', 'Bogue', 'Normalized', 'SEM', 'Surface area fraction (SEM, %)'], ['C3S', '53.72', '56.91', '52.36', '48.82'], ['C2S', '24.09', '25.52', '29.75', '34.98'], ['C3A', '7.61', '8.06', '4.77', '4.96'], ['C4AF', '8.98', '9.51', '13.12', '11.24'], ['C   S   -     H   2', '5.60', '-', '-', '-']]",0,1,1,2,S095006181830391X_1,S095006181830391X,2018-02-26
1584,The phase composition of cements made based on X-Ray Diffraction (Rietveld Refinement).,"[['Phase', 'Chemical formula', 'Percentage of phases', 'Percentage of phases', 'Percentage of phases'], ['Phase', 'Chemical formula', 'CEM I', 'CEM II/B-V', 'CEM III/A'], ['Alite', 'C3S (3CaOSiO2)', '67.4', '58.9', '35.8'], ['b-Belite', 'C2S (2CaOSiO2)', '3.2', '6.9', '18.4'], ['Brownmillerite', 'C4AF (4CaOAl2O3Fe2O3)', '11.7', '7.3', '7.5'], ['Tricalcium aluminate', 'C3A (3CaOAl2O3)', '5.5', '8.9', '6.4'], ['Periclase', 'MgO', '0.6', '0.2', '0.1'], ['Calcite', 'CaCO3', '7.8', '9.0', '11.0'], ['Gypsum', 'CaSO4*2H2O', '0.6', '7.1', '4.6'], ['Calcium sulfate hemihydrate', 'CaSO40.5(H2O)', '2.9', '0.6', '10.7'], ['Anhydrite', 'CaSO4', '0.2', '1.3', '5.6']]",1,"The phase composition of cements made based on X-Ray Diffraction (Rietveld Refinement).;[['Phase', 'Chemical formula', 'Percentage of phases', 'Percentage of phases', 'Percentage of phases'], ['Phase', 'Chemical formula', 'CEM I', 'CEM II/B-V', 'CEM III/A'], ['Alite', 'C3S (3CaOSiO2)', '67.4', '58.9', '35.8'], ['b-Belite', 'C2S (2CaOSiO2)', '3.2', '6.9', '18.4'], ['Brownmillerite', 'C4AF (4CaOAl2O3Fe2O3)', '11.7', '7.3', '7.5'], ['Tricalcium aluminate', 'C3A (3CaOAl2O3)', '5.5', '8.9', '6.4'], ['Periclase', 'MgO', '0.6', '0.2', '0.1'], ['Calcite', 'CaCO3', '7.8', '9.0', '11.0'], ['Gypsum', 'CaSO4*2H2O', '0.6', '7.1', '4.6'], ['Calcium sulfate hemihydrate', 'CaSO40.5(H2O)', '2.9', '0.6', '10.7'], ['Anhydrite', 'CaSO4', '0.2', '1.3', '5.6']]",1,1,1,3,S0950061823008085_3,S0950061823008085,2023-03-22
1585,Cement specifications for HYMOSTRUC3D.,"[['Characteristic', 'Inputs Specification'], ['w/c', '0.57'], ['Mineralogical composition of clinker and gypsum in cement (85%)', 'C3S: 62, C2S: 13, C3A: 7, C4AF: 2.4'], ['Minimum particle diameter', '1 um'], ['and cement fineness (Rosin-Rammler distribution)', 'n = 1.54503, b = 0.01018'], ['Chemical composition of fly ash (15%)', 'Al2O3: 25.8, SiO2: 54.9, MgO: 1.8, CaO: 8.7, Fe2O3: 6.9, SO3: 0.6, Na2O: 0.3, K2O: 0.3'], ['Curing temperature', '20 degC']]",1,"Cement specifications for HYMOSTRUC3D.;[['Characteristic', 'Inputs Specification'], ['w/c', '0.57'], ['Mineralogical composition of clinker and gypsum in cement (85%)', 'C3S: 62, C2S: 13, C3A: 7, C4AF: 2.4'], ['Minimum particle diameter', '1 um'], ['and cement fineness (Rosin-Rammler distribution)', 'n = 1.54503, b = 0.01018'], ['Chemical composition of fly ash (15%)', 'Al2O3: 25.8, SiO2: 54.9, MgO: 1.8, CaO: 8.7, Fe2O3: 6.9, SO3: 0.6, Na2O: 0.3, K2O: 0.3'], ['Curing temperature', '20 degC']]",1,1,1,3,S095006182030917X_4,S095006182030917X,2020-04-10
1586,Mineralogical composition of cement (%).,"[['C3S', 'C2S', 'C3A', 'C4AF'], ['55.41', '13.65', '2.25', '14.83']]",1,"Mineralogical composition of cement (%).;[['C3S', 'C2S', 'C3A', 'C4AF'], ['55.41', '13.65', '2.25', '14.83']]",1,1,1,3,S0950061818327090_2,S0950061818327090,2018-11-13
1587,Chemical compositions of cementitious materials.,"[['Property', 'Unit', 'CEM I52.5R', 'Slag 1(S1)', 'Slag 2(S2)'], ['SiO2', '%', '20.50', '36.58', '40.14'], ['Al2O3', '%', '5.43', '12.23', '7.77'], ['TiO2', '%', '0.29', '0.83', '0.30'], ['MnO', '%', '0.05', '0.64', '0.64'], ['Fe2O3', '%', '2.51', '0.48', '0.78'], ['CaO', '%', '63.43', '38.24', '37.90'], ['MgO', '%', '1.51', '8.55', '9.51'], ['K2O', '%', '0.79', '0.65', '0.55'], ['Na2O', '%', '0.17', '0.27', '0.36'], ['SO3', '%', '3.43', '1.00', '1.47'], ['P2O5', '%', '0.14', '0.06', '0.02'], ['LOI 950 degC', '%', '1.37', '1.66', '0.40'], ['Total', '%', '99.62', '99.88', '99.43'], ['Glass content', '%', 'na', '99.3', '97.1'], ['CaO/SiO2', '', 'Na', '1.05', '0.94'], ['(CaO + MgO) / SiO2', '', 'Na', '1.28', '1.18'], ['', '', '', '', ''], ['Phase compositions:', 'Phase compositions:', 'Phase compositions:', 'Phase compositions:', 'Phase compositions:'], ['C3S', '%', '58.5', 'na', 'na'], ['C2S', '%', '14.4', 'na', 'na'], ['C3A', '%', '10.7', 'na', 'na'], ['C4AF', '%', '7.0', 'na', 'na'], ['Calcite', '%', '0.8', 'na', 'na']]",1,"Chemical compositions of cementitious materials.;[['Property', 'Unit', 'CEM I52.5R', 'Slag 1(S1)', 'Slag 2(S2)'], ['SiO2', '%', '20.50', '36.58', '40.14'], ['Al2O3', '%', '5.43', '12.23', '7.77'], ['TiO2', '%', '0.29', '0.83', '0.30'], ['MnO', '%', '0.05', '0.64', '0.64'], ['Fe2O3', '%', '2.51', '0.48', '0.78'], ['CaO', '%', '63.43', '38.24', '37.90'], ['MgO', '%', '1.51', '8.55', '9.51'], ['K2O', '%', '0.79', '0.65', '0.55'], ['Na2O', '%', '0.17', '0.27', '0.36'], ['SO3', '%', '3.43', '1.00', '1.47'], ['P2O5', '%', '0.14', '0.06', '0.02'], ['LOI 950 degC', '%', '1.37', '1.66', '0.40'], ['Total', '%', '99.62', '99.88', '99.43'], ['Glass content', '%', 'na', '99.3', '97.1'], ['CaO/SiO2', '', 'Na', '1.05', '0.94'], ['(CaO + MgO) / SiO2', '', 'Na', '1.28', '1.18'], ['', '', '', '', ''], ['Phase compositions:', 'Phase compositions:', 'Phase compositions:', 'Phase compositions:', 'Phase compositions:'], ['C3S', '%', '58.5', 'na', 'na'], ['C2S', '%', '14.4', 'na', 'na'], ['C3A', '%', '10.7', 'na', 'na'], ['C4AF', '%', '7.0', 'na', 'na'], ['Calcite', '%', '0.8', 'na', 'na']]",1,1,1,3,S095006181832720X_1,S095006181832720X,2018-11-16
1588,"Physical, mechanical properties and chemical composition of Portland cement CEM I 42.5 R.","[['Specific surface area, m2/kg', '353'], ['Particle density, kg /m3', '3110'], ['Dry bulk density, kg /m3', '1220'], ['Water demand for normal consistency (by Vicat), %', '27.5'], ['Volume stability, mm', '0.0'], ['Initial setting time, min.', '145'], ['Compressive strength after 2days/after 28days, MPa', '22.8/49.9'], ['', ''], ['Loss on ignition, %', '1.67'], ['Insoluble materials, %', '0.53'], ['SO3, %', '2.67'], ['Cl-, %', '0.002'], ['Alkalis, calculated by Na2O equivalent, %', '<0.8'], ['', ''], ['C3S', '61.0'], ['C2S', '12.0'], ['C3A', '6.5'], ['C4AF', '12.4']]",1,"Physical, mechanical properties and chemical composition of Portland cement CEM I 42.5 R.;[['Specific surface area, m2/kg', '353'], ['Particle density, kg /m3', '3110'], ['Dry bulk density, kg /m3', '1220'], ['Water demand for normal consistency (by Vicat), %', '27.5'], ['Volume stability, mm', '0.0'], ['Initial setting time, min.', '145'], ['Compressive strength after 2days/after 28days, MPa', '22.8/49.9'], ['', ''], ['Loss on ignition, %', '1.67'], ['Insoluble materials, %', '0.53'], ['SO3, %', '2.67'], ['Cl-, %', '0.002'], ['Alkalis, calculated by Na2O equivalent, %', '<0.8'], ['', ''], ['C3S', '61.0'], ['C2S', '12.0'], ['C3A', '6.5'], ['C4AF', '12.4']]",1,1,1,3,S095006181500224X_0,S095006181500224X,2015-03-13
1589,Chemical composition of the used materials in the research.,"[['', '', '""L"" 10% limestone Ciment Quebec', '""GUL"" 13.5% limestone Holcim Canada', 'Fly ash (Type F)', 'Silica fume', 'Silica fume I', 'Metakaolin', 'Slag (grade 80)'], ['SiO2', '%', '18.40', '19.00', '47.34', '83.75', '81.05', '61.45', '38.6'], ['Al2O3', '%', '4.60', '4.10', '18.80', '1.81', '1.17', '29.23', '9.90'], ['Fe2O3', '%', '2.80', '2.68', '8.58', '1.06', '3.27', '1.20', '0.67'], ['CaO', '%', '60.60', '60.40', '5.36', '1.58', '1.70', '2.35', '37.90'], ['MgO', '%', '2.20', '1.80', '2.32', '0.17', '0.81', '0.36', '9.30'], ['SO3', '%', '3.90', '3.05', '0.75', '0.05', '0.08', '0.19', '3.00'], ['K2O', '%', '0.89', '0.83', '1.96', '0.88', '1.81', '1.92', '0.52'], ['Na2O', '%', '0.27', '0.20', '1.28', '0.34', '0.27', '0.19', '0.17'], ['TiO2', '%', '-', '0.15', '0.94', '0.09', '0.02', '0.68', '0.42'], ['P2O5', '%', '-', '-', '0.22', '0.08', '0.07', '0.03', '-'], ['SrO', '%', '-', '-', '0.17', '0.00', '0.00', '0.01', '-'], ['Mn2O3', '%', '-', '-', '0.10', '0.12', '5.85', '0.08', '-'], ['Cr2O3', '%', '-', '-', '0.05', '0.01', '0.04', '0.01', '-'], ['ZnO', '%', '-', '-', '0.03', '0.10', '0.23', '0.00', '-'], ['Loss on ignition', '%', '4.60', '7.46', '-', '9.09', '2.65', '2.31', '-'], ['C3S', '%', '61.00', '70.00', '-', '-', '-', '-', '-'], ['C2S', '%', '6.80', '1.67', '-', '-', '-', '-', '-'], ['C3A', '%', '7.30', '6.30', '-', '-', '-', '-', '-'], ['C4AF', '%', '8.60', '8.16', '-', '-', '-', '-', '-'], ['Equivalent alkalis', '%', '0.85', '0.75', '2.57', '0.92', '1.46', '1.45', '0.51'], ['Blaine fineness (m2/kg)', 'Blaine fineness (m2/kg)', '399', '468', '490', '-', '-', '1690', '380']]",1,"Chemical composition of the used materials in the research.;[['', '', '""L"" 10% limestone Ciment Quebec', '""GUL"" 13.5% limestone Holcim Canada', 'Fly ash (Type F)', 'Silica fume', 'Silica fume I', 'Metakaolin', 'Slag (grade 80)'], ['SiO2', '%', '18.40', '19.00', '47.34', '83.75', '81.05', '61.45', '38.6'], ['Al2O3', '%', '4.60', '4.10', '18.80', '1.81', '1.17', '29.23', '9.90'], ['Fe2O3', '%', '2.80', '2.68', '8.58', '1.06', '3.27', '1.20', '0.67'], ['CaO', '%', '60.60', '60.40', '5.36', '1.58', '1.70', '2.35', '37.90'], ['MgO', '%', '2.20', '1.80', '2.32', '0.17', '0.81', '0.36', '9.30'], ['SO3', '%', '3.90', '3.05', '0.75', '0.05', '0.08', '0.19', '3.00'], ['K2O', '%', '0.89', '0.83', '1.96', '0.88', '1.81', '1.92', '0.52'], ['Na2O', '%', '0.27', '0.20', '1.28', '0.34', '0.27', '0.19', '0.17'], ['TiO2', '%', '-', '0.15', '0.94', '0.09', '0.02', '0.68', '0.42'], ['P2O5', '%', '-', '-', '0.22', '0.08', '0.07', '0.03', '-'], ['SrO', '%', '-', '-', '0.17', '0.00', '0.00', '0.01', '-'], ['Mn2O3', '%', '-', '-', '0.10', '0.12', '5.85', '0.08', '-'], ['Cr2O3', '%', '-', '-', '0.05', '0.01', '0.04', '0.01', '-'], ['ZnO', '%', '-', '-', '0.03', '0.10', '0.23', '0.00', '-'], ['Loss on ignition', '%', '4.60', '7.46', '-', '9.09', '2.65', '2.31', '-'], ['C3S', '%', '61.00', '70.00', '-', '-', '-', '-', '-'], ['C2S', '%', '6.80', '1.67', '-', '-', '-', '-', '-'], ['C3A', '%', '7.30', '6.30', '-', '-', '-', '-', '-'], ['C4AF', '%', '8.60', '8.16', '-', '-', '-', '-', '-'], ['Equivalent alkalis', '%', '0.85', '0.75', '2.57', '0.92', '1.46', '1.45', '0.51'], ['Blaine fineness (m2/kg)', 'Blaine fineness (m2/kg)', '399', '468', '490', '-', '-', '1690', '380']]",1,1,1,3,S0950061815002287_1,S0950061815002287,2015-03-21
