Repository: zakidotai/cemcat

# CemCat Streamlit Hosting Bundle

This folder is ready to be pushed to GitHub and deployed on Streamlit Cloud.

## Files included

- `streamlit_app.py` (main app)
- `requirements.txt`
- `data/ner_cems_40k.csv`
- `data/pii_abs.json`
- `data/clinker_comps_with_dates.csv`
- `upload/composition_cls_slag_updated.csv`

## Local run

```bash
streamlit run streamlit_app.py
```

File: crystalline_composition_gpt4_with_pii_tid_dates.csv (part 61 of 101)
,caption,tables,Label,text,pred_0,pred_1,pred_2,all_pred,pii_tid,pii,date
1590,"Mineral composition (%, weight) of the investigated cement determined by XRF and XRD-Rietveld refinement.","[['Chemical composition (% wt)', 'Chemical composition (% wt)', 'Chemical composition (% wt)', 'Chemical composition (% wt)', 'Phase composition (% wt)', 'Phase composition (% wt)', 'Phase composition (% wt)', 'Phase composition (% wt)'], ['Oxides', 'XRF', 'Oxides', 'XRF', 'Phases', 'XRD (Rietveld)', 'Phases', 'XRD (Rietveld)'], ['CaO', '57.87', 'SO3', '3.95', 'C3S', '54.3', 'Calcite', '28.9'], ['SiO2', '12.31', 'Na2O', '0.50', 'C2S', '3.5', 'Gypsum', '3.0'], ['Al2O3', '2.63', 'K2O', '0.83', 'C3A', '4.7', 'Quartz', '0.9'], ['MgO', '1.19', 'TiO2', '0.16', 'C4AF', '4.6', 'Free CaO', '0.8'], ['Fe2O3', '2.03', 'LOI', '13.7', '', '', '', '']]",1,"Mineral composition (%, weight) of the investigated cement determined by XRF and XRD-Rietveld refinement.;[['Chemical composition (% wt)', 'Chemical composition (% wt)', 'Chemical composition (% wt)', 'Chemical composition (% wt)', 'Phase composition (% wt)', 'Phase composition (% wt)', 'Phase composition (% wt)', 'Phase composition (% wt)'], ['Oxides', 'XRF', 'Oxides', 'XRF', 'Phases', 'XRD (Rietveld)', 'Phases', 'XRD (Rietveld)'], ['CaO', '57.87', 'SO3', '3.95', 'C3S', '54.3', 'Calcite', '28.9'], ['SiO2', '12.31', 'Na2O', '0.50', 'C2S', '3.5', 'Gypsum', '3.0'], ['Al2O3', '2.63', 'K2O', '0.83', 'C3A', '4.7', 'Quartz', '0.9'], ['MgO', '1.19', 'TiO2', '0.16', 'C4AF', '4.6', 'Free CaO', '0.8'], ['Fe2O3', '2.03', 'LOI', '13.7', '', '', '', '']]",1,1,1,3,S0950061816310637_0,S0950061816310637,2016-07-11
1591,"Chemical, physical and mineral properties of OPC and MG.","[['Materials', 'Oxides, wt%', 'Oxides, wt%', 'Oxides, wt%', 'Oxides, wt%', 'Oxides, wt%', 'Oxides, wt%', 'Oxides, wt%', 'Oxides, wt%', 'Oxides, wt%', 'Oxides, wt%', 'Oxides, wt%', 'Oxides, wt%', 'Oxides, wt%'], ['', 'SiO2', 'Al2O3', 'Fe2O3', 'Na2O', 'K2O', 'Na2O + 0.658 K2O', 'CaO', 'MgO', 'P2O5', 'SO3', 'Cl', 'TiO2', 'LOI*'], ['Cement (OPC)', '20.17', '4.24', '4.60', '0.36', '0.31', '0.56', '61.74', '2.09', '0.16', '3.63', '0.15', '0.56', '1.93'], ['Metagabbro (MG)', '48.80', '15.08', '9.87', '2.14', '0.10', '-', '11.45', '8.96', '0.43', '0.16', '0.10', '0.89', '2.03'], ['', 'Mineral composition of cement', 'Mineral composition of cement', 'Mineral composition of cement', 'Mineral composition of cement', 'Specific gravity, g/cm3', 'Specific gravity, g/cm3', 'Specific surface area, m2/g', 'Specific surface area, m2/g', 'Particle size distribution, um', 'Particle size distribution, um', 'Particle size distribution, um', 'Particle size distribution, um', 'Particle size distribution, um'], ['', 'C3S', 'C2S', 'C3A', 'C4AF', '', '', '', '', 'd10', 'd25', 'd50', 'd75', 'd90'], ['', '42.62', '25.67', '3.45', '13.99', '3.15', '3.15', '', '', '', '', '', '', ''], ['', '42.62', '25.67', '3.45', '13.99', '3.22', '3.22', '0.41', '0.41', '2.01', '5.20', '12.50', '29.9', '53.8']]",1,"Chemical, physical and mineral properties of OPC and MG.;[['Materials', 'Oxides, wt%', 'Oxides, wt%', 'Oxides, wt%', 'Oxides, wt%', 'Oxides, wt%', 'Oxides, wt%', 'Oxides, wt%', 'Oxides, wt%', 'Oxides, wt%', 'Oxides, wt%', 'Oxides, wt%', 'Oxides, wt%', 'Oxides, wt%'], ['', 'SiO2', 'Al2O3', 'Fe2O3', 'Na2O', 'K2O', 'Na2O + 0.658 K2O', 'CaO', 'MgO', 'P2O5', 'SO3', 'Cl', 'TiO2', 'LOI*'], ['Cement (OPC)', '20.17', '4.24', '4.60', '0.36', '0.31', '0.56', '61.74', '2.09', '0.16', '3.63', '0.15', '0.56', '1.93'], ['Metagabbro (MG)', '48.80', '15.08', '9.87', '2.14', '0.10', '-', '11.45', '8.96', '0.43', '0.16', '0.10', '0.89', '2.03'], ['', 'Mineral composition of cement', 'Mineral composition of cement', 'Mineral composition of cement', 'Mineral composition of cement', 'Specific gravity, g/cm3', 'Specific gravity, g/cm3', 'Specific surface area, m2/g', 'Specific surface area, m2/g', 'Particle size distribution, um', 'Particle size distribution, um', 'Particle size distribution, um', 'Particle size distribution, um', 'Particle size distribution, um'], ['', 'C3S', 'C2S', 'C3A', 'C4AF', '', '', '', '', 'd10', 'd25', 'd50', 'd75', 'd90'], ['', '42.62', '25.67', '3.45', '13.99', '3.15', '3.15', '', '', '', '', '', '', ''], ['', '42.62', '25.67', '3.45', '13.99', '3.22', '3.22', '0.41', '0.41', '2.01', '5.20', '12.50', '29.9', '53.8']]",1,1,1,3,S0950061819306828_0,S0950061819306828,2019-03-20
1592,Chemical composition of the cement used (%).,"[['C3S', 'C2S', 'C3A', 'C4AF'], ['59.88', '17.49', '6.22', '10.55']]",1,"Chemical composition of the cement used (%).;[['C3S', 'C2S', 'C3A', 'C4AF'], ['59.88', '17.49', '6.22', '10.55']]",1,1,1,3,S0950061820334504_0,S0950061820334504,2020-11-05
1593,Chemical composition and physical properties of Portland cement and metakaolin.,"[['Material', 'Chemical composition (%)', 'Chemical composition (%)', 'Chemical composition (%)', 'Chemical composition (%)', 'Chemical composition (%)', 'Chemical composition (%)', 'Chemical composition (%)', 'Chemical composition (%)', 'Chemical composition (%)', 'Bogue composition (%)', 'Bogue composition (%)', 'Bogue composition (%)', 'Bogue composition (%)', 'Physical properties', 'Physical properties'], ['Material', 'SiO2', 'Al2O3', 'Fe2O3', 'CaO', 'MgO', 'SO3', 'Na2O', 'K2O', 'LOI', 'C3S', 'C2S', 'C3A', 'C4AF', 'Specific gravity', 'Blaine (cm2/g)'], ['Cement', '19.42', '3.63', '3.23', '63.01', '2.69', '6.79', '-', '0.71', '1.70', '60.55', '10.07', '4.15', '9.81', '3.12', '3472'], ['Metakaolin', '74.23', '15.33', '1.01', '5.05', '0.18', '0.27', '-', '0.62', '2.92', '-', '-', '-', '-', '2.40', '3818']]",1,"Chemical composition and physical properties of Portland cement and metakaolin.;[['Material', 'Chemical composition (%)', 'Chemical composition (%)', 'Chemical composition (%)', 'Chemical composition (%)', 'Chemical composition (%)', 'Chemical composition (%)', 'Chemical composition (%)', 'Chemical composition (%)', 'Chemical composition (%)', 'Bogue composition (%)', 'Bogue composition (%)', 'Bogue composition (%)', 'Bogue composition (%)', 'Physical properties', 'Physical properties'], ['Material', 'SiO2', 'Al2O3', 'Fe2O3', 'CaO', 'MgO', 'SO3', 'Na2O', 'K2O', 'LOI', 'C3S', 'C2S', 'C3A', 'C4AF', 'Specific gravity', 'Blaine (cm2/g)'], ['Cement', '19.42', '3.63', '3.23', '63.01', '2.69', '6.79', '-', '0.71', '1.70', '60.55', '10.07', '4.15', '9.81', '3.12', '3472'], ['Metakaolin', '74.23', '15.33', '1.01', '5.05', '0.18', '0.27', '-', '0.62', '2.92', '-', '-', '-', '-', '2.40', '3818']]",1,1,1,3,S0950061820334668_1,S0950061820334668,2020-11-12
1594,Checmial and physical properties of cementitious materials.,"[['', 'Portland cement', 'slag cement', 'silica fume'], ['CaO, %', '61.5', '40.8', '0.30'], ['SiO2, %', '19.5', '37.1', '97.8'], ['Al2O3, %', '4.6', '12.2', '0.20'], ['Fe2O3, %', '3.0', '0.87', '0.10'], ['SO3, %', '3.9', '2.77', ''], ['Na2O, %', '0.18', '0.30', '0.20'], ['K2O, %', '1.14', '0.40', '0.10'], ['MgO, %', '3.7', '9.98', '0.20'], ['', '', '', ''], ['C3S', '49', '-', '-'], ['C2S', '19', '-', '-'], ['C3A', '7', '-', '-'], ['C4AF', '9', '-', '-'], ['', '', '', ''], ['Blaine fineness, m2/kg', '382', '551', '23,700'], ['Loss of ignition, %', '2.0', '-', '0.6'], ['Specific gravity', '3.15', '2.90', '2.30'], ['Slag activity index, %', '-', '-', '115']]",1,"Checmial and physical properties of cementitious materials.;[['', 'Portland cement', 'slag cement', 'silica fume'], ['CaO, %', '61.5', '40.8', '0.30'], ['SiO2, %', '19.5', '37.1', '97.8'], ['Al2O3, %', '4.6', '12.2', '0.20'], ['Fe2O3, %', '3.0', '0.87', '0.10'], ['SO3, %', '3.9', '2.77', ''], ['Na2O, %', '0.18', '0.30', '0.20'], ['K2O, %', '1.14', '0.40', '0.10'], ['MgO, %', '3.7', '9.98', '0.20'], ['', '', '', ''], ['C3S', '49', '-', '-'], ['C2S', '19', '-', '-'], ['C3A', '7', '-', '-'], ['C4AF', '9', '-', '-'], ['', '', '', ''], ['Blaine fineness, m2/kg', '382', '551', '23,700'], ['Loss of ignition, %', '2.0', '-', '0.6'], ['Specific gravity', '3.15', '2.90', '2.30'], ['Slag activity index, %', '-', '-', '115']]",1,1,1,3,S0950061818323614_0,S0950061818323614,2018-09-29
1595,The mineral composition of GOC (wt%).,"[['Phase', 'C3S', 'C2S', 'C3A', 'C4AF', 'CSH2'], ['Mass fraction/%', '52.00', '21.55', '2.39', '14.44', '5.00']]",1,"The mineral composition of GOC (wt%).;[['Phase', 'C3S', 'C2S', 'C3A', 'C4AF', 'CSH2'], ['Mass fraction/%', '52.00', '21.55', '2.39', '14.44', '5.00']]",0,1,1,2,S0950061822008522_1,S0950061822008522,2022-03-16
1596,"Chemical and physical properties of cement, FA and GBFS.","[['Items', 'Cement', 'Class F fly ash', 'GBFS'], ['Chemical properties', 'Chemical properties', 'Chemical properties', 'Chemical properties'], ['SiO2 (%)', '22.01', '63.9', '39.2'], ['Al2O3', '5.57', '20.2', '13.0'], ['Fe2O3', '3.44', '6.5', '0.2'], ['CaO', '62.80', '3.8', '37.5'], ['MgO', '2.59', '1.1', '7.1'], ['SO3', '2.08', '1.4', '2.0'], ['TiO2', '0.52', '1.2', '0.5'], ['P2O5', '0.05', '0.5', '-'], ['Na2O', '0.40', '-', '-'], ['K2O', '0.78', '1.1', '0.2'], ['Free CaO', '1.05', '-', '-'], ['C3S', '40.10', '-', '-'], ['C2S', '32.80', '-', '-'], ['C3A', '8.90', '-', '-'], ['C4AF', '10.50', '-', '-'], ['', '', '', ''], ['Physical properties', 'Physical properties', 'Physical properties', 'Physical properties'], ['Fineness (cm2/g)', '3460', '3120', '4330'], ['Specific gravity', '3.15', '2.2', '2.86']]",1,"Chemical and physical properties of cement, FA and GBFS.;[['Items', 'Cement', 'Class F fly ash', 'GBFS'], ['Chemical properties', 'Chemical properties', 'Chemical properties', 'Chemical properties'], ['SiO2 (%)', '22.01', '63.9', '39.2'], ['Al2O3', '5.57', '20.2', '13.0'], ['Fe2O3', '3.44', '6.5', '0.2'], ['CaO', '62.80', '3.8', '37.5'], ['MgO', '2.59', '1.1', '7.1'], ['SO3', '2.08', '1.4', '2.0'], ['TiO2', '0.52', '1.2', '0.5'], ['P2O5', '0.05', '0.5', '-'], ['Na2O', '0.40', '-', '-'], ['K2O', '0.78', '1.1', '0.2'], ['Free CaO', '1.05', '-', '-'], ['C3S', '40.10', '-', '-'], ['C2S', '32.80', '-', '-'], ['C3A', '8.90', '-', '-'], ['C4AF', '10.50', '-', '-'], ['', '', '', ''], ['Physical properties', 'Physical properties', 'Physical properties', 'Physical properties'], ['Fineness (cm2/g)', '3460', '3120', '4330'], ['Specific gravity', '3.15', '2.2', '2.86']]",1,1,1,3,S0950061815003931_0,S0950061815003931,2015-04-18
1597,ICSD collection codes of CSA cement used for Rietveld refinements.,"[['Mineral content', 'ISCD code', 'Mineral content', 'ISCD code'], ['C4A3    S -', '9560 [56]', 'C2S', '81096 [57]'], ['C12A7', '62040', 'SiO2', '174'], ['CaSO4', '15876 [58]', 'C   C -', '10404'], ['C3A', '151369 [59]', '', '']]",1,"ICSD collection codes of CSA cement used for Rietveld refinements.;[['Mineral content', 'ISCD code', 'Mineral content', 'ISCD code'], ['C4A3    S -', '9560 [56]', 'C2S', '81096 [57]'], ['C12A7', '62040', 'SiO2', '174'], ['CaSO4', '15876 [58]', 'C   C -', '10404'], ['C3A', '151369 [59]', '', '']]",0,1,1,2,S0950061820321863_1,S0950061820321863,2020-07-23
1598,Mineral compositions of CSA cement.,"[['Mineral', 'C2S', 'C3A', 'C4A3    S -', 'CaSO4', 'SiO2', 'C12A7', 'C   C -'], ['Content/%', '19.18', '10.84', '44.31', '11.05', '1.18', '0.99', '3.24']]",1,"Mineral compositions of CSA cement.;[['Mineral', 'C2S', 'C3A', 'C4A3    S -', 'CaSO4', 'SiO2', 'C12A7', 'C   C -'], ['Content/%', '19.18', '10.84', '44.31', '11.05', '1.18', '0.99', '3.24']]",1,1,1,3,S0950061820321863_2,S0950061820321863,2020-07-23
1599,"Raw material ratio, theoretical ratio, and mineral composition ratio.","[['Raw material (Mass %)', 'Raw material (Mass %)', 'Theoretical phase compositions', 'Theoretical phase compositions', 'Theoretical phase compositions', 'Theoretical phase compositions'], ['RM', '17.24', 'Ratios value', 'Ratios value', 'Mineral composition (Mass %)', 'Mineral composition (Mass %)'], ['SS', '20.68', 'Cm', '0.98', 'C4AF', '27.31'], ['BFS', '24.14', 'Al/S', '0.42', 'C4A3S', '12.38'], ['FGD', '6.89', 'Al/S', '1.34', 'C2S', '48.70'], ['CS', '31.03', 'Al/F', '0.69', 'CS', '5.84']]",1,"Raw material ratio, theoretical ratio, and mineral composition ratio.;[['Raw material (Mass %)', 'Raw material (Mass %)', 'Theoretical phase compositions', 'Theoretical phase compositions', 'Theoretical phase compositions', 'Theoretical phase compositions'], ['RM', '17.24', 'Ratios value', 'Ratios value', 'Mineral composition (Mass %)', 'Mineral composition (Mass %)'], ['SS', '20.68', 'Cm', '0.98', 'C4AF', '27.31'], ['BFS', '24.14', 'Al/S', '0.42', 'C4A3S', '12.38'], ['FGD', '6.89', 'Al/S', '1.34', 'C2S', '48.70'], ['CS', '31.03', 'Al/F', '0.69', 'CS', '5.84']]",1,1,1,3,S0950061820322066_1,S0950061820322066,2020-08-04
1600,The mineralogical compositions of belite-rich SA clinker.,"[['Phase (%)', ""Ye'elimite (C4A3S)"", 'Larnite(b-C2S)', 'Brownmillerite (C4AF)', 'Mayenite (C12A7)'], ['1300-30 min', '-', '88', '-', '12'], ['1300-60 min', '10', '60', '9', '21'], ['1300-90 min', '17', '54', '12', '17']]",1,"The mineralogical compositions of belite-rich SA clinker.;[['Phase (%)', ""Ye'elimite (C4A3S)"", 'Larnite(b-C2S)', 'Brownmillerite (C4AF)', 'Mayenite (C12A7)'], ['1300-30 min', '-', '88', '-', '12'], ['1300-60 min', '10', '60', '9', '21'], ['1300-90 min', '17', '54', '12', '17']]",0,1,1,2,S0950061820322066_3,S0950061820322066,2020-08-04
1601,Phase composition and alkali content in cement clinker (%).,"[['Compound', 'C3S', 'C2S', 'C3A', 'C4AF', 'Free CaO', 'Na2Oe'], ['Content', '59.50', '19.10', '8.90', '9.10', '0.80', '0.65']]",1,"Phase composition and alkali content in cement clinker (%).;[['Compound', 'C3S', 'C2S', 'C3A', 'C4AF', 'Free CaO', 'Na2Oe'], ['Content', '59.50', '19.10', '8.90', '9.10', '0.80', '0.65']]",1,1,1,3,S0950061815303792_0,S0950061815303792,2015-10-19
1602,Mechanical and physical properties of cement and natural zeolite.,"[['Compound/property', 'Cement', 'Natural zeolite', 'Allowable limit for Pozzolan (ASTM C618)'], ['Tricalcium silicate (C3S) (%)', '48.07', '-', ''], ['Dicalcium silicate (C2S) (%)', '26.67', '-', ''], ['Tricalcium aluminate (C3A) (%)', '2.43', '-', ''], ['2day compressive strength (MPa)', '10.80', '-', ''], ['3day compressive strength (MPa)', '18.75', '-', ''], ['7day compressive strength, MPa', '21.15', '-', ''], ['28day compressive strength (MPa)', '34.30', '-', ''], ['Initial setting time (min)', '181', '-', ''], ['Final setting time (min)', '268', '-', ''], ['Specific gravity (g/cm3)', '3.15', '2.2', ''], ['Water requirement (percent of control)', '-', '114', 'Max, 115'], ['Loss on ignition (%)', '1.71', '9.85', 'Max, 10'], ['Insoluble residue (%)', '0.68', '-', ''], ['Autoclave expansion (%)', '0.40', '0.02', 'Max, 0.8'], ['Specific surface (cm2/g)', '3060', '10,000', ''], ['Remaining on sieve No. 45mm', '20', '28', 'Max, 34'], ['Moisture content', '-', '2.9', 'Max, 3']]",1,"Mechanical and physical properties of cement and natural zeolite.;[['Compound/property', 'Cement', 'Natural zeolite', 'Allowable limit for Pozzolan (ASTM C618)'], ['Tricalcium silicate (C3S) (%)', '48.07', '-', ''], ['Dicalcium silicate (C2S) (%)', '26.67', '-', ''], ['Tricalcium aluminate (C3A) (%)', '2.43', '-', ''], ['2day compressive strength (MPa)', '10.80', '-', ''], ['3day compressive strength (MPa)', '18.75', '-', ''], ['7day compressive strength, MPa', '21.15', '-', ''], ['28day compressive strength (MPa)', '34.30', '-', ''], ['Initial setting time (min)', '181', '-', ''], ['Final setting time (min)', '268', '-', ''], ['Specific gravity (g/cm3)', '3.15', '2.2', ''], ['Water requirement (percent of control)', '-', '114', 'Max, 115'], ['Loss on ignition (%)', '1.71', '9.85', 'Max, 10'], ['Insoluble residue (%)', '0.68', '-', ''], ['Autoclave expansion (%)', '0.40', '0.02', 'Max, 0.8'], ['Specific surface (cm2/g)', '3060', '10,000', ''], ['Remaining on sieve No. 45mm', '20', '28', 'Max, 34'], ['Moisture content', '-', '2.9', 'Max, 3']]",1,1,1,3,S0950061815305213_1,S0950061815305213,2015-11-10
1603,Chemical composition of the Portland cement and LECA.,"[['XRF', 'Cement (%)', 'LECA (%)'], ['SiO2', '22.45', '66.05'], ['Al2O3', '4.85', '16.57'], ['Fe2O3', '3.95', '7.10'], ['CaO', '64.81', '2.46'], ['MgO', '0.8', '1.99'], ['SO3', '0.85', '-'], ['Na2O', '0.25', '0.69'], ['K2O', '0.51', '2.69'], ['C3A', '7.1', '-'], ['LOI', '0.25', '-'], ['TiO2', '-', '0.78'], ['P2O5', '-', '0.21'], ['MnO', '-', '0.09']]",1,"Chemical composition of the Portland cement and LECA.;[['XRF', 'Cement (%)', 'LECA (%)'], ['SiO2', '22.45', '66.05'], ['Al2O3', '4.85', '16.57'], ['Fe2O3', '3.95', '7.10'], ['CaO', '64.81', '2.46'], ['MgO', '0.8', '1.99'], ['SO3', '0.85', '-'], ['Na2O', '0.25', '0.69'], ['K2O', '0.51', '2.69'], ['C3A', '7.1', '-'], ['LOI', '0.25', '-'], ['TiO2', '-', '0.78'], ['P2O5', '-', '0.21'], ['MnO', '-', '0.09']]",1,1,1,3,S0950061819320367_0,S0950061819320367,2019-08-07
1604,Oxide and phase composition (wt.%) of the clinker used in the study.,"[['CaO', 'SiO2', 'Al2O3', 'Fe2O3', 'MgO', 'K2O', 'SO3', 'TiO2', 'P2O5', 'BaO', 'Na2O', 'SrO', 'MnO', 'ZnO', 'ZrO2'], ['66.02', '21.20', '5.68', '3.26', '1.43', '0.63', '0.36', '0.34', '0.33', '0.18', '0.12', '0.06', '0.05', '0.02', '0.01'], ['C3S', 'C2S', 'C3A, c', 'C3A, o', 'C4AF', 'Others', '', '', '', '', '', '', '', '', ''], ['58.97', '20.10', '4.67', '2.92', '11.31', '2.03', '', '', '', '', '', '', '', '', '']]",1,"Oxide and phase composition (wt.%) of the clinker used in the study.;[['CaO', 'SiO2', 'Al2O3', 'Fe2O3', 'MgO', 'K2O', 'SO3', 'TiO2', 'P2O5', 'BaO', 'Na2O', 'SrO', 'MnO', 'ZnO', 'ZrO2'], ['66.02', '21.20', '5.68', '3.26', '1.43', '0.63', '0.36', '0.34', '0.33', '0.18', '0.12', '0.06', '0.05', '0.02', '0.01'], ['C3S', 'C2S', 'C3A, c', 'C3A, o', 'C4AF', 'Others', '', '', '', '', '', '', '', '', ''], ['58.97', '20.10', '4.67', '2.92', '11.31', '2.03', '', '', '', '', '', '', '', '', '']]",1,1,1,3,S0950061819320380_1,S0950061819320380,2019-08-08
1605,Physical and chemical characteristics of ordinary Portland cement.,"[['Oxide composition', 'Mass fraction (%)', 'Product features', 'Product features', 'Value'], ['Na2O', '0.30', 'Mineral compositions (fraction by mass)', 'C3S', '62.9'], ['MgO', '1.30', 'Mineral compositions (fraction by mass)', 'C2S', '11.1'], ['Al2O3', '5.20', 'Mineral compositions (fraction by mass)', 'C3A', '6.0'], ['SiO2', '18.00', 'Mineral compositions (fraction by mass)', 'C4AF', '11.5'], ['P2O5', '0.05', 'Mineral compositions (fraction by mass)', 'Gypsum', '4.6'], ['SO3', '3.00', 'Compressive strength (MPa)', '3 d', '28.5'], ['K2O', '1.10', 'Compressive strength (MPa)', '28 d', '49.6'], ['CaO', '65.80', 'Flexural strength (MPa)', '3 d', '5.3'], ['TiO2', '0.40', 'Flexural strength (MPa)', '28 d', '8.6'], ['MnO', '0.07', 'Initial setting (h)', 'Initial setting (h)', '2.8'], ['Fe2O3', '4.80', 'Final setting (h)', 'Final setting (h)', '4.7'], ['CuO', '0.02', 'LOI (% by mass)', 'LOI (% by mass)', '0.68'], ['ZnO', '0.10', 'PSD (<80um)', 'PSD (<80um)', '99%'], ['SrO', '0.09', 'Specific gravity (g/cm3)', 'Specific gravity (g/cm3)', '3.02'], ['BaO', '0.08', 'SSA (m2/kg)', 'SSA (m2/kg)', '360']]",1,"Physical and chemical characteristics of ordinary Portland cement.;[['Oxide composition', 'Mass fraction (%)', 'Product features', 'Product features', 'Value'], ['Na2O', '0.30', 'Mineral compositions (fraction by mass)', 'C3S', '62.9'], ['MgO', '1.30', 'Mineral compositions (fraction by mass)', 'C2S', '11.1'], ['Al2O3', '5.20', 'Mineral compositions (fraction by mass)', 'C3A', '6.0'], ['SiO2', '18.00', 'Mineral compositions (fraction by mass)', 'C4AF', '11.5'], ['P2O5', '0.05', 'Mineral compositions (fraction by mass)', 'Gypsum', '4.6'], ['SO3', '3.00', 'Compressive strength (MPa)', '3 d', '28.5'], ['K2O', '1.10', 'Compressive strength (MPa)', '28 d', '49.6'], ['CaO', '65.80', 'Flexural strength (MPa)', '3 d', '5.3'], ['TiO2', '0.40', 'Flexural strength (MPa)', '28 d', '8.6'], ['MnO', '0.07', 'Initial setting (h)', 'Initial setting (h)', '2.8'], ['Fe2O3', '4.80', 'Final setting (h)', 'Final setting (h)', '4.7'], ['CuO', '0.02', 'LOI (% by mass)', 'LOI (% by mass)', '0.68'], ['ZnO', '0.10', 'PSD (<80um)', 'PSD (<80um)', '99%'], ['SrO', '0.09', 'Specific gravity (g/cm3)', 'Specific gravity (g/cm3)', '3.02'], ['BaO', '0.08', 'SSA (m2/kg)', 'SSA (m2/kg)', '360']]",1,1,1,3,S095006181932046X_0,S095006181932046X,2019-08-21
1606,"Types binder and LWA proportion of LWHSC, and its oven dry density and 28-day compressive strength.","[['Researchers', 'Type of OPC', 'Type of SCM', '% SCMs of total binder by mass', '% LWA of total aggregate', 'Oven dry density (kg/m3)', '28-day compressive strength (MPa)'], ['Zang et al. [50]', 'High strength OPC', 'SF', '09', '84-100', '1595-1880 *', '72.4-102.4'], ['Zhang et al. [21]', 'ASTM Type I', '-', '-', '38,44', '1876-1980', '60.0, 81.6'], ['Zhang et al.[84]', '-', 'SF', '05', '38-44', '1855-1980', '60.8-67.4'], ['Lo et al. [80]', '-', 'SF, FA', '05, 25', '38,39', '1884-1897 **', '60.3, 63.9'], ['Chen and Liu [83]', 'ASTM Type I', 'SF, FA, GGBS', '10-15, 10, 10', '60', '1515, 1532', '60.6, 61.0'], ['Liu et al. [25]', 'CEM 1 52.5 R, Low C3A', 'SF, FA', '15, 25', '53', '1874-1945', '68.8-98.1'], ['Kayali et al. [49]', 'ASTM Type I', 'SF, FA', '07, 23', '100', '1590-1700', '61.0-68.0'], ['Zhou et al. [47]', 'CEM I 52.5 R', 'SF, GGBS', '17, 18', '33', '1601-1733', '74.5-79.8'], ['Du et al. [31]', 'CEM I 52.5 N', 'NS, GGBS', '02, 150', '26', '1855-1900', '60.0-65.0'], ['Wu et al. [2]', 'ASTM Type I', 'SF', '07', '100', '1298-1303', '66.1-69.4'], ['Yan et al. [27]', 'ASTM Type I', 'SF', '08', '100', '1366-1459 *+', '62.7-69.8'], ['Huang et al. [53]', 'CEM I 42.5 N', 'SF, FA', '08', '60', '1705 ***', '62.9-64.1'], ['Liu et al. [55]', 'CEM I 42.5 N', 'SF, FA', '04', '37', '1817-1894', '62.0'], ['Wu et al. [54]', 'CEM I 42.5 N', 'SF, FA', '08, 12-20', '41-52', '1814-1940', '62.4-86.1'], ['Xiong et al. [24]', 'CEM I 42.5 R', 'SF', '08', '47', '1940-1968', '63.0-64.0'], ['Zhou and Brooks [20]', 'ASTM Type I, II', 'SF', '15', '45', '1827', '60.1'], ['Souza et al. [48]', 'ASTM Type IV', 'SF', '25', '10-58', '1487-1991', '68-81.5'], ['Nadesan and Dinakar [42]', 'CEM I 42.5 N', 'SF, MK', '15, 11-18', '68', '1840-1890', '63.0-78.0'], ['Muthusamy et al. [43]', 'ASTM Type I', 'POFA', '11-43', '43', '1839-1850', '60.0-64.0'], ['Wei et al [62]', 'CEM I 42.5 N', 'SF, FA', '08, 12', '46', '1844', '67.1'], ['Grzeszczyk and Janus [51]', 'CEM III 42.5 N', 'SF', '17', '31-65', '1710-1920 **', '61.5-75.2'], ['Wei et al. [67]', 'CEM I 42.5 N', 'SF, FA', '08, 12', '40', '1870-1911', '60.5-72.1'], ['Ye et al [76]', 'CEM I 42.5 N', 'SF, FA', '05, 15', '40', '1892-1969 ***', '60.8-81.3'], ['Sohel et al. [44]', '-', 'SF', '08', '34-100', '1440-1870 ***', '62.0-63.0'], ['Costa et al. [77]', 'CEM II 42.5 R', 'FA', '17', '50-73', '1700-1900 ***', '64.5-75.2'], ['Huang and Liew [45]', '-', 'SF', '08', '100', '1361 *', '64'], ['Huang et al. [46]', '-', 'SF', '08', '100', '1386-1464 ***', '61.6-65.8'], ['Bogas et al. [78]', 'CEM I 42.5 R', '-', '-', '35', '1840', '61.1'], ['Allahverdi et al. [11]', 'CEM II 42.5 N', 'SF, GGBS', '09, 52', '100', '1958 *', '73.2-85.6'], ['Inozemtcev et al. [60]', 'CEM I 42.5 R', '-', '-', '67', '1484 ***', '65.2'], ['Rumsys et al. [110]', 'CEM 1 52.5 R', 'SF', '11', '20', '1895-1960', '66.0-70.0'], ['Nadesan and Dinakar [52]', 'ASTM Type I', '-', '-', '68', '1833-1866', '62.8-68.4'], ['Bogas et al. [39]', 'CEM I 42.5 R', 'FA', '22-34', '35-100', '1798-1947', '60.0-60.8'], ['Iqbal et al. [98]', 'CEM I 42.5 R', 'FA', '21-25', '100', '1741-1744 *', '64.4-67.4'], ['Ahmmad et al. [56]', 'CEM I 42.5 N', '-', '-', '43-44', '1915-1945', '61.9-62.1'], ['Iqbal et al. [40]', 'CEM I 42.5 R', 'FA', '21', '100', '1692-1720', '60.9-67.8'], ['Ahmmad et al. [57]', 'CEM I 42.5 N', '-', '-', '40', '1971', '61.7'], ['Sajedi and Shafigh [81]', 'ASTM Type II', 'FA', '10', '25', '1965', '67'], ['Wang and Wang [82]', 'CEM I 42.5 R', '-', '-', '57', '1963-1967', '60.4-74.8'], ['Youm et al. [33]', 'ASTM Type I', 'SF', '03-07', '43', '1855-1893', '65.4-72.3'], ['Iqbal et al. [41]', 'CEM I 42.5 R', 'FA', '21', '100', '1720 ***', '60.0'], ['Bajare et al. [111]', 'CEM I 42.5 N', 'SF', '11', '34-41', '1950-2000', '62.0'], ['Lopez et al. [59]', 'ASTM Type III', 'SF, FA', '10, 15', '48-50', '1959', '80.0-88.0'], ['Kim and Lee [61]', 'ASTM Type I', 'SF, GGBS', '15, 20', '100', '1950 ***', '66.0'], ['Bogas and Gomes [79]', 'CEM I 52.5 R', '-', '-', '25-45', '1706-1996', '61.9-72.1'], ['Kayali et al. [30]', 'ASTM Type I', 'SF, FA', '10, 25', '100', '1707-1818', '62.9-66.8'], ['Katkhuda et al [32]', '-', 'SF', '05-25', '100', '1775-1862 **', '60.5-61.7'], ['Lopez and Kahn [58]', 'ASTM Type III', 'SF, FA', '02-10, 15', '48', '1856-1888', '60.9-67.6'], ['Al-Khaiat and Haque [99]', 'ASTM Type I', 'SF', '09', '100', '1815', '60.5']]",1,"Types binder and LWA proportion of LWHSC, and its oven dry density and 28-day compressive strength.;[['Researchers', 'Type of OPC', 'Type of SCM', '% SCMs of total binder by mass', '% LWA of total aggregate', 'Oven dry density (kg/m3)', '28-day compressive strength (MPa)'], ['Zang et al. [50]', 'High strength OPC', 'SF', '09', '84-100', '1595-1880 *', '72.4-102.4'], ['Zhang et al. [21]', 'ASTM Type I', '-', '-', '38,44', '1876-1980', '60.0, 81.6'], ['Zhang et al.[84]', '-', 'SF', '05', '38-44', '1855-1980', '60.8-67.4'], ['Lo et al. [80]', '-', 'SF, FA', '05, 25', '38,39', '1884-1897 **', '60.3, 63.9'], ['Chen and Liu [83]', 'ASTM Type I', 'SF, FA, GGBS', '10-15, 10, 10', '60', '1515, 1532', '60.6, 61.0'], ['Liu et al. [25]', 'CEM 1 52.5 R, Low C3A', 'SF, FA', '15, 25', '53', '1874-1945', '68.8-98.1'], ['Kayali et al. [49]', 'ASTM Type I', 'SF, FA', '07, 23', '100', '1590-1700', '61.0-68.0'], ['Zhou et al. [47]', 'CEM I 52.5 R', 'SF, GGBS', '17, 18', '33', '1601-1733', '74.5-79.8'], ['Du et al. [31]', 'CEM I 52.5 N', 'NS, GGBS', '02, 150', '26', '1855-1900', '60.0-65.0'], ['Wu et al. [2]', 'ASTM Type I', 'SF', '07', '100', '1298-1303', '66.1-69.4'], ['Yan et al. [27]', 'ASTM Type I', 'SF', '08', '100', '1366-1459 *+', '62.7-69.8'], ['Huang et al. [53]', 'CEM I 42.5 N', 'SF, FA', '08', '60', '1705 ***', '62.9-64.1'], ['Liu et al. [55]', 'CEM I 42.5 N', 'SF, FA', '04', '37', '1817-1894', '62.0'], ['Wu et al. [54]', 'CEM I 42.5 N', 'SF, FA', '08, 12-20', '41-52', '1814-1940', '62.4-86.1'], ['Xiong et al. [24]', 'CEM I 42.5 R', 'SF', '08', '47', '1940-1968', '63.0-64.0'], ['Zhou and Brooks [20]', 'ASTM Type I, II', 'SF', '15', '45', '1827', '60.1'], ['Souza et al. [48]', 'ASTM Type IV', 'SF', '25', '10-58', '1487-1991', '68-81.5'], ['Nadesan and Dinakar [42]', 'CEM I 42.5 N', 'SF, MK', '15, 11-18', '68', '1840-1890', '63.0-78.0'], ['Muthusamy et al. [43]', 'ASTM Type I', 'POFA', '11-43', '43', '1839-1850', '60.0-64.0'], ['Wei et al [62]', 'CEM I 42.5 N', 'SF, FA', '08, 12', '46', '1844', '67.1'], ['Grzeszczyk and Janus [51]', 'CEM III 42.5 N', 'SF', '17', '31-65', '1710-1920 **', '61.5-75.2'], ['Wei et al. [67]', 'CEM I 42.5 N', 'SF, FA', '08, 12', '40', '1870-1911', '60.5-72.1'], ['Ye et al [76]', 'CEM I 42.5 N', 'SF, FA', '05, 15', '40', '1892-1969 ***', '60.8-81.3'], ['Sohel et al. [44]', '-', 'SF', '08', '34-100', '1440-1870 ***', '62.0-63.0'], ['Costa et al. [77]', 'CEM II 42.5 R', 'FA', '17', '50-73', '1700-1900 ***', '64.5-75.2'], ['Huang and Liew [45]', '-', 'SF', '08', '100', '1361 *', '64'], ['Huang et al. [46]', '-', 'SF', '08', '100', '1386-1464 ***', '61.6-65.8'], ['Bogas et al. [78]', 'CEM I 42.5 R', '-', '-', '35', '1840', '61.1'], ['Allahverdi et al. [11]', 'CEM II 42.5 N', 'SF, GGBS', '09, 52', '100', '1958 *', '73.2-85.6'], ['Inozemtcev et al. [60]', 'CEM I 42.5 R', '-', '-', '67', '1484 ***', '65.2'], ['Rumsys et al. [110]', 'CEM 1 52.5 R', 'SF', '11', '20', '1895-1960', '66.0-70.0'], ['Nadesan and Dinakar [52]', 'ASTM Type I', '-', '-', '68', '1833-1866', '62.8-68.4'], ['Bogas et al. [39]', 'CEM I 42.5 R', 'FA', '22-34', '35-100', '1798-1947', '60.0-60.8'], ['Iqbal et al. [98]', 'CEM I 42.5 R', 'FA', '21-25', '100', '1741-1744 *', '64.4-67.4'], ['Ahmmad et al. [56]', 'CEM I 42.5 N', '-', '-', '43-44', '1915-1945', '61.9-62.1'], ['Iqbal et al. [40]', 'CEM I 42.5 R', 'FA', '21', '100', '1692-1720', '60.9-67.8'], ['Ahmmad et al. [57]', 'CEM I 42.5 N', '-', '-', '40', '1971', '61.7'], ['Sajedi and Shafigh [81]', 'ASTM Type II', 'FA', '10', '25', '1965', '67'], ['Wang and Wang [82]', 'CEM I 42.5 R', '-', '-', '57', '1963-1967', '60.4-74.8'], ['Youm et al. [33]', 'ASTM Type I', 'SF', '03-07', '43', '1855-1893', '65.4-72.3'], ['Iqbal et al. [41]', 'CEM I 42.5 R', 'FA', '21', '100', '1720 ***', '60.0'], ['Bajare et al. [111]', 'CEM I 42.5 N', 'SF', '11', '34-41', '1950-2000', '62.0'], ['Lopez et al. [59]', 'ASTM Type III', 'SF, FA', '10, 15', '48-50', '1959', '80.0-88.0'], ['Kim and Lee [61]', 'ASTM Type I', 'SF, GGBS', '15, 20', '100', '1950 ***', '66.0'], ['Bogas and Gomes [79]', 'CEM I 52.5 R', '-', '-', '25-45', '1706-1996', '61.9-72.1'], ['Kayali et al. [30]', 'ASTM Type I', 'SF, FA', '10, 25', '100', '1707-1818', '62.9-66.8'], ['Katkhuda et al [32]', '-', 'SF', '05-25', '100', '1775-1862 **', '60.5-61.7'], ['Lopez and Kahn [58]', 'ASTM Type III', 'SF, FA', '02-10, 15', '48', '1856-1888', '60.9-67.6'], ['Al-Khaiat and Haque [99]', 'ASTM Type I', 'SF', '09', '100', '1815', '60.5']]",1,0,1,2,S0950061822032846_2,S0950061822032846,2022-11-17
1607,Chemical composition of BFS and EX.,"[['Component', 'BFS', 'EX'], ['SiO2', '23.43', '4.01'], ['Al2O3', '10.85', '1.58'], ['Fe2O3', '0.50', '1.46'], ['CaO', '51.7', '69.51'], ['MgO', '4.11', '0.61'], ['SO3', '4.00', '16.63'], ['Na2O', '2.54', '3.69'], ['K2O', '0.62', '0.45'], ['P2O5', '1.23', '1.32'], ['MnO', '0.28', '0.04'], ['C3S', '', '30.1'], ['C2S', '', '6.4'], ['C3A', '', '6.9'], ['Anhydrite', '4.22', '27.6'], ['CaO_free', '', '28.9']]",1,"Chemical composition of BFS and EX.;[['Component', 'BFS', 'EX'], ['SiO2', '23.43', '4.01'], ['Al2O3', '10.85', '1.58'], ['Fe2O3', '0.50', '1.46'], ['CaO', '51.7', '69.51'], ['MgO', '4.11', '0.61'], ['SO3', '4.00', '16.63'], ['Na2O', '2.54', '3.69'], ['K2O', '0.62', '0.45'], ['P2O5', '1.23', '1.32'], ['MnO', '0.28', '0.04'], ['C3S', '', '30.1'], ['C2S', '', '6.4'], ['C3A', '', '6.9'], ['Anhydrite', '4.22', '27.6'], ['CaO_free', '', '28.9']]",1,1,1,3,S0950061822032858_0,S0950061822032858,2022-11-07
1608,Properties of Type II Portland cement.,"[['Component and properties', 'Requirements (%)', 'Test result (%)', 'Test method'], ['Silicon dioxide (SiO2)', '20-Min', '20.18', 'ASTM C 150-C 114'], ['Aluminum oxide (Al2O3)', '6.0-Max', '5.23', 'ASTM C 150-C 114'], ['Calcium oxide (CaO)', 'Not applicable', '64.40', 'ASTM C 150-C 114'], ['Ferric oxide (Fe2O3)', '6.0-Max', '3.34', 'ASTM C 150-C 114'], ['Magnesium oxide (MgO)', '6.0-Max', '1.80', 'ASTM C 150-C 114'], ['Sulfur trioxide (SO3)', '6.0-Max', '3.03', 'ASTM C 150-C 114'], ['Loss on ignition', '3.0-Max', '2.17', 'ASTM C 150-C 114'], ['Insoluble residue', '0.75-Max', '0.18', 'ASTM C 150-C 114'], ['Na2O', 'Not applicable', '0.07', 'ASTM C 150-C 114'], ['K2O', 'Not applicable', '0.44', 'ASTM C 150-C 114'], ['Equivalent alkalies (Na2O+0.658K2O)', '0.75-Max', '0.3595', 'ASTM C 150-C 114'], ['Tricalcium aluminate (C3A)', '8-Max', '3.21', 'ASTM C 150-C 114'], ['Tricalcium silicate (C3S)', 'Not applicable', '53.95', 'ASTM C 150-C 114'], ['Dicalcium silicate (C2S)', 'Not applicable', '17.32', 'ASTM C 150-C 114'], ['Tetracalcium alumino-ferrite (C4AF)', 'Not applicable', '10.16', 'ASTM C 150-C 114'], ['Sum of (C3S) and (C3A)', '58-Max', '57.16', 'ASTM C 150-C 114'], ['Compressive strength, MPa:', '', '', 'ASTM C 109/C 109 M'], ['3days', '10-Min', '27.5', ''], ['7days', '17-Min', '40.3', ''], ['28days', '28-Min', '57.7', ''], ['Fineness, specific surface, m2/kg: air permeability test', '280-Min', '338.1', 'ASTM C 204'], ['Autoclave expansion (soundness)', '0.8-Max', '0.5', 'ASTM C 151']]",1,"Properties of Type II Portland cement.;[['Component and properties', 'Requirements (%)', 'Test result (%)', 'Test method'], ['Silicon dioxide (SiO2)', '20-Min', '20.18', 'ASTM C 150-C 114'], ['Aluminum oxide (Al2O3)', '6.0-Max', '5.23', 'ASTM C 150-C 114'], ['Calcium oxide (CaO)', 'Not applicable', '64.40', 'ASTM C 150-C 114'], ['Ferric oxide (Fe2O3)', '6.0-Max', '3.34', 'ASTM C 150-C 114'], ['Magnesium oxide (MgO)', '6.0-Max', '1.80', 'ASTM C 150-C 114'], ['Sulfur trioxide (SO3)', '6.0-Max', '3.03', 'ASTM C 150-C 114'], ['Loss on ignition', '3.0-Max', '2.17', 'ASTM C 150-C 114'], ['Insoluble residue', '0.75-Max', '0.18', 'ASTM C 150-C 114'], ['Na2O', 'Not applicable', '0.07', 'ASTM C 150-C 114'], ['K2O', 'Not applicable', '0.44', 'ASTM C 150-C 114'], ['Equivalent alkalies (Na2O+0.658K2O)', '0.75-Max', '0.3595', 'ASTM C 150-C 114'], ['Tricalcium aluminate (C3A)', '8-Max', '3.21', 'ASTM C 150-C 114'], ['Tricalcium silicate (C3S)', 'Not applicable', '53.95', 'ASTM C 150-C 114'], ['Dicalcium silicate (C2S)', 'Not applicable', '17.32', 'ASTM C 150-C 114'], ['Tetracalcium alumino-ferrite (C4AF)', 'Not applicable', '10.16', 'ASTM C 150-C 114'], ['Sum of (C3S) and (C3A)', '58-Max', '57.16', 'ASTM C 150-C 114'], ['Compressive strength, MPa:', '', '', 'ASTM C 109/C 109 M'], ['3days', '10-Min', '27.5', ''], ['7days', '17-Min', '40.3', ''], ['28days', '28-Min', '57.7', ''], ['Fineness, specific surface, m2/kg: air permeability test', '280-Min', '338.1', 'ASTM C 204'], ['Autoclave expansion (soundness)', '0.8-Max', '0.5', 'ASTM C 151']]",1,1,1,3,S095006181530091X_3,S095006181530091X,2015-07-15
1609,Chemical composition of cement CEM I 52.5 N-SR 3 and SF samples SF I and SF II.,"[['Oxides', 'Cementitious materials (%)', 'Cementitious materials (%)', 'Cementitious materials (%)'], ['Oxides', 'Portland cement', 'SF I', 'SF II'], ['Silicon dioxide, SiO2', '19.06', '94.49', '93.97'], ['Aluminium oxide, Al2O3', '2.092', '0.252', '0.620'], ['Ferric oxide, Fe2O3', '4.84', '0.084', '0.410'], ['Calcium oxide, CaO', '66.16', '0.452', '0.660'], ['Magnesium oxide, MgO', '1.005', '0.278', '1.160'], ['Potassium oxide, K2O', '0.296', '0.448', '0.790'], ['Sodium oxide, Na2O', '0.249', '0.186', '0.250'], ['Sulphur trioxide, SO3', '3.366', '0.130', '0.340'], ['Titanium oxide, TiO2', '0.109', '-', '-'], ['Manganese oxide, Mn2O3', '0.098', '-', '-'], ['Phosphorus oxide, P2O5', '0.148', '-', '-'], ['Loss on ignition (500degC)', '0.36', '0.51', '0.350'], ['Loss on ignition (975degC)', '2.12', '2.89', '1.520'], ['Reactive SiO2', '-', '82.50', '93.90'], ['Al2O3/Fe2O3 ratio', '0.43', '', ''], ['', 'Clinker Compounds', '', ''], ['C3S+C2S', '83.0', '', ''], ['C3A', '2.5', '', ''], ['C4AF', '14.1', '', ''], ['', 'Fineness', '', ''], ['Surface area, SSA (m2/kg)', '479', '21,892', '28,200'], ['45mm sieve residue (Alpine)', '0.48', '32.11', '0.37']]",1,"Chemical composition of cement CEM I 52.5 N-SR 3 and SF samples SF I and SF II.;[['Oxides', 'Cementitious materials (%)', 'Cementitious materials (%)', 'Cementitious materials (%)'], ['Oxides', 'Portland cement', 'SF I', 'SF II'], ['Silicon dioxide, SiO2', '19.06', '94.49', '93.97'], ['Aluminium oxide, Al2O3', '2.092', '0.252', '0.620'], ['Ferric oxide, Fe2O3', '4.84', '0.084', '0.410'], ['Calcium oxide, CaO', '66.16', '0.452', '0.660'], ['Magnesium oxide, MgO', '1.005', '0.278', '1.160'], ['Potassium oxide, K2O', '0.296', '0.448', '0.790'], ['Sodium oxide, Na2O', '0.249', '0.186', '0.250'], ['Sulphur trioxide, SO3', '3.366', '0.130', '0.340'], ['Titanium oxide, TiO2', '0.109', '-', '-'], ['Manganese oxide, Mn2O3', '0.098', '-', '-'], ['Phosphorus oxide, P2O5', '0.148', '-', '-'], ['Loss on ignition (500degC)', '0.36', '0.51', '0.350'], ['Loss on ignition (975degC)', '2.12', '2.89', '1.520'], ['Reactive SiO2', '-', '82.50', '93.90'], ['Al2O3/Fe2O3 ratio', '0.43', '', ''], ['', 'Clinker Compounds', '', ''], ['C3S+C2S', '83.0', '', ''], ['C3A', '2.5', '', ''], ['C4AF', '14.1', '', ''], ['', 'Fineness', '', ''], ['Surface area, SSA (m2/kg)', '479', '21,892', '28,200'], ['45mm sieve residue (Alpine)', '0.48', '32.11', '0.37']]",1,1,1,3,S0950061815301136_0,S0950061815301136,2015-08-04
1610,The mineral compositions of the cement clinker calculated by Bogue.,"[['C3S', 'C2S', 'C3A', 'C4AF', 'f-CaO'], ['56.6', '20.5', '7.3', '9.6', '1.36']]",1,"The mineral compositions of the cement clinker calculated by Bogue.;[['C3S', 'C2S', 'C3A', 'C4AF', 'f-CaO'], ['56.6', '20.5', '7.3', '9.6', '1.36']]",1,1,1,3,S0950061815005656_1,S0950061815005656,2015-05-15
1611,"Phase composition of the CEM I 42.5N sample (Siam Cement Group, Saraburi plant, Thailand), as determined via quantitative XRD analysis.","[['Phases', 'Content (wt.%)'], ['C3S, m', '64.14'], ['C2S, m', '9.83'], ['C3A, c', '3.15'], ['C3A, o', '1.15'], ['C4AF, o', '13.56'], ['Free lime, Rietveld', '0.51'], ['Free lime, Franke', '0.43'], ['Periclase', '0.25'], ['Anhydrite', '0.08'], ['Hemihydrate (TG)', '2.98'], ['Dihydrate (TG)', '0.00'], ['Calcite', '3.38'], ['Quartz', '0.18'], ['Arcanite', '0.37'], ['Sum', '100.00']]",1,"Phase composition of the CEM I 42.5N sample (Siam Cement Group, Saraburi plant, Thailand), as determined via quantitative XRD analysis.;[['Phases', 'Content (wt.%)'], ['C3S, m', '64.14'], ['C2S, m', '9.83'], ['C3A, c', '3.15'], ['C3A, o', '1.15'], ['C4AF, o', '13.56'], ['Free lime, Rietveld', '0.51'], ['Free lime, Franke', '0.43'], ['Periclase', '0.25'], ['Anhydrite', '0.08'], ['Hemihydrate (TG)', '2.98'], ['Dihydrate (TG)', '0.00'], ['Calcite', '3.38'], ['Quartz', '0.18'], ['Arcanite', '0.37'], ['Sum', '100.00']]",1,1,1,3,S0950061815005711_0,S0950061815005711,2015-05-28
1612,Physical and chemical characteristics of cement.,"[['Physical properties', 'Physical properties'], ['Specific gravity (g/cm3)', '3.15'], ['Blaine (m2/kg)', '295'], ['', ''], ['Chemical analysis (%)', 'Chemical analysis (%)'], ['SiO2', '22.20'], ['CaO', '65.65'], ['Al2O3', '4.71'], ['Fe2O3', '2.85'], ['MgO', '1.95'], ['Na2O3', '0.16'], ['K2O', '0.48'], ['Loss on ignition (LOI)', '1.41'], ['', ''], ['Bogue potential compound composition (%)', 'Bogue potential compound composition (%)'], ['Tri calcium silicate (C3S)', '62.2'], ['Di calcium silicate (C2S)', '16.9'], ['Tri calcium aluminate (C3A)', '7.6'], ['Calcium ferric aluminate (C4AF)', '8.7']]",1,"Physical and chemical characteristics of cement.;[['Physical properties', 'Physical properties'], ['Specific gravity (g/cm3)', '3.15'], ['Blaine (m2/kg)', '295'], ['', ''], ['Chemical analysis (%)', 'Chemical analysis (%)'], ['SiO2', '22.20'], ['CaO', '65.65'], ['Al2O3', '4.71'], ['Fe2O3', '2.85'], ['MgO', '1.95'], ['Na2O3', '0.16'], ['K2O', '0.48'], ['Loss on ignition (LOI)', '1.41'], ['', ''], ['Bogue potential compound composition (%)', 'Bogue potential compound composition (%)'], ['Tri calcium silicate (C3S)', '62.2'], ['Di calcium silicate (C2S)', '16.9'], ['Tri calcium aluminate (C3A)', '7.6'], ['Calcium ferric aluminate (C4AF)', '8.7']]",1,1,1,3,S0950061816317512_0,S0950061816317512,2016-11-09
