Repository: zakidotai/cemcat

# CemCat Streamlit Hosting Bundle

This folder is ready to be pushed to GitHub and deployed on Streamlit Cloud.

## Files included

- `streamlit_app.py` (main app)
- `requirements.txt`
- `data/ner_cems_40k.csv`
- `data/pii_abs.json`
- `data/clinker_comps_with_dates.csv`
- `upload/composition_cls_slag_updated.csv`

## Local run

```bash
streamlit run streamlit_app.py
```

File: crystalline_composition_gpt4_with_pii_tid_dates.csv (part 62 of 101)
,caption,tables,Label,text,pred_0,pred_1,pred_2,all_pred,pii_tid,pii,date
1613,"Chemical, physical and mechanical properties of RPC components.","[['', 'Cement', 'Silica fume', 'Quartz powder', 'Quartz sand'], ['Chemical composition [%]', 'Chemical composition [%]', 'Chemical composition [%]', 'Chemical composition [%]', 'Chemical composition [%]'], ['SiO2', '22.98', '94.06', '99.0', '98.5'], ['Al2O3', '4.41', '0.74', '0.3', '0.8'], ['Fe2O3', '2.10', '0.78', '0.05', '0.03'], ['CaO', '65.58', '0.06', '<0.1', '-'], ['MgO', '1.06', '0.49', '<0.1', '-'], ['Na2Oe', '0.51', '1.43', '0.2', '-'], ['SO3', '3.32', '0.63', '-', '-'], ['Cl-', '0.009', '-', '-', '-'], ['', '', '', '', ''], ['Mineral composition [%]', 'Mineral composition [%]', 'Mineral composition [%]', 'Mineral composition [%]', 'Mineral composition [%]'], ['C3S', '59.1', '-', '-', '-'], ['C2S', '18.0', '-', '-', '-'], ['C3A', '8.1', '-', '-', '-'], ['C4AF', '6.4', '-', '-', '-'], ['', '', '', '', ''], ['Physical and mechanical properties', 'Physical and mechanical properties', 'Physical and mechanical properties', 'Physical and mechanical properties', 'Physical and mechanical properties'], ['Specific surface [m2/g]', '0.41', '22.4', '0.8', '0.04'], ['Density [g/cm3]', '3.10', '2.23', '2.65', '2.65'], ['Initial setting time [min]', '130', '-', '-', '-'], ['Final setting time [min]', '220', '-', '-', '-'], ['Compressive strength after 2days [MPa]', '35', '-', '-', '-'], ['Compressive strength after 28days [MPa]', '71', '-', '-', '-']]",1,"Chemical, physical and mechanical properties of RPC components.;[['', 'Cement', 'Silica fume', 'Quartz powder', 'Quartz sand'], ['Chemical composition [%]', 'Chemical composition [%]', 'Chemical composition [%]', 'Chemical composition [%]', 'Chemical composition [%]'], ['SiO2', '22.98', '94.06', '99.0', '98.5'], ['Al2O3', '4.41', '0.74', '0.3', '0.8'], ['Fe2O3', '2.10', '0.78', '0.05', '0.03'], ['CaO', '65.58', '0.06', '<0.1', '-'], ['MgO', '1.06', '0.49', '<0.1', '-'], ['Na2Oe', '0.51', '1.43', '0.2', '-'], ['SO3', '3.32', '0.63', '-', '-'], ['Cl-', '0.009', '-', '-', '-'], ['', '', '', '', ''], ['Mineral composition [%]', 'Mineral composition [%]', 'Mineral composition [%]', 'Mineral composition [%]', 'Mineral composition [%]'], ['C3S', '59.1', '-', '-', '-'], ['C2S', '18.0', '-', '-', '-'], ['C3A', '8.1', '-', '-', '-'], ['C4AF', '6.4', '-', '-', '-'], ['', '', '', '', ''], ['Physical and mechanical properties', 'Physical and mechanical properties', 'Physical and mechanical properties', 'Physical and mechanical properties', 'Physical and mechanical properties'], ['Specific surface [m2/g]', '0.41', '22.4', '0.8', '0.04'], ['Density [g/cm3]', '3.10', '2.23', '2.65', '2.65'], ['Initial setting time [min]', '130', '-', '-', '-'], ['Final setting time [min]', '220', '-', '-', '-'], ['Compressive strength after 2days [MPa]', '35', '-', '-', '-'], ['Compressive strength after 28days [MPa]', '71', '-', '-', '-']]",1,1,1,3,S0950061816317809_0,S0950061816317809,2016-11-14
1614,Chemical composition of OPC and SCMs.,"[['Constituent weight (%)', 'OPC', 'VFFA', 'FA', 'SF', 'GGBFS', 'NP'], ['CaO', '64.35', '4.4', '10.0', '0.48', '44.0', '7.44'], ['SiO2', '22.0', '53.5', '52.3', '92.5', '27.7', '40.23'], ['Al2O3', '5.64', '34.3', '25.2', '0.72', '12.8', '14.51'], ['Fe2O3', '3.8', '3.6', '4.6', '0.96', '1.20', '17.98'], ['K2O', '0.36', '-', '0.10', '0.84', '0.10', '0.89'], ['MgO', '2.11', '1.0', '2.20', '1.78', '8.80', '8.3'], ['Na2O', '0.19', '-', '0.10', '0.5', '0.40', '3.6'], ['Loss on ignition', '0.7', '-', '-', '1.55', '-', '1.6'], ['C3S', '55.0', '-', '-', '-', '-', '-'], ['C2S', '19.0', '-', '-', '-', '-', '-'], ['C3A', '10.0', '-', '-', '-', '-', '-'], ['C4AF', '7.0', '-', '-', '-', '-', '-']]",1,"Chemical composition of OPC and SCMs.;[['Constituent weight (%)', 'OPC', 'VFFA', 'FA', 'SF', 'GGBFS', 'NP'], ['CaO', '64.35', '4.4', '10.0', '0.48', '44.0', '7.44'], ['SiO2', '22.0', '53.5', '52.3', '92.5', '27.7', '40.23'], ['Al2O3', '5.64', '34.3', '25.2', '0.72', '12.8', '14.51'], ['Fe2O3', '3.8', '3.6', '4.6', '0.96', '1.20', '17.98'], ['K2O', '0.36', '-', '0.10', '0.84', '0.10', '0.89'], ['MgO', '2.11', '1.0', '2.20', '1.78', '8.80', '8.3'], ['Na2O', '0.19', '-', '0.10', '0.5', '0.40', '3.6'], ['Loss on ignition', '0.7', '-', '-', '1.55', '-', '1.6'], ['C3S', '55.0', '-', '-', '-', '-', '-'], ['C2S', '19.0', '-', '-', '-', '-', '-'], ['C3A', '10.0', '-', '-', '-', '-', '-'], ['C4AF', '7.0', '-', '-', '-', '-', '-']]",1,1,1,3,S0950061820338691_0,S0950061820338691,2020-12-17
1615,The chemical configuration of the fly ash based PPC cement.,"[['', 'Composition', 'PPC (wt. %)'], ['Oxides', '', ''], ['Silicon dioxide', 'SiO2', '20.68'], ['Aluminum oxide', 'Al2O3', '6.01'], ['Ferric oxide', 'Fe2O3', '3.07'], ['Calcium oxide', 'CaO', '64.64'], ['Magnesium oxide', 'MgO', '1.19'], ['Sulphur oxide', 'SO3', '2.03'], ['Sodium oxide', 'Na2O', '0.33'], ['Potassium oxide', 'K2O', '0.42'], ['Compounds', '', ''], ['Alite', '3CaO*SiO2 (C3S)', '63'], ['Belite', '2CaO*SiO2 (C2S)', '23'], ['Ferrite', '3CaO*Al2O3 (C3A)', '18'], ['Aluminite', '4CaO*Al2O3*Fe2O3 (C4AF)', '9']]",1,"The chemical configuration of the fly ash based PPC cement.;[['', 'Composition', 'PPC (wt. %)'], ['Oxides', '', ''], ['Silicon dioxide', 'SiO2', '20.68'], ['Aluminum oxide', 'Al2O3', '6.01'], ['Ferric oxide', 'Fe2O3', '3.07'], ['Calcium oxide', 'CaO', '64.64'], ['Magnesium oxide', 'MgO', '1.19'], ['Sulphur oxide', 'SO3', '2.03'], ['Sodium oxide', 'Na2O', '0.33'], ['Potassium oxide', 'K2O', '0.42'], ['Compounds', '', ''], ['Alite', '3CaO*SiO2 (C3S)', '63'], ['Belite', '2CaO*SiO2 (C2S)', '23'], ['Ferrite', '3CaO*Al2O3 (C3A)', '18'], ['Aluminite', '4CaO*Al2O3*Fe2O3 (C4AF)', '9']]",1,1,1,3,S0950061822005372_0,S0950061822005372,2022-02-14
1616,Oxide composition and phase analysis results of Ordinary Portland Cement.,"[['Oxide composition (%)', 'Oxide composition (%)', 'Phase analysis', 'Bogue (%)'], ['SiO2', '22.35', 'C3S', '56.85'], ['Al2O3', '3.94', 'C2S', '21.19'], ['Fe2O3', '2.61', 'C3A', '6.02'], ['CaO', '64.48', 'C4AF', '7.94'], ['MgO', '1.46', '', ''], ['SO3', '1.96', '', ''], ['Na2O', '1.00', '', ''], ['K2O', '0.48', '', ''], ['TiO2', '0.14', '', ''], ['Loss on ignition', '1.12', '', '']]",1,"Oxide composition and phase analysis results of Ordinary Portland Cement.;[['Oxide composition (%)', 'Oxide composition (%)', 'Phase analysis', 'Bogue (%)'], ['SiO2', '22.35', 'C3S', '56.85'], ['Al2O3', '3.94', 'C2S', '21.19'], ['Fe2O3', '2.61', 'C3A', '6.02'], ['CaO', '64.48', 'C4AF', '7.94'], ['MgO', '1.46', '', ''], ['SO3', '1.96', '', ''], ['Na2O', '1.00', '', ''], ['K2O', '0.48', '', ''], ['TiO2', '0.14', '', ''], ['Loss on ignition', '1.12', '', '']]",1,1,1,3,S0950061822005384_0,S0950061822005384,2022-02-19
1617,Physical and chemical properties of the binder.,"[['Chemical composition (wt%)', 'SiO2', 'Al2O3', 'Fe2O3', 'CaO', 'MgO', 'SO3', 'R2O', 'Loss'], ['', '21.14', '5.72', '3.68', '64.83', '1.53', '2.64', '0.49', '1.62'], ['Mineral composition (wt%)', 'C3S', 'C2S', 'C3A', 'C4AF', '', '', '', ''], ['', '54.30', '19.66', '9.04', '11.00', '', '', '', ''], ['Physical properties', 'Initial setting time (min)', 'Initial setting time (min)', 'Final setting time (min)', 'Final setting time (min)', 'Fineness (>80 mm, %)', 'Fineness (>80 mm, %)', 'Density (g/cm3)', 'Density (g/cm3)'], ['', '120', '120', '208', '208', '4.2', '4.2', '3.18', '3.18']]",1,"Physical and chemical properties of the binder.;[['Chemical composition (wt%)', 'SiO2', 'Al2O3', 'Fe2O3', 'CaO', 'MgO', 'SO3', 'R2O', 'Loss'], ['', '21.14', '5.72', '3.68', '64.83', '1.53', '2.64', '0.49', '1.62'], ['Mineral composition (wt%)', 'C3S', 'C2S', 'C3A', 'C4AF', '', '', '', ''], ['', '54.30', '19.66', '9.04', '11.00', '', '', '', ''], ['Physical properties', 'Initial setting time (min)', 'Initial setting time (min)', 'Final setting time (min)', 'Final setting time (min)', 'Fineness (>80 mm, %)', 'Fineness (>80 mm, %)', 'Density (g/cm3)', 'Density (g/cm3)'], ['', '120', '120', '208', '208', '4.2', '4.2', '3.18', '3.18']]",1,1,1,3,S0950061820321036_0,S0950061820321036,2020-07-09
1618,Physic and chemical characteristics of the used cement.,"[['Physical characteristics', 'Physical characteristics', 'Physical characteristics', 'Physical characteristics'], ['Density (g/cm3)', '3.1088', '', ''], ['Fineness (>=80 mm)', '2.6%', '', ''], ['Specific surface area (m2/kg)', '336.1', '', ''], ['Water demand for normal consistance (g)', '132', '', ''], ['Setting times (min)', 'Initial', '201', ''], ['', 'Final', '298', ''], ['Strengths at 28d (MPa)', 'Flexural', '8.9', ''], ['', 'Compressive', '59.4', ''], ['', '', '', ''], ['Chemical compositions (%)', 'Chemical compositions (%)', 'Chemical compositions (%)', 'Chemical compositions (%)'], ['Na2O', '0.13', 'K2O', '0.59'], ['MgO', '1.61', 'CaO', '68.3'], ['Al2O3', '3.92', 'TiO2', '0.32'], ['SiO2', '19.37', 'Fe2O3', '3.69'], ['P2O5', '0.05', 'L.O.I.', '1.09'], ['SO3', '0.81', '', ''], ['', '', '', ''], ['Bogue compositions (%)', 'Bogue compositions (%)', 'Bogue compositions (%)', 'Bogue compositions (%)'], ['C3S', 'C2S', 'C3A', 'C4AF'], ['60', '24', '8', '8']]",1,"Physic and chemical characteristics of the used cement.;[['Physical characteristics', 'Physical characteristics', 'Physical characteristics', 'Physical characteristics'], ['Density (g/cm3)', '3.1088', '', ''], ['Fineness (>=80 mm)', '2.6%', '', ''], ['Specific surface area (m2/kg)', '336.1', '', ''], ['Water demand for normal consistance (g)', '132', '', ''], ['Setting times (min)', 'Initial', '201', ''], ['', 'Final', '298', ''], ['Strengths at 28d (MPa)', 'Flexural', '8.9', ''], ['', 'Compressive', '59.4', ''], ['', '', '', ''], ['Chemical compositions (%)', 'Chemical compositions (%)', 'Chemical compositions (%)', 'Chemical compositions (%)'], ['Na2O', '0.13', 'K2O', '0.59'], ['MgO', '1.61', 'CaO', '68.3'], ['Al2O3', '3.92', 'TiO2', '0.32'], ['SiO2', '19.37', 'Fe2O3', '3.69'], ['P2O5', '0.05', 'L.O.I.', '1.09'], ['SO3', '0.81', '', ''], ['', '', '', ''], ['Bogue compositions (%)', 'Bogue compositions (%)', 'Bogue compositions (%)', 'Bogue compositions (%)'], ['C3S', 'C2S', 'C3A', 'C4AF'], ['60', '24', '8', '8']]",1,1,1,3,S0950061818310456_0,S0950061818310456,2018-05-10
1619,Compositions of OPC (P.O. 42.5).,"[['Properties', 'Cement'], ['Chemical analyzes (%)', ''], ['Calcium oxide (CaO)', '63.1'], ['Silicon dioxide (SiO2)', '19.8'], ['Ferric oxide (Fe2O3)', '3.25'], ['Aluminum oxide (Al2O3)', '4.51'], ['Magnesium oxide (MgO)', '1.95'], ['Sulfur trioxide (SO3)', '3.02'], ['Potassium oxide (K2O)', '0.58'], ['Sodium oxide (Na2O)', '0.18'], ['Titanium dioxide (TiO2)', '0.28'], ['Manganese oxide (MnO)', '0.09'], ['Bogue Composition (%)', ''], ['Tricalcium silicate C3S', '57.5'], ['Dicalcium silicate C2S', '18.4'], ['Tricalcium aluminate C3A', '7.3'], ['Tetracalcium aluminoferrite C4AF', '10.8']]",1,"Compositions of OPC (P.O. 42.5).;[['Properties', 'Cement'], ['Chemical analyzes (%)', ''], ['Calcium oxide (CaO)', '63.1'], ['Silicon dioxide (SiO2)', '19.8'], ['Ferric oxide (Fe2O3)', '3.25'], ['Aluminum oxide (Al2O3)', '4.51'], ['Magnesium oxide (MgO)', '1.95'], ['Sulfur trioxide (SO3)', '3.02'], ['Potassium oxide (K2O)', '0.58'], ['Sodium oxide (Na2O)', '0.18'], ['Titanium dioxide (TiO2)', '0.28'], ['Manganese oxide (MnO)', '0.09'], ['Bogue Composition (%)', ''], ['Tricalcium silicate C3S', '57.5'], ['Dicalcium silicate C2S', '18.4'], ['Tricalcium aluminate C3A', '7.3'], ['Tetracalcium aluminoferrite C4AF', '10.8']]",1,1,1,3,S0950061818317227_0,S0950061818317227,2018-07-18
1620,Physical properties and chemical composition of cement.,"[['Fineness, m2/kg', 'Specific gravity', 'SiO2', 'Al2O3', 'CaO', 'SO3', 'C3S', 'C3A', 'MgO', 'Fe2O3', 'NaEq', 'Insoluble residue', 'Loss on ignition'], ['Fineness, m2/kg', 'Specific gravity', 'wt. %', 'wt. %', 'wt. %', 'wt. %', 'wt. %', 'wt. %', 'wt. %', 'wt. %', 'wt. %', 'wt. %', 'wt. %'], ['400', '3.15', '20.5', '4.2', '62.6', '3.0', '57', '6', '2.6', '3.3', '1.0', '0.23', '1.2']]",1,"Physical properties and chemical composition of cement.;[['Fineness, m2/kg', 'Specific gravity', 'SiO2', 'Al2O3', 'CaO', 'SO3', 'C3S', 'C3A', 'MgO', 'Fe2O3', 'NaEq', 'Insoluble residue', 'Loss on ignition'], ['Fineness, m2/kg', 'Specific gravity', 'wt. %', 'wt. %', 'wt. %', 'wt. %', 'wt. %', 'wt. %', 'wt. %', 'wt. %', 'wt. %', 'wt. %', 'wt. %'], ['400', '3.15', '20.5', '4.2', '62.6', '3.0', '57', '6', '2.6', '3.3', '1.0', '0.23', '1.2']]",1,1,1,3,S0950061822011321_0,S0950061822011321,2022-04-20
1621,Chemical composition (wt.%) and mineralogical phases of raw materials.,"[['Raw Materials', 'Raw Materials', 'MSWI fly ash', 'MSWI fly ash', 'slag', 'slag', 'RM', 'RM', 'CS', 'CS', 'OPC', 'OPC'], ['CaO', 'CaO', '53.90', '53.90', '33.70', '33.70', '3.75', '3.75', '90.00', '90.00', '62.80', '62.80'], ['Al2O3', 'Al2O3', '3.83', '3.83', '17.10', '17.10', '27.60', '27.60', '2.96', '2.96', '5.45', '5.45'], ['SiO2', 'SiO2', '5.93', '5.93', '32.60', '32.60', '20.60', '20.60', '4.68', '4.68', '21.70', '21.70'], ['Cl', 'Cl', '16.40', '16.40', '-', '-', '-', '-', '0.78', '0.78', '0.05', '0.05'], ['MgO', 'MgO', '4.70', '4.70', '7.96', '7.96', '0.12', '0.12', '0.30', '0.30', '2.19', '2.19'], ['SO3', 'SO3', '4.67', '4.67', '3.21', '3.21', '0.45', '0.45', '0.65', '0.65', '2.29', '2.29'], ['Na2O', 'Na2O', '8.65', '8.65', '0.56', '0.56', '15.60', '15.60', '0.23', '0.23', '0.16', '0.16'], ['Fe2O3', 'Fe2O3', '0.67', '0.67', '1.18', '1.18', '26.10', '26.10', '0.20', '0.20', '3.41', '3.41'], ['K2O', 'K2O', '5.23', '5.23', '0.57', '0.57', '-', '-', '-', '-', '1.50', '1.50'], ['TiO2', 'TiO2', '0.12', '0.12', '2.54', '2.54', '5.03', '5.03', '0.11', '0.11', '0.28', '0.28'], ['MnO', 'MnO', '-', '-', '0.27', '0.27', '-', '-', '-', '-', '0.28', '0.28'], ['Mineral phase', 'Mineral phase', '', '', '', '', '', '', '', '', '', ''], ['Mineral phase', 'Ca(OH)2', 'KCl', 'NaCl', 'SiO2', 'Fe2O3', 'CaCO3', 'Al2O3', 'C2S', 'C3S', 'C4AF', 'CaSO4*2H2O'], ['Mineral phase', '', '', '', '', '', '', '', '', '', '', '']]",1,"Chemical composition (wt.%) and mineralogical phases of raw materials.;[['Raw Materials', 'Raw Materials', 'MSWI fly ash', 'MSWI fly ash', 'slag', 'slag', 'RM', 'RM', 'CS', 'CS', 'OPC', 'OPC'], ['CaO', 'CaO', '53.90', '53.90', '33.70', '33.70', '3.75', '3.75', '90.00', '90.00', '62.80', '62.80'], ['Al2O3', 'Al2O3', '3.83', '3.83', '17.10', '17.10', '27.60', '27.60', '2.96', '2.96', '5.45', '5.45'], ['SiO2', 'SiO2', '5.93', '5.93', '32.60', '32.60', '20.60', '20.60', '4.68', '4.68', '21.70', '21.70'], ['Cl', 'Cl', '16.40', '16.40', '-', '-', '-', '-', '0.78', '0.78', '0.05', '0.05'], ['MgO', 'MgO', '4.70', '4.70', '7.96', '7.96', '0.12', '0.12', '0.30', '0.30', '2.19', '2.19'], ['SO3', 'SO3', '4.67', '4.67', '3.21', '3.21', '0.45', '0.45', '0.65', '0.65', '2.29', '2.29'], ['Na2O', 'Na2O', '8.65', '8.65', '0.56', '0.56', '15.60', '15.60', '0.23', '0.23', '0.16', '0.16'], ['Fe2O3', 'Fe2O3', '0.67', '0.67', '1.18', '1.18', '26.10', '26.10', '0.20', '0.20', '3.41', '3.41'], ['K2O', 'K2O', '5.23', '5.23', '0.57', '0.57', '-', '-', '-', '-', '1.50', '1.50'], ['TiO2', 'TiO2', '0.12', '0.12', '2.54', '2.54', '5.03', '5.03', '0.11', '0.11', '0.28', '0.28'], ['MnO', 'MnO', '-', '-', '0.27', '0.27', '-', '-', '-', '-', '0.28', '0.28'], ['Mineral phase', 'Mineral phase', '', '', '', '', '', '', '', '', '', ''], ['Mineral phase', 'Ca(OH)2', 'KCl', 'NaCl', 'SiO2', 'Fe2O3', 'CaCO3', 'Al2O3', 'C2S', 'C3S', 'C4AF', 'CaSO4*2H2O'], ['Mineral phase', '', '', '', '', '', '', '', '', '', '', '']]",1,1,1,3,S095006182301560X_0,S095006182301560X,2023-05-24
1622,Estimation of the compounds proportion from jointly Xphase and chemical compositions measured by Point and Shoot Mode.,"[['Compound', 'Phase 1', 'Phase 2', 'Phase 3', 'Phase 4', 'Phase 5'], ['Identification', 'C2F', 'C2S', 'C2S + C', 'C', 'FeMgMn'], ['Area %', '30.5 +- 2', '10.1 +- 1.8', '35.5 +- 2.1', '9.2 +- 0.4', '14.7 +- 2.3']]",1,"Estimation of the compounds proportion from jointly Xphase and chemical compositions measured by Point and Shoot Mode.;[['Compound', 'Phase 1', 'Phase 2', 'Phase 3', 'Phase 4', 'Phase 5'], ['Identification', 'C2F', 'C2S', 'C2S + C', 'C', 'FeMgMn'], ['Area %', '30.5 +- 2', '10.1 +- 1.8', '35.5 +- 2.1', '9.2 +- 0.4', '14.7 +- 2.3']]",1,1,0,2,S0950061818329829_1,S0950061818329829,2018-12-14
1623,Mineralogical Composition of OPC 43 according to Bouge's equations.,"[['Compound', 'Equation', 'Composition'], ['Tricalcium Silicate (C3S)', '4.0710CaO - 7.6024SiO2 - 1.4297Fe2O3 - 6.7187Al2O3', '63%'], ['Dicalcium Silicate (C2S)', '8.6024SiO2 + 1.0785Fe2O3 + 5.0683Al2O3 - 3.0710CaO', '19%'], ['Tricalcium Aluminate (C3A)', '2.6504Al2O3 - 1.6920Fe2O3', '8%'], ['Tertracalcium Aluminoferrite (C4AF)', '3.0432Fe2O3', '10%'], ['Sodium + potassium oxide', '-', '1.26%']]",1,"Mineralogical Composition of OPC 43 according to Bouge's equations.;[['Compound', 'Equation', 'Composition'], ['Tricalcium Silicate (C3S)', '4.0710CaO - 7.6024SiO2 - 1.4297Fe2O3 - 6.7187Al2O3', '63%'], ['Dicalcium Silicate (C2S)', '8.6024SiO2 + 1.0785Fe2O3 + 5.0683Al2O3 - 3.0710CaO', '19%'], ['Tricalcium Aluminate (C3A)', '2.6504Al2O3 - 1.6920Fe2O3', '8%'], ['Tertracalcium Aluminoferrite (C4AF)', '3.0432Fe2O3', '10%'], ['Sodium + potassium oxide', '-', '1.26%']]",1,1,1,3,S0950061818329854_1,S0950061818329854,2018-12-07
1624,Chemical compositions of ordinary Portland cement.,"[['Characteristics', 'Results Obtained', 'Requirement as per IS:8112-2013'], ['Lime Saturation Factor', '0.89', '0.66-1.02'], ['Ratio of % of Alumina to Iron Oxide', '1.55', '0.66'], ['Insoluble residue', '1.0', '4.0'], ['Magnesium oxide', '4.4', '6.0'], ['Sulphuric anhydride', '2.3', '3.5'], ['L.O.I', '2.4', '5.0'], ['Chlorides', '0.01', '0.1'], ['Tri-Calcium aluminates (C3A)', '7.23', '']]",1,"Chemical compositions of ordinary Portland cement.;[['Characteristics', 'Results Obtained', 'Requirement as per IS:8112-2013'], ['Lime Saturation Factor', '0.89', '0.66-1.02'], ['Ratio of % of Alumina to Iron Oxide', '1.55', '0.66'], ['Insoluble residue', '1.0', '4.0'], ['Magnesium oxide', '4.4', '6.0'], ['Sulphuric anhydride', '2.3', '3.5'], ['L.O.I', '2.4', '5.0'], ['Chlorides', '0.01', '0.1'], ['Tri-Calcium aluminates (C3A)', '7.23', '']]",1,1,1,3,S0950061818329970_1,S0950061818329970,2018-12-14
1625,Chemical compositions of ingredients.,"[['Component', 'OPC (%)', 'GP (%)', 'Limestone powder (%)'], ['SiO2', '22.30', '73.00', '1.10'], ['Al2O3', '4.48', '2.00', '0.47'], ['Fe2O3', '4.12', '-', '0.20'], ['CaO', '63.86', '8.00', '54.10'], ['MgO', '1.71', '5.00', '0.82'], ['Na2O', '0.27', '11.00', '-'], ['K2O', '0.84', '1.00', '-'], ['All of the alkali content', '0.82', '12.00', '-'], ['SO3', '1.12', '-', '-'], ['Insoluble residue', '0.50', '100.00', '-'], ['LOI', '0.45', '-', '43.10'], ['C3S', '49.00', '-', '-'], ['C2S', '27.00', '-', '-'], ['C3A', '5.90', '-', '-'], ['C4AF', '13.00', '-', '-']]",1,"Chemical compositions of ingredients.;[['Component', 'OPC (%)', 'GP (%)', 'Limestone powder (%)'], ['SiO2', '22.30', '73.00', '1.10'], ['Al2O3', '4.48', '2.00', '0.47'], ['Fe2O3', '4.12', '-', '0.20'], ['CaO', '63.86', '8.00', '54.10'], ['MgO', '1.71', '5.00', '0.82'], ['Na2O', '0.27', '11.00', '-'], ['K2O', '0.84', '1.00', '-'], ['All of the alkali content', '0.82', '12.00', '-'], ['SO3', '1.12', '-', '-'], ['Insoluble residue', '0.50', '100.00', '-'], ['LOI', '0.45', '-', '43.10'], ['C3S', '49.00', '-', '-'], ['C2S', '27.00', '-', '-'], ['C3A', '5.90', '-', '-'], ['C4AF', '13.00', '-', '-']]",1,1,1,3,S0950061818330009_0,S0950061818330009,2018-12-14
1626,Chemical composition of cementitious material.,"[['Chemical composition', 'Al2O3', 'SO3', 'TiO2', 'Fe2O3', 'Na2O + K2O', 'MgO', 'Cl', 'CaO', 'C3A', 'C4AF'], ['Content (%)', '6.51', '1.98', '0.365', '2.06', '0.907', '1.85', '0.05', '58.5', '13.77', '6.26']]",1,"Chemical composition of cementitious material.;[['Chemical composition', 'Al2O3', 'SO3', 'TiO2', 'Fe2O3', 'Na2O + K2O', 'MgO', 'Cl', 'CaO', 'C3A', 'C4AF'], ['Content (%)', '6.51', '1.98', '0.365', '2.06', '0.907', '1.85', '0.05', '58.5', '13.77', '6.26']]",1,1,1,3,S0950061818330010_0,S0950061818330010,2018-12-12
1627,Composition of cement.,"[['Chemical composition', 'Chemical composition', 'Physical composition', 'Physical composition', 'Mineralogical analysis', 'Mineralogical analysis'], ['L.O.I. *  (%)', '2.8', 'Bulk density (g/cm3)', '3.12', 'C3S (%)', '58'], ['Ins. R. **  (%)', '0.76', 'Blaine (cm2/g)', '3938', 'C2S (%)', '15.4'], ['SiO2 (%)', '18.95', '', '', 'C3A (%)', '3.6'], ['Al2O3 (%)', '4.83', '', '', 'C4AF (%)', '10.7'], ['Fe2O3 (%)', '3.53', '', '', '', ''], ['CaO (%)', '63.61', '', '', '', ''], ['MgO (%)', '1.54', '', '', '', ''], ['K2O (%)', '0.6', '', '', '', ''], ['Na2O (%)', '0', '', '', '', ''], ['SO3 (%)', '3.28', '', '', '', ''], ['CaOLi (%)', '1.85', '', '', '', ''], ['Cl- (%)', '0.08', '', '', '', '']]",1,"Composition of cement.;[['Chemical composition', 'Chemical composition', 'Physical composition', 'Physical composition', 'Mineralogical analysis', 'Mineralogical analysis'], ['L.O.I. *  (%)', '2.8', 'Bulk density (g/cm3)', '3.12', 'C3S (%)', '58'], ['Ins. R. **  (%)', '0.76', 'Blaine (cm2/g)', '3938', 'C2S (%)', '15.4'], ['SiO2 (%)', '18.95', '', '', 'C3A (%)', '3.6'], ['Al2O3 (%)', '4.83', '', '', 'C4AF (%)', '10.7'], ['Fe2O3 (%)', '3.53', '', '', '', ''], ['CaO (%)', '63.61', '', '', '', ''], ['MgO (%)', '1.54', '', '', '', ''], ['K2O (%)', '0.6', '', '', '', ''], ['Na2O (%)', '0', '', '', '', ''], ['SO3 (%)', '3.28', '', '', '', ''], ['CaOLi (%)', '1.85', '', '', '', ''], ['Cl- (%)', '0.08', '', '', '', '']]",1,1,1,3,S0950061814014068_0,S0950061814014068,2015-01-12
1628,Mineralogical phase composition.,"[['Phase composition (wt.%)', 'Phase composition (wt.%)', 'Phase composition (wt.%)', 'Phase composition (wt.%)'], ['Fly ash', 'Fly ash', 'Cement', 'Cement'], ['Quartz', '25.72', 'C3S', '62.1'], ['Mullite', '13.01', 'C2S', '6.2'], ['Amorphous', '61.27', 'C3A', '7.7'], ['', '', 'C4AF', '7.2'], ['', '', 'Calcite', '7.5'], ['', '', 'Gypsum', '5.0']]",1,"Mineralogical phase composition.;[['Phase composition (wt.%)', 'Phase composition (wt.%)', 'Phase composition (wt.%)', 'Phase composition (wt.%)'], ['Fly ash', 'Fly ash', 'Cement', 'Cement'], ['Quartz', '25.72', 'C3S', '62.1'], ['Mullite', '13.01', 'C2S', '6.2'], ['Amorphous', '61.27', 'C3A', '7.7'], ['', '', 'C4AF', '7.2'], ['', '', 'Calcite', '7.5'], ['', '', 'Gypsum', '5.0']]",1,1,1,3,S0950061821039593_2,S0950061821039593,2021-12-30
1629,Chemical compositions of cement and micro-silica (%).,"[['Component', 'SiO2', 'Al2O3', 'Fe2O3', 'CaO', 'MgO', 'SO3', 'L.O.I.(1)', 'I.R.(2)', 'C3S', 'C2S', 'C3A', 'C4AF', 'Alkalies(3)'], ['Cement', '20.5', '4.9', '3.5', '63.2', '2.0', '2.5', '2.4', '0.8', '53.6', '17.4', '6.9', '10.0', '0.5'], ['Silica fume', '88.7', '0.6', '4.1', '0.3', '0.7', '0.4', '2.9', '-', '-', '-', '-', '-', '-']]",1,"Chemical compositions of cement and micro-silica (%).;[['Component', 'SiO2', 'Al2O3', 'Fe2O3', 'CaO', 'MgO', 'SO3', 'L.O.I.(1)', 'I.R.(2)', 'C3S', 'C2S', 'C3A', 'C4AF', 'Alkalies(3)'], ['Cement', '20.5', '4.9', '3.5', '63.2', '2.0', '2.5', '2.4', '0.8', '53.6', '17.4', '6.9', '10.0', '0.5'], ['Silica fume', '88.7', '0.6', '4.1', '0.3', '0.7', '0.4', '2.9', '-', '-', '-', '-', '-', '-']]",1,1,1,3,S095006182103960X_3,S095006182103960X,2021-12-31
1630,Chemical and physical properties of cement.,"[['Chemical and physical properties', 'Test Methods', 'Quantity'], ['Oxides', 'X-ray Fluorescence analysis', 'Weight (%)'], ['SiO2', 'X-ray Fluorescence analysis', '21.42'], ['Al2O3', 'X-ray Fluorescence analysis', '3.88'], ['Fe2O3', 'X-ray Fluorescence analysis', '3.52'], ['CaO', 'X-ray Fluorescence analysis', '61.80'], ['Na2O', 'X-ray Fluorescence analysis', '0.39'], ['K2O', 'X-ray Fluorescence analysis', '0.80'], ['', '', ''], ['Compounds  *', ""Using Bogue's equations*"", 'Volume (%)'], ['Tri-calcium silicate (C3S)', ""Using Bogue's equations*"", '57.6'], ['Di-calcium silicate (C2S)', ""Using Bogue's equations*"", '18.3'], ['Tri-calcium aluminate (C3A)', ""Using Bogue's equations*"", '4.34'], ['Tetra-calcium alumino ferrite (C4AF)', ""Using Bogue's equations*"", '10.7'], ['', '', ''], ['Physical and other properties', '', 'Values'], ['Specific gravity (no unit)', 'Le-Chatlier Flask test (IS:2720 Part 3)', '3.15'], ['Fineness (m2/kg)', ""Blain's test (IS 4031: Part 2)"", '225'], ['Initial setting time (min)', ""Vicat's Needle (IS 4031: Part 4 and 5)"", '240'], ['Final setting time (min)', ""Vicat's Needle (IS 4031: Part 4 and 5)"", '420'], [""Soundness by Le-Chatlier's Method (mm)"", 'IS 4031: Part 3 -Section 5 and 6', '10'], ['Autoclave expansion (%)', 'IS 4031: Part 3 -Section 5 and 6', '0.80'], ['Compressive strength at 3 days (MPa)', 'IS 4031: Part 6', '23'], ['Compressive strength at 7 days (MPa)', 'IS 4031: Part 6', '33'], ['Compressive strength at 28 days (MPa)', 'IS 4031: Part 6', '43']]",1,"Chemical and physical properties of cement.;[['Chemical and physical properties', 'Test Methods', 'Quantity'], ['Oxides', 'X-ray Fluorescence analysis', 'Weight (%)'], ['SiO2', 'X-ray Fluorescence analysis', '21.42'], ['Al2O3', 'X-ray Fluorescence analysis', '3.88'], ['Fe2O3', 'X-ray Fluorescence analysis', '3.52'], ['CaO', 'X-ray Fluorescence analysis', '61.80'], ['Na2O', 'X-ray Fluorescence analysis', '0.39'], ['K2O', 'X-ray Fluorescence analysis', '0.80'], ['', '', ''], ['Compounds  *', ""Using Bogue's equations*"", 'Volume (%)'], ['Tri-calcium silicate (C3S)', ""Using Bogue's equations*"", '57.6'], ['Di-calcium silicate (C2S)', ""Using Bogue's equations*"", '18.3'], ['Tri-calcium aluminate (C3A)', ""Using Bogue's equations*"", '4.34'], ['Tetra-calcium alumino ferrite (C4AF)', ""Using Bogue's equations*"", '10.7'], ['', '', ''], ['Physical and other properties', '', 'Values'], ['Specific gravity (no unit)', 'Le-Chatlier Flask test (IS:2720 Part 3)', '3.15'], ['Fineness (m2/kg)', ""Blain's test (IS 4031: Part 2)"", '225'], ['Initial setting time (min)', ""Vicat's Needle (IS 4031: Part 4 and 5)"", '240'], ['Final setting time (min)', ""Vicat's Needle (IS 4031: Part 4 and 5)"", '420'], [""Soundness by Le-Chatlier's Method (mm)"", 'IS 4031: Part 3 -Section 5 and 6', '10'], ['Autoclave expansion (%)', 'IS 4031: Part 3 -Section 5 and 6', '0.80'], ['Compressive strength at 3 days (MPa)', 'IS 4031: Part 6', '23'], ['Compressive strength at 7 days (MPa)', 'IS 4031: Part 6', '33'], ['Compressive strength at 28 days (MPa)', 'IS 4031: Part 6', '43']]",1,1,1,3,S0950061818320543_0,S0950061818320543,2018-09-05
1631,Chemical Composition of the Cementitious Materials.,"[['Chemical Components', 'Type I(by mass %)', 'Fly ash(by mass %)'], ['SiO2', '21.1', '16.95'], ['CaO', '62.1', '40.98'], ['Al2O3', '4.7', '17.22'], ['MgO', '2.4', '10.28'], ['Fe2O3', '2.6', '7.4'], ['SO3', '3.2', '2.41'], ['K2O', '0.3', '0.17'], ['Na2O', '0.2', '1.13'], ['C2S', '17.8', '-'], ['C3S', '56.7', '-'], ['C3A', '8.2', '-'], ['C4AF', '7.8', '-']]",1,"Chemical Composition of the Cementitious Materials.;[['Chemical Components', 'Type I(by mass %)', 'Fly ash(by mass %)'], ['SiO2', '21.1', '16.95'], ['CaO', '62.1', '40.98'], ['Al2O3', '4.7', '17.22'], ['MgO', '2.4', '10.28'], ['Fe2O3', '2.6', '7.4'], ['SO3', '3.2', '2.41'], ['K2O', '0.3', '0.17'], ['Na2O', '0.2', '1.13'], ['C2S', '17.8', '-'], ['C3S', '56.7', '-'], ['C3A', '8.2', '-'], ['C4AF', '7.8', '-']]",1,1,1,3,S0950061821033304_0,S0950061821033304,2022-01-22
1632,The theoretically expected calcium sulfoaluminate-belite cement phases adapting by the Bogue method [1].,"[['Phases', 'Phase calculated (wt.%)', 'Phase calculated (wt.%)', 'Phase calculated (wt.%)'], ['Phases', 'A', 'B', 'C'], ['C4A3S', '22.30', '18.05', '13.71'], ['C2S', '43.60', '35.44', '27.11'], ['C4AF', '1.58', '1.31', '1.03'], ['CS', '18.62', '19.85', '21.13'], ['C', '3.76', '14.41', '25.31']]",1,"The theoretically expected calcium sulfoaluminate-belite cement phases adapting by the Bogue method [1].;[['Phases', 'Phase calculated (wt.%)', 'Phase calculated (wt.%)', 'Phase calculated (wt.%)'], ['Phases', 'A', 'B', 'C'], ['C4A3S', '22.30', '18.05', '13.71'], ['C2S', '43.60', '35.44', '27.11'], ['C4AF', '1.58', '1.31', '1.03'], ['CS', '18.62', '19.85', '21.13'], ['C', '3.76', '14.41', '25.31']]",1,1,1,3,S0950061816304056_3,S0950061816304056,2016-03-25
1633,Cement properties.,"[['Item', 'Description'], ['Chemical', 'Chemical'], ['SiO2', '20.11%'], ['Al2O3', '5.07%'], ['Fe2O3', '3.80%'], ['CaO', '64.15%'], ['MgO', '0.98%'], ['SO3', '3.23%'], ['Loss on ignition', '2.39%'], ['Na2O', '0.18%'], ['K2O', '0.56%'], ['Insoluble Residue', '0.40%'], ['CO2', '1.09%'], ['Limestone', '2.80%'], ['CaCO3', '88.23%'], ['', ''], ['Potential compounds', 'Potential compounds'], ['C3S', '55%'], ['C2S', '14%'], ['C3A', '7%'], ['C4AF', '11%'], ['C3S+4.75 C3A', '88%'], ['', ''], ['Physical', 'Physical'], ['Air content of mortar (volume)', '8%'], ['Fineness', '4.5m2/g'], ['Autoclave expansion', '-0.01%'], ['Mortar Bar Expansion', '0.00%']]",1,"Cement properties.;[['Item', 'Description'], ['Chemical', 'Chemical'], ['SiO2', '20.11%'], ['Al2O3', '5.07%'], ['Fe2O3', '3.80%'], ['CaO', '64.15%'], ['MgO', '0.98%'], ['SO3', '3.23%'], ['Loss on ignition', '2.39%'], ['Na2O', '0.18%'], ['K2O', '0.56%'], ['Insoluble Residue', '0.40%'], ['CO2', '1.09%'], ['Limestone', '2.80%'], ['CaCO3', '88.23%'], ['', ''], ['Potential compounds', 'Potential compounds'], ['C3S', '55%'], ['C2S', '14%'], ['C3A', '7%'], ['C4AF', '11%'], ['C3S+4.75 C3A', '88%'], ['', ''], ['Physical', 'Physical'], ['Air content of mortar (volume)', '8%'], ['Fineness', '4.5m2/g'], ['Autoclave expansion', '-0.01%'], ['Mortar Bar Expansion', '0.00%']]",1,1,1,3,S0950061816319468_1,S0950061816319468,2016-12-23
1634,Mineral composition of class G high sulfate-resistant oil well cement.,"[['Component', 'C3S', 'C3A', 'MgO', '2C3A + C4AF', 'SO3', 'Loss', 'Insolubles', 'Total alkalinity expressed in Na2O equivalents'], ['Content /%', '55.8', '2.00', '1.70', '19.5', '2.00', '1.10', '0.50', '0.50']]",1,"Mineral composition of class G high sulfate-resistant oil well cement.;[['Component', 'C3S', 'C3A', 'MgO', '2C3A + C4AF', 'SO3', 'Loss', 'Insolubles', 'Total alkalinity expressed in Na2O equivalents'], ['Content /%', '55.8', '2.00', '1.70', '19.5', '2.00', '1.10', '0.50', '0.50']]",1,1,1,3,S0950061820324661_0,S0950061820324661,2020-08-27
1635,Properties of Portland cement and silica fume.,"[['Item', 'Portland cement (PC)', 'Silica fume (SF)'], ['SiO2 (%)', '19.69', '90.36'], ['Al2O3 (%)', '5.16', '0.71'], ['Fe2O3 (%)', '2.88', '1.31'], ['CaO (%)', '62.12', '0.45'], ['MgO (%)', '1.17', '-'], ['SO3 (%)', '2.63', '0.41'], ['K2O (%)', '0.88', '1.52'], ['Na2O (%)', '0.17', '0.45'], ['Cl (%)', '0.0093', '-'], ['Loss on ignition (%)', '2.99', '3.11'], ['Insoluble residue (%)', '0.16', '-'], ['Free CaO (%)', '1.91', '-'], ['Specific surface (m2/kg)', '394', '21,080'], ['Specific gravity', '3.15', '2.2'], ['Compounds', '', ''], ['C3S (%)', '56.9', ''], ['C2S (%)', '13.8', ''], ['C3A (%)', '8.8', ''], ['C4AF (%)', '8.8', '']]",1,"Properties of Portland cement and silica fume.;[['Item', 'Portland cement (PC)', 'Silica fume (SF)'], ['SiO2 (%)', '19.69', '90.36'], ['Al2O3 (%)', '5.16', '0.71'], ['Fe2O3 (%)', '2.88', '1.31'], ['CaO (%)', '62.12', '0.45'], ['MgO (%)', '1.17', '-'], ['SO3 (%)', '2.63', '0.41'], ['K2O (%)', '0.88', '1.52'], ['Na2O (%)', '0.17', '0.45'], ['Cl (%)', '0.0093', '-'], ['Loss on ignition (%)', '2.99', '3.11'], ['Insoluble residue (%)', '0.16', '-'], ['Free CaO (%)', '1.91', '-'], ['Specific surface (m2/kg)', '394', '21,080'], ['Specific gravity', '3.15', '2.2'], ['Compounds', '', ''], ['C3S (%)', '56.9', ''], ['C2S (%)', '13.8', ''], ['C3A (%)', '8.8', ''], ['C4AF (%)', '8.8', '']]",1,1,1,3,S0950061816301040_0,S0950061816301040,2016-02-22
1636,Chemical and physical properties of the NHL binders.,"[['Binder', 'Bulk densitykg/m3', 'Mineralogical composition (%)', 'Mineralogical composition (%)', 'Mineralogical composition (%)', 'Mineralogical composition (%)', 'Mineralogical composition (%)', 'Mineralogical composition (%)', 'Mineralogical composition (%)', 'Mineralogical composition (%)'], ['CaCO3 unburnt', 'Insoluble', 'Free Ca(OH)2', 'Compound', 'Compound', 'Compound', 'Compound', 'Compound', '', ''], ['CaCO3 unburnt', 'Insoluble', 'Free Ca(OH)2', 'C2S', 'C3A', 'C2AS', 'C4AF', 'CaSO4', '', ''], ['NHL2', '550', '13', '8', '58', '17', '0.4', '0.8', '0.4', '0.5'], ['NHL3.5', '620', '25', '9.6', '25', '35', '0.5', '1', '0.5', '0.8'], ['NHL5', '750', '23', '5.6', '22', '43', '0.7', '1.3', '0.7', '0.7']]",1,"Chemical and physical properties of the NHL binders.;[['Binder', 'Bulk densitykg/m3', 'Mineralogical composition (%)', 'Mineralogical composition (%)', 'Mineralogical composition (%)', 'Mineralogical composition (%)', 'Mineralogical composition (%)', 'Mineralogical composition (%)', 'Mineralogical composition (%)', 'Mineralogical composition (%)'], ['CaCO3 unburnt', 'Insoluble', 'Free Ca(OH)2', 'Compound', 'Compound', 'Compound', 'Compound', 'Compound', '', ''], ['CaCO3 unburnt', 'Insoluble', 'Free Ca(OH)2', 'C2S', 'C3A', 'C2AS', 'C4AF', 'CaSO4', '', ''], ['NHL2', '550', '13', '8', '58', '17', '0.4', '0.8', '0.4', '0.5'], ['NHL3.5', '620', '25', '9.6', '25', '35', '0.5', '1', '0.5', '0.8'], ['NHL5', '750', '23', '5.6', '22', '43', '0.7', '1.3', '0.7', '0.7']]",1,1,1,3,S0950061816301143_0,S0950061816301143,2016-02-23
1637,Mineralogical composition and physical properties of Portland cement.,"[['Physical specification', 'Specific gravity', 'Specific gravity', 'Specific surface (m2/g)', 'Specific surface (m2/g)', 'Specific surface (m2/g)', 'Particle size distribution', 'Particle size distribution', 'Particle size distribution'], ['Physical specification', 'Specific gravity', 'Specific gravity', 'Specific surface (m2/g)', 'Specific surface (m2/g)', 'Specific surface (m2/g)', 'D10 (mm)', 'D50 (mm)', 'D50 (mm)'], ['Physical specification', '3.15', '3.15', '1.1', '1.1', '1.1', '0.6', '14.11', '14.11'], ['Minerals', 'C3S', 'C2S', 'C3A', 'C4AF', 'Quartz', 'Calcite', 'Gypsum', 'Lime'], ['(%)', '56.8', '9.5', '3.8', '13.5', '1.2', '4.6', '1.2', '1.5']]",1,"Mineralogical composition and physical properties of Portland cement.;[['Physical specification', 'Specific gravity', 'Specific gravity', 'Specific surface (m2/g)', 'Specific surface (m2/g)', 'Specific surface (m2/g)', 'Particle size distribution', 'Particle size distribution', 'Particle size distribution'], ['Physical specification', 'Specific gravity', 'Specific gravity', 'Specific surface (m2/g)', 'Specific surface (m2/g)', 'Specific surface (m2/g)', 'D10 (mm)', 'D50 (mm)', 'D50 (mm)'], ['Physical specification', '3.15', '3.15', '1.1', '1.1', '1.1', '0.6', '14.11', '14.11'], ['Minerals', 'C3S', 'C2S', 'C3A', 'C4AF', 'Quartz', 'Calcite', 'Gypsum', 'Lime'], ['(%)', '56.8', '9.5', '3.8', '13.5', '1.2', '4.6', '1.2', '1.5']]",1,1,1,3,S0950061817318494_3,S0950061817318494,2017-09-26
1638,Chemical composition of cement and SBA.,"[['Components', 'Cement', 'Limits for Cement [41]', 'SBA', 'Limits for SBA(ASTM C618)'], ['SiO2 (%)', '21.6', '17-25', '85.17', 'S (SiO2, Al2O3 and Fe2O3) >70'], ['Al2O3 (%)', '5.22', '3-8', '1.69', 'S (SiO2, Al2O3 and Fe2O3) >70'], ['Fe2O3 (%)', '3.41', '0.5-6.0', '2.73', 'S (SiO2, Al2O3 and Fe2O3) >70'], ['CaO (%)', '62.4', '60-67', '2.59', '-'], ['MgO (%)', '3.01', '0.5-4.0', '0.69', '-'], ['Free Lime (%)', '1.21', '<2.0', '-', '-'], ['SO3 (%)', '1.64', '2.0-3.5', '0.17', '<4'], ['Na2O (%)', '0.42', '-', '0.29', '-'], ['K2O (%)', '0.65', '-', '0.36', '-'], ['Na2Oe (%)', '0.85', '<0.6', '0.53', '-'], ['LOI (%)', '2.06', '<3', '3.55', '<10'], ['IR (%)', '0.62', '<0.75', '-', '-'], ['* C3S (%)', '45.25', '42-67', '-', '-'], ['* C2S (%)', '27.79', '8-31', '-', '-'], ['* C3A (%)', '8.06', '5-14', '-', '-'], ['* C4AF (%)', '10.37', '6-12', '-', '-'], ['** LSF', '0.90', '0.66-1.02', '-', '-'], ['SR', '2.50', '2-2.5', '-', '-'], ['P AR', '1.53', '1.5-2.5', '-', '-']]",1,"Chemical composition of cement and SBA.;[['Components', 'Cement', 'Limits for Cement [41]', 'SBA', 'Limits for SBA(ASTM C618)'], ['SiO2 (%)', '21.6', '17-25', '85.17', 'S (SiO2, Al2O3 and Fe2O3) >70'], ['Al2O3 (%)', '5.22', '3-8', '1.69', 'S (SiO2, Al2O3 and Fe2O3) >70'], ['Fe2O3 (%)', '3.41', '0.5-6.0', '2.73', 'S (SiO2, Al2O3 and Fe2O3) >70'], ['CaO (%)', '62.4', '60-67', '2.59', '-'], ['MgO (%)', '3.01', '0.5-4.0', '0.69', '-'], ['Free Lime (%)', '1.21', '<2.0', '-', '-'], ['SO3 (%)', '1.64', '2.0-3.5', '0.17', '<4'], ['Na2O (%)', '0.42', '-', '0.29', '-'], ['K2O (%)', '0.65', '-', '0.36', '-'], ['Na2Oe (%)', '0.85', '<0.6', '0.53', '-'], ['LOI (%)', '2.06', '<3', '3.55', '<10'], ['IR (%)', '0.62', '<0.75', '-', '-'], ['* C3S (%)', '45.25', '42-67', '-', '-'], ['* C2S (%)', '27.79', '8-31', '-', '-'], ['* C3A (%)', '8.06', '5-14', '-', '-'], ['* C4AF (%)', '10.37', '6-12', '-', '-'], ['** LSF', '0.90', '0.66-1.02', '-', '-'], ['SR', '2.50', '2-2.5', '-', '-'], ['P AR', '1.53', '1.5-2.5', '-', '-']]",1,1,1,3,S095006181730911X_1,S095006181730911X,2017-05-12
1639,"Rietveld analysis composition for Italcementi Alipre and Vicat Alpenat CK clinkers, showing significant phases.","[['Clinker compositions - Rietveld analysis', 'Clinker compositions - Rietveld analysis', 'Clinker compositions - Rietveld analysis', 'Clinker compositions - Rietveld analysis', 'Clinker compositions - Rietveld analysis'], ['Compound', 'Chemical formula', 'Cement nomenclature', 'Percentage identified in Alipre', 'Percentage identified in Alpenat'], [""Ye'elimite"", 'Ca4Al6(SO4)O12', 'C4A3     S   -', '65.0', '50.9'], ['Belite (beta)', 'b-Ca2SiO4', 'C2S', '8.8', '19.9'], ['Belite (alpha)', 'a-Ca2SiO4', 'C2S', '8.9', '8.1'], ['Perovskite', 'CaTiO3', 'CT', '4.4', '11.7'], ['Merwinite', 'Ca3Mg(SiO4)2', 'C3MS2', '4.0', '6.3'], ['Anhydrite', 'CaSO4', 'C    S   -', '2.7', '2.9'], ['Fluorellestadite', '3(2CaO*SiO2)*3CaSO4*CaF2', 'C10S3     S   -     3 F 2', '1.7', '-'], ['Periclase', 'MgO', 'M', '0.7', '-'], ['Bredigite', 'Ca7Mg(SiO4)4', 'C7MS4', '3.2', '-'], ['Quartz', 'SiO2', 'S', '0.5', '0.2']]",1,"Rietveld analysis composition for Italcementi Alipre and Vicat Alpenat CK clinkers, showing significant phases.;[['Clinker compositions - Rietveld analysis', 'Clinker compositions - Rietveld analysis', 'Clinker compositions - Rietveld analysis', 'Clinker compositions - Rietveld analysis', 'Clinker compositions - Rietveld analysis'], ['Compound', 'Chemical formula', 'Cement nomenclature', 'Percentage identified in Alipre', 'Percentage identified in Alpenat'], [""Ye'elimite"", 'Ca4Al6(SO4)O12', 'C4A3     S   -', '65.0', '50.9'], ['Belite (beta)', 'b-Ca2SiO4', 'C2S', '8.8', '19.9'], ['Belite (alpha)', 'a-Ca2SiO4', 'C2S', '8.9', '8.1'], ['Perovskite', 'CaTiO3', 'CT', '4.4', '11.7'], ['Merwinite', 'Ca3Mg(SiO4)2', 'C3MS2', '4.0', '6.3'], ['Anhydrite', 'CaSO4', 'C    S   -', '2.7', '2.9'], ['Fluorellestadite', '3(2CaO*SiO2)*3CaSO4*CaF2', 'C10S3     S   -     3 F 2', '1.7', '-'], ['Periclase', 'MgO', 'M', '0.7', '-'], ['Bredigite', 'Ca7Mg(SiO4)4', 'C7MS4', '3.2', '-'], ['Quartz', 'SiO2', 'S', '0.5', '0.2']]",1,1,1,3,S0950061823010711_0,S0950061823010711,2023-04-15
