Repository: zakidotai/cemcat

# CemCat Streamlit Hosting Bundle

This folder is ready to be pushed to GitHub and deployed on Streamlit Cloud.

## Files included

- `streamlit_app.py` (main app)
- `requirements.txt`
- `data/ner_cems_40k.csv`
- `data/pii_abs.json`
- `data/clinker_comps_with_dates.csv`
- `upload/composition_cls_slag_updated.csv`

## Local run

```bash
streamlit run streamlit_app.py
```

File: crystalline_composition_gpt4_with_pii_tid_dates.csv (part 63 of 101)
,caption,tables,Label,text,pred_0,pred_1,pred_2,all_pred,pii_tid,pii,date
1640,Chemical properties and Oxide compositions of Portland cement.,"[['Chemical properties and Oxide compositions', 'Test results', 'IQS No.5/2019 limits for OPC'], ['Calcium Oxide (CaO)', '61.23', '-'], ['Silicn Dioxide (SiO2)', '19.17', '-'], ['Aluminum Oxide (Al2O3)', '4.65', '-'], ['Ferric Oxide (Fe2O3)', '3.2', '-'], ['Magnesium Oxide (MgO)', '2.62', '<= 5 %'], ['Sulpher tri Oxide (SO3)', '2.78', '<= 2.8 % For C3A greater than 3.5 %'], ['Loss on ignition (L.O.I)', '3.6', '<= 4 %'], ['In Soluble residue (I.R.)', '0.32', '<= 1.5 %'], [""Main Compounds (Bogue's equation)"", ""Main Compounds (Bogue's equation)"", ""Main Compounds (Bogue's equation)""], ['Tri calcium silicate (C3S)', '59.91', '-'], ['Tri calcium silicate (C2S)', '10.02', '-'], ['Tri calcium aluminate (C3A)', '6.90', '-'], ['Tetra calcium alumino ferrite (C4AF)', '9.73', '-']]",1,"Chemical properties and Oxide compositions of Portland cement.;[['Chemical properties and Oxide compositions', 'Test results', 'IQS No.5/2019 limits for OPC'], ['Calcium Oxide (CaO)', '61.23', '-'], ['Silicn Dioxide (SiO2)', '19.17', '-'], ['Aluminum Oxide (Al2O3)', '4.65', '-'], ['Ferric Oxide (Fe2O3)', '3.2', '-'], ['Magnesium Oxide (MgO)', '2.62', '<= 5 %'], ['Sulpher tri Oxide (SO3)', '2.78', '<= 2.8 % For C3A greater than 3.5 %'], ['Loss on ignition (L.O.I)', '3.6', '<= 4 %'], ['In Soluble residue (I.R.)', '0.32', '<= 1.5 %'], [""Main Compounds (Bogue's equation)"", ""Main Compounds (Bogue's equation)"", ""Main Compounds (Bogue's equation)""], ['Tri calcium silicate (C3S)', '59.91', '-'], ['Tri calcium silicate (C2S)', '10.02', '-'], ['Tri calcium aluminate (C3A)', '6.90', '-'], ['Tetra calcium alumino ferrite (C4AF)', '9.73', '-']]",1,1,1,3,S095006182301084X_0,S095006182301084X,2023-04-15
1641,"Chemical and mineral composition of the reference clinker, doped C3S and C4AF.","[['Chemical analysis', 'Reference sample', 'Zn-0.2 Clinker', 'Zn-0.5 Clinker', 'Zn-0.8 Clinker', 'Zn-1.5 Clinker', 'Phase Composition', 'Wt. (%)'], ['CaO', '66.20', '66.36', '65.86', '65.93', '66.54', 'C3S', '48.0'], ['SiO2', '21.80', '22.80', '21.96', '22.20', '22.40', 'C2S', '29.0'], ['Al2O3', '6.31', '6.48', '6.57', '6.61', '6.23', 'C3A', '3.0'], ['Fe2O3', '6.84', '6.64', '6.58', '6.71', '6.68', 'C4AF', '20.8'], ['ZnO', '0', '0.194', '0.478', '0.786', '1.487', '-', '-'], ['Chemical analysis', 'Pure C3S', 'C3S-0.5', 'C3S-1.5', 'Pure C4AF', 'C4AF-0.5', 'C4AF-1.5', ''], ['CaO', '73.70', '73.40', '73.10', '46.1', '45.8', '45.9', ''], ['SiO2', '26.3', '26.1', '25.8', '-', '-', '-', ''], ['Al2O3', '-', '-', '-', '21.3', '20.8', '20.5', ''], ['Fe2O3', '-', '-', '-', '32.96', '33.05', '32.46', ''], ['ZnO', '0', '0.5', '1.5', '0', '0.5', '1.5', '']]",1,"Chemical and mineral composition of the reference clinker, doped C3S and C4AF.;[['Chemical analysis', 'Reference sample', 'Zn-0.2 Clinker', 'Zn-0.5 Clinker', 'Zn-0.8 Clinker', 'Zn-1.5 Clinker', 'Phase Composition', 'Wt. (%)'], ['CaO', '66.20', '66.36', '65.86', '65.93', '66.54', 'C3S', '48.0'], ['SiO2', '21.80', '22.80', '21.96', '22.20', '22.40', 'C2S', '29.0'], ['Al2O3', '6.31', '6.48', '6.57', '6.61', '6.23', 'C3A', '3.0'], ['Fe2O3', '6.84', '6.64', '6.58', '6.71', '6.68', 'C4AF', '20.8'], ['ZnO', '0', '0.194', '0.478', '0.786', '1.487', '-', '-'], ['Chemical analysis', 'Pure C3S', 'C3S-0.5', 'C3S-1.5', 'Pure C4AF', 'C4AF-0.5', 'C4AF-1.5', ''], ['CaO', '73.70', '73.40', '73.10', '46.1', '45.8', '45.9', ''], ['SiO2', '26.3', '26.1', '25.8', '-', '-', '-', ''], ['Al2O3', '-', '-', '-', '21.3', '20.8', '20.5', ''], ['Fe2O3', '-', '-', '-', '32.96', '33.05', '32.46', ''], ['ZnO', '0', '0.5', '1.5', '0', '0.5', '1.5', '']]",1,1,1,3,S0950061819317489_0,S0950061819317489,2019-07-19
1642,Chemical composition (weight %) of the cement used.,"[['Component', 'Content (%)', 'Characteristics (%)', 'Characteristics (%)', 'Characteristics (%)', 'Characteristics (%)'], ['Clinker', '99', 'C3S', 'C2S', 'C3A', 'C4AF'], ['Clinker', '99', '53.6', '20.1', '9.6', '9.7']]",1,"Chemical composition (weight %) of the cement used.;[['Component', 'Content (%)', 'Characteristics (%)', 'Characteristics (%)', 'Characteristics (%)', 'Characteristics (%)'], ['Clinker', '99', 'C3S', 'C2S', 'C3A', 'C4AF'], ['Clinker', '99', '53.6', '20.1', '9.6', '9.7']]",1,1,1,3,S0950061816312648_1,S0950061816312648,2016-08-06
1643,The mineral compositions of sulphoaluminate cement clinker /wt.%.,"[['C4A3S', 'b-C2S', 'C4AF', 'f-SO3', 'CaO-TiO2'], ['60.68', '30.16', '5.78', '7.95', '2.38']]",1,"The mineral compositions of sulphoaluminate cement clinker /wt.%.;[['C4A3S', 'b-C2S', 'C4AF', 'f-SO3', 'CaO-TiO2'], ['60.68', '30.16', '5.78', '7.95', '2.38']]",1,1,1,3,S095006182103837X_1,S095006182103837X,2021-12-21
1644,Chemical composition of cement used in this study.,"[['Oxide', 'Abbreviation', '% Weight', 'Limit of I.Q.S No.5/1984'], ['Lime', 'CaO', '62.62', '-'], ['Silica', 'SiO2', '21.07', '-'], ['Alumina', 'Al2O3', '5.42', '-'], ['Iron oxide', 'Fe2O3', '3.27', '-'], ['Sulfite', 'SO3', '2.29', '<=2.85%'], ['Magnesia', 'MgO', '2.75', '<=5%'], ['Loss of ignition', 'L.O.I', '1.44', '<=4%'], ['Lime saturation factor', 'L.S.F', '0.91', '0.66-1.02'], ['Insoluble residue', 'I.R', '0.77', '<=1.5'], ['', '', '', ''], ['Main compounds (% by weight) *', 'Main compounds (% by weight) *', 'Main compounds (% by weight) *', 'Main compounds (% by weight) *'], ['Tricalcium silicate', 'C3S', '47.11', '-'], ['Dicalcium silicate', 'C2S', '25.14', '-'], ['Tricalcium aluminate', 'C3A', '8.84', '-'], ['Tetra calcium aluminoferrite', 'C4AF', '9.94', '-']]",1,"Chemical composition of cement used in this study.;[['Oxide', 'Abbreviation', '% Weight', 'Limit of I.Q.S No.5/1984'], ['Lime', 'CaO', '62.62', '-'], ['Silica', 'SiO2', '21.07', '-'], ['Alumina', 'Al2O3', '5.42', '-'], ['Iron oxide', 'Fe2O3', '3.27', '-'], ['Sulfite', 'SO3', '2.29', '<=2.85%'], ['Magnesia', 'MgO', '2.75', '<=5%'], ['Loss of ignition', 'L.O.I', '1.44', '<=4%'], ['Lime saturation factor', 'L.S.F', '0.91', '0.66-1.02'], ['Insoluble residue', 'I.R', '0.77', '<=1.5'], ['', '', '', ''], ['Main compounds (% by weight) *', 'Main compounds (% by weight) *', 'Main compounds (% by weight) *', 'Main compounds (% by weight) *'], ['Tricalcium silicate', 'C3S', '47.11', '-'], ['Dicalcium silicate', 'C2S', '25.14', '-'], ['Tricalcium aluminate', 'C3A', '8.84', '-'], ['Tetra calcium aluminoferrite', 'C4AF', '9.94', '-']]",1,1,1,3,S0950061818331362_1,S0950061818331362,2019-01-04
1645,Crystalline phases of Promsa steel slag.,"[['Crystalline Phase', 'Content', 'Crystalline Phase', 'Content'], ['Amorphous content', '53.0 %', 'C2S beta (MUMME)', '2.9 %'], ['""C2AS Gehlenite""', '21.5 %', ""C2S alpha'l (Mumme)"", '1.0 %'], ['Wustite', '15.88 %', 'Hedenbergite', '3.1 %'], ['Calcite', '2.17 %', '', '']]",1,"Crystalline phases of Promsa steel slag.;[['Crystalline Phase', 'Content', 'Crystalline Phase', 'Content'], ['Amorphous content', '53.0 %', 'C2S beta (MUMME)', '2.9 %'], ['""C2AS Gehlenite""', '21.5 %', ""C2S alpha'l (Mumme)"", '1.0 %'], ['Wustite', '15.88 %', 'Hedenbergite', '3.1 %'], ['Calcite', '2.17 %', '', '']]",1,1,0,2,S0950061822031713_3,S0950061822031713,2022-11-04
1646,Crystalline phases of Calcinor steel slag.,"[['Crystalline Phase', 'Content', 'Crystalline Phase', 'Content'], ['Amorphous content', '51.0 %', 'Ilmenite', '2.5 %'], ['""C2AS Gehlenite""', '22.8 %', ""C2S alpha'l (Mumme)"", '2.0 %'], ['Hematite', '0.46 %', 'Brucite', '0.1 %'], ['Wustite', '18.6 %', 'Periclase', '0.8 %'], ['""C2S beta (MUMME)""', '2.5 %', '', '']]",1,"Crystalline phases of Calcinor steel slag.;[['Crystalline Phase', 'Content', 'Crystalline Phase', 'Content'], ['Amorphous content', '51.0 %', 'Ilmenite', '2.5 %'], ['""C2AS Gehlenite""', '22.8 %', ""C2S alpha'l (Mumme)"", '2.0 %'], ['Hematite', '0.46 %', 'Brucite', '0.1 %'], ['Wustite', '18.6 %', 'Periclase', '0.8 %'], ['""C2S beta (MUMME)""', '2.5 %', '', '']]",1,1,1,3,S0950061822031713_4,S0950061822031713,2022-11-04
1647,Crystalline phases of Hormor steel slag.,"[['Crystalline Phase', 'Content', 'Crystalline Phase', 'Content'], ['Amorphous content', '45.3 %', 'Calcite Magnesian', '1.5 %'], ['""C2AS Gehlenite""', '19.0 %', 'Quartz', '0.3 %'], ['Hematite', '0.38 %', 'Calcite', '1.08 %'], ['Wustite', '15.61 %', 'Dolomite', '1.8 %'], ['""C2S beta (MUMME)""', '9.3 %', 'Portlandite', '0.49 %'], ['Ilmenite', '2.5 %', ""C2S alpha'h (Mumme)"", '2.7 %']]",1,"Crystalline phases of Hormor steel slag.;[['Crystalline Phase', 'Content', 'Crystalline Phase', 'Content'], ['Amorphous content', '45.3 %', 'Calcite Magnesian', '1.5 %'], ['""C2AS Gehlenite""', '19.0 %', 'Quartz', '0.3 %'], ['Hematite', '0.38 %', 'Calcite', '1.08 %'], ['Wustite', '15.61 %', 'Dolomite', '1.8 %'], ['""C2S beta (MUMME)""', '9.3 %', 'Portlandite', '0.49 %'], ['Ilmenite', '2.5 %', ""C2S alpha'h (Mumme)"", '2.7 %']]",1,1,0,2,S0950061822031713_6,S0950061822031713,2022-11-04
1648,Chemical compositions and mineral compositions of cement.,"[['Mass fraction wt.%', 'Mass fraction wt.%', 'Mass fraction wt.%', 'Mass fraction wt.%', 'Mass fraction wt.%', 'Mass fraction wt.%', 'Mass fraction wt.%', '', 'mineral compositions wt.%', 'mineral compositions wt.%', 'mineral compositions wt.%', 'mineral compositions wt.%'], ['SiO2', 'Al2O3', 'Fe2O3', 'CaO', 'SO3', 'Na2O', 'MgO', 'LOI', 'C3S', 'C2S', 'C3A', 'C4AF'], ['22.4', '2.85', '2.81', '60.2', '2.47', '0.15', '1.63', '2.42', '59.03', '16.47', '6.79', '11.73']]",1,"Chemical compositions and mineral compositions of cement.;[['Mass fraction wt.%', 'Mass fraction wt.%', 'Mass fraction wt.%', 'Mass fraction wt.%', 'Mass fraction wt.%', 'Mass fraction wt.%', 'Mass fraction wt.%', '', 'mineral compositions wt.%', 'mineral compositions wt.%', 'mineral compositions wt.%', 'mineral compositions wt.%'], ['SiO2', 'Al2O3', 'Fe2O3', 'CaO', 'SO3', 'Na2O', 'MgO', 'LOI', 'C3S', 'C2S', 'C3A', 'C4AF'], ['22.4', '2.85', '2.81', '60.2', '2.47', '0.15', '1.63', '2.42', '59.03', '16.47', '6.79', '11.73']]",1,1,1,3,S0950061821025745_0,S0950061821025745,2021-09-11
1649,Chemical composition and physical property of OPC.,"[['Material', 'C3S', 'C2S', 'C3A', 'C4AF', 'Na2O', 'Blaine fineness', 'Density'], ['OPC', '58 (%)', '13 (%)', '7 (%)', '10 (%)', '0.7 (%)', '377 (m2/kg)', '3150 kg/m3']]",1,"Chemical composition and physical property of OPC.;[['Material', 'C3S', 'C2S', 'C3A', 'C4AF', 'Na2O', 'Blaine fineness', 'Density'], ['OPC', '58 (%)', '13 (%)', '7 (%)', '10 (%)', '0.7 (%)', '377 (m2/kg)', '3150 kg/m3']]",1,1,1,3,S0950061818307037_0,S0950061818307037,2018-04-18
1650,Chemical and mineralogical compositions of PC wt./%.,"[['Chemical composition', 'Chemical composition', 'Phase composition', 'Phase composition', 'Phase composition'], ['', 'PC', '', 'PC', 'PC'], ['', 'PC', '', 'Rietveld', 'Bogue'], ['CaO', '64.11', 'C3S', '72.58', '61.07'], ['SiO2', '20.01', 'C2S', '11.02', '11.61'], ['Al2O3', '4.43', 'C3A', '4.80', '6.93'], ['Fe2O3', '2.84', 'C4AF', '8.12', '8.63'], ['MgO', '1.61', 'CaO (free)', '0.10', '-'], ['SO3', '3.25', 'MgO', '1.61', '1.61'], ['K2O', '0.68', 'CaSO4*2H2O', '1.41', '5.53'], ['Na2O', '0.13', 'Total', '99.64', '97.8'], ['TiO2', '0.30', '', '', ''], ['LOI', '1.56', '', '', ''], ['Total', '98.92', '', '', '']]",1,"Chemical and mineralogical compositions of PC wt./%.;[['Chemical composition', 'Chemical composition', 'Phase composition', 'Phase composition', 'Phase composition'], ['', 'PC', '', 'PC', 'PC'], ['', 'PC', '', 'Rietveld', 'Bogue'], ['CaO', '64.11', 'C3S', '72.58', '61.07'], ['SiO2', '20.01', 'C2S', '11.02', '11.61'], ['Al2O3', '4.43', 'C3A', '4.80', '6.93'], ['Fe2O3', '2.84', 'C4AF', '8.12', '8.63'], ['MgO', '1.61', 'CaO (free)', '0.10', '-'], ['SO3', '3.25', 'MgO', '1.61', '1.61'], ['K2O', '0.68', 'CaSO4*2H2O', '1.41', '5.53'], ['Na2O', '0.13', 'Total', '99.64', '97.8'], ['TiO2', '0.30', '', '', ''], ['LOI', '1.56', '', '', ''], ['Total', '98.92', '', '', '']]",1,1,1,3,S0950061816320815_0,S0950061816320815,2017-02-10
1651,Material batch sheet for Portland cement.,"[['SiO2', 'Al2O3', 'Fe2O3', 'CaO', 'MgO', 'SO3', 'Loss on Ignition'], ['19.7%', '5.4%', '2.8%', '63.7%', '1.2%', '2.8%', '3.2%'], ['', '', '', '', '', '', ''], ['C3S', 'C2S', 'C3A', 'C4AF', '', 'Fineness', 'Na2O equivalent'], ['61.8%', '9.9%', '9.6%', '8.5%', '', '380 m2/kg', '0.54%']]",1,"Material batch sheet for Portland cement.;[['SiO2', 'Al2O3', 'Fe2O3', 'CaO', 'MgO', 'SO3', 'Loss on Ignition'], ['19.7%', '5.4%', '2.8%', '63.7%', '1.2%', '2.8%', '3.2%'], ['', '', '', '', '', '', ''], ['C3S', 'C2S', 'C3A', 'C4AF', '', 'Fineness', 'Na2O equivalent'], ['61.8%', '9.9%', '9.6%', '8.5%', '', '380 m2/kg', '0.54%']]",1,1,1,3,S095006181632089X_2,S095006181632089X,2017-01-04
1652,"Chemical and mineralogical composition (main phases) and CaCO3 content (wt%) of the raw materials [9,10].","[['%', 'OPC-L', 'OPC-H', 'BFS', 'LF', 'FA'], ['Na2O', '0.2', '0.1', '0.4', '0.6', '0.8'], ['K2O', '0.3', '0.9', '0.5', '2.7', '4.5'], ['Na2Oeq.', '0.4', '0.7', '0.7', '2.3', '3.7'], ['CaO', '60.3', '63.3', '45.5', '26.1', '3.6'], ['SiO2', '17.4', '19.6', '36.6', '21.4', '52.0'], ['Al2O3', '4.7', '5.5', '10.4', '7.8', '24.9'], ['Fe2O3', '5.1', '2.4', '0.3', '2.6', '6.3'], ['MgO', '1.8', '0.8', '7.5', '5.8', '1.7'], ['SO3', '3.2', '3.2', '0.1', '0.1', '0.2'], ['LoI', '4.2', '2.5', 'NA', '30.1', 'NA'], ['', '', '', '', '', ''], ['C3S', '50', '53', '-', '-', '-'], ['C2S', '12', '16', '-', '-', '-'], ['C3A', '4', '10', '-', '-', '-'], ['C4AF', '15', '7', '-', '-', '-'], ['CaCO3', '4', '3', '<1', '61', '<1']]",1,"Chemical and mineralogical composition (main phases) and CaCO3 content (wt%) of the raw materials [9,10].;[['%', 'OPC-L', 'OPC-H', 'BFS', 'LF', 'FA'], ['Na2O', '0.2', '0.1', '0.4', '0.6', '0.8'], ['K2O', '0.3', '0.9', '0.5', '2.7', '4.5'], ['Na2Oeq.', '0.4', '0.7', '0.7', '2.3', '3.7'], ['CaO', '60.3', '63.3', '45.5', '26.1', '3.6'], ['SiO2', '17.4', '19.6', '36.6', '21.4', '52.0'], ['Al2O3', '4.7', '5.5', '10.4', '7.8', '24.9'], ['Fe2O3', '5.1', '2.4', '0.3', '2.6', '6.3'], ['MgO', '1.8', '0.8', '7.5', '5.8', '1.7'], ['SO3', '3.2', '3.2', '0.1', '0.1', '0.2'], ['LoI', '4.2', '2.5', 'NA', '30.1', 'NA'], ['', '', '', '', '', ''], ['C3S', '50', '53', '-', '-', '-'], ['C2S', '12', '16', '-', '-', '-'], ['C3A', '4', '10', '-', '-', '-'], ['C4AF', '15', '7', '-', '-', '-'], ['CaCO3', '4', '3', '<1', '61', '<1']]",1,1,1,3,S0950061818302320_1,S0950061818302320,2018-02-22
1653,Chemical composition of cementitious materials.,"[['Chemical composition', 'Al2O3', 'SO3', 'TiO2', 'Fe2O3', 'Na2O+K2O', 'MgO', 'Cl', 'CaO', 'C3A', 'C4AF'], ['Content (%)', '6.51', '1.98', '0.365', '2.06', '0.907', '1.85', '0.05', '58.5', '13.77', '6.26']]",1,"Chemical composition of cementitious materials.;[['Chemical composition', 'Al2O3', 'SO3', 'TiO2', 'Fe2O3', 'Na2O+K2O', 'MgO', 'Cl', 'CaO', 'C3A', 'C4AF'], ['Content (%)', '6.51', '1.98', '0.365', '2.06', '0.907', '1.85', '0.05', '58.5', '13.77', '6.26']]",1,1,1,3,S0950061818313308_0,S0950061818313308,2018-06-15
1654,Chemical composition of CEM I/42.5R cement in %.,"[['Elements', 'CaO', 'SiO2', 'Fe2O3', 'K2O', 'Al2O3', 'SO3', 'SO4', 'MgO'], ['(%)', '65.00', '20.71', '7.00', '0.41', '4.00', '2.72', '-', '1.00'], ['', '', '', '', '', '', '', '', ''], ['Elements', 'Na2O', 'CO2', 'CaCO3', 'C3S', 'C2S', 'C3A', 'C4AF', ''], ['(%)', '0.13', '-', '-', '25.15', '25.69', '2.84', '13.42', '']]",1,"Chemical composition of CEM I/42.5R cement in %.;[['Elements', 'CaO', 'SiO2', 'Fe2O3', 'K2O', 'Al2O3', 'SO3', 'SO4', 'MgO'], ['(%)', '65.00', '20.71', '7.00', '0.41', '4.00', '2.72', '-', '1.00'], ['', '', '', '', '', '', '', '', ''], ['Elements', 'Na2O', 'CO2', 'CaCO3', 'C3S', 'C2S', 'C3A', 'C4AF', ''], ['(%)', '0.13', '-', '-', '25.15', '25.69', '2.84', '13.42', '']]",1,1,1,3,S0950061817307602_0,S0950061817307602,2017-04-24
1655,"Mineralogical composition of the cements used in this study, expressed as mass percent.","[['Phase', 'CCRL 168', 'CCRL 140', 'White cement'], ['C3S', '54.5', '64.7', '78.3'], ['b-C2S', '15.7', '16.5', '10.7'], ['C3A', '8.0', '5.4', '2.4'], ['C4AF', '7.0', '7.7', '0.9'], ['Bassanite', '2.3', '2.2', '3.5'], ['Anhydrite', '0.2', '1.6', '0.5'], ['Gypsum', '', '0.4', '0.6'], ['Arcanite', '1.1', '0.3', '0.5'], ['Langbeinite', '0.5', '', ''], ['Aphthitalite', '1.3', '', ''], ['Periclase', '3.2', '', '0.2'], ['Calcite', '1.1', '', '1.3'], ['Total Al2O3', '2.1', '1.7', '0.5'], ['', '', '', ''], ['Present as solid solution in clinker phases', 'Present as solid solution in clinker phases', 'Present as solid solution in clinker phases', 'Present as solid solution in clinker phases'], ['K2O', '0.325', '0.320', '0.217'], ['MgO', '0.775', '0.855', '0.762'], ['SO3', '0.598', '0.687', '0.734']]",1,"Mineralogical composition of the cements used in this study, expressed as mass percent.;[['Phase', 'CCRL 168', 'CCRL 140', 'White cement'], ['C3S', '54.5', '64.7', '78.3'], ['b-C2S', '15.7', '16.5', '10.7'], ['C3A', '8.0', '5.4', '2.4'], ['C4AF', '7.0', '7.7', '0.9'], ['Bassanite', '2.3', '2.2', '3.5'], ['Anhydrite', '0.2', '1.6', '0.5'], ['Gypsum', '', '0.4', '0.6'], ['Arcanite', '1.1', '0.3', '0.5'], ['Langbeinite', '0.5', '', ''], ['Aphthitalite', '1.3', '', ''], ['Periclase', '3.2', '', '0.2'], ['Calcite', '1.1', '', '1.3'], ['Total Al2O3', '2.1', '1.7', '0.5'], ['', '', '', ''], ['Present as solid solution in clinker phases', 'Present as solid solution in clinker phases', 'Present as solid solution in clinker phases', 'Present as solid solution in clinker phases'], ['K2O', '0.325', '0.320', '0.217'], ['MgO', '0.775', '0.855', '0.762'], ['SO3', '0.598', '0.687', '0.734']]",1,1,1,3,S0950061815302087_0,S0950061815302087,2015-08-14
1656,Chemical and mineral composition of the cement.,"[['Chemical composition (% by mass) (X-ray fluorescence)', 'Chemical composition (% by mass) (X-ray fluorescence)', 'Chemical composition (% by mass) (X-ray fluorescence)', 'Chemical composition (% by mass) (X-ray fluorescence)', 'Chemical composition (% by mass) (X-ray fluorescence)', 'Chemical composition (% by mass) (X-ray fluorescence)', 'Chemical composition (% by mass) (X-ray fluorescence)', 'Chemical composition (% by mass) (X-ray fluorescence)', 'Chemical composition (% by mass) (X-ray fluorescence)'], ['SiO2', 'Al2O3', 'CaO', 'MgO', 'Fe2O3', 'K2O', 'Na2O', 'TiO2', 'Ignition Loss'], ['20.57', '4.57', '62.78', '2.00', '2.84', '0.56', '0.12', '0.27', '1.32'], ['', '', '', '', '', '', '', '', ''], ['Mineral composition (% by mass) (X-ray diffraction)', 'Mineral composition (% by mass) (X-ray diffraction)', 'Mineral composition (% by mass) (X-ray diffraction)', 'Mineral composition (% by mass) (X-ray diffraction)', 'Mineral composition (% by mass) (X-ray diffraction)', 'Mineral composition (% by mass) (X-ray diffraction)', 'Mineral composition (% by mass) (X-ray diffraction)', 'Mineral composition (% by mass) (X-ray diffraction)', 'Mineral composition (% by mass) (X-ray diffraction)'], ['C3S', 'C2S', 'C3A', 'C4AF', 'Amorphs', '', '', '', ''], ['51.20', '8.20', '3.80', '8.80', '25.7', '', '', '', '']]",1,"Chemical and mineral composition of the cement.;[['Chemical composition (% by mass) (X-ray fluorescence)', 'Chemical composition (% by mass) (X-ray fluorescence)', 'Chemical composition (% by mass) (X-ray fluorescence)', 'Chemical composition (% by mass) (X-ray fluorescence)', 'Chemical composition (% by mass) (X-ray fluorescence)', 'Chemical composition (% by mass) (X-ray fluorescence)', 'Chemical composition (% by mass) (X-ray fluorescence)', 'Chemical composition (% by mass) (X-ray fluorescence)', 'Chemical composition (% by mass) (X-ray fluorescence)'], ['SiO2', 'Al2O3', 'CaO', 'MgO', 'Fe2O3', 'K2O', 'Na2O', 'TiO2', 'Ignition Loss'], ['20.57', '4.57', '62.78', '2.00', '2.84', '0.56', '0.12', '0.27', '1.32'], ['', '', '', '', '', '', '', '', ''], ['Mineral composition (% by mass) (X-ray diffraction)', 'Mineral composition (% by mass) (X-ray diffraction)', 'Mineral composition (% by mass) (X-ray diffraction)', 'Mineral composition (% by mass) (X-ray diffraction)', 'Mineral composition (% by mass) (X-ray diffraction)', 'Mineral composition (% by mass) (X-ray diffraction)', 'Mineral composition (% by mass) (X-ray diffraction)', 'Mineral composition (% by mass) (X-ray diffraction)', 'Mineral composition (% by mass) (X-ray diffraction)'], ['C3S', 'C2S', 'C3A', 'C4AF', 'Amorphs', '', '', '', ''], ['51.20', '8.20', '3.80', '8.80', '25.7', '', '', '', '']]",1,1,1,3,S0950061819300558_0,S0950061819300558,2019-01-17
1657,"Chemical composition of OPC, GGBS and PFA.","[['Chemical compound', '% by total mass', '% by total mass', '% by total mass'], ['Chemical compound', 'OPC', 'GGBS', 'PFA'], ['MgO', '1.5', '6.08', '5.94'], ['Al2O3', '3.6', '13.27', '17.61'], ['SiO2', '22.4', '32.84', '43.22'], ['P2O5', '0.06', '0.01', '0.23'], ['SO3', '3.1', '-', '-'], ['CI', 'n/d', '-', '-'], ['K2O', '0.34', '0.36', '1.31'], ['CaO', '65.6', '40.80', '11.28'], ['TiO2', '0.17', '0.47', '0.88'], ['MnO', '0.03', '0.14', '0.14'], ['Fe2O3', '2.9', '0.28', '13.73'], ['ZnO', 'trace', '-', '-'], ['SrO', '0.04', '-', '-'], ['PbO', '0.01', '-', '-'], ['CuO', 'n/d', '-', '-'], ['Rb2O', 'trace', '-', '-'], ['C', 'n/d', '-', '1.80'], ['Na2O', 'n/d', '0.20', '0.43'], ['C3S', '59.58', '-', '-'], ['C2S', '19.6', '-', '-'], ['C3A', '4.64', '-', '-'], ['C4AF', '8.82', '-', '-'], ['Loss on ignition (%)', '2.53', '-', '1.80']]",1,"Chemical composition of OPC, GGBS and PFA.;[['Chemical compound', '% by total mass', '% by total mass', '% by total mass'], ['Chemical compound', 'OPC', 'GGBS', 'PFA'], ['MgO', '1.5', '6.08', '5.94'], ['Al2O3', '3.6', '13.27', '17.61'], ['SiO2', '22.4', '32.84', '43.22'], ['P2O5', '0.06', '0.01', '0.23'], ['SO3', '3.1', '-', '-'], ['CI', 'n/d', '-', '-'], ['K2O', '0.34', '0.36', '1.31'], ['CaO', '65.6', '40.80', '11.28'], ['TiO2', '0.17', '0.47', '0.88'], ['MnO', '0.03', '0.14', '0.14'], ['Fe2O3', '2.9', '0.28', '13.73'], ['ZnO', 'trace', '-', '-'], ['SrO', '0.04', '-', '-'], ['PbO', '0.01', '-', '-'], ['CuO', 'n/d', '-', '-'], ['Rb2O', 'trace', '-', '-'], ['C', 'n/d', '-', '1.80'], ['Na2O', 'n/d', '0.20', '0.43'], ['C3S', '59.58', '-', '-'], ['C2S', '19.6', '-', '-'], ['C3A', '4.64', '-', '-'], ['C4AF', '8.82', '-', '-'], ['Loss on ignition (%)', '2.53', '-', '1.80']]",1,1,1,3,S0950061819300728_0,S0950061819300728,2019-01-22
1658,"Chemical composition of Type G cement (prepared by Lafarge Canada, December 8th, 2015).","[['Chemical Analysis', 'Chemical Analysis'], ['Silica (SiO2)', '20.9%'], ['Alumina (Al2O3)', '3.8%'], ['Iron Oxide (Fe2O3)', '4.7%'], ['Calcium Oxide, Total (TCaO)', '62.9%'], ['Magnesium Oxide (MgO)', '4.5%'], ['Sulphur Trioxide (SO3)', '2.6%'], ['Loss on Ignition', '0.66%'], ['Insoluble Residue', '0.13%'], ['Equivalent Alkali (as Na2O)', '0.48%'], ['C3S', '57.9%'], ['C2S', '16.1%'], ['C3A', '2.0%'], ['C4AF', '14.3%'], ['C4AF + 2X C3A', '18.3%']]",1,"Chemical composition of Type G cement (prepared by Lafarge Canada, December 8th, 2015).;[['Chemical Analysis', 'Chemical Analysis'], ['Silica (SiO2)', '20.9%'], ['Alumina (Al2O3)', '3.8%'], ['Iron Oxide (Fe2O3)', '4.7%'], ['Calcium Oxide, Total (TCaO)', '62.9%'], ['Magnesium Oxide (MgO)', '4.5%'], ['Sulphur Trioxide (SO3)', '2.6%'], ['Loss on Ignition', '0.66%'], ['Insoluble Residue', '0.13%'], ['Equivalent Alkali (as Na2O)', '0.48%'], ['C3S', '57.9%'], ['C2S', '16.1%'], ['C3A', '2.0%'], ['C4AF', '14.3%'], ['C4AF + 2X C3A', '18.3%']]",1,1,1,3,S0950061819300753_1,S0950061819300753,2019-02-11
1659,Mineralogical composition of CEM I.,"[['Phases', '', 'CEM I'], ['C3S', '%', '61.0'], ['b-C2S', '%', '11.9'], ['C3A', '%', '7.5'], ['C4AF', '%', '8.3'], ['Calcite', '%', '3.7'], ['Anhydrite', '%', '2.9'], ['Hemihydrate', '%', '1.5'], ['Other', '%', '3.2']]",1,"Mineralogical composition of CEM I.;[['Phases', '', 'CEM I'], ['C3S', '%', '61.0'], ['b-C2S', '%', '11.9'], ['C3A', '%', '7.5'], ['C4AF', '%', '8.3'], ['Calcite', '%', '3.7'], ['Anhydrite', '%', '2.9'], ['Hemihydrate', '%', '1.5'], ['Other', '%', '3.2']]",1,1,1,3,S0950061816307346_1,S0950061816307346,2016-05-21
1660,Atomic composition of the clinker phases.,"[['C3S', '(Ca2.900 Mg0.061 Fe0.02 Na0.007 K0.013)(Al0.055 Si0.940 S0.003) O4.959'], ['C2S', '(Ca1.950 Na0.010 K0.040)(Mg0.011 Fe0.016 Al0.102 Si0.898 S0.006) O3.971'], ['C3A', '(Ca2.972 Mg0.028 Na0.016 K0.027)(Al1.628 Fe0.135 Si0.216) O6.006'], ['C4AF', '(Ca1.982Na0.006K0.012)(Al0.518Mg0.055Fe0.310Si0.117)O4.324'], ['Slag B', 'Ca2.524 Na0.024 K0.053 Si2.457 Al0.539 Mg0.762 S0.087 O9.322'], ['Slag C', 'Ca2.628 Na0.043 K0.036 Si2.212 Al0.995 Mg0.931 S0.139 O9.948']]",1,"Atomic composition of the clinker phases.;[['C3S', '(Ca2.900 Mg0.061 Fe0.02 Na0.007 K0.013)(Al0.055 Si0.940 S0.003) O4.959'], ['C2S', '(Ca1.950 Na0.010 K0.040)(Mg0.011 Fe0.016 Al0.102 Si0.898 S0.006) O3.971'], ['C3A', '(Ca2.972 Mg0.028 Na0.016 K0.027)(Al1.628 Fe0.135 Si0.216) O6.006'], ['C4AF', '(Ca1.982Na0.006K0.012)(Al0.518Mg0.055Fe0.310Si0.117)O4.324'], ['Slag B', 'Ca2.524 Na0.024 K0.053 Si2.457 Al0.539 Mg0.762 S0.087 O9.322'], ['Slag C', 'Ca2.628 Na0.043 K0.036 Si2.212 Al0.995 Mg0.931 S0.139 O9.948']]",1,1,1,3,S0950061816307346_6,S0950061816307346,2016-05-21
1661,"Mineral components of cement clinker, wt%.","[['C3S', 'C2S', 'C3A', 'C4AF'], ['52', '22.4', '8', '10']]",1,"Mineral components of cement clinker, wt%.;[['C3S', 'C2S', 'C3A', 'C4AF'], ['52', '22.4', '8', '10']]",1,1,1,3,S0950061816307413_1,S0950061816307413,2016-05-12
1662,Properties of cement.,"[['Chemical composition', '(%)'], ['CaO', '64.02'], ['SiO2', '20.31'], ['Al2O3', '5.64'], ['Fe2O3', '3.27'], ['MgO', '1.64'], ['SO3', '2.86'], ['K2O', '0.80'], ['Na2O', '0.87'], ['Free CaO', '1.48'], ['Loss on ignition', '0.90'], ['', ''], ['C3S', '55.55'], ['C2S', '16.50'], ['C3A', '9.41'], ['C4AF', '9.95'], ['', ''], ['Physical and mechanical properties', 'Physical and mechanical properties'], ['Specific gravity (g/cm3)', '3.11'], ['Specific surface (cm2/g)', '3489'], ['Volume expansion (%)', '2'], ['Initial seeting time (min)', '145'], ['Final setting time (min)', '230'], ['Compressive strength @7day (MPa)', '38.8'], ['Compressive strength @28day (MPa)', '45.78']]",1,"Properties of cement.;[['Chemical composition', '(%)'], ['CaO', '64.02'], ['SiO2', '20.31'], ['Al2O3', '5.64'], ['Fe2O3', '3.27'], ['MgO', '1.64'], ['SO3', '2.86'], ['K2O', '0.80'], ['Na2O', '0.87'], ['Free CaO', '1.48'], ['Loss on ignition', '0.90'], ['', ''], ['C3S', '55.55'], ['C2S', '16.50'], ['C3A', '9.41'], ['C4AF', '9.95'], ['', ''], ['Physical and mechanical properties', 'Physical and mechanical properties'], ['Specific gravity (g/cm3)', '3.11'], ['Specific surface (cm2/g)', '3489'], ['Volume expansion (%)', '2'], ['Initial seeting time (min)', '145'], ['Final setting time (min)', '230'], ['Compressive strength @7day (MPa)', '38.8'], ['Compressive strength @28day (MPa)', '45.78']]",1,1,1,3,S0950061816307516_0,S0950061816307516,2016-05-11
1663,Mineral composition of the ordinary Portland cement (%).,"[['C3S', 'C2S', 'C3A', 'C4AF'], ['52.5', '22.1', '9.0', '7.7']]",1,"Mineral composition of the ordinary Portland cement (%).;[['C3S', 'C2S', 'C3A', 'C4AF'], ['52.5', '22.1', '9.0', '7.7']]",1,1,1,3,S0950061819318628_1,S0950061819318628,2019-07-27
1664,Chemical and phase compositions of clinkers with various C3A contents.,"[['Clinker', 'Chemical composition [%]', 'Chemical composition [%]', 'Chemical composition [%]', 'Chemical composition [%]', 'Chemical composition [%]', 'Chemical composition [%]', 'Chemical composition [%]', 'Chemical composition [%]', 'Chemical composition [%]', 'Chemical composition [%]', 'Chemical composition [%]'], ['Clinker', 'CaO', 'SiO2', 'Al2O3', 'Fe2O3', 'MgO', 'Na2O', 'K2O', 'SO3', 'P2O5', 'TiO2', ''], ['CL', '67.1', '20.4', '2.3', '7.6', '0.6', '0.4', '0.2', '0.2', '0.1', '0.3', '99.2'], ['CH', '64.8', '20.8', '6.0', '2.5', '1.8', '0.5', '1.0', '1.4', '0.4', '0.3', '99.5'], ['', '', '', '', '', '', '', '', '', '', '', ''], ['Clinker', 'Phase composition [%]', 'Phase composition [%]', 'Phase composition [%]', 'Phase composition [%]', 'Phase composition [%]', 'Phase composition [%]', 'Phase composition [%]', 'Phase composition [%]', 'Phase composition [%]', 'Phase composition [%]', 'Phase composition [%]'], ['Clinker', 'C3S', 'C3S', 'C2S', 'C2S', 'C2S', 'C3A', 'C3A', 'C3A', 'C4AF', 'C4AF', 'C4AF'], ['CL', '57.5', '57.5', '28.0', '28.0', '28.0', '1.2', '1.2', '1.2', '15.3', '15.3', '15.3'], ['CH', '62.2', '62.2', '18.0', '18.0', '18.0', '11.5', '11.5', '11.5', '8.3', '8.3', '8.3']]",1,"Chemical and phase compositions of clinkers with various C3A contents.;[['Clinker', 'Chemical composition [%]', 'Chemical composition [%]', 'Chemical composition [%]', 'Chemical composition [%]', 'Chemical composition [%]', 'Chemical composition [%]', 'Chemical composition [%]', 'Chemical composition [%]', 'Chemical composition [%]', 'Chemical composition [%]', 'Chemical composition [%]'], ['Clinker', 'CaO', 'SiO2', 'Al2O3', 'Fe2O3', 'MgO', 'Na2O', 'K2O', 'SO3', 'P2O5', 'TiO2', ''], ['CL', '67.1', '20.4', '2.3', '7.6', '0.6', '0.4', '0.2', '0.2', '0.1', '0.3', '99.2'], ['CH', '64.8', '20.8', '6.0', '2.5', '1.8', '0.5', '1.0', '1.4', '0.4', '0.3', '99.5'], ['', '', '', '', '', '', '', '', '', '', '', ''], ['Clinker', 'Phase composition [%]', 'Phase composition [%]', 'Phase composition [%]', 'Phase composition [%]', 'Phase composition [%]', 'Phase composition [%]', 'Phase composition [%]', 'Phase composition [%]', 'Phase composition [%]', 'Phase composition [%]', 'Phase composition [%]'], ['Clinker', 'C3S', 'C3S', 'C2S', 'C2S', 'C2S', 'C3A', 'C3A', 'C3A', 'C4AF', 'C4AF', 'C4AF'], ['CL', '57.5', '57.5', '28.0', '28.0', '28.0', '1.2', '1.2', '1.2', '15.3', '15.3', '15.3'], ['CH', '62.2', '62.2', '18.0', '18.0', '18.0', '11.5', '11.5', '11.5', '8.3', '8.3', '8.3']]",1,1,1,3,S0950061823005895_0,S0950061823005895,2023-03-03
1665,Chemical and physical properties of cement.,"[['Component', 'CEM I 52.5N SR3/NA'], ['SO3', '2.6%'], ['Cl-', '0.07%'], ['Na2O', '0.5%'], ['Al2O3', '3.9%'], ['C3A', '1.8%'], ['C3AF + 2C3A', '18.9%'], ['SiO2', '20.8%'], ['CaO', '66.2%'], ['C3S', '59.9%'], ['C2S', '16.4%'], ['Density', '3.2 g/cm3'], ['Specific surface area', '3789 cm2/g'], ['LOI', '1.1%']]",1,"Chemical and physical properties of cement.;[['Component', 'CEM I 52.5N SR3/NA'], ['SO3', '2.6%'], ['Cl-', '0.07%'], ['Na2O', '0.5%'], ['Al2O3', '3.9%'], ['C3A', '1.8%'], ['C3AF + 2C3A', '18.9%'], ['SiO2', '20.8%'], ['CaO', '66.2%'], ['C3S', '59.9%'], ['C2S', '16.4%'], ['Density', '3.2 g/cm3'], ['Specific surface area', '3789 cm2/g'], ['LOI', '1.1%']]",1,1,1,3,S0950061820312290_1,S0950061820312290,2020-04-29
1666,The mineral composition of reference cement.,"[['Components', 'C3S', 'C2S', 'C3A', 'C4AF', 'K2O + Na2O', 'f - CaO', 'SO3'], ['Content / wt. %', '58.80', '19.63', '6.32', '11.95', '0.38', '0.54', '2.38']]",1,"The mineral composition of reference cement.;[['Components', 'C3S', 'C2S', 'C3A', 'C4AF', 'K2O + Na2O', 'f - CaO', 'SO3'], ['Content / wt. %', '58.80', '19.63', '6.32', '11.95', '0.38', '0.54', '2.38']]",1,1,1,3,S0950061820312514_0,S0950061820312514,2020-04-24
1667,The mix proportions of mineral mortars sample.,"[['', 'C3A / g', 'C3S / g', 'Gypsum / g', 'standard sand / g', 'Water / g'], ['AG', '7.0', '-', '5.7', '19.0', '6.4'], ['S', '-', '65.0', '-', '97.5', '22.3'], ['SAG', '7.0', '65.0', '5.7', '116.6', '31.0']]",1,"The mix proportions of mineral mortars sample.;[['', 'C3A / g', 'C3S / g', 'Gypsum / g', 'standard sand / g', 'Water / g'], ['AG', '7.0', '-', '5.7', '19.0', '6.4'], ['S', '-', '65.0', '-', '97.5', '22.3'], ['SAG', '7.0', '65.0', '5.7', '116.6', '31.0']]",1,1,1,3,S0950061820312514_5,S0950061820312514,2020-04-24
1668,Chemical and physical properties of cement and mineral additions.,"[['', 'Cement', 'Silica fume', 'Nano-SiO2'], ['Chemical analysis %', 'Chemical analysis %', 'Chemical analysis %', 'Chemical analysis %'], ['Silica (SiO2)', '20.7', '94.3', '98.9'], ['Alumina (Al2O3)', '4.9', '0.8', '-'], ['Iron oxide (Fe2O3)', '3.5', '0.1', '0.2'], ['Calcium oxide (CaO)', '62.9', '1.1', '0.5'], ['Magnesia (MgO)', '1.2', '0.6', '-'], ['Sulfur trioxide (SO3)', '3.3', '1.2', '0.1'], ['Sodium oxide (Na2O)', '0.3', '0.3', '0.2'], ['Potassium oxide (K2O)', '0.6', '0.9', '-'], ['Loss of ignition', '2.3', '0.4', '-'], ['', '', '', ''], ['Bogue potential compound composition, %', 'Bogue potential compound composition, %', 'Bogue potential compound composition, %', 'Bogue potential compound composition, %'], ['Tri calcium silicate (C3S)', '59.3', '-', '-'], ['Di calcium silicate (C2S)', '15.2', '-', '-'], ['Tri calcium aluminate (C3A)', '5.4', '-', '-'], ['Tetra calcium aluminoferrite(C4AF)', '13', '-', '-'], ['', '', '', ''], ['Physical properties', 'Physical properties', 'Physical properties', 'Physical properties'], ['Specific surface, cm2 /g', '3174', '230,000', '2,000,000'], ['Specific gravity', '3.13', '2.2', '2.3'], ['Bulk density, g/cm3', '1.23', '0.6', '<0.1']]",1,"Chemical and physical properties of cement and mineral additions.;[['', 'Cement', 'Silica fume', 'Nano-SiO2'], ['Chemical analysis %', 'Chemical analysis %', 'Chemical analysis %', 'Chemical analysis %'], ['Silica (SiO2)', '20.7', '94.3', '98.9'], ['Alumina (Al2O3)', '4.9', '0.8', '-'], ['Iron oxide (Fe2O3)', '3.5', '0.1', '0.2'], ['Calcium oxide (CaO)', '62.9', '1.1', '0.5'], ['Magnesia (MgO)', '1.2', '0.6', '-'], ['Sulfur trioxide (SO3)', '3.3', '1.2', '0.1'], ['Sodium oxide (Na2O)', '0.3', '0.3', '0.2'], ['Potassium oxide (K2O)', '0.6', '0.9', '-'], ['Loss of ignition', '2.3', '0.4', '-'], ['', '', '', ''], ['Bogue potential compound composition, %', 'Bogue potential compound composition, %', 'Bogue potential compound composition, %', 'Bogue potential compound composition, %'], ['Tri calcium silicate (C3S)', '59.3', '-', '-'], ['Di calcium silicate (C2S)', '15.2', '-', '-'], ['Tri calcium aluminate (C3A)', '5.4', '-', '-'], ['Tetra calcium aluminoferrite(C4AF)', '13', '-', '-'], ['', '', '', ''], ['Physical properties', 'Physical properties', 'Physical properties', 'Physical properties'], ['Specific surface, cm2 /g', '3174', '230,000', '2,000,000'], ['Specific gravity', '3.13', '2.2', '2.3'], ['Bulk density, g/cm3', '1.23', '0.6', '<0.1']]",1,1,1,3,S0950061818322463_0,S0950061818322463,2018-09-21
1669,Detailed composition of the clinker flour crude for YCC clinker production.,"[['Target phase composition:', 'Low', 'Low', 'Med', 'Med', 'High', 'High'], ['C4A3    S   -    (%)', '20', '20', '40', '40', '60', '60'], ['C2S (%)', '60', '60', '40', '40', '20', '20'], ['C    S   -    (%)', '10', '10', '10', '10', '10', '10'], ['C4AF (%)', '10', '10', '10', '10', '10', '10'], ['Chemical composition (wt%)*:', 'REF', 'SFCC', 'REF', 'SFCC', 'REF', 'SFCC'], ['SiO2', '20.94', '20.94', '13.96', '13.96', '6.98', '6.98'], ['Al2O3', '12.46', '12.12', '22.37', '22.15', '32.17', '32.17'], ['Fe2O3', '3.27', '3.26', '3.27', '3.27', '3.27', '3.27'], ['SO3', '8.51', '8.50', '11.14', '11.13', '13.77', '13.77'], ['CaO', '55.18', '55.16', '49.53', '49.50', '43.87', '43.86'], ['MgO', '0.30', '0.31', '0.27', '0.29', '0.24', '0.25'], ['TiO2', '0.01', '0.13', '0.01', '0.14', '0.01', '0.07'], ['Na2O', '0.08', '0.18', '0.12', '0.23', '0.16', '0.22'], ['K2O', '0.03', '0.06', '0.04', '0.07', '0.05', '0.06'], ['P2O5', '0.06', '0.14', '0.05', '0.14', '0.04', '0.09'], ['La2O3', '0.00', '1.07', '0.00', '1.13', '0.00', '0.53'], ['V2O5', '1 ppm', '0.21', '1 ppm', '0.22', '1 ppm', '0.10'], ['Others', '0.42', '0.77', '0.38', '0.74', '0.33', '0.50'], ['BF', '1.08', '1.08', '1.09', '1.09', '1.11', '1.11'], ['P', '1.22', '1.18', '1.82', '1.80', '2.18', '2.18'], ['N', '0.50', '0.48', '1.45', '1.44', '4.31', '4.31'], ['Raw material', 'Content (wt%)', 'Content (wt%)', 'Content (wt%)', 'Content (wt%)', 'Content (wt%)', 'Content (wt%)'], ['CaSO4*2H2O', '14.57', '14.42', '19.78', '19.57', '25.36', '25.24'], ['SiO2', '15.60', '5.92', '10.58', '0.00', '5.18', '0.00'], ['Fe2O', '2.36', '2.09', '2.43', '2.14', '2.51', '2.36'], ['Al2O3', '8.44', '0.00', '16.32', '7.00', '24.76', '20.15'], ['CaCO3', '59.03', '58.59', '50.90', '50.48', '42.18', '42.01'], ['SFCC', '0.00', '18.98', '0.00', '20.81', '0.00', '10.24']]",1,"Detailed composition of the clinker flour crude for YCC clinker production.;[['Target phase composition:', 'Low', 'Low', 'Med', 'Med', 'High', 'High'], ['C4A3    S   -    (%)', '20', '20', '40', '40', '60', '60'], ['C2S (%)', '60', '60', '40', '40', '20', '20'], ['C    S   -    (%)', '10', '10', '10', '10', '10', '10'], ['C4AF (%)', '10', '10', '10', '10', '10', '10'], ['Chemical composition (wt%)*:', 'REF', 'SFCC', 'REF', 'SFCC', 'REF', 'SFCC'], ['SiO2', '20.94', '20.94', '13.96', '13.96', '6.98', '6.98'], ['Al2O3', '12.46', '12.12', '22.37', '22.15', '32.17', '32.17'], ['Fe2O3', '3.27', '3.26', '3.27', '3.27', '3.27', '3.27'], ['SO3', '8.51', '8.50', '11.14', '11.13', '13.77', '13.77'], ['CaO', '55.18', '55.16', '49.53', '49.50', '43.87', '43.86'], ['MgO', '0.30', '0.31', '0.27', '0.29', '0.24', '0.25'], ['TiO2', '0.01', '0.13', '0.01', '0.14', '0.01', '0.07'], ['Na2O', '0.08', '0.18', '0.12', '0.23', '0.16', '0.22'], ['K2O', '0.03', '0.06', '0.04', '0.07', '0.05', '0.06'], ['P2O5', '0.06', '0.14', '0.05', '0.14', '0.04', '0.09'], ['La2O3', '0.00', '1.07', '0.00', '1.13', '0.00', '0.53'], ['V2O5', '1 ppm', '0.21', '1 ppm', '0.22', '1 ppm', '0.10'], ['Others', '0.42', '0.77', '0.38', '0.74', '0.33', '0.50'], ['BF', '1.08', '1.08', '1.09', '1.09', '1.11', '1.11'], ['P', '1.22', '1.18', '1.82', '1.80', '2.18', '2.18'], ['N', '0.50', '0.48', '1.45', '1.44', '4.31', '4.31'], ['Raw material', 'Content (wt%)', 'Content (wt%)', 'Content (wt%)', 'Content (wt%)', 'Content (wt%)', 'Content (wt%)'], ['CaSO4*2H2O', '14.57', '14.42', '19.78', '19.57', '25.36', '25.24'], ['SiO2', '15.60', '5.92', '10.58', '0.00', '5.18', '0.00'], ['Fe2O', '2.36', '2.09', '2.43', '2.14', '2.51', '2.36'], ['Al2O3', '8.44', '0.00', '16.32', '7.00', '24.76', '20.15'], ['CaCO3', '59.03', '58.59', '50.90', '50.48', '42.18', '42.01'], ['SFCC', '0.00', '18.98', '0.00', '20.81', '0.00', '10.24']]",1,1,1,3,S0950061822030203_1,S0950061822030203,2022-10-26
