Repository: zakidotai/cemcat

# CemCat Streamlit Hosting Bundle

This folder is ready to be pushed to GitHub and deployed on Streamlit Cloud.

## Files included

- `streamlit_app.py` (main app)
- `requirements.txt`
- `data/ner_cems_40k.csv`
- `data/pii_abs.json`
- `data/clinker_comps_with_dates.csv`
- `upload/composition_cls_slag_updated.csv`

## Local run

```bash
streamlit run streamlit_app.py
```

File: crystalline_composition_gpt4_with_pii_tid_dates.csv (part 64 of 101)
,caption,tables,Label,text,pred_0,pred_1,pred_2,all_pred,pii_tid,pii,date
1670,Absolute phase contents of the synthesized clinkers were obtained by XRD-Rietveld QPA and the external standard method. Values in parentheses represent the estimated error.,"[['Phase', 'High-REF', 'High-SFCC', 'Med-REF', 'Med-SFCC', 'Low-REF', 'Low-SFCC'], [""Ye'elimite ot"", '19.39 (1.14)', '28.28 (0.81)', '14.12 (1.17)', '24.18 (0.8)', '5.23 (0.65)', '8.92 (0.78)'], [""Ye'elimite cb"", '25.58 (0.89)', '10.06 (0.63)', '22.61 (0.92)', '4.46 (0.62)', '10.75 (0.5)', '8.63 (0.62)'], [""Ye'elimite total"", '44.97 (2.03)', '38.33 (1.45)', '36.72 (2.08)', '28.64 (1.41)', '15.98 (1.15)', '17.55 (1.4)'], ['b-C2S', '11.75 (0.36)', '10.57 (0.28)', '29.33 (0.39)', '25.03 (0.5)', '36.22 (0.29)', '40.8 (0.31)'], ['C2S a', '0.58 (0.23)', '0.27 (0.16)', '0.48 (0.21)', '0.67 (0.22)', '0.32 (0.15)', '1.36 (0.2)'], ['C2S aH', '0.82 (0.34)', '0.29 (0.21)', '0.64 (0.35)', '3.14 (0.59)', '0.63 (0.23)', '0.79 (0.26)'], ['g-C2S', '0.2 (0.2)', '0.24 (0.14)', '0 (0.2)', '0.29 (0.16)', '0.09 (0.14)', '0 (0.15)'], ['C2S total', '13.36 (1.12)', '11.37 (0.79)', '30.46 (1.15)', '29.13 (1.46)', '37.27 (0.81)', '42.95 (0.92)'], ['C4AF', '2.17 (0.39)', '5.02 (0.35)', '3.16 (0.46)', '7.01 (0.42)', '2.98 (0.45)', '3.42 (0.52)'], ['C3A cb', '0 (0)', '0 (0.12)', '0 (0.17)', '0.54 (0.14)', '0.39 (0.12)', '1.5 (0.14)'], ['C3A ot', '0 (0.32)', '0 (0.19)', '0 (0.37)', '0 (0.33)', '0.24 (0.24)', '0 (0.25)'], ['Anhydrite', '4.38 (0.19)', '5.4 (0.15)', '3.95 (0.19)', '5.66 (0.17)', '2.31 (0.11)', '4.13 (0.13)'], ['Bredigite', '1.4 (0.26)', '0.56 (0.17)', '1.93 (0.3)', '1 (0.3)', '1.68 (0.17)', '2.2 (0.23)'], ['Ternesite', '3.56 (0.34)', '0.69 (0.27)', '7.97 (0.34)', '0.66 (0.25)', '6.8 (0.22)', '0.67 (0.22)'], ['Gehlenite', '0.75 (0.13)', '0.25 (0.12)', '0.86 (0.13)', '0.36 (0.13)', '0.67 (0.09)', '0.78 (0.11)'], ['Portlandite', '1.23 (0.12)', '0.99 (0.11)', '1.03 (0.11)', '1.01 (0.14)', '0.63 (0.08)', '1.07 (0.14)'], ['ACn*', '28.19 (1.71)', '37.39 (1.25)', '13.93 (1.79)', '25.99 (1.48)', '31.08 (1.11)', '25.73 (1.3)'], [""Ye'elimite cb/ot ratio"", '1.32', '0.36', '1.60', '0.18', '2.05', '0.97'], ['Rwp (%)', '7.81', '6.87', '6.70', '6.35', '5.75', '5.91']]",1,"Absolute phase contents of the synthesized clinkers were obtained by XRD-Rietveld QPA and the external standard method. Values in parentheses represent the estimated error.;[['Phase', 'High-REF', 'High-SFCC', 'Med-REF', 'Med-SFCC', 'Low-REF', 'Low-SFCC'], [""Ye'elimite ot"", '19.39 (1.14)', '28.28 (0.81)', '14.12 (1.17)', '24.18 (0.8)', '5.23 (0.65)', '8.92 (0.78)'], [""Ye'elimite cb"", '25.58 (0.89)', '10.06 (0.63)', '22.61 (0.92)', '4.46 (0.62)', '10.75 (0.5)', '8.63 (0.62)'], [""Ye'elimite total"", '44.97 (2.03)', '38.33 (1.45)', '36.72 (2.08)', '28.64 (1.41)', '15.98 (1.15)', '17.55 (1.4)'], ['b-C2S', '11.75 (0.36)', '10.57 (0.28)', '29.33 (0.39)', '25.03 (0.5)', '36.22 (0.29)', '40.8 (0.31)'], ['C2S a', '0.58 (0.23)', '0.27 (0.16)', '0.48 (0.21)', '0.67 (0.22)', '0.32 (0.15)', '1.36 (0.2)'], ['C2S aH', '0.82 (0.34)', '0.29 (0.21)', '0.64 (0.35)', '3.14 (0.59)', '0.63 (0.23)', '0.79 (0.26)'], ['g-C2S', '0.2 (0.2)', '0.24 (0.14)', '0 (0.2)', '0.29 (0.16)', '0.09 (0.14)', '0 (0.15)'], ['C2S total', '13.36 (1.12)', '11.37 (0.79)', '30.46 (1.15)', '29.13 (1.46)', '37.27 (0.81)', '42.95 (0.92)'], ['C4AF', '2.17 (0.39)', '5.02 (0.35)', '3.16 (0.46)', '7.01 (0.42)', '2.98 (0.45)', '3.42 (0.52)'], ['C3A cb', '0 (0)', '0 (0.12)', '0 (0.17)', '0.54 (0.14)', '0.39 (0.12)', '1.5 (0.14)'], ['C3A ot', '0 (0.32)', '0 (0.19)', '0 (0.37)', '0 (0.33)', '0.24 (0.24)', '0 (0.25)'], ['Anhydrite', '4.38 (0.19)', '5.4 (0.15)', '3.95 (0.19)', '5.66 (0.17)', '2.31 (0.11)', '4.13 (0.13)'], ['Bredigite', '1.4 (0.26)', '0.56 (0.17)', '1.93 (0.3)', '1 (0.3)', '1.68 (0.17)', '2.2 (0.23)'], ['Ternesite', '3.56 (0.34)', '0.69 (0.27)', '7.97 (0.34)', '0.66 (0.25)', '6.8 (0.22)', '0.67 (0.22)'], ['Gehlenite', '0.75 (0.13)', '0.25 (0.12)', '0.86 (0.13)', '0.36 (0.13)', '0.67 (0.09)', '0.78 (0.11)'], ['Portlandite', '1.23 (0.12)', '0.99 (0.11)', '1.03 (0.11)', '1.01 (0.14)', '0.63 (0.08)', '1.07 (0.14)'], ['ACn*', '28.19 (1.71)', '37.39 (1.25)', '13.93 (1.79)', '25.99 (1.48)', '31.08 (1.11)', '25.73 (1.3)'], [""Ye'elimite cb/ot ratio"", '1.32', '0.36', '1.60', '0.18', '2.05', '0.97'], ['Rwp (%)', '7.81', '6.87', '6.70', '6.35', '5.75', '5.91']]",1,0,1,2,S0950061822030203_2,S0950061822030203,2022-10-26
1671,Chemical and mineral compositions of SS (wt.%).,"[['Chemical composition', 'CaO', 'SiO2', 'Al2O3', 'Fe2O3', 'MgO', 'SO3', 'Cl', 'LOI'], ['SS', '39.58', '12.41', '4.05', '25.57', '5.54', '0.35', '0.12', '1.85'], ['Mineral composition', 'C3S', 'C2S', 'C3A', 'C12A7', 'C2F', 'FeO', 'Ca(OH)2', 'CaCO3'], ['SS', '6.48', '27.78', '7.95', '0.57', '9.78', '12.32', '0.64', '0.88']]",1,"Chemical and mineral compositions of SS (wt.%).;[['Chemical composition', 'CaO', 'SiO2', 'Al2O3', 'Fe2O3', 'MgO', 'SO3', 'Cl', 'LOI'], ['SS', '39.58', '12.41', '4.05', '25.57', '5.54', '0.35', '0.12', '1.85'], ['Mineral composition', 'C3S', 'C2S', 'C3A', 'C12A7', 'C2F', 'FeO', 'Ca(OH)2', 'CaCO3'], ['SS', '6.48', '27.78', '7.95', '0.57', '9.78', '12.32', '0.64', '0.88']]",1,1,1,3,S0950061822030288_0,S0950061822030288,2022-10-11
1672,Mineral composition of raw materials.,"[['Minerals (wt%)', 'Cement', 'CSMR samples', 'CSMR samples', 'CSMR samples', 'CSMR samples', 'CSMR samples', 'CSMR samples'], ['Minerals (wt%)', 'Cement', 'Raw A', 'Calcined A', 'Raw B', 'Calcined B', 'Raw C', 'Calcined C'], ['C3S', '51.7', '-', '-', '-', '-', '-', '-'], ['b  -C2S', '14.6', '-', '-', '-', '-', '-', '-'], ['C3A', '8.0', '-', '-', '-', '-', '-', '-'], ['C4AF', '12.7', '-', '-', '-', '-', '-', '-'], ['Quartz', '-', '12.8', '14.4', '3.8', '8.2', '29.6', '39.5'], ['Vaterite', '-', '0.5', '-', '12.5', '-', '5.5', '-'], ['Calcite', '-', '11.2', '-', '13.5', '0.4', '11.2', '0.2'], ['a  H  ,   -C2S', '-', '-', '12.1', '1.2', '25.5', '-', '11.4'], ['Gehlenite', '-', '-', '22.0', '-', '9.7', '-', '3.1'], ['Illite', '-', '15.6', '-', '6.7', '-', '17.2', '-'], ['Kaolinite', '-', '0.11', '-', '-', '-', '0.4', '-'], ['Anhydrite', '-', '-', '3.8', '-', '2.1', '-', '2.6'], ['Portlandite', '-', '-', '-', '0.7', '-', '-', '-'], ['Ettringite', '-', '-', '-', '2.5', '-', '-', '-'], ['Monocarbonate', '-', '0.2', '-', '2.1', '-', '0.7', '-'], ['Hemicarbonate', '-', '0.1', '-', '1.8', '-', '1.2', '-'], ['Amorphous and unidentified phases', '-', '59.2', '47.5', '54.6', '53.8', '35.7', '48.6']]",1,"Mineral composition of raw materials.;[['Minerals (wt%)', 'Cement', 'CSMR samples', 'CSMR samples', 'CSMR samples', 'CSMR samples', 'CSMR samples', 'CSMR samples'], ['Minerals (wt%)', 'Cement', 'Raw A', 'Calcined A', 'Raw B', 'Calcined B', 'Raw C', 'Calcined C'], ['C3S', '51.7', '-', '-', '-', '-', '-', '-'], ['b  -C2S', '14.6', '-', '-', '-', '-', '-', '-'], ['C3A', '8.0', '-', '-', '-', '-', '-', '-'], ['C4AF', '12.7', '-', '-', '-', '-', '-', '-'], ['Quartz', '-', '12.8', '14.4', '3.8', '8.2', '29.6', '39.5'], ['Vaterite', '-', '0.5', '-', '12.5', '-', '5.5', '-'], ['Calcite', '-', '11.2', '-', '13.5', '0.4', '11.2', '0.2'], ['a  H  ,   -C2S', '-', '-', '12.1', '1.2', '25.5', '-', '11.4'], ['Gehlenite', '-', '-', '22.0', '-', '9.7', '-', '3.1'], ['Illite', '-', '15.6', '-', '6.7', '-', '17.2', '-'], ['Kaolinite', '-', '0.11', '-', '-', '-', '0.4', '-'], ['Anhydrite', '-', '-', '3.8', '-', '2.1', '-', '2.6'], ['Portlandite', '-', '-', '-', '0.7', '-', '-', '-'], ['Ettringite', '-', '-', '-', '2.5', '-', '-', '-'], ['Monocarbonate', '-', '0.2', '-', '2.1', '-', '0.7', '-'], ['Hemicarbonate', '-', '0.1', '-', '1.8', '-', '1.2', '-'], ['Amorphous and unidentified phases', '-', '59.2', '47.5', '54.6', '53.8', '35.7', '48.6']]",1,1,1,3,S095006182203032X_1,S095006182203032X,2022-10-14
1673,Compositions and properties of cement and fly ash.,"[['', 'Cement', 'Fly ash'], ['CaO,%', '62.65', '2.02'], ['SiO2,%', '20.02', '55.38'], ['Al2O3,%', '5.32', '25.50'], ['Fe2O3,%', '3.32', '6.14'], ['MgO,%', '1.25', '2.00'], ['Na2O/K2O,%', '0.25/0.56', '0.62/3.80'], ['SO3,%', '3.39', '0.14'], ['Free lime,%', '2.25', '0.18'], ['Insoluble residue,%', '0.54', '-'], ['Loss on ignition,%', '2.56', '2.74'], ['C3S,%', '43.58', '-'], ['C2S,%', '24.52', '-'], ['C3A,%', '8.48', '-'], ['C4AF,%', '10.10', '-'], ['Density (kg/m3)', '3140', '2100'], ['Blaine specific surface (m2/kg)', '362', '350'], ['Residue on 45 mm sieve,%', '4.6', '28.8'], ['28-day pozzolanic activity index,%', '-', '87.8']]",1,"Compositions and properties of cement and fly ash.;[['', 'Cement', 'Fly ash'], ['CaO,%', '62.65', '2.02'], ['SiO2,%', '20.02', '55.38'], ['Al2O3,%', '5.32', '25.50'], ['Fe2O3,%', '3.32', '6.14'], ['MgO,%', '1.25', '2.00'], ['Na2O/K2O,%', '0.25/0.56', '0.62/3.80'], ['SO3,%', '3.39', '0.14'], ['Free lime,%', '2.25', '0.18'], ['Insoluble residue,%', '0.54', '-'], ['Loss on ignition,%', '2.56', '2.74'], ['C3S,%', '43.58', '-'], ['C2S,%', '24.52', '-'], ['C3A,%', '8.48', '-'], ['C4AF,%', '10.10', '-'], ['Density (kg/m3)', '3140', '2100'], ['Blaine specific surface (m2/kg)', '362', '350'], ['Residue on 45 mm sieve,%', '4.6', '28.8'], ['28-day pozzolanic activity index,%', '-', '87.8']]",1,1,1,3,S0950061820302890_0,S0950061820302890,2020-02-19
1674,Mineralogical composition and Blaine surface of CSA cement.,"[['C4A3S', 'C2S', 'CS', 'C3A', 'Blaine Fineess'], ['46.0 +- 2.0', '20.9 +- 1.0', '21.2 +- 1.2', '7.4 +- 1.2', '500']]",1,"Mineralogical composition and Blaine surface of CSA cement.;[['C4A3S', 'C2S', 'CS', 'C3A', 'Blaine Fineess'], ['46.0 +- 2.0', '20.9 +- 1.0', '21.2 +- 1.2', '7.4 +- 1.2', '500']]",1,1,1,3,S095006182030310X_0,S095006182030310X,2020-02-08
1675,Chemical analysis results of cement and GGBFS used in the concrete.,"[['Chemical Properties', 'CaO (%)', 'SiO2 (%)', 'Al2O3 (%)', 'Fe2O3 (%)', 'MgO (%)', 'SO3 (%)', 'Na2O (%)', 'K2O (%)', 'C3S (%)', 'C2S (%)', 'C3A (%)', 'C4AF (%)', 'Blaine (cm2/g)'], ['Cement (SGA)', '63.42', '20.35', '4.79', '3.11', '2.71', '3.14', '-', '0.75', '57.9', '14.6', '7.4', '9.4', '3720'], ['Cement (SGB)', '63.41', '19.91', '5.17', '3.48', '2.55', '3.25', '0.08', '0.84', '57.8', '13.4', '7.8', '10.6', '4160'], ['Cement (SGC)', '63.95', '19.61', '5.42', '4.06', '1.19', '3.08', '0.04', '0.66', '60.3', '10.7', '7.5', '12.3', '3930'], ['Cement (OPC, SGD)', '63.02', '20.45', '4.73', '3.23', '2.54', '3.24', '0.2', '0.81', '55.5', '16.7', '7.0', '9.8', '4010'], ['GGBFS (SGA)', '47.48', '28.89', '8.27', '1.93', '8.34', '0.73', '-', '0.66', '-', '-', '-', '-', '3250'], ['GGBFS (SGB)', '39.41', '34.21', '11.89', '1.27', '10.94', '0.75', '0.85', '0.65', '-', '-', '-', '-', '-'], ['GGBFS (SGC)', '43.29', '35.41', '11.81', '0.41', '7.53', '0.33', '0.65', '0.49', '-', '-', '-', '-', '-'], ['GGBFS (SGD)', '43.13', '32.9', '5.43', '1.34', '4.90', '2.04', '0.25', '0.48', '-', '-', '-', '-', '-']]",1,"Chemical analysis results of cement and GGBFS used in the concrete.;[['Chemical Properties', 'CaO (%)', 'SiO2 (%)', 'Al2O3 (%)', 'Fe2O3 (%)', 'MgO (%)', 'SO3 (%)', 'Na2O (%)', 'K2O (%)', 'C3S (%)', 'C2S (%)', 'C3A (%)', 'C4AF (%)', 'Blaine (cm2/g)'], ['Cement (SGA)', '63.42', '20.35', '4.79', '3.11', '2.71', '3.14', '-', '0.75', '57.9', '14.6', '7.4', '9.4', '3720'], ['Cement (SGB)', '63.41', '19.91', '5.17', '3.48', '2.55', '3.25', '0.08', '0.84', '57.8', '13.4', '7.8', '10.6', '4160'], ['Cement (SGC)', '63.95', '19.61', '5.42', '4.06', '1.19', '3.08', '0.04', '0.66', '60.3', '10.7', '7.5', '12.3', '3930'], ['Cement (OPC, SGD)', '63.02', '20.45', '4.73', '3.23', '2.54', '3.24', '0.2', '0.81', '55.5', '16.7', '7.0', '9.8', '4010'], ['GGBFS (SGA)', '47.48', '28.89', '8.27', '1.93', '8.34', '0.73', '-', '0.66', '-', '-', '-', '-', '3250'], ['GGBFS (SGB)', '39.41', '34.21', '11.89', '1.27', '10.94', '0.75', '0.85', '0.65', '-', '-', '-', '-', '-'], ['GGBFS (SGC)', '43.29', '35.41', '11.81', '0.41', '7.53', '0.33', '0.65', '0.49', '-', '-', '-', '-', '-'], ['GGBFS (SGD)', '43.13', '32.9', '5.43', '1.34', '4.90', '2.04', '0.25', '0.48', '-', '-', '-', '-', '-']]",1,1,1,3,S0950061823026181_4,S0950061823026181,2023-08-14
1676,Chemical composition of Portland cement.,"[['Composition (%)', 'SiO2', 'Al2O3', 'Fe2O3', 'CaO', 'MgO', 'Na2O', 'K2O', 'Free lime', 'C3A'], ['Mass ratio (%)', '20-25', '5-6', '2-4', '60-65', '1-4', '0.1-0.4', '0.2-0.5', '0.5-1.0', '5-10']]",1,"Chemical composition of Portland cement.;[['Composition (%)', 'SiO2', 'Al2O3', 'Fe2O3', 'CaO', 'MgO', 'Na2O', 'K2O', 'Free lime', 'C3A'], ['Mass ratio (%)', '20-25', '5-6', '2-4', '60-65', '1-4', '0.1-0.4', '0.2-0.5', '0.5-1.0', '5-10']]",1,1,1,3,S0950061823026247_3,S0950061823026247,2023-08-12
1677,Mix proportion of the samples.,"[['Mineral', 'C3S', 'C2S', 'C    C   -', 'C4AF', 'C$*2H', 'C3A', 'C$*0.5H', 'S', 'M'], ['Content (wt.%)', '49.2', '16.3', '9.5', '8.3', '6.1', '5.1', '2.7', '1.4', '1.3']]",1,"Mix proportion of the samples.;[['Mineral', 'C3S', 'C2S', 'C    C   -', 'C4AF', 'C$*2H', 'C3A', 'C$*0.5H', 'S', 'M'], ['Content (wt.%)', '49.2', '16.3', '9.5', '8.3', '6.1', '5.1', '2.7', '1.4', '1.3']]",0,1,1,2,S0950061823025229_0,S0950061823025229,2023-08-10
1678,Phase composition and physical properties of class G oil well cement.,"[['C3S (wt%)', 'C2S (wt%)', 'C3 A (wt%)', 'C4AF (wt%)', 'Specific density (kg/L)', 'Surface area (m2/kg)'], ['64.1', '13.56', '1.38', '16.62', '3.18', '333']]",1,"Phase composition and physical properties of class G oil well cement.;[['C3S (wt%)', 'C2S (wt%)', 'C3 A (wt%)', 'C4AF (wt%)', 'Specific density (kg/L)', 'Surface area (m2/kg)'], ['64.1', '13.56', '1.38', '16.62', '3.18', '333']]",1,1,1,3,S0950061817314708_0,S0950061817314708,2017-07-21
1679,Mineral composition of ordinary Portland cement (mass%).,"[['Mineral composition', 'C3S', 'C2S', 'C3A', 'C4AF', 'Gypsum'], ['Content', '55.5', '19.1', '6.5', '10.1', '5.0']]",1,"Mineral composition of ordinary Portland cement (mass%).;[['Mineral composition', 'C3S', 'C2S', 'C3A', 'C4AF', 'Gypsum'], ['Content', '55.5', '19.1', '6.5', '10.1', '5.0']]",1,1,1,3,S0950061816302537_0,S0950061816302537,2016-03-03
1680,Mineral composition of the cement clinker and main technical indexes of the cement.,"[['Mineral composition of the cement clinker', '', '', '', '', '', ''], ['C3S', 'C2S', 'C2S', 'C3A', 'C3A', 'C4AF', 'C4AF'], ['51%', '27%', '27%', '11%', '11%', '13%', '13%'], ['Main technical indexes of the cement', 'Main technical indexes of the cement', 'Main technical indexes of the cement', 'Main technical indexes of the cement', 'Main technical indexes of the cement', 'Main technical indexes of the cement', 'Main technical indexes of the cement'], ['Setting time (min)', 'Setting time (min)', 'Soundness', 'Compressive strength (MPa)', 'Compressive strength (MPa)', 'Flexural strength (MPa)', 'Flexural strength (MPa)'], ['Initial', 'Final', 'Soundness', '3d', '28d', '3d', '28d'], ['186', '419', 'Qualified', '24.8', '51.1', '5.3', '9.0']]",1,"Mineral composition of the cement clinker and main technical indexes of the cement.;[['Mineral composition of the cement clinker', '', '', '', '', '', ''], ['C3S', 'C2S', 'C2S', 'C3A', 'C3A', 'C4AF', 'C4AF'], ['51%', '27%', '27%', '11%', '11%', '13%', '13%'], ['Main technical indexes of the cement', 'Main technical indexes of the cement', 'Main technical indexes of the cement', 'Main technical indexes of the cement', 'Main technical indexes of the cement', 'Main technical indexes of the cement', 'Main technical indexes of the cement'], ['Setting time (min)', 'Setting time (min)', 'Soundness', 'Compressive strength (MPa)', 'Compressive strength (MPa)', 'Flexural strength (MPa)', 'Flexural strength (MPa)'], ['Initial', 'Final', 'Soundness', '3d', '28d', '3d', '28d'], ['186', '419', 'Qualified', '24.8', '51.1', '5.3', '9.0']]",1,1,1,3,S0950061819322834_0,S0950061819322834,2019-09-09
1681,Chemical and mineralogical compositions of the CAC used in this investigation.,"[['Chemical composition (wt.%)X-ray fluorescence spectrometry', 'Calcium aluminate cement', 'Mineralogical composition (wt.%)Quantitative X-ray diffractometry', 'Calcium aluminate cement'], ['Al2O3', '55.71', 'CA', '64.5'], ['CaO', '34.39', 'C2AS', '27.2'], ['SiO2', '4.96', 'CA2', '2.0'], ['TiO2', '2.09', 'C2S', '0.5'], ['Fe2O3', '1.09', 'CT', '3.4'], ['MgO', '0.51', 'C12A7', '2.3'], ['Na2O', '0.22', '', ''], ['SO3', '0.10', '', ''], ['P2O5', '0.04', '', ''], ['SrO', '0.03', '', ''], ['Cr2O3', '0.02', '', ''], ['MnO', '0.02', '', ''], ['CuO', '0.01', '', ''], ['Br', '0.01', '', ''], ['NiO', '0.01', '', ''], ['ZnO', '0.01', '', ''], ['Loss on ignition', '0.77', '', '']]",1,"Chemical and mineralogical compositions of the CAC used in this investigation.;[['Chemical composition (wt.%)X-ray fluorescence spectrometry', 'Calcium aluminate cement', 'Mineralogical composition (wt.%)Quantitative X-ray diffractometry', 'Calcium aluminate cement'], ['Al2O3', '55.71', 'CA', '64.5'], ['CaO', '34.39', 'C2AS', '27.2'], ['SiO2', '4.96', 'CA2', '2.0'], ['TiO2', '2.09', 'C2S', '0.5'], ['Fe2O3', '1.09', 'CT', '3.4'], ['MgO', '0.51', 'C12A7', '2.3'], ['Na2O', '0.22', '', ''], ['SO3', '0.10', '', ''], ['P2O5', '0.04', '', ''], ['SrO', '0.03', '', ''], ['Cr2O3', '0.02', '', ''], ['MnO', '0.02', '', ''], ['CuO', '0.01', '', ''], ['Br', '0.01', '', ''], ['NiO', '0.01', '', ''], ['ZnO', '0.01', '', ''], ['Loss on ignition', '0.77', '', '']]",1,1,1,3,S0950061823001368_0,S0950061823001368,2023-02-02
1682,"Composition of CEM I calculated by the Bogue method, based on information in Table 1.","[['Components', 'Mass content from Bongue method%'], ['C3S', '41.45'], ['C2S', '27.15'], ['C3A', '4.97'], ['C4AF', '11.54'], ['C    S   -    H2', '7.44']]",1,"Composition of CEM I calculated by the Bogue method, based on information in Table 1.;[['Components', 'Mass content from Bongue method%'], ['C3S', '41.45'], ['C2S', '27.15'], ['C3A', '4.97'], ['C4AF', '11.54'], ['C    S   -    H2', '7.44']]",1,1,1,3,S0950061820320055_1,S0950061820320055,2020-08-26
1683,Minerological composition of CSA cement.,"[['Phase', 'Content wt% (R-Bragg)'], [""Ye'elimite (C4A3     S   -    )"", '54.64'], ['Belite (C2S)', '18.97'], ['Anhydrite (C    S   -    )', '23.70'], ['Gehlenite (C2AS)', '0.27'], ['Periclase (MgO)', '2.40']]",1,"Minerological composition of CSA cement.;[['Phase', 'Content wt% (R-Bragg)'], [""Ye'elimite (C4A3     S   -    )"", '54.64'], ['Belite (C2S)', '18.97'], ['Anhydrite (C    S   -    )', '23.70'], ['Gehlenite (C2AS)', '0.27'], ['Periclase (MgO)', '2.40']]",1,1,1,3,S0950061820341398_1,S0950061820341398,2021-01-12
1684,Mineralogical phase composition of used Portland cement by XRD-Rietveld from [20].,"[['Mineralogical phase', 'C3S', 'C2S', 'C3A', 'C4AF', 'Gypsum'], ['Volume fraction (%)', '72.6', '4.8', '10.1', '5.5', '7.0']]",1,"Mineralogical phase composition of used Portland cement by XRD-Rietveld from [20].;[['Mineralogical phase', 'C3S', 'C2S', 'C3A', 'C4AF', 'Gypsum'], ['Volume fraction (%)', '72.6', '4.8', '10.1', '5.5', '7.0']]",1,1,1,3,S0950061820341581_1,S0950061820341581,2021-01-20
1685,Cement phase compound as determined by XRD.,"[['Cement phase compound', 'C1', 'C2', 'C3', 'C4'], ['C3S', '59.92', '50.80', '52.74', '54.19'], ['C2S', '13.99', '20.43', '18.76', '17.95'], ['C3A', '3.95', '2.75', '1.84', '2.63'], ['C3A orthorhombic', '3.52', '2.59', '1.58', '2.60'], ['Cubic C3A', '0.13', '0.16', '0.26', '0.03'], ['C4AF', '14.54', '18.46', '20.49', '17.15'], ['Lime', '0.35', '0.41', '0.51', '0.40'], ['K2SO4', '1.37', '0.78', '0.31', '1.34'], ['Gypsum', '1.62', '2.74', '2.92', '1.29']]",1,"Cement phase compound as determined by XRD.;[['Cement phase compound', 'C1', 'C2', 'C3', 'C4'], ['C3S', '59.92', '50.80', '52.74', '54.19'], ['C2S', '13.99', '20.43', '18.76', '17.95'], ['C3A', '3.95', '2.75', '1.84', '2.63'], ['C3A orthorhombic', '3.52', '2.59', '1.58', '2.60'], ['Cubic C3A', '0.13', '0.16', '0.26', '0.03'], ['C4AF', '14.54', '18.46', '20.49', '17.15'], ['Lime', '0.35', '0.41', '0.51', '0.40'], ['K2SO4', '1.37', '0.78', '0.31', '1.34'], ['Gypsum', '1.62', '2.74', '2.92', '1.29']]",1,1,1,3,S095006181732250X_1,S095006181732250X,2017-11-29
1686,"Physical and chemical properties of ordinary Portland cement, nano and micro-silica.","[['Cementations materials', 'Chemical Analysis (wt %)', 'Chemical Analysis (wt %)', 'Chemical Analysis (wt %)', 'Chemical Analysis (wt %)', 'Chemical Analysis (wt %)', 'Chemical Analysis (wt %)', 'Chemical Analysis (wt %)', 'Chemical Analysis (wt %)', 'Chemical Analysis (wt %)', 'Chemical Analysis (wt %)', 'Chemical Analysis (wt %)', 'Chemical Analysis (wt %)', 'Physical Analysis', 'Physical Analysis'], ['Cementations materials', 'SiO2', 'Al2O3', 'Fe2O3', 'CaO', 'MgO', 'SO3', 'Na2O', 'K2O', 'LOI', 'F.CaO', 'C3A', 'C3S', 'Specific Gravity', 'Blaine specific surface (cm2/gr)'], ['C 52.5', '21', '4.7', '3.52', '64.18', '1.93', '2.53', '0.32', '0.65', '1.2', '1.2', '6.5', '57.85', '3.15', '3600'], ['Ns', '98.5', '0.15', '0.28', '0.39', '0.05', '0.1', '0.32', '0.08', '-', '-', '-', '-', '1.2', '-'], ['Ms', '89.6', '1.8', '1.45', '0.30', '1', '0.15', '0.60', '1.1', '3.8', '-', '-', '-', '1.9', '220,000']]",1,"Physical and chemical properties of ordinary Portland cement, nano and micro-silica.;[['Cementations materials', 'Chemical Analysis (wt %)', 'Chemical Analysis (wt %)', 'Chemical Analysis (wt %)', 'Chemical Analysis (wt %)', 'Chemical Analysis (wt %)', 'Chemical Analysis (wt %)', 'Chemical Analysis (wt %)', 'Chemical Analysis (wt %)', 'Chemical Analysis (wt %)', 'Chemical Analysis (wt %)', 'Chemical Analysis (wt %)', 'Chemical Analysis (wt %)', 'Physical Analysis', 'Physical Analysis'], ['Cementations materials', 'SiO2', 'Al2O3', 'Fe2O3', 'CaO', 'MgO', 'SO3', 'Na2O', 'K2O', 'LOI', 'F.CaO', 'C3A', 'C3S', 'Specific Gravity', 'Blaine specific surface (cm2/gr)'], ['C 52.5', '21', '4.7', '3.52', '64.18', '1.93', '2.53', '0.32', '0.65', '1.2', '1.2', '6.5', '57.85', '3.15', '3600'], ['Ns', '98.5', '0.15', '0.28', '0.39', '0.05', '0.1', '0.32', '0.08', '-', '-', '-', '-', '1.2', '-'], ['Ms', '89.6', '1.8', '1.45', '0.30', '1', '0.15', '0.60', '1.1', '3.8', '-', '-', '-', '1.9', '220,000']]",1,1,1,3,S0950061820300325_0,S0950061820300325,2020-01-08
1687,Chemical compositions of cementitious materials (%).,"[['Oxide', 'SiO2', 'Al2O3', 'Fe2O3', 'CaO', 'MgO', 'SO3', 'Na2O', 'K2O', 'LOI', 'C3S', 'C2S', 'C3A', 'C4AF'], ['Cement', '22.88', '3.47', '2.48', '64.75', '2.36', '2.44', '0.51', '/', '1.24', '56.54', '20.87', '6.22', '10.31'], ['MK', '52.96', '43.05', '0.66', '0.41', '/', '0.49', '/', '0.15', '1.03', '/', '/', '/', '/'], ['LS', '0.45', '0.61', '0.19', '55.36', '0.48', '0.012', '0.025', '0.033', '42.84', '/', '/', '/', '/']]",1,"Chemical compositions of cementitious materials (%).;[['Oxide', 'SiO2', 'Al2O3', 'Fe2O3', 'CaO', 'MgO', 'SO3', 'Na2O', 'K2O', 'LOI', 'C3S', 'C2S', 'C3A', 'C4AF'], ['Cement', '22.88', '3.47', '2.48', '64.75', '2.36', '2.44', '0.51', '/', '1.24', '56.54', '20.87', '6.22', '10.31'], ['MK', '52.96', '43.05', '0.66', '0.41', '/', '0.49', '/', '0.15', '1.03', '/', '/', '/', '/'], ['LS', '0.45', '0.61', '0.19', '55.36', '0.48', '0.012', '0.025', '0.033', '42.84', '/', '/', '/', '/']]",1,1,1,3,S0950061820314598_0,S0950061820314598,2020-05-13
1688,Chemical and mineral compositions of cement (wt/%).,"[['Chemical composition (%)', 'Chemical composition (%)', 'Chemical composition (%)', 'Chemical composition (%)', 'Chemical composition (%)', 'Chemical composition (%)', 'Chemical composition (%)', 'Chemical composition (%)', 'Chemical composition (%)', 'Chemical composition (%)', 'Mineral composition (%)', 'Mineral composition (%)', 'Mineral composition (%)', 'Mineral composition (%)'], ['SiO2', 'Fe2O3', 'Al2O3', 'CaO', 'MgO', 'SO3', 'fCaO', 'Cl-', 'Na2Oeq', 'LOSS', 'C3S', 'C2S', 'C3A', 'C4AF'], ['20.560', '3.230', '4.600', '62.560', '2.570', '2.950', '0.870', '0.011', '0.530', '2.040', '57.340', '18.900', '6.470', '11.250']]",1,"Chemical and mineral compositions of cement (wt/%).;[['Chemical composition (%)', 'Chemical composition (%)', 'Chemical composition (%)', 'Chemical composition (%)', 'Chemical composition (%)', 'Chemical composition (%)', 'Chemical composition (%)', 'Chemical composition (%)', 'Chemical composition (%)', 'Chemical composition (%)', 'Mineral composition (%)', 'Mineral composition (%)', 'Mineral composition (%)', 'Mineral composition (%)'], ['SiO2', 'Fe2O3', 'Al2O3', 'CaO', 'MgO', 'SO3', 'fCaO', 'Cl-', 'Na2Oeq', 'LOSS', 'C3S', 'C2S', 'C3A', 'C4AF'], ['20.560', '3.230', '4.600', '62.560', '2.570', '2.950', '0.870', '0.011', '0.530', '2.040', '57.340', '18.900', '6.470', '11.250']]",1,1,1,3,S0950061815308503_0,S0950061815308503,2016-01-02
1689,Chemical compositions of cement (wt/%).,"[['Chemical composition', 'CaO', 'SiO2', 'Fe2O3', 'MgO', 'Al2O3', 'K2O', 'P2O5', 'Na2O', 'TiO2', 'SO3'], ['Chemical composition', '66.92', '19.28', '3.78', '1.84', '4.20', '0.74', '0.12', '0.30', '0.26', '2.07'], ['Mineral composition', 'C3S', 'C2S', 'C4AF', 'C3A', 'Gypsum', 'CaCO3', 'MgO', 'CaSO4', 'CaO', 'Amorphous'], ['Mineral composition', '40.00', '13.30', '15.04', '3.91', '0.99', '3.43', '0.32', '1.41', '0.32', '7.92']]",1,"Chemical compositions of cement (wt/%).;[['Chemical composition', 'CaO', 'SiO2', 'Fe2O3', 'MgO', 'Al2O3', 'K2O', 'P2O5', 'Na2O', 'TiO2', 'SO3'], ['Chemical composition', '66.92', '19.28', '3.78', '1.84', '4.20', '0.74', '0.12', '0.30', '0.26', '2.07'], ['Mineral composition', 'C3S', 'C2S', 'C4AF', 'C3A', 'Gypsum', 'CaCO3', 'MgO', 'CaSO4', 'CaO', 'Amorphous'], ['Mineral composition', '40.00', '13.30', '15.04', '3.91', '0.99', '3.43', '0.32', '1.41', '0.32', '7.92']]",1,1,1,3,S0950061823029896_0,S0950061823029896,2023-09-09
1690,Chemical composition of the cements (extracted from the mill certificates).,"[['Oxide formula', 'Cement notation', 'Cement type', 'Cement type', 'Cement type', 'Cement type', 'Cement type'], ['Oxide formula', 'Cement notation', 'Type I/II-1', 'Type I/II-2', 'Type I/II-3', 'Type I/II-4', 'Class A'], ['Oxide formula', 'Cement notation', 'weight%', 'weight%', 'weight%', 'weight%', 'weight%'], ['SiO2', 'S', '18.8', '19.4', '21.0', '19.7', '20.5'], ['Al2O3', 'A', '4.5', '4.7', '4.4', '4.9', '3.8'], ['Fe2O3', 'F', '3.1', '3.2', '1.7', '3.8', '3.8'], ['CaO', 'C', '62.1', '62.2', '64.8', '65.2', '63.3'], ['MgO', 'M', '4.8', '2.9', '3.5', '1.1', '2.7'], ['SO3', 'S   -', '3.3', '2.9', '2.4', '3.4', '2.7'], ['K2O / Na2O', 'K / N', '0.84', '0.49', '0.31', '0.13', '0.36'], ['Limestone CaCO3', 'C   -', '3.7', '4.1', '1.5', '3.4', '2.8'], ['3CaO*SiO2 (Alite)', 'C3S', '63.4', '58.3', '64.4', '63.9', '62.0'], ['2CaO*SiO2 (Belite)', 'C2S', '4.1', '15.4', '10.7', '9.2', '10.9'], ['3CaO*Al2O3 (Aluminate)', 'C3A', '6.4', '7.1', '8.6', '6.8', '3.6'], ['4CaO*Al2O3*Fe2O3 (Ferrite)', 'C4AF', '9.1', '9.8', '5.1', '11.6', '11.3'], ['Blaine fineness (m2/kg)', 'Blaine fineness (m2/kg)', '401', '384', '443', '486', '381'], ['Passing #325 (45 mm)', 'Passing #325 (45 mm)', '97.8%', '97.4%', 'N/A', 'N/A', '86.9%']]",1,"Chemical composition of the cements (extracted from the mill certificates).;[['Oxide formula', 'Cement notation', 'Cement type', 'Cement type', 'Cement type', 'Cement type', 'Cement type'], ['Oxide formula', 'Cement notation', 'Type I/II-1', 'Type I/II-2', 'Type I/II-3', 'Type I/II-4', 'Class A'], ['Oxide formula', 'Cement notation', 'weight%', 'weight%', 'weight%', 'weight%', 'weight%'], ['SiO2', 'S', '18.8', '19.4', '21.0', '19.7', '20.5'], ['Al2O3', 'A', '4.5', '4.7', '4.4', '4.9', '3.8'], ['Fe2O3', 'F', '3.1', '3.2', '1.7', '3.8', '3.8'], ['CaO', 'C', '62.1', '62.2', '64.8', '65.2', '63.3'], ['MgO', 'M', '4.8', '2.9', '3.5', '1.1', '2.7'], ['SO3', 'S   -', '3.3', '2.9', '2.4', '3.4', '2.7'], ['K2O / Na2O', 'K / N', '0.84', '0.49', '0.31', '0.13', '0.36'], ['Limestone CaCO3', 'C   -', '3.7', '4.1', '1.5', '3.4', '2.8'], ['3CaO*SiO2 (Alite)', 'C3S', '63.4', '58.3', '64.4', '63.9', '62.0'], ['2CaO*SiO2 (Belite)', 'C2S', '4.1', '15.4', '10.7', '9.2', '10.9'], ['3CaO*Al2O3 (Aluminate)', 'C3A', '6.4', '7.1', '8.6', '6.8', '3.6'], ['4CaO*Al2O3*Fe2O3 (Ferrite)', 'C4AF', '9.1', '9.8', '5.1', '11.6', '11.3'], ['Blaine fineness (m2/kg)', 'Blaine fineness (m2/kg)', '401', '384', '443', '486', '381'], ['Passing #325 (45 mm)', 'Passing #325 (45 mm)', '97.8%', '97.4%', 'N/A', 'N/A', '86.9%']]",1,1,1,3,S0950061823029938_0,S0950061823029938,2023-09-12
1691,The mineral and chemical composition of clinker powder.,"[['Compositions', 'Content (%)'], ['C3S', '62.86'], ['C2S', '12.61'], ['C3A', '5.33'], ['C4AF', '14.29'], ['SiO2', '21.74'], ['Al2O3', '4.88'], ['Fe2O3', '2.82'], ['MgO', '1.83'], ['CaO', '62.52'], ['SO3', '3.45'], ['K2O', '1.44'], ['Na2O', '0.3']]",1,"The mineral and chemical composition of clinker powder.;[['Compositions', 'Content (%)'], ['C3S', '62.86'], ['C2S', '12.61'], ['C3A', '5.33'], ['C4AF', '14.29'], ['SiO2', '21.74'], ['Al2O3', '4.88'], ['Fe2O3', '2.82'], ['MgO', '1.83'], ['CaO', '62.52'], ['SO3', '3.45'], ['K2O', '1.44'], ['Na2O', '0.3']]",1,1,1,3,S0950061819307433_0,S0950061819307433,2019-04-02
1692,Mineral content of Portland cement (%).,"[['Mineral content', 'C3S', 'C2S', 'C4AF', 'C3A', 'Gypsum', 'Semi-water Gypsum', 'Impurities'], ['Mass', '65.70', '18.10', '8.50', '4.70', '2.10', '0.20', '0.07']]",1,"Mineral content of Portland cement (%).;[['Mineral content', 'C3S', 'C2S', 'C4AF', 'C3A', 'Gypsum', 'Semi-water Gypsum', 'Impurities'], ['Mass', '65.70', '18.10', '8.50', '4.70', '2.10', '0.20', '0.07']]",1,1,1,3,S0950061819307627_2,S0950061819307627,2019-04-01
1693,Mineral compositions of OPC and SAC (%).,"[['Cement type', 'C3S', 'C2S', 'C3A', 'SO3', 'C4AF', 'C 4   A 3    S   -'], ['OPC', '55.6', '19.6', '7.5', '2.1', '9.3', '--'], ['CSA', '--', '31.46', '--', '2.96', '11.28', '52.85']]",1,"Mineral compositions of OPC and SAC (%).;[['Cement type', 'C3S', 'C2S', 'C3A', 'SO3', 'C4AF', 'C 4   A 3    S   -'], ['OPC', '55.6', '19.6', '7.5', '2.1', '9.3', '--'], ['CSA', '--', '31.46', '--', '2.96', '11.28', '52.85']]",1,1,1,3,S095006181930769X_0,S095006181930769X,2019-03-28
1694,Mineral and chemical composition of cement.,"[['Mineral composition', 'Mineral composition', 'Mineral composition', 'Mineral composition', 'Mineral composition', 'Chemical composition', 'Chemical composition', 'Chemical composition', 'Chemical composition', 'Chemical composition', 'Chemical composition'], ['Type', 'C3S', 'C2S', 'C3A', 'C4AF', 'CaO', 'SiO2', 'Al2O3', 'Fe2O3', 'MgO', 'SO3'], ['Content (%)', '61.4', '11.6', '8.7', '10.2', '64.6', '20.9', '5.43', '3.37', '1.58', '1.85']]",1,"Mineral and chemical composition of cement.;[['Mineral composition', 'Mineral composition', 'Mineral composition', 'Mineral composition', 'Mineral composition', 'Chemical composition', 'Chemical composition', 'Chemical composition', 'Chemical composition', 'Chemical composition', 'Chemical composition'], ['Type', 'C3S', 'C2S', 'C3A', 'C4AF', 'CaO', 'SiO2', 'Al2O3', 'Fe2O3', 'MgO', 'SO3'], ['Content (%)', '61.4', '11.6', '8.7', '10.2', '64.6', '20.9', '5.43', '3.37', '1.58', '1.85']]",1,1,1,3,S095006181631131X_1,S095006181631131X,2016-07-21
1695,Mineralogical composition of the Portland cements in wt.%.,"[['Cement', 'C3S', 'C2S', 'C3A', 'C4AF'], ['C1', '53.6', '11.3', '6.36', '12.6'], ['C2', '45.7', '23.7', '8.7', '8.7']]",1,"Mineralogical composition of the Portland cements in wt.%.;[['Cement', 'C3S', 'C2S', 'C3A', 'C4AF'], ['C1', '53.6', '11.3', '6.36', '12.6'], ['C2', '45.7', '23.7', '8.7', '8.7']]",1,1,1,3,S0950061816311394_1,S0950061816311394,2016-07-21
1696,Composition (in wt%) of the ordinary Portland cement found using the Bogue formulas (ASTM C150) and deduced from XRF analysis.,"[['C3S', 'C2S', 'C3A', 'C4AF', 'MgO', 'K2O', 'Na2O'], ['52.7', '15.1', '10.7', '6.8', '2.7', '1.0', '0.3']]",1,"Composition (in wt%) of the ordinary Portland cement found using the Bogue formulas (ASTM C150) and deduced from XRF analysis.;[['C3S', 'C2S', 'C3A', 'C4AF', 'MgO', 'K2O', 'Na2O'], ['52.7', '15.1', '10.7', '6.8', '2.7', '1.0', '0.3']]",1,1,1,3,S0950061816311461_0,S0950061816311461,2016-07-25
1697,Compositions (wt%) of the samples calculated using the Rietveld method.,"[['Sample', 'MgO', 'SO3', 'M1-C3S', 'M3-C3S', 'g-C2S', 'b-C2S', 'f-CaO', 'f-MgO', 'CaSO4', 'total C3S', 'M1% in alite', 'total C2S', 'SO3 in alite', 'MgO in alite', 'SO3/MgO', 'Rwp', 'GoF'], ['Blank', '2.13', '0.00', '19.2', '56.4', '12.5', '6.2', '5.2', '0.5', '0', '75.6', '25.40', '18.7', '0.00', '1.63', '0', '7.6', '0.72'], ['0.5% SO3', '2.14', '0.14', '31.4', '55.1', '0', '10.3', '2.7', '0.5', '0', '86.5', '36.30', '10.3', '0.14', '1.64', '0.085', '7.1', '0.68'], ['1.0% SO3', '2.06', '0.52', '46.4', '45.7', '0', '6.5', '1.0', '0.4', '0', '92.1', '50.38', '6.5', '0.52', '1.66', '0.313', '7.9', '0.77'], ['1.5% SO3', '2.05', '1.20', '79.2', '16', '0', '3.1', '0.7', '0.4', '0.6', '95.2', '83.19', '3.1', '0.80', '1.65', '0.485', '8.1', '0.83'], ['2.0% SO3', '2.04', '1.80', '74.9', '11.9', '0', '10.6', '0.9', '0.4', '1.3', '86.8', '86.30', '10.6', '0.93', '1.64', '0.569', '7.5', '0.73'], ['2.5% SO3', '2.03', '2.27', '76.3', '4.1', '0', '16.4', '1.0', '0.4', '1.8', '80.4', '94.85', '13.5', '1.07', '1.63', '0.658', '7.3', '0.74']]",1,"Compositions (wt%) of the samples calculated using the Rietveld method.;[['Sample', 'MgO', 'SO3', 'M1-C3S', 'M3-C3S', 'g-C2S', 'b-C2S', 'f-CaO', 'f-MgO', 'CaSO4', 'total C3S', 'M1% in alite', 'total C2S', 'SO3 in alite', 'MgO in alite', 'SO3/MgO', 'Rwp', 'GoF'], ['Blank', '2.13', '0.00', '19.2', '56.4', '12.5', '6.2', '5.2', '0.5', '0', '75.6', '25.40', '18.7', '0.00', '1.63', '0', '7.6', '0.72'], ['0.5% SO3', '2.14', '0.14', '31.4', '55.1', '0', '10.3', '2.7', '0.5', '0', '86.5', '36.30', '10.3', '0.14', '1.64', '0.085', '7.1', '0.68'], ['1.0% SO3', '2.06', '0.52', '46.4', '45.7', '0', '6.5', '1.0', '0.4', '0', '92.1', '50.38', '6.5', '0.52', '1.66', '0.313', '7.9', '0.77'], ['1.5% SO3', '2.05', '1.20', '79.2', '16', '0', '3.1', '0.7', '0.4', '0.6', '95.2', '83.19', '3.1', '0.80', '1.65', '0.485', '8.1', '0.83'], ['2.0% SO3', '2.04', '1.80', '74.9', '11.9', '0', '10.6', '0.9', '0.4', '1.3', '86.8', '86.30', '10.6', '0.93', '1.64', '0.569', '7.5', '0.73'], ['2.5% SO3', '2.03', '2.27', '76.3', '4.1', '0', '16.4', '1.0', '0.4', '1.8', '80.4', '94.85', '13.5', '1.07', '1.63', '0.658', '7.3', '0.74']]",1,0,1,2,S0950061818314685_2,S0950061818314685,2018-06-19
1698,Chemical and mineralogical composition of G class oil well cement.,"[['', 'Chemical composition (wt%)', 'Chemical composition (wt%)', 'Chemical composition (wt%)', 'Chemical composition (wt%)', 'Chemical composition (wt%)', 'Chemical composition (wt%)', 'Chemical composition (wt%)', 'Chemical composition (wt%)', 'Mineralogical composition (wt%)', 'Mineralogical composition (wt%)', 'Mineralogical composition (wt%)', 'Mineralogical composition (wt%)'], ['CaO', 'SiO2', 'Al2O3', 'Fe2O3', 'MgO', 'SO3', 'K2O', 'Na2O', 'L.O.I', 'C3S', 'C2S', 'C3A', 'C4AF'], ['69.68', '14.51', '2.33', '6.28', '1.01', '3.09', '0.74', '0.40', '1.92', '54.17', '20.29', '6.22', '9.09']]",1,"Chemical and mineralogical composition of G class oil well cement.;[['', 'Chemical composition (wt%)', 'Chemical composition (wt%)', 'Chemical composition (wt%)', 'Chemical composition (wt%)', 'Chemical composition (wt%)', 'Chemical composition (wt%)', 'Chemical composition (wt%)', 'Chemical composition (wt%)', 'Mineralogical composition (wt%)', 'Mineralogical composition (wt%)', 'Mineralogical composition (wt%)', 'Mineralogical composition (wt%)'], ['CaO', 'SiO2', 'Al2O3', 'Fe2O3', 'MgO', 'SO3', 'K2O', 'Na2O', 'L.O.I', 'C3S', 'C2S', 'C3A', 'C4AF'], ['69.68', '14.51', '2.33', '6.28', '1.01', '3.09', '0.74', '0.40', '1.92', '54.17', '20.29', '6.22', '9.09']]",1,1,1,3,S0950061818314697_0,S0950061818314697,2018-06-26
1699,Mineralogy content (wt %) of LS measured by QXRD.,"[['Oxide', 'g-C2S', 'C3A', 'C12A7', 'MgO', 'Amorphous'], ['LS', '22.6', '11.5', '26.9', '13.0', '15.9']]",1,"Mineralogy content (wt %) of LS measured by QXRD.;[['Oxide', 'g-C2S', 'C3A', 'C12A7', 'MgO', 'Amorphous'], ['LS', '22.6', '11.5', '26.9', '13.0', '15.9']]",1,1,1,3,S0950061818328563_0,S0950061818328563,2018-11-28
1700,Clinker chemical and mineralogical analysis.,"[['Oxides', 'OW-PCL content (wt%)'], ['SiO2', '21.0'], ['Al2O3', '4.3'], ['Fe2O3', '5.5'], ['CaO', '64.1'], ['MgO', '2.6'], ['K2O', '0.5'], ['Na2O', '0.4'], ['SO3', '0.3'], ['CaOf', '1.3'], ['LOI950', '0.3'], ['RI', '0.3'], ['', ''], ['Mineral phase composition of cements determined by XRD-Rietveld (wt%)', 'Mineral phase composition of cements determined by XRD-Rietveld (wt%)'], ['C3S', '58.4'], ['C2S', '16.2'], ['C3A', '2.1'], ['C4AF', '16.7']]",1,"Clinker chemical and mineralogical analysis.;[['Oxides', 'OW-PCL content (wt%)'], ['SiO2', '21.0'], ['Al2O3', '4.3'], ['Fe2O3', '5.5'], ['CaO', '64.1'], ['MgO', '2.6'], ['K2O', '0.5'], ['Na2O', '0.4'], ['SO3', '0.3'], ['CaOf', '1.3'], ['LOI950', '0.3'], ['RI', '0.3'], ['', ''], ['Mineral phase composition of cements determined by XRD-Rietveld (wt%)', 'Mineral phase composition of cements determined by XRD-Rietveld (wt%)'], ['C3S', '58.4'], ['C2S', '16.2'], ['C3A', '2.1'], ['C4AF', '16.7']]",1,1,1,3,S0950061818328599_2,S0950061818328599,2018-11-27
1701,Chemical requirements for classification as high sulfate-resistant OWC as per API 10A.,"[['High sulfate-resistant grade (HSR)', 'Limits', 'LAB OWC', 'COMM OWC'], ['MgO (%, max)', '6', '2.6', '1.4'], ['SO3 (%, max)', '3', '2.3', '1.9'], ['LOI (%, max)', '3', '2.5', '1.2'], ['C3S (%)', 'max.65', '59.3', '59.4'], ['C3S (%)', 'min.48', '59.3', '59.4'], ['C3A (%, max)', '3', '2.9', '2.7'], ['C4AF + 2x C3A (%, max)', '24', '21.8', '19.8'], ['Total Alkali content (equivalent Na2O - %, max)', '0.75', '0.56', '0.46']]",1,"Chemical requirements for classification as high sulfate-resistant OWC as per API 10A.;[['High sulfate-resistant grade (HSR)', 'Limits', 'LAB OWC', 'COMM OWC'], ['MgO (%, max)', '6', '2.6', '1.4'], ['SO3 (%, max)', '3', '2.3', '1.9'], ['LOI (%, max)', '3', '2.5', '1.2'], ['C3S (%)', 'max.65', '59.3', '59.4'], ['C3S (%)', 'min.48', '59.3', '59.4'], ['C3A (%, max)', '3', '2.9', '2.7'], ['C4AF + 2x C3A (%, max)', '24', '21.8', '19.8'], ['Total Alkali content (equivalent Na2O - %, max)', '0.75', '0.56', '0.46']]",0,1,1,2,S0950061818328599_5,S0950061818328599,2018-11-27
1702,Chemical and mineral composition of raw materials (wt.%).,"[['Chemical composition', '', '', '', 'Mineral composition', '', '', ''], ['', 'PC clinker', 'CSA clinker', 'Anhydrite', 'PC clinker', '', 'CSA clinker', ''], ['CaO', '66.52', '43.13', '41.18', 'C3S', '55.93', 'C4A3    S   -', '60.34'], ['Al2O3', '5.05', '34.99', '0.26', 'C2S', '20.84', 'C2S', '23.40'], ['SiO2', '19.52', '7.15', '1.33', 'C3A', '8.67', 'C4AF', '6.82'], ['Fe2O3', '3.13', '1.51', '0.04', 'C4AF', '10.30', 'Perovskite', '2.61'], ['MgO', '1.49', '1.60', '3.11', '', '', 'Bredigite', '3.52'], ['Na2O', '0.17', '0.30', '0.17', '', '', '', ''], ['P2O5', '0.07', '0.16', '/', 'Anhydrite', '', '', ''], ['SO3', '0.72', '8.49', '52.01', 'C    S   -', '96.50', '', ''], ['TiO2', '0.24', '1.31', '/', 'Dolomite', '3.20', '', ''], ['LOI', '0.60', '1.30', '1.85', '', '', '', '']]",1,"Chemical and mineral composition of raw materials (wt.%).;[['Chemical composition', '', '', '', 'Mineral composition', '', '', ''], ['', 'PC clinker', 'CSA clinker', 'Anhydrite', 'PC clinker', '', 'CSA clinker', ''], ['CaO', '66.52', '43.13', '41.18', 'C3S', '55.93', 'C4A3    S   -', '60.34'], ['Al2O3', '5.05', '34.99', '0.26', 'C2S', '20.84', 'C2S', '23.40'], ['SiO2', '19.52', '7.15', '1.33', 'C3A', '8.67', 'C4AF', '6.82'], ['Fe2O3', '3.13', '1.51', '0.04', 'C4AF', '10.30', 'Perovskite', '2.61'], ['MgO', '1.49', '1.60', '3.11', '', '', 'Bredigite', '3.52'], ['Na2O', '0.17', '0.30', '0.17', '', '', '', ''], ['P2O5', '0.07', '0.16', '/', 'Anhydrite', '', '', ''], ['SO3', '0.72', '8.49', '52.01', 'C    S   -', '96.50', '', ''], ['TiO2', '0.24', '1.31', '/', 'Dolomite', '3.20', '', ''], ['LOI', '0.60', '1.30', '1.85', '', '', '', '']]",1,1,1,3,S0950061823030507_0,S0950061823030507,2023-09-14
