Repository: zakidotai/cemcat

# CemCat Streamlit Hosting Bundle

This folder is ready to be pushed to GitHub and deployed on Streamlit Cloud.

## Files included

- `streamlit_app.py` (main app)
- `requirements.txt`
- `data/ner_cems_40k.csv`
- `data/pii_abs.json`
- `data/clinker_comps_with_dates.csv`
- `upload/composition_cls_slag_updated.csv`

## Local run

```bash
streamlit run streamlit_app.py
```

File: crystalline_composition_gpt4_with_pii_tid_dates.csv (part 65 of 101)
,caption,tables,Label,text,pred_0,pred_1,pred_2,all_pred,pii_tid,pii,date
1703,Oxide and mineral composition of cement.,"[['Oxidecomposition', 'SiO2', 'CaO', 'Al2O3', 'Fe2O3', 'MgO', 'Na2O', 'SO3'], ['', '21.14', '64.02', '4.69', '3.15', '2.57', '0.56', '2.09'], ['Mineralcomposition', 'C3S', 'C2S', 'C3A', 'C4AF', 'Gypsum', 'Lime', 'Periclase'], ['', '58.93', '16.42', '7.81', '10.88', '4.6', '0.3', '0.7']]",1,"Oxide and mineral composition of cement.;[['Oxidecomposition', 'SiO2', 'CaO', 'Al2O3', 'Fe2O3', 'MgO', 'Na2O', 'SO3'], ['', '21.14', '64.02', '4.69', '3.15', '2.57', '0.56', '2.09'], ['Mineralcomposition', 'C3S', 'C2S', 'C3A', 'C4AF', 'Gypsum', 'Lime', 'Periclase'], ['', '58.93', '16.42', '7.81', '10.88', '4.6', '0.3', '0.7']]",1,1,1,3,S0950061823030532_0,S0950061823030532,2023-09-14
1704,Mineral compositions of the cement calculated by Bogue.,"[['C3S', 'C2S', 'C3A', 'C4AF', 'f-CaO'], ['64.9', '10.39', '6.77', '9.15', '1.00']]",1,"Mineral compositions of the cement calculated by Bogue.;[['C3S', 'C2S', 'C3A', 'C4AF', 'f-CaO'], ['64.9', '10.39', '6.77', '9.15', '1.00']]",1,1,1,3,S0950061817304816_1,S0950061817304816,2017-03-21
1705,Mineralogical composition of cement (wt%).,"[['', 'C3S', 'C2S', 'C3A', 'C4AF', 'R2O', 'CA', 'CA2', 'CT', 'C2F', 'C2AS', 'MA', 'SUM'], ['PC', '60.30', '13.93', '7.96', '10.00', '0.51', '', '', '', '', '', '', '92.70'], ['CAC', '', '', '', '', '', '36.38', '14.08', '4.69', '3.26', '37.71', '2.97', '99.09']]",1,"Mineralogical composition of cement (wt%).;[['', 'C3S', 'C2S', 'C3A', 'C4AF', 'R2O', 'CA', 'CA2', 'CT', 'C2F', 'C2AS', 'MA', 'SUM'], ['PC', '60.30', '13.93', '7.96', '10.00', '0.51', '', '', '', '', '', '', '92.70'], ['CAC', '', '', '', '', '', '36.38', '14.08', '4.69', '3.26', '37.71', '2.97', '99.09']]",1,1,1,3,S0950061817319773_1,S0950061817319773,2017-10-06
1706,Chemical composition of cementitious materials.,"[['Composition', 'Cementitious materials (%)', 'Cementitious materials (%)', 'Cementitious materials (%)'], ['Composition', 'Ordinary Portland cement', 'Fly ash', 'Ground granulated blast furnace slag'], ['Chemical', '', '', ''], ['SiO2', '19.95', '55.38', '33.10'], ['Al2O3', '4.79', '28.14', '13.33'], ['Fe2O3', '3.14', '3.31', '0.69'], ['CaO', '63.28', '3.45', '42.83'], ['MgO', '2.03', '1.85', '5.57'], ['Na2O', '0.29', '2.30', '0.27'], ['K2O', '0.40', '1.39', '0.31'], ['SO3', '2.69', '0.32', '1.81'], ['P2O5', '0.04', '0.78', '0.01'], ['Compound', '', '', ''], ['C3S', '61.6', '-', '-'], ['C2S', '10.8', '-', '-'], ['C3A', '7.4', '-', '-'], ['C4AF', '9.5', '-', '-']]",1,"Chemical composition of cementitious materials.;[['Composition', 'Cementitious materials (%)', 'Cementitious materials (%)', 'Cementitious materials (%)'], ['Composition', 'Ordinary Portland cement', 'Fly ash', 'Ground granulated blast furnace slag'], ['Chemical', '', '', ''], ['SiO2', '19.95', '55.38', '33.10'], ['Al2O3', '4.79', '28.14', '13.33'], ['Fe2O3', '3.14', '3.31', '0.69'], ['CaO', '63.28', '3.45', '42.83'], ['MgO', '2.03', '1.85', '5.57'], ['Na2O', '0.29', '2.30', '0.27'], ['K2O', '0.40', '1.39', '0.31'], ['SO3', '2.69', '0.32', '1.81'], ['P2O5', '0.04', '0.78', '0.01'], ['Compound', '', '', ''], ['C3S', '61.6', '-', '-'], ['C2S', '10.8', '-', '-'], ['C3A', '7.4', '-', '-'], ['C4AF', '9.5', '-', '-']]",1,1,1,3,S0950061820330087_1,S0950061820330087,2020-10-07
1707,Material properties of cements.,"[['', 'C2S (mass %)', 'C3S (mass %)', 'C3A (mass %)', 'C4AF (mass %)', 'Gypsum (mass %)', 'Density (g/cm3)', 'Blaine fineness (cm2/g)', 'LOI (%)'], ['OPC', '15.90', '65.50', '8.07', '8.77', '1.50', '3.15', '3350', '2.31'], ['LPC', '62.53', '26.33', '2.10', '6.30', '0.60', '3.24', '3750', '0.37']]",1,"Material properties of cements.;[['', 'C2S (mass %)', 'C3S (mass %)', 'C3A (mass %)', 'C4AF (mass %)', 'Gypsum (mass %)', 'Density (g/cm3)', 'Blaine fineness (cm2/g)', 'LOI (%)'], ['OPC', '15.90', '65.50', '8.07', '8.77', '1.50', '3.15', '3350', '2.31'], ['LPC', '62.53', '26.33', '2.10', '6.30', '0.60', '3.24', '3750', '0.37']]",1,1,1,3,S0950061820330166_1,S0950061820330166,2020-10-05
1708,Chemical compositions of P*II52.5R Portland cement.,"[['Composition', 'SiO2', 'CaO', 'Al2O3', 'Fe2O3', 'SO3', 'C3S', 'C2S', 'C3A', 'C4AF', 'Ignition loss'], ['Content/%', '21.29', '62.33', '5.10', '2.91', '2.18', '47.23', '25.49', '8.6', '8.85', '2.90']]",1,"Chemical compositions of P*II52.5R Portland cement.;[['Composition', 'SiO2', 'CaO', 'Al2O3', 'Fe2O3', 'SO3', 'C3S', 'C2S', 'C3A', 'C4AF', 'Ignition loss'], ['Content/%', '21.29', '62.33', '5.10', '2.91', '2.18', '47.23', '25.49', '8.6', '8.85', '2.90']]",1,1,1,3,S0950061817301472_1,S0950061817301472,2017-02-09
1709,Chemical composition of the high early strength (HES) Portland cement used to elaborate the plain and rubberized cement mortars.,"[['Chemical composition', '%'], ['CaO', '63.33'], ['SiO2', '19.19'], ['Al2O3', '5.15'], ['Fe2O3', '2.80'], ['MgO', '0.92'], ['SO3', '2.82'], ['K2O', '0.77'], ['CO2', '2.78'], ['C3A', '7.75'], ['I.R.', '0.48'], ['L.O.I.', '3.97'], ['', ''], ['Mineralogical composition', 'Mineralogical composition'], ['Clinker+Plaster', '95'], ['Slag', '-'], ['Pozzolanic', '-'], ['Limestone', '5']]",1,"Chemical composition of the high early strength (HES) Portland cement used to elaborate the plain and rubberized cement mortars.;[['Chemical composition', '%'], ['CaO', '63.33'], ['SiO2', '19.19'], ['Al2O3', '5.15'], ['Fe2O3', '2.80'], ['MgO', '0.92'], ['SO3', '2.82'], ['K2O', '0.77'], ['CO2', '2.78'], ['C3A', '7.75'], ['I.R.', '0.48'], ['L.O.I.', '3.97'], ['', ''], ['Mineralogical composition', 'Mineralogical composition'], ['Clinker+Plaster', '95'], ['Slag', '-'], ['Pozzolanic', '-'], ['Limestone', '5']]",1,1,1,3,S0950061817311935_0,S0950061817311935,2017-06-26
1710,Mineralogical composition of the used raw materials determined by XRD Rietveld.,"[['Compound (%)', '', 'Acid slags', 'Acid slags', 'Acid slags', 'Diatomaceous earth', 'Diatomaceous earth', 'Coal Fly ash'], ['Compound (%)', 'OPC', '11MS', '12AS', '25AS', '16DE', '49DE', '50FA'], ['Clinker and sulfate phases', 'Clinker and sulfate phases', 'Clinker and sulfate phases', 'Clinker and sulfate phases', 'Clinker and sulfate phases', 'Clinker and sulfate phases', 'Clinker and sulfate phases', 'Clinker and sulfate phases'], ['Alite', '60.8', '41.2', '50.9', '41.8', '43.6', '30.9', '25.5'], ['Belite', '13.3', '18.2', '13.2', '10.8', '14.7', '5.3', '6.9'], ['C3A', '8.2', '4.9', '4.7', '4.8', '4.4', '5.3', '4.4'], ['Ferrite', '8.0', '6.8', '7.7', '3.7', '5.2', '3.1', '5.1'], ['Periclase', '0.0', '3.1', '1.5', '1.9', '4.8', '1.9', '5.9'], ['Calcium sulfate phases', '3.5', '3.9', '3.9', '4.6', '3.8', '4.3', '1.6'], ['Clinker and Sulfate content', '93.8', '78.1', '81.8', '67.5', '76.5', '50.9', '49.4'], ['', '', '', '', '', '', '', ''], ['SCM phases', 'SCM phases', 'SCM phases', 'SCM phases', 'SCM phases', 'SCM phases', 'SCM phases', 'SCM phases'], ['Quartz', '0.0', '1.5', '0.0', '0.0', '1.6', '7.9', '11.2'], ['Mullite', '0.0', '0.0', '0.0', '0.0', '0.0', '0.0', '10.1'], ['Kaolinite', '0.0', '0.0', '0.0', '0.0', '3.0', '9.0', '0.0'], ['Amorphous phase', '0.0', '9.2', '12.0', '25.0', '11.5', '32.3', '29.0'], ['Pozzolana content', '0.0', '10.7', '12.0', '25.0', '16.1', '49.2', '50.3'], ['', '', '', '', '', '', '', ''], ['Limestone filler', 'Limestone filler', 'Limestone filler', 'Limestone filler', 'Limestone filler', 'Limestone filler', 'Limestone filler', 'Limestone filler'], ['Limestone filler', '4.9', '10.9', '6.1', '6.8', '7.4', '0.0', '0.0'], ['Limestone filler', '6.0', '9.1', '5.4', '6.1', '8.0', '0.0', '0.0'], ['Statistical indicators', 'Statistical indicators', 'Statistical indicators', 'Statistical indicators', 'Statistical indicators', 'Statistical indicators', 'Statistical indicators', 'Statistical indicators'], ['Rwp', '9.2', '12.0', '12.2', '14.1', '13.1', '11.6', '9.7'], ['GOF', '2.1', '3.0', '3.1', '3.6', '3.3', '3.1', '2.6']]",1,"Mineralogical composition of the used raw materials determined by XRD Rietveld.;[['Compound (%)', '', 'Acid slags', 'Acid slags', 'Acid slags', 'Diatomaceous earth', 'Diatomaceous earth', 'Coal Fly ash'], ['Compound (%)', 'OPC', '11MS', '12AS', '25AS', '16DE', '49DE', '50FA'], ['Clinker and sulfate phases', 'Clinker and sulfate phases', 'Clinker and sulfate phases', 'Clinker and sulfate phases', 'Clinker and sulfate phases', 'Clinker and sulfate phases', 'Clinker and sulfate phases', 'Clinker and sulfate phases'], ['Alite', '60.8', '41.2', '50.9', '41.8', '43.6', '30.9', '25.5'], ['Belite', '13.3', '18.2', '13.2', '10.8', '14.7', '5.3', '6.9'], ['C3A', '8.2', '4.9', '4.7', '4.8', '4.4', '5.3', '4.4'], ['Ferrite', '8.0', '6.8', '7.7', '3.7', '5.2', '3.1', '5.1'], ['Periclase', '0.0', '3.1', '1.5', '1.9', '4.8', '1.9', '5.9'], ['Calcium sulfate phases', '3.5', '3.9', '3.9', '4.6', '3.8', '4.3', '1.6'], ['Clinker and Sulfate content', '93.8', '78.1', '81.8', '67.5', '76.5', '50.9', '49.4'], ['', '', '', '', '', '', '', ''], ['SCM phases', 'SCM phases', 'SCM phases', 'SCM phases', 'SCM phases', 'SCM phases', 'SCM phases', 'SCM phases'], ['Quartz', '0.0', '1.5', '0.0', '0.0', '1.6', '7.9', '11.2'], ['Mullite', '0.0', '0.0', '0.0', '0.0', '0.0', '0.0', '10.1'], ['Kaolinite', '0.0', '0.0', '0.0', '0.0', '3.0', '9.0', '0.0'], ['Amorphous phase', '0.0', '9.2', '12.0', '25.0', '11.5', '32.3', '29.0'], ['Pozzolana content', '0.0', '10.7', '12.0', '25.0', '16.1', '49.2', '50.3'], ['', '', '', '', '', '', '', ''], ['Limestone filler', 'Limestone filler', 'Limestone filler', 'Limestone filler', 'Limestone filler', 'Limestone filler', 'Limestone filler', 'Limestone filler'], ['Limestone filler', '4.9', '10.9', '6.1', '6.8', '7.4', '0.0', '0.0'], ['Limestone filler', '6.0', '9.1', '5.4', '6.1', '8.0', '0.0', '0.0'], ['Statistical indicators', 'Statistical indicators', 'Statistical indicators', 'Statistical indicators', 'Statistical indicators', 'Statistical indicators', 'Statistical indicators', 'Statistical indicators'], ['Rwp', '9.2', '12.0', '12.2', '14.1', '13.1', '11.6', '9.7'], ['GOF', '2.1', '3.0', '3.1', '3.6', '3.3', '3.1', '2.6']]",1,1,1,3,S0950061820305511_2,S0950061820305511,2020-03-06
1711,Chemical and mineral composition of the cement.,"[['Chemical composition (% by mass) (X-ray fluorescence)', 'Chemical composition (% by mass) (X-ray fluorescence)', 'Chemical composition (% by mass) (X-ray fluorescence)', 'Chemical composition (% by mass) (X-ray fluorescence)', 'Chemical composition (% by mass) (X-ray fluorescence)', 'Chemical composition (% by mass) (X-ray fluorescence)', 'Chemical composition (% by mass) (X-ray fluorescence)', 'Chemical composition (% by mass) (X-ray fluorescence)', 'Chemical composition (% by mass) (X-ray fluorescence)'], ['SiO2', 'Al2O3', 'CaO', 'MgO', 'Fe2O3', 'K2O', 'Na2O', 'TiO2', 'Ignition Loss'], ['18.9', '3.7', '68.0', '3.0', '3.5', '0.9', '0.1', '0.2', '1.8'], ['', '', '', '', '', '', '', '', ''], ['Mineral composition (% by mass) (X-ray diffraction)', 'Mineral composition (% by mass) (X-ray diffraction)', 'Mineral composition (% by mass) (X-ray diffraction)', 'Mineral composition (% by mass) (X-ray diffraction)', 'Mineral composition (% by mass) (X-ray diffraction)', 'Mineral composition (% by mass) (X-ray diffraction)', 'Mineral composition (% by mass) (X-ray diffraction)', 'Mineral composition (% by mass) (X-ray diffraction)', 'Mineral composition (% by mass) (X-ray diffraction)'], ['C3S', 'C2S', 'C3A', 'C4AF', 'Amorphs', '', '', '', ''], ['49.09', '10.50', '3.59', '8.99', '25.33', '', '', '', '']]",1,"Chemical and mineral composition of the cement.;[['Chemical composition (% by mass) (X-ray fluorescence)', 'Chemical composition (% by mass) (X-ray fluorescence)', 'Chemical composition (% by mass) (X-ray fluorescence)', 'Chemical composition (% by mass) (X-ray fluorescence)', 'Chemical composition (% by mass) (X-ray fluorescence)', 'Chemical composition (% by mass) (X-ray fluorescence)', 'Chemical composition (% by mass) (X-ray fluorescence)', 'Chemical composition (% by mass) (X-ray fluorescence)', 'Chemical composition (% by mass) (X-ray fluorescence)'], ['SiO2', 'Al2O3', 'CaO', 'MgO', 'Fe2O3', 'K2O', 'Na2O', 'TiO2', 'Ignition Loss'], ['18.9', '3.7', '68.0', '3.0', '3.5', '0.9', '0.1', '0.2', '1.8'], ['', '', '', '', '', '', '', '', ''], ['Mineral composition (% by mass) (X-ray diffraction)', 'Mineral composition (% by mass) (X-ray diffraction)', 'Mineral composition (% by mass) (X-ray diffraction)', 'Mineral composition (% by mass) (X-ray diffraction)', 'Mineral composition (% by mass) (X-ray diffraction)', 'Mineral composition (% by mass) (X-ray diffraction)', 'Mineral composition (% by mass) (X-ray diffraction)', 'Mineral composition (% by mass) (X-ray diffraction)', 'Mineral composition (% by mass) (X-ray diffraction)'], ['C3S', 'C2S', 'C3A', 'C4AF', 'Amorphs', '', '', '', ''], ['49.09', '10.50', '3.59', '8.99', '25.33', '', '', '', '']]",1,1,1,3,S095006182030564X_0,S095006182030564X,2020-03-16
1712,Chemical and mineral composition of portland cement.,"[['Chemical Composition,%', 'Chemical Composition,%', 'Mineral Composition,%', 'Mineral Composition,%'], ['SiO2', '19.39', 'C3S', '59.7'], ['Al2O3', '4.67', 'C3S', '59.7'], ['Fe2O3', '3.34', 'C3S', '59.7'], ['CaO', '63.17', 'C2S', '12.4'], ['MgO', '1.24', 'C2S', '12.4'], ['SO3', '2.95', 'C2S', '12.4'], ['K2O', '0.62', 'C3A', '2.8'], ['Na2O', '0.17', 'C3A', '2.8'], ['Cl-', '0.07', 'C4AF', '11.8'], ['P2O5', '0.12', 'C4AF', '11.8']]",1,"Chemical and mineral composition of portland cement.;[['Chemical Composition,%', 'Chemical Composition,%', 'Mineral Composition,%', 'Mineral Composition,%'], ['SiO2', '19.39', 'C3S', '59.7'], ['Al2O3', '4.67', 'C3S', '59.7'], ['Fe2O3', '3.34', 'C3S', '59.7'], ['CaO', '63.17', 'C2S', '12.4'], ['MgO', '1.24', 'C2S', '12.4'], ['SO3', '2.95', 'C2S', '12.4'], ['K2O', '0.62', 'C3A', '2.8'], ['Na2O', '0.17', 'C3A', '2.8'], ['Cl-', '0.07', 'C4AF', '11.8'], ['P2O5', '0.12', 'C4AF', '11.8']]",1,1,1,3,S0950061818312005_0,S0950061818312005,2018-06-04
1713,Chemical composition of the cement.,"[['Constituent', 'MgO', 'SO3', 'R2O', 'C3S', 'C2S', '2C3A + C4AF', 'Loss'], ['%wt', '1.42', '2.05', '0.44', '58.48', '2.47', '18.48', '1.30']]",1,"Chemical composition of the cement.;[['Constituent', 'MgO', 'SO3', 'R2O', 'C3S', 'C2S', '2C3A + C4AF', 'Loss'], ['%wt', '1.42', '2.05', '0.44', '58.48', '2.47', '18.48', '1.30']]",1,1,1,3,S0950061818312017_0,S0950061818312017,2018-06-04
1714,"The chemical properties of the Portland cement (P.O. 42.5), by XRF.","[['Composition', 'SiO2', 'Al2O3', 'CaO', 'Fe2O3', 'MgO', 'C3S', 'C2S', 'C3A', 'C4AF'], ['', '22.09', '6.03', '66.47', '2.75', '1.92', '56.46', '21.57', '7.16', '13.19']]",1,"The chemical properties of the Portland cement (P.O. 42.5), by XRF.;[['Composition', 'SiO2', 'Al2O3', 'CaO', 'Fe2O3', 'MgO', 'C3S', 'C2S', 'C3A', 'C4AF'], ['', '22.09', '6.03', '66.47', '2.75', '1.92', '56.46', '21.57', '7.16', '13.19']]",1,1,1,3,S095006181932848X_1,S095006181932848X,2019-11-02
1715,Chemical and mineral analysis of the cement.,"[['Chemical compositions (%)', 'Chemical compositions (%)', 'Chemical compositions (%)', 'Chemical compositions (%)', 'Chemical compositions (%)', 'Chemical compositions (%)', 'Chemical compositions (%)', 'Chemical compositions (%)', 'Mineral compositions (%)', 'Mineral compositions (%)', 'Mineral compositions (%)', 'Mineral compositions (%)', 'Mineral compositions (%)'], ['SiO2', 'Al2O3', 'Fe2O3', 'CaO', 'SO3', 'MgO', 'Na2O', 'K2O', 'C3S', 'C2S', 'C3A', 'C4AF', 'Loss'], ['21.35', '4.94', '2.71', '60.16', '1.96', '0.46', '1.00', '0.48', '60.74', '16.18', '6.66', '14.17', '2.25']]",1,"Chemical and mineral analysis of the cement.;[['Chemical compositions (%)', 'Chemical compositions (%)', 'Chemical compositions (%)', 'Chemical compositions (%)', 'Chemical compositions (%)', 'Chemical compositions (%)', 'Chemical compositions (%)', 'Chemical compositions (%)', 'Mineral compositions (%)', 'Mineral compositions (%)', 'Mineral compositions (%)', 'Mineral compositions (%)', 'Mineral compositions (%)'], ['SiO2', 'Al2O3', 'Fe2O3', 'CaO', 'SO3', 'MgO', 'Na2O', 'K2O', 'C3S', 'C2S', 'C3A', 'C4AF', 'Loss'], ['21.35', '4.94', '2.71', '60.16', '1.96', '0.46', '1.00', '0.48', '60.74', '16.18', '6.66', '14.17', '2.25']]",1,1,1,3,S0950061819328491_1,S0950061819328491,2019-11-04
1716,XRD Rietveld analysis of the crystalline phase composition of CAC.,"[['Crystalline phases', 'CA', 'CA2', 'C12A7', 'C3A', 'C2AS', 'a-Al2O3'], ['mass%', '80.61', '15.52', '0.73', '0.03', '1.56', '1.52']]",1,"XRD Rietveld analysis of the crystalline phase composition of CAC.;[['Crystalline phases', 'CA', 'CA2', 'C12A7', 'C3A', 'C2AS', 'a-Al2O3'], ['mass%', '80.61', '15.52', '0.73', '0.03', '1.56', '1.52']]",1,1,0,2,S0950061817321256_1,S0950061817321256,2017-10-20
1717,Mineralogical composition of investigated CCPs.,"[['Mineral', 'FBC-FA', 'FBC-BA', 'FA'], ['Quartz SiO2', '+', '+', '+'], ['Anhydrite CaSO4', '+', '+', '-'], ['Free lime CaO', '+', '+', '-'], ['Larnite C2S', '+', '+', '-'], ['Calcite CaCO3', '+', '-', '-'], ['Anorthite CAS2', '+', '+', '-'], ['Hematite Fe2O3', '+', '+', '+'], ['Magnetite Fe3O4', '+', '+', '+'], ['Mullite A3S2', '-', '-', '+'], ['Glass phase (wt%)', '20', '10', '70']]",1,"Mineralogical composition of investigated CCPs.;[['Mineral', 'FBC-FA', 'FBC-BA', 'FA'], ['Quartz SiO2', '+', '+', '+'], ['Anhydrite CaSO4', '+', '+', '-'], ['Free lime CaO', '+', '+', '-'], ['Larnite C2S', '+', '+', '-'], ['Calcite CaCO3', '+', '-', '-'], ['Anorthite CAS2', '+', '+', '-'], ['Hematite Fe2O3', '+', '+', '+'], ['Magnetite Fe3O4', '+', '+', '+'], ['Mullite A3S2', '-', '-', '+'], ['Glass phase (wt%)', '20', '10', '70']]",0,1,1,2,S095006181732130X_1,S095006181732130X,2017-11-06
1718,"Chemical (from XRF) and phase composition (from XRD) of OPC, MK, Cy, LS and Qz.","[['', 'OPC', 'MK', 'Cy', 'LS', 'Qz'], ['SiO2', '19.51', '52.00', '48.13', '0.11', '99.83'], ['Al2O3', '4.42', '43.80', '35.08', '0.00', '0.00'], ['Fe2O3', '3.12', '0.33', '9.44', '0.04', '0.03'], ['CaO', '63.85', '0.03', '0.81', '54.96', '0.02'], ['Na2O', '0.19', '0.14', '0.20', '0.06', '0.00'], ['K2O', '0.83', '0.29', '0.08', '0.00', '0.05'], ['MnO', '0.05', '0.01', '0.01', '0.00', '0.00'], ['TiO2', '0.31', '1.53', '2.27', '0.00', '0.02'], ['MgO', '2.10', '0.01', '0.52', '0.15', '0.00'], ['P2O5', '0.33', '0.16', '0.34', '0.00', '0.00'], ['SO3', '3.25', '0.10', '0.02', '0.03', '0.00'], ['LOI', '1.54', '1.47', '2.98', '42.5', '0.02'], ['C3S', '66.5', '-', '-', '-', '-'], ['C2S', '4.0', '-', '-', '-', '-'], ['C3A', '4.9', '-', '-', '-', '-'], ['C4AF', '9.6', '-', '-', '-', '-']]",1,"Chemical (from XRF) and phase composition (from XRD) of OPC, MK, Cy, LS and Qz.;[['', 'OPC', 'MK', 'Cy', 'LS', 'Qz'], ['SiO2', '19.51', '52.00', '48.13', '0.11', '99.83'], ['Al2O3', '4.42', '43.80', '35.08', '0.00', '0.00'], ['Fe2O3', '3.12', '0.33', '9.44', '0.04', '0.03'], ['CaO', '63.85', '0.03', '0.81', '54.96', '0.02'], ['Na2O', '0.19', '0.14', '0.20', '0.06', '0.00'], ['K2O', '0.83', '0.29', '0.08', '0.00', '0.05'], ['MnO', '0.05', '0.01', '0.01', '0.00', '0.00'], ['TiO2', '0.31', '1.53', '2.27', '0.00', '0.02'], ['MgO', '2.10', '0.01', '0.52', '0.15', '0.00'], ['P2O5', '0.33', '0.16', '0.34', '0.00', '0.00'], ['SO3', '3.25', '0.10', '0.02', '0.03', '0.00'], ['LOI', '1.54', '1.47', '2.98', '42.5', '0.02'], ['C3S', '66.5', '-', '-', '-', '-'], ['C2S', '4.0', '-', '-', '-', '-'], ['C3A', '4.9', '-', '-', '-', '-'], ['C4AF', '9.6', '-', '-', '-', '-']]",1,1,1,3,S0950061820332979_0,S0950061820332979,2020-10-26
1719,Composition and properties of self-stressing sulfo-aluminate cement.,"[['Clinker: Dihydrate gypsum', 'Mineral composition (%)', 'Mineral composition (%)', 'Mineral composition (%)', 'Specific surface area (cm2/g)', 'SO3 (%)', 'Setting time (min)', 'Setting time (min)', 'Compressive strength (MPa)'], ['', 'C4A2S', 'b--C2S', 'CaSO4*2H2O', '', '', 'Initial setting time', 'Ultimate setting time', ''], ['71:29', '48.26', '19.36', '26.60', '4020', '17.47', '72', '99', '48.3']]",1,"Composition and properties of self-stressing sulfo-aluminate cement.;[['Clinker: Dihydrate gypsum', 'Mineral composition (%)', 'Mineral composition (%)', 'Mineral composition (%)', 'Specific surface area (cm2/g)', 'SO3 (%)', 'Setting time (min)', 'Setting time (min)', 'Compressive strength (MPa)'], ['', 'C4A2S', 'b--C2S', 'CaSO4*2H2O', '', '', 'Initial setting time', 'Ultimate setting time', ''], ['71:29', '48.26', '19.36', '26.60', '4020', '17.47', '72', '99', '48.3']]",1,1,1,3,S0950061816316361_0,S0950061816316361,2016-10-15
1720,Chemical compositions of C3S (wt%).,"[['', 'CaO', 'SiO2', 'Al2O3', 'SO3', 'MgO'], ['C3S', '71.82', '25.21', '0.78', '0.03', '0.08']]",1,"Chemical compositions of C3S (wt%).;[['', 'CaO', 'SiO2', 'Al2O3', 'SO3', 'MgO'], ['C3S', '71.82', '25.21', '0.78', '0.03', '0.08']]",1,1,1,3,S0950061822000265_0,S0950061822000265,2022-01-11
1721,Components of the cements admixtures (%).,"[['Main chemical components', 'Main chemical components', 'Main chemical components', 'Main chemical components', 'Main chemical components', 'Main chemical components', 'Main chemical components', 'Main mineral components', 'Main mineral components', 'Main mineral components', 'Main mineral components'], ['SiO2', 'Al2O3', 'Fe2O3', 'CaO', 'MgO', 'SO3', 'K2O', 'C3S', 'C2S', 'C3A', 'C4AF'], ['22.2', '7.09', '2.8', '56.7', '2.51', '2.99', '0.84', '1.85', '62.3', '14.06', '8.51']]",1,"Components of the cements admixtures (%).;[['Main chemical components', 'Main chemical components', 'Main chemical components', 'Main chemical components', 'Main chemical components', 'Main chemical components', 'Main chemical components', 'Main mineral components', 'Main mineral components', 'Main mineral components', 'Main mineral components'], ['SiO2', 'Al2O3', 'Fe2O3', 'CaO', 'MgO', 'SO3', 'K2O', 'C3S', 'C2S', 'C3A', 'C4AF'], ['22.2', '7.09', '2.8', '56.7', '2.51', '2.99', '0.84', '1.85', '62.3', '14.06', '8.51']]",1,1,1,3,S0950061820311491_0,S0950061820311491,2020-04-19
1722,Mineralogical analyses for CD powder samples employed in the raw mixes.,"[['Mineralogical composition (wt%)', 'T1150-R1.5', 'T1200-R1.0', 'T1200-R1.5', 'T1200-R2.0', 'T1250-R1.5'], ['Periclase (MgO)', '18.93', '15.53', '18.69', '21.04', '17.42'], ['Quartz (SiO2)', '51.38', '49.12', '46.58', '42.27', '41.40'], ['Cristobalite (SiO2)', '-', '2.02', '1.19', '0.72', '2.07'], ['Lime (CaO)', '15.87', '6.69', '11.02', '18.09', '5.05'], ['Larnite (b-C2S)', '13.82', '26.64', '22.52', '17.88', '26.05'], ['Protoenstatite (MgSiO3)', '-', '-', '-', '-', '4.78'], ['Diopside (CaMg(Si2O6))', '-', '-', '-', '-', '2.53'], ['Akermanite (Ca2Mg(Si2O7))', '-', '-', '-', '-', '0.70']]",1,"Mineralogical analyses for CD powder samples employed in the raw mixes.;[['Mineralogical composition (wt%)', 'T1150-R1.5', 'T1200-R1.0', 'T1200-R1.5', 'T1200-R2.0', 'T1250-R1.5'], ['Periclase (MgO)', '18.93', '15.53', '18.69', '21.04', '17.42'], ['Quartz (SiO2)', '51.38', '49.12', '46.58', '42.27', '41.40'], ['Cristobalite (SiO2)', '-', '2.02', '1.19', '0.72', '2.07'], ['Lime (CaO)', '15.87', '6.69', '11.02', '18.09', '5.05'], ['Larnite (b-C2S)', '13.82', '26.64', '22.52', '17.88', '26.05'], ['Protoenstatite (MgSiO3)', '-', '-', '-', '-', '4.78'], ['Diopside (CaMg(Si2O6))', '-', '-', '-', '-', '2.53'], ['Akermanite (Ca2Mg(Si2O7))', '-', '-', '-', '-', '0.70']]",1,1,1,3,S0950061820311521_2,S0950061820311521,2020-04-19
1723,Chemical composition of cement and WMP.,"[['Components', 'Cement', 'Limits for cement [43]', 'WMP'], ['SiO2 (%)', '20.8', '17-25', '6.56'], ['Al2O3 (%)', '5.47', '3-8', '0.84'], ['Fe2O3 (%)', '3.53', '0.5-6.0', '0.24'], ['CaO (%)', '61.8', '60-67', '51.02'], ['MgO (%)', '2.97', '0.5-4.0', '1.12'], ['Free lime (%)', '1.01', '<2.0', '-'], ['SO3 (%)', '1.57', '2.0-3.5', '0.09'], ['Na2O (%)', '0.45', '-', '0.41'], ['K2O (%)', '0.60', '-', '0.11'], ['Na2Oe (%)', '0.84', '<0.6', '0.48'], ['LOI (%)', '2.11', '<3', '38.92'], ['IR (%)', '0.59', '<0.75', '-'], ['* C3S (%)', '51.66', '42-67', '-'], ['* C2S (%)', '20.67', '8-31', '-'], ['* C3A (%)', '8.52', '5-14', '-'], ['* C4AF (%)', '10.74', '6-12', '-'], ['** LSF', '0.91', '0.66-1.02', '-'], ['SR', '2.31', '2-2.5', '-'], ['P AR', '1.55', '1.5-2.5', '-']]",1,"Chemical composition of cement and WMP.;[['Components', 'Cement', 'Limits for cement [43]', 'WMP'], ['SiO2 (%)', '20.8', '17-25', '6.56'], ['Al2O3 (%)', '5.47', '3-8', '0.84'], ['Fe2O3 (%)', '3.53', '0.5-6.0', '0.24'], ['CaO (%)', '61.8', '60-67', '51.02'], ['MgO (%)', '2.97', '0.5-4.0', '1.12'], ['Free lime (%)', '1.01', '<2.0', '-'], ['SO3 (%)', '1.57', '2.0-3.5', '0.09'], ['Na2O (%)', '0.45', '-', '0.41'], ['K2O (%)', '0.60', '-', '0.11'], ['Na2Oe (%)', '0.84', '<0.6', '0.48'], ['LOI (%)', '2.11', '<3', '38.92'], ['IR (%)', '0.59', '<0.75', '-'], ['* C3S (%)', '51.66', '42-67', '-'], ['* C2S (%)', '20.67', '8-31', '-'], ['* C3A (%)', '8.52', '5-14', '-'], ['* C4AF (%)', '10.74', '6-12', '-'], ['** LSF', '0.91', '0.66-1.02', '-'], ['SR', '2.31', '2-2.5', '-'], ['P AR', '1.55', '1.5-2.5', '-']]",1,1,1,3,S0950061817315933_1,S0950061817315933,2017-08-08
1724,Chemical and physical properties of Portland cement.,"[['Chemical properties (by weight %)', 'Chemical properties (by weight %)', 'Chemical properties (by weight %)', 'Chemical properties (by weight %)', 'Chemical properties (by weight %)', 'Chemical properties (by weight %)', 'Chemical properties (by weight %)', 'Chemical properties (by weight %)', 'Chemical properties (by weight %)'], ['Stability', 'SiO2', 'Al2O3', 'Fe2O3', 'CaO', 'MgO', 'SO3', 'Na2Oeq', 'f-CaO'], ['1.0', '21.86', '4.56', '3.47', '65.44', '2.6', '0.37', '0.58', '0.93'], ['', '', '', '', '', '', '', '', ''], ['Minerals and properties', 'Minerals and properties', 'Minerals and properties', 'Minerals and properties', 'Minerals and properties', 'Minerals and properties', 'Minerals and properties', 'Minerals and properties', 'Minerals and properties'], ['C3S', 'C2S', 'C3A', 'C4AF', 'Blaine', 'Density', 'Density', 'Water demand', 'Water demand'], ['54%', '16%', '7%', '11%', '552 m2/kg', '3.06 g/cm3', '3.06 g/cm3', '28.0 %', '28.0 %']]",1,"Chemical and physical properties of Portland cement.;[['Chemical properties (by weight %)', 'Chemical properties (by weight %)', 'Chemical properties (by weight %)', 'Chemical properties (by weight %)', 'Chemical properties (by weight %)', 'Chemical properties (by weight %)', 'Chemical properties (by weight %)', 'Chemical properties (by weight %)', 'Chemical properties (by weight %)'], ['Stability', 'SiO2', 'Al2O3', 'Fe2O3', 'CaO', 'MgO', 'SO3', 'Na2Oeq', 'f-CaO'], ['1.0', '21.86', '4.56', '3.47', '65.44', '2.6', '0.37', '0.58', '0.93'], ['', '', '', '', '', '', '', '', ''], ['Minerals and properties', 'Minerals and properties', 'Minerals and properties', 'Minerals and properties', 'Minerals and properties', 'Minerals and properties', 'Minerals and properties', 'Minerals and properties', 'Minerals and properties'], ['C3S', 'C2S', 'C3A', 'C4AF', 'Blaine', 'Density', 'Density', 'Water demand', 'Water demand'], ['54%', '16%', '7%', '11%', '552 m2/kg', '3.06 g/cm3', '3.06 g/cm3', '28.0 %', '28.0 %']]",1,1,1,3,S095006182102972X_0,S095006182102972X,2021-10-19
1725,Chemical compositions of cements.,"[['', 'Chemical composition (wt.%)', 'Chemical composition (wt.%)', 'Chemical composition (wt.%)', 'Chemical composition (wt.%)', 'Chemical composition (wt.%)', 'Chemical composition (wt.%)', 'Chemical composition (wt.%)', 'Chemical composition (wt.%)', 'Chemical composition (wt.%)', 'Chemical composition (wt.%)', 'Mineralogy (wt.%, Bogue)', 'Mineralogy (wt.%, Bogue)', 'Mineralogy (wt.%, Bogue)', 'Mineralogy (wt.%, Bogue)'], ['', 'LOI', 'SiO2', 'Al2O3', 'Fe2O3', 'CaO', 'MgO', 'SO3', 'Na2O', 'K2O', 'Cl-', 'C3S', 'C2S', 'C3A', 'C4AF'], ['WPC', '2.83', '22.88', '4.60', '0.19', '65.13', '1.35', '2.52', '0.05', '0.06', '0.00', '52.8', '25.8', '11.9', '0.6'], ['HPC', '1.09', '20.81', '4.88', '2.55', '65.24', '1.10', '2.75', '0.18', '0.35', '0.00', '63.1', '12.2', '8.6', '7.8']]",1,"Chemical compositions of cements.;[['', 'Chemical composition (wt.%)', 'Chemical composition (wt.%)', 'Chemical composition (wt.%)', 'Chemical composition (wt.%)', 'Chemical composition (wt.%)', 'Chemical composition (wt.%)', 'Chemical composition (wt.%)', 'Chemical composition (wt.%)', 'Chemical composition (wt.%)', 'Chemical composition (wt.%)', 'Mineralogy (wt.%, Bogue)', 'Mineralogy (wt.%, Bogue)', 'Mineralogy (wt.%, Bogue)', 'Mineralogy (wt.%, Bogue)'], ['', 'LOI', 'SiO2', 'Al2O3', 'Fe2O3', 'CaO', 'MgO', 'SO3', 'Na2O', 'K2O', 'Cl-', 'C3S', 'C2S', 'C3A', 'C4AF'], ['WPC', '2.83', '22.88', '4.60', '0.19', '65.13', '1.35', '2.52', '0.05', '0.06', '0.00', '52.8', '25.8', '11.9', '0.6'], ['HPC', '1.09', '20.81', '4.88', '2.55', '65.24', '1.10', '2.75', '0.18', '0.35', '0.00', '63.1', '12.2', '8.6', '7.8']]",1,1,1,3,S0950061821029780_0,S0950061821029780,2021-10-20
1726,Mineralogical composition of PC and WMS calculated from XRF results using the Bogue method.,"[['Mineralogical composition [%]', 'PC', 'WMS'], ['C3', '74.6', '-'], ['C2S', '7.2', '-'], ['C3A', '8.1', '-'], ['C4AF', '8.5', '-'], ['MgO', '1.6', '-'], ['CaCO3', '-', '95'], ['Other clay minerals', '-', '5']]",1,"Mineralogical composition of PC and WMS calculated from XRF results using the Bogue method.;[['Mineralogical composition [%]', 'PC', 'WMS'], ['C3', '74.6', '-'], ['C2S', '7.2', '-'], ['C3A', '8.1', '-'], ['C4AF', '8.5', '-'], ['MgO', '1.6', '-'], ['CaCO3', '-', '95'], ['Other clay minerals', '-', '5']]",1,1,1,3,S0950061820313775_3,S0950061820313775,2020-05-07
1727,Chemical and physical properties of type I Portland cement.,"[['Item', 'ASTM C150', 'Test', 'Item', 'Spec.', 'Test'], ['Item', 'Limit', 'Result', 'Item', 'Limit', 'Result'], ['SiO2 (%)', '-', '20.6', 'Air content (%) (C-185)', '12 max', '7.5'], ['Al2O3 (%)', '-', '4.7', 'Blaine fineness (m2/kg) (C-204)', '260min', '380'], ['Fe2O3 (%)', '-', '2.7', 'Autoclave expansion (%) (C-151)', '0.8 max', '0.02'], ['CaO (%)', '-', '63.9', 'Compressive strength, MPa', '', ''], ['MgO (%)', '6.0 max', '2.3', '1day', '-', '12.4'], ['SO3 (%)', '3.0 max', '2.4', '3days', '12.0min', '21.7'], ['Ignition loss (%)', '3.0 max', '2.1', '7days', '19.0min', '27.6'], ['Ins. residue (%)', '0.75 max', '0.36', '28days', '28.0min', '37.9'], ['Free lime (%)', '-', '1.1', 'Time of setting (min):', '', ''], ['CO2 (%)', '-', '1.3', 'Initial', '45min', '110'], ['Limestone (%)', '-', '3.4', 'Final', '375 max', '225'], ['CaCO3 in LS (%)', '-', '93.0', 'Heat of hydration at 7days (kJ/kg)', '-', '411'], ['C3S', '-', '56.8', 'Percent Passing 325 Mesh (C-430)', '-', '95.4'], ['C2S', '-', '16.2', '', '', ''], ['C3A', '-', '7.9', '', '', ''], ['C4AF', '-', '8.2', '', '', ''], ['C4AF+2(C3A)', '-', '24.2', '', '', ''], ['C3S+4.75(C3A)', '-', '93.0', '', '', ''], ['Na2Oequi', '0.6 max', '0.55', '', '', '']]",1,"Chemical and physical properties of type I Portland cement.;[['Item', 'ASTM C150', 'Test', 'Item', 'Spec.', 'Test'], ['Item', 'Limit', 'Result', 'Item', 'Limit', 'Result'], ['SiO2 (%)', '-', '20.6', 'Air content (%) (C-185)', '12 max', '7.5'], ['Al2O3 (%)', '-', '4.7', 'Blaine fineness (m2/kg) (C-204)', '260min', '380'], ['Fe2O3 (%)', '-', '2.7', 'Autoclave expansion (%) (C-151)', '0.8 max', '0.02'], ['CaO (%)', '-', '63.9', 'Compressive strength, MPa', '', ''], ['MgO (%)', '6.0 max', '2.3', '1day', '-', '12.4'], ['SO3 (%)', '3.0 max', '2.4', '3days', '12.0min', '21.7'], ['Ignition loss (%)', '3.0 max', '2.1', '7days', '19.0min', '27.6'], ['Ins. residue (%)', '0.75 max', '0.36', '28days', '28.0min', '37.9'], ['Free lime (%)', '-', '1.1', 'Time of setting (min):', '', ''], ['CO2 (%)', '-', '1.3', 'Initial', '45min', '110'], ['Limestone (%)', '-', '3.4', 'Final', '375 max', '225'], ['CaCO3 in LS (%)', '-', '93.0', 'Heat of hydration at 7days (kJ/kg)', '-', '411'], ['C3S', '-', '56.8', 'Percent Passing 325 Mesh (C-430)', '-', '95.4'], ['C2S', '-', '16.2', '', '', ''], ['C3A', '-', '7.9', '', '', ''], ['C4AF', '-', '8.2', '', '', ''], ['C4AF+2(C3A)', '-', '24.2', '', '', ''], ['C3S+4.75(C3A)', '-', '93.0', '', '', ''], ['Na2Oequi', '0.6 max', '0.55', '', '', '']]",1,1,1,3,S0950061815001543_0,S0950061815001543,2015-03-04
1728,Chemical composition of cementitious materials used in the experimental work.,"[['', 'CEM I', 'FA', 'SF', 'GGBS', 'Source'], ['Oxides (%bw)', 'Oxides (%bw)', 'Oxides (%bw)', 'Oxides (%bw)', 'Oxides (%bw)', 'Oxides (%bw)'], ['CaO', '65', '6', '0', '34', 'Suppliers'], ['SiO2', '20', '55', '95', '36', 'Suppliers'], ['Al2O3', '6', '32', '1', '12', 'Suppliers'], ['Fe2O3', '4', '4', '1', '0.5', 'Suppliers'], ['SO3', '2.8', '0', '0.4', '0', 'Suppliers'], ['MgO', '0', '0', '0', '12', 'Suppliers'], ['Other', '2.2', '3', '2.6', '5.5', 'Suppliers'], ['', '', '', '', '', ''], ['Compounds (%bw)', 'Compounds (%bw)', 'Compounds (%bw)', 'Compounds (%bw)', 'Compounds (%bw)', 'Compounds (%bw)'], ['C3S', '63', '-', '-', '-', 'Bogue model'], ['C2S', '10', '-', '-', '-', 'Bogue model'], ['C3A', '9', '-', '-', '-', 'Bogue model'], ['C4AF', '12', '-', '-', '-', 'Bogue model'], ['', '', '', '', '', ''], ['Other', 'Other', 'Other', 'Other', 'Other', 'Other'], ['Mean diameter (mm)', '20', '20', '0.5', '45', 'Suppliers'], ['Crystalline phase %', 'N.A.', '11.9', '2.7', '1.7', 'XRD']]",1,"Chemical composition of cementitious materials used in the experimental work.;[['', 'CEM I', 'FA', 'SF', 'GGBS', 'Source'], ['Oxides (%bw)', 'Oxides (%bw)', 'Oxides (%bw)', 'Oxides (%bw)', 'Oxides (%bw)', 'Oxides (%bw)'], ['CaO', '65', '6', '0', '34', 'Suppliers'], ['SiO2', '20', '55', '95', '36', 'Suppliers'], ['Al2O3', '6', '32', '1', '12', 'Suppliers'], ['Fe2O3', '4', '4', '1', '0.5', 'Suppliers'], ['SO3', '2.8', '0', '0.4', '0', 'Suppliers'], ['MgO', '0', '0', '0', '12', 'Suppliers'], ['Other', '2.2', '3', '2.6', '5.5', 'Suppliers'], ['', '', '', '', '', ''], ['Compounds (%bw)', 'Compounds (%bw)', 'Compounds (%bw)', 'Compounds (%bw)', 'Compounds (%bw)', 'Compounds (%bw)'], ['C3S', '63', '-', '-', '-', 'Bogue model'], ['C2S', '10', '-', '-', '-', 'Bogue model'], ['C3A', '9', '-', '-', '-', 'Bogue model'], ['C4AF', '12', '-', '-', '-', 'Bogue model'], ['', '', '', '', '', ''], ['Other', 'Other', 'Other', 'Other', 'Other', 'Other'], ['Mean diameter (mm)', '20', '20', '0.5', '45', 'Suppliers'], ['Crystalline phase %', 'N.A.', '11.9', '2.7', '1.7', 'XRD']]",0,1,1,2,S095006181500166X_1,S095006181500166X,2015-03-30
1729,Mineralogical composition of cement determined by XRD-Rietveld.,"[['', 'C3S', 'C2S', 'C3A', 'C4AF', 'Anhydrite', 'Calcite', 'Periclase'], ['CEM I 52.5 superblanc (%)', '73.90', '21.87', '1.46', '-', '0.52', '1.53', '0.72']]",1,"Mineralogical composition of cement determined by XRD-Rietveld.;[['', 'C3S', 'C2S', 'C3A', 'C4AF', 'Anhydrite', 'Calcite', 'Periclase'], ['CEM I 52.5 superblanc (%)', '73.90', '21.87', '1.46', '-', '0.52', '1.53', '0.72']]",1,1,1,3,S0950061815001841_0,S0950061815001841,2015-03-02
1730,"Chemical and mineralogical composition of Class G well cement and MK, as characterized by X-ray fluorescence (XRF) and X-ray Powder Diffraction (XRD).","[['Chemical composition', 'Chemical composition', 'Chemical composition', 'Chemical composition', 'Chemical composition', 'Chemical composition', 'Chemical composition', 'Chemical composition', 'Chemical composition', 'Chemical composition'], ['Oxide', 'CaO', 'SiO2', 'Al2O3', 'Fe2O3', 'SO3', 'MgO', 'Na2O', 'K2O', 'TO2'], ['Class G well cement', '64.9 %', '22.3 %', '2.4 %', '5.3 %', '0.1%', '1.1 %', '0.2 %', '0.2 %', '0.2 %'], ['MK (Melapret AAS)', '0.2 %', '54 %', '42 %', '0.9 %', '0.5 %', '0.2 %', '0.7 %', '0.1 %', '0.5 %'], ['', '', '', '', '', '', '', '', '', ''], ['Mineralogical composition', 'Mineralogical composition', 'Mineralogical composition', 'Mineralogical composition', 'Mineralogical composition', 'Mineralogical composition', 'Mineralogical composition', 'Mineralogical composition', 'Mineralogical composition', 'Mineralogical composition'], ['Mineral', 'C3S', 'C2S', 'C4AF', 'C3A', '', '', '', '', ''], ['Class G well cement', '54%', '24%', '14.5', '0%', '', '', '', '', ''], ['', '', '', '', '', '', '', '', '', ''], ['Mineral', 'Metakaolinite', 'Metakaolinite', 'Ilite', 'Muscovite', 'Muscovite', 'Quartz', 'Feldspar', 'Feldspar', ''], ['MK (Melapret AAS)', '38 %', '38 %', '6.6 %', '31.5 %', '31.5 %', '20.0 %', '4 %', '4 %', '']]",1,"Chemical and mineralogical composition of Class G well cement and MK, as characterized by X-ray fluorescence (XRF) and X-ray Powder Diffraction (XRD).;[['Chemical composition', 'Chemical composition', 'Chemical composition', 'Chemical composition', 'Chemical composition', 'Chemical composition', 'Chemical composition', 'Chemical composition', 'Chemical composition', 'Chemical composition'], ['Oxide', 'CaO', 'SiO2', 'Al2O3', 'Fe2O3', 'SO3', 'MgO', 'Na2O', 'K2O', 'TO2'], ['Class G well cement', '64.9 %', '22.3 %', '2.4 %', '5.3 %', '0.1%', '1.1 %', '0.2 %', '0.2 %', '0.2 %'], ['MK (Melapret AAS)', '0.2 %', '54 %', '42 %', '0.9 %', '0.5 %', '0.2 %', '0.7 %', '0.1 %', '0.5 %'], ['', '', '', '', '', '', '', '', '', ''], ['Mineralogical composition', 'Mineralogical composition', 'Mineralogical composition', 'Mineralogical composition', 'Mineralogical composition', 'Mineralogical composition', 'Mineralogical composition', 'Mineralogical composition', 'Mineralogical composition', 'Mineralogical composition'], ['Mineral', 'C3S', 'C2S', 'C4AF', 'C3A', '', '', '', '', ''], ['Class G well cement', '54%', '24%', '14.5', '0%', '', '', '', '', ''], ['', '', '', '', '', '', '', '', '', ''], ['Mineral', 'Metakaolinite', 'Metakaolinite', 'Ilite', 'Muscovite', 'Muscovite', 'Quartz', 'Feldspar', 'Feldspar', ''], ['MK (Melapret AAS)', '38 %', '38 %', '6.6 %', '31.5 %', '31.5 %', '20.0 %', '4 %', '4 %', '']]",1,1,1,3,S0950061823007626_0,S0950061823007626,2023-03-20
1731,Chemical composition and physical properties of cementitious materials.,"[['Item', 'Cementitious materials (%)', 'Cementitious materials (%)', 'Cementitious materials (%)'], ['Item', 'OPC', 'Silica fume', 'GGBS'], ['SiO2', '21.5', '93.0', '36.0'], ['Al2O3', '5.5', '2.0', '9.0'], ['Fe2O3', '4.5', '1.0', '1.0'], ['MgO', '2.0', '1.0', '8.0'], ['CaO', '63.0', '1.0', '44.0'], ['C3S', '51.5', '-', '-'], ['C2S', '22.0', '-', '-'], ['C3A', '6.4', '-', '-'], ['C4AF', '10.5', '-', '-'], ['Specific gravity (kg/m3)', '3150', '2200', '2720'], ['Specific surface (m2/kg)', '360', '-', '461']]",1,"Chemical composition and physical properties of cementitious materials.;[['Item', 'Cementitious materials (%)', 'Cementitious materials (%)', 'Cementitious materials (%)'], ['Item', 'OPC', 'Silica fume', 'GGBS'], ['SiO2', '21.5', '93.0', '36.0'], ['Al2O3', '5.5', '2.0', '9.0'], ['Fe2O3', '4.5', '1.0', '1.0'], ['MgO', '2.0', '1.0', '8.0'], ['CaO', '63.0', '1.0', '44.0'], ['C3S', '51.5', '-', '-'], ['C2S', '22.0', '-', '-'], ['C3A', '6.4', '-', '-'], ['C4AF', '10.5', '-', '-'], ['Specific gravity (kg/m3)', '3150', '2200', '2720'], ['Specific surface (m2/kg)', '360', '-', '461']]",1,1,1,3,S0958946519313241_0,S0958946519313241,2019-11-29
1732,"Phase composition of the CEM I 52.5 R sample, as determined via Q-XRD using Rietveld refinement.","[['Phase', 'Content [wt%]'], ['C3S', '53.62'], ['C2S', '17.49'], ['C3A, cubic', '7.48'], ['C3A, orthorhombic', '1.74'], ['C4AF, orthorhombic', '8.03'], ['CaSO4', '3.64'], ['CaSO4*0.5 H2O', '2.14'], ['CaSO4*2 H2O', '0.00'], ['Calcite', '3.46'], ['Quartz', '0.77'], ['Dolomite', '1.63'], ['', ''], ['Total', '100.00']]",1,"Phase composition of the CEM I 52.5 R sample, as determined via Q-XRD using Rietveld refinement.;[['Phase', 'Content [wt%]'], ['C3S', '53.62'], ['C2S', '17.49'], ['C3A, cubic', '7.48'], ['C3A, orthorhombic', '1.74'], ['C4AF, orthorhombic', '8.03'], ['CaSO4', '3.64'], ['CaSO4*0.5 H2O', '2.14'], ['CaSO4*2 H2O', '0.00'], ['Calcite', '3.46'], ['Quartz', '0.77'], ['Dolomite', '1.63'], ['', ''], ['Total', '100.00']]",1,1,1,3,S0950061817325035_0,S0950061817325035,2018-03-02
