Repository: zakidotai/cemcat

# CemCat Streamlit Hosting Bundle

This folder is ready to be pushed to GitHub and deployed on Streamlit Cloud.

## Files included

- `streamlit_app.py` (main app)
- `requirements.txt`
- `data/ner_cems_40k.csv`
- `data/pii_abs.json`
- `data/clinker_comps_with_dates.csv`
- `upload/composition_cls_slag_updated.csv`

## Local run

```bash
streamlit run streamlit_app.py
```

File: crystalline_composition_gpt4_with_pii_tid_dates.csv (part 66 of 101)
,caption,tables,Label,text,pred_0,pred_1,pred_2,all_pred,pii_tid,pii,date
1733,"Chemical composition of clinker, slag, and gypsum materials.","[['', 'SiO2, %', 'Al2O3, %', 'Fe2O3, %', 'CaO, %', 'MgO, %', 'SO3, %'], ['Clinker', '22.3', '5.7', '4.02', '63.45', '2.63', '0.36'], ['Clinker', 'C3S = 43.7%; C2S = 30.1%; C3A = 8.3%; C4AF = 12.2%; Loss on ignition = 1.13%; Na2Oeq = 0.39%; Free lime = 0.26%; Specific gravity = 3.14', 'C3S = 43.7%; C2S = 30.1%; C3A = 8.3%; C4AF = 12.2%; Loss on ignition = 1.13%; Na2Oeq = 0.39%; Free lime = 0.26%; Specific gravity = 3.14', 'C3S = 43.7%; C2S = 30.1%; C3A = 8.3%; C4AF = 12.2%; Loss on ignition = 1.13%; Na2Oeq = 0.39%; Free lime = 0.26%; Specific gravity = 3.14', 'C3S = 43.7%; C2S = 30.1%; C3A = 8.3%; C4AF = 12.2%; Loss on ignition = 1.13%; Na2Oeq = 0.39%; Free lime = 0.26%; Specific gravity = 3.14', 'C3S = 43.7%; C2S = 30.1%; C3A = 8.3%; C4AF = 12.2%; Loss on ignition = 1.13%; Na2Oeq = 0.39%; Free lime = 0.26%; Specific gravity = 3.14', 'C3S = 43.7%; C2S = 30.1%; C3A = 8.3%; C4AF = 12.2%; Loss on ignition = 1.13%; Na2Oeq = 0.39%; Free lime = 0.26%; Specific gravity = 3.14'], ['', '', '', '', '', '', ''], ['Slag', '31.3', '11.6', '0.76', '45', '9.1', '2.2'], ['Slag', 'Loss on ignition = 0.2%; Moisture content = 0.05%; Na2Oeq = 0.62%; Slag activity index with cement at 28 days = 84.3%; Specific gravity = 2.94', 'Loss on ignition = 0.2%; Moisture content = 0.05%; Na2Oeq = 0.62%; Slag activity index with cement at 28 days = 84.3%; Specific gravity = 2.94', 'Loss on ignition = 0.2%; Moisture content = 0.05%; Na2Oeq = 0.62%; Slag activity index with cement at 28 days = 84.3%; Specific gravity = 2.94', 'Loss on ignition = 0.2%; Moisture content = 0.05%; Na2Oeq = 0.62%; Slag activity index with cement at 28 days = 84.3%; Specific gravity = 2.94', 'Loss on ignition = 0.2%; Moisture content = 0.05%; Na2Oeq = 0.62%; Slag activity index with cement at 28 days = 84.3%; Specific gravity = 2.94', 'Loss on ignition = 0.2%; Moisture content = 0.05%; Na2Oeq = 0.62%; Slag activity index with cement at 28 days = 84.3%; Specific gravity = 2.94'], ['', '', '', '', '', '', ''], ['Gypsum', '2.7', '0.6', '0.45', '31.5', '1.5', '43.2'], ['Gypsum', 'Free water (T < 45 degC) = 0.03%; Combined water (T < 230 degC) = 15.6%; Carbon dioxide = 3.7%', 'Free water (T < 45 degC) = 0.03%; Combined water (T < 230 degC) = 15.6%; Carbon dioxide = 3.7%', 'Free water (T < 45 degC) = 0.03%; Combined water (T < 230 degC) = 15.6%; Carbon dioxide = 3.7%', 'Free water (T < 45 degC) = 0.03%; Combined water (T < 230 degC) = 15.6%; Carbon dioxide = 3.7%', 'Free water (T < 45 degC) = 0.03%; Combined water (T < 230 degC) = 15.6%; Carbon dioxide = 3.7%', 'Free water (T < 45 degC) = 0.03%; Combined water (T < 230 degC) = 15.6%; Carbon dioxide = 3.7%']]",1,"Chemical composition of clinker, slag, and gypsum materials.;[['', 'SiO2, %', 'Al2O3, %', 'Fe2O3, %', 'CaO, %', 'MgO, %', 'SO3, %'], ['Clinker', '22.3', '5.7', '4.02', '63.45', '2.63', '0.36'], ['Clinker', 'C3S = 43.7%; C2S = 30.1%; C3A = 8.3%; C4AF = 12.2%; Loss on ignition = 1.13%; Na2Oeq = 0.39%; Free lime = 0.26%; Specific gravity = 3.14', 'C3S = 43.7%; C2S = 30.1%; C3A = 8.3%; C4AF = 12.2%; Loss on ignition = 1.13%; Na2Oeq = 0.39%; Free lime = 0.26%; Specific gravity = 3.14', 'C3S = 43.7%; C2S = 30.1%; C3A = 8.3%; C4AF = 12.2%; Loss on ignition = 1.13%; Na2Oeq = 0.39%; Free lime = 0.26%; Specific gravity = 3.14', 'C3S = 43.7%; C2S = 30.1%; C3A = 8.3%; C4AF = 12.2%; Loss on ignition = 1.13%; Na2Oeq = 0.39%; Free lime = 0.26%; Specific gravity = 3.14', 'C3S = 43.7%; C2S = 30.1%; C3A = 8.3%; C4AF = 12.2%; Loss on ignition = 1.13%; Na2Oeq = 0.39%; Free lime = 0.26%; Specific gravity = 3.14', 'C3S = 43.7%; C2S = 30.1%; C3A = 8.3%; C4AF = 12.2%; Loss on ignition = 1.13%; Na2Oeq = 0.39%; Free lime = 0.26%; Specific gravity = 3.14'], ['', '', '', '', '', '', ''], ['Slag', '31.3', '11.6', '0.76', '45', '9.1', '2.2'], ['Slag', 'Loss on ignition = 0.2%; Moisture content = 0.05%; Na2Oeq = 0.62%; Slag activity index with cement at 28 days = 84.3%; Specific gravity = 2.94', 'Loss on ignition = 0.2%; Moisture content = 0.05%; Na2Oeq = 0.62%; Slag activity index with cement at 28 days = 84.3%; Specific gravity = 2.94', 'Loss on ignition = 0.2%; Moisture content = 0.05%; Na2Oeq = 0.62%; Slag activity index with cement at 28 days = 84.3%; Specific gravity = 2.94', 'Loss on ignition = 0.2%; Moisture content = 0.05%; Na2Oeq = 0.62%; Slag activity index with cement at 28 days = 84.3%; Specific gravity = 2.94', 'Loss on ignition = 0.2%; Moisture content = 0.05%; Na2Oeq = 0.62%; Slag activity index with cement at 28 days = 84.3%; Specific gravity = 2.94', 'Loss on ignition = 0.2%; Moisture content = 0.05%; Na2Oeq = 0.62%; Slag activity index with cement at 28 days = 84.3%; Specific gravity = 2.94'], ['', '', '', '', '', '', ''], ['Gypsum', '2.7', '0.6', '0.45', '31.5', '1.5', '43.2'], ['Gypsum', 'Free water (T < 45 degC) = 0.03%; Combined water (T < 230 degC) = 15.6%; Carbon dioxide = 3.7%', 'Free water (T < 45 degC) = 0.03%; Combined water (T < 230 degC) = 15.6%; Carbon dioxide = 3.7%', 'Free water (T < 45 degC) = 0.03%; Combined water (T < 230 degC) = 15.6%; Carbon dioxide = 3.7%', 'Free water (T < 45 degC) = 0.03%; Combined water (T < 230 degC) = 15.6%; Carbon dioxide = 3.7%', 'Free water (T < 45 degC) = 0.03%; Combined water (T < 230 degC) = 15.6%; Carbon dioxide = 3.7%', 'Free water (T < 45 degC) = 0.03%; Combined water (T < 230 degC) = 15.6%; Carbon dioxide = 3.7%']]",1,1,1,3,S0950061817325084_0,S0950061817325084,2017-12-16
1734,"Chemical and physical properties of OPC, MWP and SF.","[['SF', 'MWP', 'OPC', 'Chemical and physical composition'], ['90-95', '0.12', '21.63', 'SiO2 (%)'], ['0.6-1.2', '0.09', '4.27', 'Al2O3 (%)'], ['0.3-1.3', '0.21', '3.45', 'Fe2O3(%)'], ['-', 'N.D', '-', 'TiO2 (%)'], ['0.5-1.5', '55.64', '63.25', 'CaO (%)'], ['0.5-2', '0.08', '2.77', 'MgO (%)'], ['0.3-0.5', '0.01', '-', 'Na2O (%)'], ['0.02-0.07', '-', '-', 'MnO (%)'], ['0.2-0.5', 'N.D.', '-', 'K2O (%)'], ['0.2-0.4', '-', '-', 'C (%)'], ['-', '-', '5.48', 'C3A (%)'], ['-', '-', '2.02', 'SO3 (%)'], ['0.04', '-', '-', 'P2O5 (%)'], ['0.4-3', '43.76', '1.5', 'Loss of ignition (%)'], ['0.01-0.4', '-', '-', 'Moisture (%)'], ['6.8-8', '-', '-', 'pH'], ['1.9', '2.5', '3.2', 'Specific gravity (gr/cm3)'], ['20-25', '-', '-', 'Specific surface (m2/gr)'], ['300-500', '-', '-', 'Bulk density (kg/m3)'], ['-', '0.19', '-', 'Water absorption (%)'], ['-', '450-600', '-', 'Compressive strength (kgf/cm2)'], ['1230', '-', '-', 'Melting point (degC)'], ['Spherical', '-', '-', 'Shape'], ['Amorphous', '-', '-', 'Structure']]",1,"Chemical and physical properties of OPC, MWP and SF.;[['SF', 'MWP', 'OPC', 'Chemical and physical composition'], ['90-95', '0.12', '21.63', 'SiO2 (%)'], ['0.6-1.2', '0.09', '4.27', 'Al2O3 (%)'], ['0.3-1.3', '0.21', '3.45', 'Fe2O3(%)'], ['-', 'N.D', '-', 'TiO2 (%)'], ['0.5-1.5', '55.64', '63.25', 'CaO (%)'], ['0.5-2', '0.08', '2.77', 'MgO (%)'], ['0.3-0.5', '0.01', '-', 'Na2O (%)'], ['0.02-0.07', '-', '-', 'MnO (%)'], ['0.2-0.5', 'N.D.', '-', 'K2O (%)'], ['0.2-0.4', '-', '-', 'C (%)'], ['-', '-', '5.48', 'C3A (%)'], ['-', '-', '2.02', 'SO3 (%)'], ['0.04', '-', '-', 'P2O5 (%)'], ['0.4-3', '43.76', '1.5', 'Loss of ignition (%)'], ['0.01-0.4', '-', '-', 'Moisture (%)'], ['6.8-8', '-', '-', 'pH'], ['1.9', '2.5', '3.2', 'Specific gravity (gr/cm3)'], ['20-25', '-', '-', 'Specific surface (m2/gr)'], ['300-500', '-', '-', 'Bulk density (kg/m3)'], ['-', '0.19', '-', 'Water absorption (%)'], ['-', '450-600', '-', 'Compressive strength (kgf/cm2)'], ['1230', '-', '-', 'Melting point (degC)'], ['Spherical', '-', '-', 'Shape'], ['Amorphous', '-', '-', 'Structure']]",1,1,1,3,S0950061818304458_9,S0950061818304458,2018-03-05
1735,Chemical and mineral compositions of standard Portland cement (wt%).,"[['Chemical composition (%)', 'Chemical composition (%)', 'Chemical composition (%)', 'Chemical composition (%)', 'Chemical composition (%)', 'Chemical composition (%)', 'Chemical composition (%)', 'Chemical composition (%)', 'Mineral composition (%)', 'Mineral composition (%)', 'Mineral composition (%)', 'Mineral composition (%)'], ['SiO2', 'Al2O3', 'Fe2O3', 'CaO', 'MgO', 'SO3', 'Na2Oeq', 'f CaO', 'C3S', 'C2S', 'C3A', 'C4AF'], ['21.77', '4.62', '3.62', '64.68', '2.8', '0.46', '0.578', '0.92', '56.26', '19.99', '6.13', '11']]",1,"Chemical and mineral compositions of standard Portland cement (wt%).;[['Chemical composition (%)', 'Chemical composition (%)', 'Chemical composition (%)', 'Chemical composition (%)', 'Chemical composition (%)', 'Chemical composition (%)', 'Chemical composition (%)', 'Chemical composition (%)', 'Mineral composition (%)', 'Mineral composition (%)', 'Mineral composition (%)', 'Mineral composition (%)'], ['SiO2', 'Al2O3', 'Fe2O3', 'CaO', 'MgO', 'SO3', 'Na2Oeq', 'f CaO', 'C3S', 'C2S', 'C3A', 'C4AF'], ['21.77', '4.62', '3.62', '64.68', '2.8', '0.46', '0.578', '0.92', '56.26', '19.99', '6.13', '11']]",1,1,1,3,S0950061818304495_0,S0950061818304495,2018-03-23
1736,Chemical analysis of clinker by XRF (in % by mass).,"[['Chemical composition (%)', 'Chemical composition (%)'], ['CaO', '63.63'], ['SiO2', '20.10'], ['Al2O3', '4.41'], ['Fe2O3', '3.07'], ['TiO2', '0.24'], ['SO3', '1.48'], ['MgO', '2.62'], ['Na2O', '0.12'], ['K2O', '0.86'], ['LOI', '3.19'], ['', ''], ['Mineral composition (%)', 'Mineral composition (%)'], ['C3S', '74.91'], ['C2S', '4.88'], ['C3A', '5.66'], ['C4AF', '9.03'], ['Lime', '0.27']]",1,"Chemical analysis of clinker by XRF (in % by mass).;[['Chemical composition (%)', 'Chemical composition (%)'], ['CaO', '63.63'], ['SiO2', '20.10'], ['Al2O3', '4.41'], ['Fe2O3', '3.07'], ['TiO2', '0.24'], ['SO3', '1.48'], ['MgO', '2.62'], ['Na2O', '0.12'], ['K2O', '0.86'], ['LOI', '3.19'], ['', ''], ['Mineral composition (%)', 'Mineral composition (%)'], ['C3S', '74.91'], ['C2S', '4.88'], ['C3A', '5.66'], ['C4AF', '9.03'], ['Lime', '0.27']]",1,1,1,3,S0950061818315216_0,S0950061818315216,2018-06-22
1737,Mineralogical composition of OPC and GGBS.,"[['Phase', 'PDF-No.', 'OPC', 'GGBS'], ['Phase', 'PDF-No.', 'wt %', 'wt %'], ['Alite (M3)', '01-085-1378', '49.3', '-'], ['Alite (M1)', '', '9.4', '-'], ['Belite-b', '98-003-4951', '12.2', '-'], ['C3A-cubic', '', '6.1', '-'], ['C3A-orthorhombic', '', '3.2', '-'], ['Brownmillerite', '98-011-4313', '8.4', '-'], ['Anhydrite', '98-001-0223', '4.1', '-'], ['Periclase', '98-011-2032', '2.9', '-'], ['Arcanite', '98-006-2982', '1.6', '-'], ['Bassanite', '98-003-3913', '0.8', '-'], ['Quartz', '98-005-6407', '0.5', '-'], ['Free lime', '98-001-1976', '0.7', '-'], ['Akermanite-Gehlenite', '98-011-3072', '-', '5.1'], ['Amorphous', '-', '-', '94.9']]",1,"Mineralogical composition of OPC and GGBS.;[['Phase', 'PDF-No.', 'OPC', 'GGBS'], ['Phase', 'PDF-No.', 'wt %', 'wt %'], ['Alite (M3)', '01-085-1378', '49.3', '-'], ['Alite (M1)', '', '9.4', '-'], ['Belite-b', '98-003-4951', '12.2', '-'], ['C3A-cubic', '', '6.1', '-'], ['C3A-orthorhombic', '', '3.2', '-'], ['Brownmillerite', '98-011-4313', '8.4', '-'], ['Anhydrite', '98-001-0223', '4.1', '-'], ['Periclase', '98-011-2032', '2.9', '-'], ['Arcanite', '98-006-2982', '1.6', '-'], ['Bassanite', '98-003-3913', '0.8', '-'], ['Quartz', '98-005-6407', '0.5', '-'], ['Free lime', '98-001-1976', '0.7', '-'], ['Akermanite-Gehlenite', '98-011-3072', '-', '5.1'], ['Amorphous', '-', '-', '94.9']]",1,1,1,3,S0950061818318221_1,S0950061818318221,2018-07-27
1738,Chemical and mineral composition of cement.,"[['Chemical composition (wt%)', 'Chemical composition (wt%)', 'Chemical composition (wt%)', 'Chemical composition (wt%)', 'Chemical composition (wt%)', 'Chemical composition (wt%)', 'Chemical composition (wt%)', 'Chemical composition (wt%)', 'Chemical composition (wt%)', 'Chemical composition (wt%)', 'Mineral composition (wt%)', 'Mineral composition (wt%)', 'Mineral composition (wt%)', 'Mineral composition (wt%)'], ['SiO2', 'Al2O3', 'Fe2O3', 'CaO', 'MgO', 'SO3', 'Na2Oeq', 'f-CaO', 'Loss', 'Cl-', 'C3S', 'C2S', 'C4AF', 'C3A'], ['20.77', '4.40', '3.15', '62.56', '2.90', '2.80', '0.56', '0.70', '1.93', '0.01', '56.62', '19.58', '10.49', '6.36']]",1,"Chemical and mineral composition of cement.;[['Chemical composition (wt%)', 'Chemical composition (wt%)', 'Chemical composition (wt%)', 'Chemical composition (wt%)', 'Chemical composition (wt%)', 'Chemical composition (wt%)', 'Chemical composition (wt%)', 'Chemical composition (wt%)', 'Chemical composition (wt%)', 'Chemical composition (wt%)', 'Mineral composition (wt%)', 'Mineral composition (wt%)', 'Mineral composition (wt%)', 'Mineral composition (wt%)'], ['SiO2', 'Al2O3', 'Fe2O3', 'CaO', 'MgO', 'SO3', 'Na2Oeq', 'f-CaO', 'Loss', 'Cl-', 'C3S', 'C2S', 'C4AF', 'C3A'], ['20.77', '4.40', '3.15', '62.56', '2.90', '2.80', '0.56', '0.70', '1.93', '0.01', '56.62', '19.58', '10.49', '6.36']]",1,1,1,3,S0950061817316896_0,S0950061817316896,2017-09-23
1739,Main chemical compositions of P.C32.5 composite Portland cement.,"[['Element (wt%)', 'C3S', 'C2S', 'C3A', 'C4AF'], ['Binder', '39.7', '31.33', '11.12', '7.53']]",1,"Main chemical compositions of P.C32.5 composite Portland cement.;[['Element (wt%)', 'C3S', 'C2S', 'C3A', 'C4AF'], ['Binder', '39.7', '31.33', '11.12', '7.53']]",1,1,1,3,S0950061819329046_3,S0950061819329046,2019-11-21
1740,(b) Clinker modulus and mineral composition,"[['Time', 'Modulus (-)', 'Modulus (-)', 'Modulus (-)', 'Modulus (-)', 'Modulus (-)', 'Mineral Composition (%) *', 'Mineral Composition (%) *', 'Mineral Composition (%) *', 'Mineral Composition (%) *'], ['Time', 'HM', 'SM', 'IM', 'AI', 'LSD', 'C3S', 'C2S', 'C3A', 'C4AF'], ['8', '2.17', '2.56', '1.75', '4.03', '0.947', '61.4', '16.3', '9.1', '9.4'], ['9', '2.14', '2.53', '1.76', '3.97', '0.937', '57.8', '18.4', '9.2', '9.4'], ['10', '2.11', '2.53', '1.75', '3.98', '0.925', '54.4', '20.9', '9.1', '9.5'], ['11', '2.13', '2.48', '1.73', '3.91', '0.934', '56.2', '18.8', '9.1', '9.6'], ['12', '2.14', '2.59', '1.82', '4.02', '0.932', '56.8', '19.5', '9.3', '9.0'], ['13', '2.14', '2.53', '1.84', '3.91', '0.935', '57.6', '19.1', '9.7', '9.2'], ['14', '2.14', '2.58', '1.87', '3.95', '0.933', '56.9', '19.7', '9.7', '9.0'], ['15', '2.15', '2.54', '1.88', '3.88', '0.939', '58.3', '18.3', '9.8', '9.0'], ['16', '2.17', '2.51', '1.87', '3.86', '0.950', '61.0', '16.0', '9.8', '9.1'], ['17', '2.17', '2.53', '1.83', '3.91', '0.948', '61.4', '16.6', '9.7', '9.3'], ['18', '2.13', '2.54', '1.77', '3.98', '0.931', '58.0', '20.2', '9.5', '9.6']]",1,"(b) Clinker modulus and mineral composition;[['Time', 'Modulus (-)', 'Modulus (-)', 'Modulus (-)', 'Modulus (-)', 'Modulus (-)', 'Mineral Composition (%) *', 'Mineral Composition (%) *', 'Mineral Composition (%) *', 'Mineral Composition (%) *'], ['Time', 'HM', 'SM', 'IM', 'AI', 'LSD', 'C3S', 'C2S', 'C3A', 'C4AF'], ['8', '2.17', '2.56', '1.75', '4.03', '0.947', '61.4', '16.3', '9.1', '9.4'], ['9', '2.14', '2.53', '1.76', '3.97', '0.937', '57.8', '18.4', '9.2', '9.4'], ['10', '2.11', '2.53', '1.75', '3.98', '0.925', '54.4', '20.9', '9.1', '9.5'], ['11', '2.13', '2.48', '1.73', '3.91', '0.934', '56.2', '18.8', '9.1', '9.6'], ['12', '2.14', '2.59', '1.82', '4.02', '0.932', '56.8', '19.5', '9.3', '9.0'], ['13', '2.14', '2.53', '1.84', '3.91', '0.935', '57.6', '19.1', '9.7', '9.2'], ['14', '2.14', '2.58', '1.87', '3.95', '0.933', '56.9', '19.7', '9.7', '9.0'], ['15', '2.15', '2.54', '1.88', '3.88', '0.939', '58.3', '18.3', '9.8', '9.0'], ['16', '2.17', '2.51', '1.87', '3.86', '0.950', '61.0', '16.0', '9.8', '9.1'], ['17', '2.17', '2.53', '1.83', '3.91', '0.948', '61.4', '16.6', '9.7', '9.3'], ['18', '2.13', '2.54', '1.77', '3.98', '0.931', '58.0', '20.2', '9.5', '9.6']]",1,1,1,3,S095006181931267X_2,S095006181931267X,2019-05-18
1741,The mineral composition of the reference cement (wt.%).,"[['Composition', 'C3S', 'C2S', 'C3A', 'C4AF', 'Total'], ['Content', '56.62', '19.58', '6.36', '10.49', '93.05']]",1,"The mineral composition of the reference cement (wt.%).;[['Composition', 'C3S', 'C2S', 'C3A', 'C4AF', 'Total'], ['Content', '56.62', '19.58', '6.36', '10.49', '93.05']]",1,1,1,3,S0950061817305846_3,S0950061817305846,2017-04-02
1742,Characteristics and composition of the used cement.,"[['Chemical composition (% wt)', 'Chemical composition (% wt)', 'Chemical composition (% wt)', 'Chemical composition (% wt)', 'Chemical composition (% wt)', 'Chemical composition (% wt)', 'Chemical composition (% wt)', 'Chemical composition (% wt)', 'Chemical composition (% wt)', 'Chemical composition (% wt)'], ['CaO', 'Al2O3', 'SiO2', 'F2O3', 'MgO', 'Na2O', 'SO3', 'Cl-', 'Loss on ignition', 'Free CaO'], ['60.41', '5.19', '21.91', '2.94', '1.60', '0.16', '2.19', '0.02', '3.83', '1.01'], ['Bogue composition (%)', 'Bogue composition (%)', 'Bogue composition (%)', 'Bogue composition (%)', 'Bogue composition (%)', '', '', '', '', ''], ['C3S', 'C2S', 'C3A', 'C4AF', 'Gypsum', '', '', '', '', ''], ['58.2', '18.7', '9.3', '8.4', '5', '', '', '', '', ''], ['Physical properties', '', '', '', '', '', '', '', '', ''], ['Specific gravity 3.13', '', '', '', '', '', '', '', '', ''], ['Blaine specific surface area (cm2/g) 3280', '', '', '', '', '', '', '', '', ''], ['Initial set (min) 155', '', '', '', '', '', '', '', '', ''], ['Final set (hours) 5', '', '', '', '', '', '', '', '', ''], ['Consistency of cement paste (%) 27', '', '', '', '', '', '', '', '', '']]",1,"Characteristics and composition of the used cement.;[['Chemical composition (% wt)', 'Chemical composition (% wt)', 'Chemical composition (% wt)', 'Chemical composition (% wt)', 'Chemical composition (% wt)', 'Chemical composition (% wt)', 'Chemical composition (% wt)', 'Chemical composition (% wt)', 'Chemical composition (% wt)', 'Chemical composition (% wt)'], ['CaO', 'Al2O3', 'SiO2', 'F2O3', 'MgO', 'Na2O', 'SO3', 'Cl-', 'Loss on ignition', 'Free CaO'], ['60.41', '5.19', '21.91', '2.94', '1.60', '0.16', '2.19', '0.02', '3.83', '1.01'], ['Bogue composition (%)', 'Bogue composition (%)', 'Bogue composition (%)', 'Bogue composition (%)', 'Bogue composition (%)', '', '', '', '', ''], ['C3S', 'C2S', 'C3A', 'C4AF', 'Gypsum', '', '', '', '', ''], ['58.2', '18.7', '9.3', '8.4', '5', '', '', '', '', ''], ['Physical properties', '', '', '', '', '', '', '', '', ''], ['Specific gravity 3.13', '', '', '', '', '', '', '', '', ''], ['Blaine specific surface area (cm2/g) 3280', '', '', '', '', '', '', '', '', ''], ['Initial set (min) 155', '', '', '', '', '', '', '', '', ''], ['Final set (hours) 5', '', '', '', '', '', '', '', '', ''], ['Consistency of cement paste (%) 27', '', '', '', '', '', '', '', '', '']]",1,1,1,3,S0950061819305045_0,S0950061819305045,2019-03-15
1743,The mineral composition of clinker (%).,"[['C3S', 'C2S', 'C3A', 'C4AF'], ['81.18', '2.79', '6.85', '9.18']]",1,"The mineral composition of clinker (%).;[['C3S', 'C2S', 'C3A', 'C4AF'], ['81.18', '2.79', '6.85', '9.18']]",1,1,1,3,S0950061819305203_3,S0950061819305203,2019-03-09
1744,"Quantitative X-ray diffraction (QXRD) of the CSS, GSS, CEM I 42.5 N in (wt.%).","[['Mineral Phases', 'Hatrurite', 'Larnite', ""a'-C2S"", 'Brownmillerite', 'Fe (Mg)-Wustite +Magnetite', 'Perovskite', 'Lime', 'XRD amorphous', 'Others'], ['CEM I 42.5N', '59.6', '5.71', '2.11', '11.6', '', '', '', '14.1', '6.7'], ['GSS', '', '16.9', '22.0', '25.7', '17.6', '6.4', '', '10.1', '1.3'], ['CSS', '', '33.2', '7.8', '22.0', '29.2', '', '1.6', '5.5', '0.7']]",1,"Quantitative X-ray diffraction (QXRD) of the CSS, GSS, CEM I 42.5 N in (wt.%).;[['Mineral Phases', 'Hatrurite', 'Larnite', ""a'-C2S"", 'Brownmillerite', 'Fe (Mg)-Wustite +Magnetite', 'Perovskite', 'Lime', 'XRD amorphous', 'Others'], ['CEM I 42.5N', '59.6', '5.71', '2.11', '11.6', '', '', '', '14.1', '6.7'], ['GSS', '', '16.9', '22.0', '25.7', '17.6', '6.4', '', '10.1', '1.3'], ['CSS', '', '33.2', '7.8', '22.0', '29.2', '', '1.6', '5.5', '0.7']]",1,1,0,2,S0950061823000533_2,S0950061823000533,2023-01-12
1745,Comparing the calculated amount of RCLFS' components based on modified Bogue equation and actually measured amount of RCLFS's components.,"[['Component', 'Content (wt.%)', 'Content (wt.%)', 'Content (wt.%)', 'Content (wt.%)'], ['Component', 'C4AF', 'C12A7', 'b-C2S', 'MgO'], ['Calculated value', '7.0', '39.7', '26.9', '6.6'], ['Measured value', '4.6', '41.8', '31.2', '6.9'], ['Difference (%)', '+2.4', '-2.1', '-4.3', '-0.3']]",1,"Comparing the calculated amount of RCLFS' components based on modified Bogue equation and actually measured amount of RCLFS's components.;[['Component', 'Content (wt.%)', 'Content (wt.%)', 'Content (wt.%)', 'Content (wt.%)'], ['Component', 'C4AF', 'C12A7', 'b-C2S', 'MgO'], ['Calculated value', '7.0', '39.7', '26.9', '6.6'], ['Measured value', '4.6', '41.8', '31.2', '6.9'], ['Difference (%)', '+2.4', '-2.1', '-4.3', '-0.3']]",1,1,1,3,S0950061816315537_1,S0950061816315537,2016-10-04
1746,Mineral components of cement (%).,"[['C3S', 'C2S', 'C3A', 'C4AF', 'CaSO4'], ['47.22', '20.64', '3.95', '16.57', '4.23']]",1,"Mineral components of cement (%).;[['C3S', 'C2S', 'C3A', 'C4AF', 'CaSO4'], ['47.22', '20.64', '3.95', '16.57', '4.23']]",1,1,1,3,S0950061816315677_1,S0950061816315677,2016-10-14
1747,"Chemical and physical properties of cement, FA, and GBFS.","[['Items', 'Cement', 'GBFS', 'FA'], ['Chemical properties', 'Chemical properties', 'Chemical properties', 'Chemical properties'], ['SiO2(S)', '20.08', '39.20', '63.9'], ['Al2O3(A)', '4.32', '13.00', '20'], ['Fe2O3(F)', '3.02', '0.23', '6.64'], ['S+A+F', '27.42', '52.43', '90.54'], ['CaO', '63.73', '37.50', '3.84'], ['MgO', '3.15', '7.12', '1.25'], ['SO3', '2.85', '1.99', '1.32'], ['Free CaO', '1.05', '-', '-'], ['TiO2', '0.26', '-', '-'], ['Na2O', '0.32', '0.00', '0'], ['K2O', '0.60', '0.22', '1.08'], ['C3S', '40.10', '-', '-'], ['C2S', '32.80', '-', '-'], ['C3A', '8.90', '-', '-'], ['C4AF', '10.50', '-', '-'], ['', '', '', ''], ['Physical properties', 'Physical properties', 'Physical properties', 'Physical properties'], ['Fineness (cm2/g)', '3310', '6000', '3110'], ['Specific gravity', '3.15', '2.85', '2.28'], ['Initial setting time (w/c=0.47)', '227min', '-', '-'], ['Final setting time', '502min', '-', '-']]",1,"Chemical and physical properties of cement, FA, and GBFS.;[['Items', 'Cement', 'GBFS', 'FA'], ['Chemical properties', 'Chemical properties', 'Chemical properties', 'Chemical properties'], ['SiO2(S)', '20.08', '39.20', '63.9'], ['Al2O3(A)', '4.32', '13.00', '20'], ['Fe2O3(F)', '3.02', '0.23', '6.64'], ['S+A+F', '27.42', '52.43', '90.54'], ['CaO', '63.73', '37.50', '3.84'], ['MgO', '3.15', '7.12', '1.25'], ['SO3', '2.85', '1.99', '1.32'], ['Free CaO', '1.05', '-', '-'], ['TiO2', '0.26', '-', '-'], ['Na2O', '0.32', '0.00', '0'], ['K2O', '0.60', '0.22', '1.08'], ['C3S', '40.10', '-', '-'], ['C2S', '32.80', '-', '-'], ['C3A', '8.90', '-', '-'], ['C4AF', '10.50', '-', '-'], ['', '', '', ''], ['Physical properties', 'Physical properties', 'Physical properties', 'Physical properties'], ['Fineness (cm2/g)', '3310', '6000', '3110'], ['Specific gravity', '3.15', '2.85', '2.28'], ['Initial setting time (w/c=0.47)', '227min', '-', '-'], ['Final setting time', '502min', '-', '-']]",1,1,1,3,S0950061816315689_0,S0950061816315689,2016-10-21
1748,Determination of the water amount needed for the complete hydration of prompt natural cement.,"[['Anhydrous component', 'Typical composition of the binder (%)', 'Water amount necessary for the complete hydration of the component', 'Water amount necessary for the complete hydration of the component'], ['Anhydrous component', 'Typical composition of the binder (%)', 'Per mass of component (%)', 'Per mass of anhydrous binder (%)'], ['C3S', '10', '24', '2.4'], ['C2S', '60', '21', '12.6'], ['C3A', '6', '40', '2.4'], ['C4AF', '9', '37', '3.3'], ['Other components', '15', '0', '0'], ['Water amount needed for the complete hydration of the binder (%)', 'Water amount needed for the complete hydration of the binder (%)', 'Water amount needed for the complete hydration of the binder (%)', '20.7%']]",1,"Determination of the water amount needed for the complete hydration of prompt natural cement.;[['Anhydrous component', 'Typical composition of the binder (%)', 'Water amount necessary for the complete hydration of the component', 'Water amount necessary for the complete hydration of the component'], ['Anhydrous component', 'Typical composition of the binder (%)', 'Per mass of component (%)', 'Per mass of anhydrous binder (%)'], ['C3S', '10', '24', '2.4'], ['C2S', '60', '21', '12.6'], ['C3A', '6', '40', '2.4'], ['C4AF', '9', '37', '3.3'], ['Other components', '15', '0', '0'], ['Water amount needed for the complete hydration of the binder (%)', 'Water amount needed for the complete hydration of the binder (%)', 'Water amount needed for the complete hydration of the binder (%)', '20.7%']]",1,1,1,3,S0950061816318980_3,S0950061816318980,2016-12-09
1749,Mineralogical composition of GU cement from technical data sheet.,"[['Cement mineral phases', 'Content (wt.%)'], ['C3S', '61%'], ['C2S', '12%'], ['C3A', '7.2%'], ['C4AF', '8.1%']]",1,"Mineralogical composition of GU cement from technical data sheet.;[['Cement mineral phases', 'Content (wt.%)'], ['C3S', '61%'], ['C2S', '12%'], ['C3A', '7.2%'], ['C4AF', '8.1%']]",1,1,1,3,S0950061816319298_5,S0950061816319298,2016-12-29
1750,Chemical analysis of cements.,"[['Description', 'Unit', 'Type I', 'High C3A', 'High Alkali', 'Type III'], ['Blane fineness', 'm2/kg', '302', '311', '387', '535'], ['SiO2', '%', '20.05', '19.80', '19.82', '21.29'], ['Al2O3', '%', '4.38', '4.90', '5.43', '3.87'], ['Fe2O3', '%', '3.07', '2.40', '2.07', '3.55'], ['CaO', '%', '64.29', '63.40', '63.36', '63.94'], ['MgO', '%', '3.38', '2.80', '3.00', '1.86'], ['SO3', '%', '2.78', '3.00', '3.80', '2.83'], ['LOI', '%', '2.81', '2.60', '1.45', '1.25'], ['Na2O', '%', '0.14', '0.04', '0.36', '0.03'], ['K2O', '%', '0.58', '0.73', '1.05', '0.85'], ['CO2', '%', '1.85', '1.50', '1.30', '1.40']]",1,"Chemical analysis of cements.;[['Description', 'Unit', 'Type I', 'High C3A', 'High Alkali', 'Type III'], ['Blane fineness', 'm2/kg', '302', '311', '387', '535'], ['SiO2', '%', '20.05', '19.80', '19.82', '21.29'], ['Al2O3', '%', '4.38', '4.90', '5.43', '3.87'], ['Fe2O3', '%', '3.07', '2.40', '2.07', '3.55'], ['CaO', '%', '64.29', '63.40', '63.36', '63.94'], ['MgO', '%', '3.38', '2.80', '3.00', '1.86'], ['SO3', '%', '2.78', '3.00', '3.80', '2.83'], ['LOI', '%', '2.81', '2.60', '1.45', '1.25'], ['Na2O', '%', '0.14', '0.04', '0.36', '0.03'], ['K2O', '%', '0.58', '0.73', '1.05', '0.85'], ['CO2', '%', '1.85', '1.50', '1.30', '1.40']]",1,1,1,3,S0950061819306294_1,S0950061819306294,2019-03-25
1751,The chemical properties of the ordinary Portland cements (P.O 42.5 and P.O 32.5).,"[['Composition', 'SiO2', 'Al2O3', 'Fe2O3', 'CaO', 'MgO', 'C3S', 'C2S', 'C3A', 'C4AF'], ['P.O 42.5', '22.09', '5.13', '3.79', '66.33', '1.96', '55.62', '23.37', '6.96', '12.39'], ['P.O 32.5', '20.33', '5.31', '4.13', '67.21', '1.91', '57.27', '18.31', '8.05', '12.41']]",1,"The chemical properties of the ordinary Portland cements (P.O 42.5 and P.O 32.5).;[['Composition', 'SiO2', 'Al2O3', 'Fe2O3', 'CaO', 'MgO', 'C3S', 'C2S', 'C3A', 'C4AF'], ['P.O 42.5', '22.09', '5.13', '3.79', '66.33', '1.96', '55.62', '23.37', '6.96', '12.39'], ['P.O 32.5', '20.33', '5.31', '4.13', '67.21', '1.91', '57.27', '18.31', '8.05', '12.41']]",1,1,1,3,S0950061819323360_1,S0950061819323360,2019-09-18
1752,Chemical composition of P.O 42.5R.,"[['Composition', 'C3S', 'C2S', 'C3A', 'C4AF', 'f-CaO'], ['W (%)', '57.46', '21.88', '7.03', '13.14', '0.59']]",1,"Chemical composition of P.O 42.5R.;[['Composition', 'C3S', 'C2S', 'C3A', 'C4AF', 'f-CaO'], ['W (%)', '57.46', '21.88', '7.03', '13.14', '0.59']]",1,1,1,3,S0950061818309826_0,S0950061818309826,2018-04-25
1753,Phase composition of the CEM III cement (Blast furnace cement according to EN 197) according to QXRD (wt.%).,"[['Phase', 'C3S', 'C2S', 'C3A', 'C4AF', 'Calcite', 'Anhydrite', 'Bassanite', 'Slag', 'Others'], ['CEM III', '32.7', '6.1', '5.8', '3.8', '3.0', '1.5', '1.2', '43.0', '2.9']]",1,"Phase composition of the CEM III cement (Blast furnace cement according to EN 197) according to QXRD (wt.%).;[['Phase', 'C3S', 'C2S', 'C3A', 'C4AF', 'Calcite', 'Anhydrite', 'Bassanite', 'Slag', 'Others'], ['CEM III', '32.7', '6.1', '5.8', '3.8', '3.0', '1.5', '1.2', '43.0', '2.9']]",1,1,1,3,S0950061821009636_0,S0950061821009636,2021-04-21
1754,Target phase compositions of clinkers and proportions of raw materials in the preparation of clinker with chemical reagent (wt%).,"[['Sample', 'Targeted phases', 'Targeted phases', 'Targeted phases', 'Material proportion', 'Material proportion', 'Material proportion', 'Material proportion'], ['Sample', 'C 4   A 3   S -', 'C2S', 'C4AF', 'CaSO4*2H2O', 'Al2O3', 'SiO2', 'Fe2O3'], ['F00', '70', '30', '0', '75.30', '19.03', '5.67', '0'], ['F05', '65', '30', '5', '75.42', '18.08', '5.62', '0.88'], ['F10', '60', '30', '10', '75.53', '17.15', '5.57', '1.75'], ['F15', '55', '30', '15', '75.64', '16.23', '5.52', '2.61'], ['F20', '50', '30', '20', '75.75', '15.32', '5.48', '3.45'], ['F25', '45', '30', '25', '75.86', '14.44', '5.43', '4.27'], ['F30', '40', '30', '30', '75.96', '13.57', '5.39', '5.08']]",1,"Target phase compositions of clinkers and proportions of raw materials in the preparation of clinker with chemical reagent (wt%).;[['Sample', 'Targeted phases', 'Targeted phases', 'Targeted phases', 'Material proportion', 'Material proportion', 'Material proportion', 'Material proportion'], ['Sample', 'C 4   A 3   S -', 'C2S', 'C4AF', 'CaSO4*2H2O', 'Al2O3', 'SiO2', 'Fe2O3'], ['F00', '70', '30', '0', '75.30', '19.03', '5.67', '0'], ['F05', '65', '30', '5', '75.42', '18.08', '5.62', '0.88'], ['F10', '60', '30', '10', '75.53', '17.15', '5.57', '1.75'], ['F15', '55', '30', '15', '75.64', '16.23', '5.52', '2.61'], ['F20', '50', '30', '20', '75.75', '15.32', '5.48', '3.45'], ['F25', '45', '30', '25', '75.86', '14.44', '5.43', '4.27'], ['F30', '40', '30', '30', '75.96', '13.57', '5.39', '5.08']]",1,1,1,3,S0950061821009740_0,S0950061821009740,2021-04-10
1755,Theoretical phase compositions and proportions of raw materials for the preparation of clinker with ISW materials (wt%).,"[['Sample', 'Targeted phases', 'Targeted phases', 'Targeted phases', 'Material proportion', 'Material proportion', 'Material proportion', 'Material proportion', 'Material proportion'], ['Sample', 'C 4   A 3   S -', 'C2S', 'C4AF', 'PG', 'Aluminum dross', 'Fly ash', 'Red mud', 'Fe2O3'], ['S05', '65', '30', '5', '71.16', '25.99', '2.17', '0.68', '0'], ['S10', '60', '30', '10', '71.13', '24.21', '0.76', '3.90', '0'], ['S15', '55', '30', '15', '71.48', '22.91', '0.91', '3.69', '1.01'], ['S20', '50', '30', '20', '71.95', '21.70', '1.47', '2.58', '2.30'], ['S25', '45', '30', '25', '72.29', '20.40', '1.59', '2.43', '3.29'], ['S30', '40', '30', '30', '72.65', '19.09', '1.72', '2.27', '4.27']]",1,"Theoretical phase compositions and proportions of raw materials for the preparation of clinker with ISW materials (wt%).;[['Sample', 'Targeted phases', 'Targeted phases', 'Targeted phases', 'Material proportion', 'Material proportion', 'Material proportion', 'Material proportion', 'Material proportion'], ['Sample', 'C 4   A 3   S -', 'C2S', 'C4AF', 'PG', 'Aluminum dross', 'Fly ash', 'Red mud', 'Fe2O3'], ['S05', '65', '30', '5', '71.16', '25.99', '2.17', '0.68', '0'], ['S10', '60', '30', '10', '71.13', '24.21', '0.76', '3.90', '0'], ['S15', '55', '30', '15', '71.48', '22.91', '0.91', '3.69', '1.01'], ['S20', '50', '30', '20', '71.95', '21.70', '1.47', '2.58', '2.30'], ['S25', '45', '30', '25', '72.29', '20.40', '1.59', '2.43', '3.29'], ['S30', '40', '30', '30', '72.65', '19.09', '1.72', '2.27', '4.27']]",1,1,1,3,S0950061821009740_2,S0950061821009740,2021-04-10
1756,Chemical composition and physical characteristics of cements and shales.,"[['', '', 'oPC', 'wPC', 'CRIS', 'COIS'], ['Chemical composition, %', 'Chemical composition, %', 'Chemical composition, %', 'Chemical composition, %', 'Chemical composition, %', 'Chemical composition, %'], ['CaO', '', '60.30', '62.30', '0.50', '1.20'], ['SiO2', '', '20.21', '19.69', '64.20', '61.20'], ['Al2O3', '', '3.81', '4.35', '16.30', '17.40'], ['Fe2O3', '', '4.01', '0.26', '7.70', '7.50'], ['MgO', '', '0.53', '0.50', '1.40', '2.60'], ['SO3', '', '3.08', '2.85', '0.01', '0.07'], ['K2O', '', '1.06', '0.63', '5.40', '4.10'], ['Na2O', '', '0.05', '0.13', '0.08', '1.61'], ['TiO2', '', '-', '0.10', '0.76', '0.89'], ['P2O5', '', '-', '0.05', '0.09', '0.13'], ['LOI', '', '2.50', '6.30', '0.58', '0.81'], ['Total alkalis (Na2O)eq', '', '0.75', '0.54', '3.76', '4.34'], ['Mineralogical composition, %', 'Mineralogical composition, %', 'Mineralogical composition, %', 'Mineralogical composition, %', 'Mineralogical composition, %', 'Mineralogical composition, %'], ['C3A', '', '3.3', '11.1', '-', '-'], ['C4AF', '', '12.2', '0.8', '-', '-'], ['Physical characteristics', 'Physical characteristics', 'Physical characteristics', 'Physical characteristics', 'Physical characteristics', 'Physical characteristics'], ['Density, g/cm3', '', '3.13', '3.02', '2.63', '2.65'], ['Retained on sieve, %', '75 um', '2.30', '0.16', '0.98', '4.02'], ['', '45 um', '13.56', '1.12', '4.73', '5.68'], ['Particle size distribution, um', 'd10', '3.22', '2.57', '1.62', '1.29'], ['', 'd50', '22.37', '12.58', '8.76', '7.34'], ['', 'd90', '58.44', '32.77', '33.65', '36.95'], ['Specific surface area (Blaine), m2/kg', '', '336', '416', '552', '724']]",1,"Chemical composition and physical characteristics of cements and shales.;[['', '', 'oPC', 'wPC', 'CRIS', 'COIS'], ['Chemical composition, %', 'Chemical composition, %', 'Chemical composition, %', 'Chemical composition, %', 'Chemical composition, %', 'Chemical composition, %'], ['CaO', '', '60.30', '62.30', '0.50', '1.20'], ['SiO2', '', '20.21', '19.69', '64.20', '61.20'], ['Al2O3', '', '3.81', '4.35', '16.30', '17.40'], ['Fe2O3', '', '4.01', '0.26', '7.70', '7.50'], ['MgO', '', '0.53', '0.50', '1.40', '2.60'], ['SO3', '', '3.08', '2.85', '0.01', '0.07'], ['K2O', '', '1.06', '0.63', '5.40', '4.10'], ['Na2O', '', '0.05', '0.13', '0.08', '1.61'], ['TiO2', '', '-', '0.10', '0.76', '0.89'], ['P2O5', '', '-', '0.05', '0.09', '0.13'], ['LOI', '', '2.50', '6.30', '0.58', '0.81'], ['Total alkalis (Na2O)eq', '', '0.75', '0.54', '3.76', '4.34'], ['Mineralogical composition, %', 'Mineralogical composition, %', 'Mineralogical composition, %', 'Mineralogical composition, %', 'Mineralogical composition, %', 'Mineralogical composition, %'], ['C3A', '', '3.3', '11.1', '-', '-'], ['C4AF', '', '12.2', '0.8', '-', '-'], ['Physical characteristics', 'Physical characteristics', 'Physical characteristics', 'Physical characteristics', 'Physical characteristics', 'Physical characteristics'], ['Density, g/cm3', '', '3.13', '3.02', '2.63', '2.65'], ['Retained on sieve, %', '75 um', '2.30', '0.16', '0.98', '4.02'], ['', '45 um', '13.56', '1.12', '4.73', '5.68'], ['Particle size distribution, um', 'd10', '3.22', '2.57', '1.62', '1.29'], ['', 'd50', '22.37', '12.58', '8.76', '7.34'], ['', 'd90', '58.44', '32.77', '33.65', '36.95'], ['Specific surface area (Blaine), m2/kg', '', '336', '416', '552', '724']]",1,1,1,3,S0950061821009752_0,S0950061821009752,2021-04-21
1757,Chemical and physical properties of SCMs used.,"[['Chemical properties (%)', 'Chemical properties (%)', 'Cement', 'FA', 'SL', 'SF', 'MK'], ['SiO2', 'SiO2', '19.64', '52', '40.3', '90', '51-53'], ['Al2O3', 'Al2O3', '5.48', '23', '8.4', '0.4', '42-44'], ['Fe2O3', 'Fe2O3', '2.38', '11', '0.5', '0.4', '<2.2'], ['CaO', 'CaO', '62.44', '5', '38.71', '1.6', '<0.2'], ['MgO', 'MgO', '2.48', '-', '11.06', '-', '<0.1'], ['Na2O', 'Na2O', '-', '-', '-', '0.5', '<0.05'], ['K2O', 'K2O', '-', '2', '0.37', '2.2', '<0.40'], ['C3S', 'C3S', '52.34', '-', '-', '-', '-'], ['C2S', 'C2S', '16.83', '-', '-', '-', '-'], ['C3A', 'C3A', '10.50', '-', '-', '-', '-'], ['C4AF', 'C4AF', '7.24', '-', '-', '-', '-'], ['L.O.I', 'L.O.I', '2.05', '0.21', '1.0', '0.57', '0.95'], ['Specific gravity', 'Specific gravity', '3.15', '2.38', '2.9', '2.2', '2.56'], ['Blaine fineness (m2/kg)', 'Blaine fineness (m2/kg)', '410', '420', '400', '20,000', '1390'], ['Pozzolanic activity', '7 days strength (MPa)', '-', '4.82', '9.93', '12.93', '14.50'], ['Pozzolanic activity', '28 days strength (MPa)', '-', '4.93', '10.65', '13.10', '17.00']]",1,"Chemical and physical properties of SCMs used.;[['Chemical properties (%)', 'Chemical properties (%)', 'Cement', 'FA', 'SL', 'SF', 'MK'], ['SiO2', 'SiO2', '19.64', '52', '40.3', '90', '51-53'], ['Al2O3', 'Al2O3', '5.48', '23', '8.4', '0.4', '42-44'], ['Fe2O3', 'Fe2O3', '2.38', '11', '0.5', '0.4', '<2.2'], ['CaO', 'CaO', '62.44', '5', '38.71', '1.6', '<0.2'], ['MgO', 'MgO', '2.48', '-', '11.06', '-', '<0.1'], ['Na2O', 'Na2O', '-', '-', '-', '0.5', '<0.05'], ['K2O', 'K2O', '-', '2', '0.37', '2.2', '<0.40'], ['C3S', 'C3S', '52.34', '-', '-', '-', '-'], ['C2S', 'C2S', '16.83', '-', '-', '-', '-'], ['C3A', 'C3A', '10.50', '-', '-', '-', '-'], ['C4AF', 'C4AF', '7.24', '-', '-', '-', '-'], ['L.O.I', 'L.O.I', '2.05', '0.21', '1.0', '0.57', '0.95'], ['Specific gravity', 'Specific gravity', '3.15', '2.38', '2.9', '2.2', '2.56'], ['Blaine fineness (m2/kg)', 'Blaine fineness (m2/kg)', '410', '420', '400', '20,000', '1390'], ['Pozzolanic activity', '7 days strength (MPa)', '-', '4.82', '9.93', '12.93', '14.50'], ['Pozzolanic activity', '28 days strength (MPa)', '-', '4.93', '10.65', '13.10', '17.00']]",1,1,1,3,S0950061819310955_0,S0950061819310955,2019-05-03
1758,Chemical information of Portland cement.,"[['Oxides Wt.%', 'SiO2 19.70', 'Al2O3 4.45', 'Fe2O3 2.93', 'CaO63.62', 'MgO1.28', 'SO3 2.93', 'K2O0.68', 'Na2O0.12', 'TiO2 0.27', 'LOI1.09'], ['Minerals', 'C3S', 'C2S', 'C3A', 'C4AF', 'Calcite', 'Bassanite', 'Quartz', '', '', ''], ['ICSD No.', '94742', '81096', '1841, 1880', '98839', '73446', '79529', '174', '', '', ''], ['Wt.%', '59.8', '15.4', '7.6', '7.1', '5.5', '4.2', '0.4', '', '', '']]",1,"Chemical information of Portland cement.;[['Oxides Wt.%', 'SiO2 19.70', 'Al2O3 4.45', 'Fe2O3 2.93', 'CaO63.62', 'MgO1.28', 'SO3 2.93', 'K2O0.68', 'Na2O0.12', 'TiO2 0.27', 'LOI1.09'], ['Minerals', 'C3S', 'C2S', 'C3A', 'C4AF', 'Calcite', 'Bassanite', 'Quartz', '', '', ''], ['ICSD No.', '94742', '81096', '1841, 1880', '98839', '73446', '79529', '174', '', '', ''], ['Wt.%', '59.8', '15.4', '7.6', '7.1', '5.5', '4.2', '0.4', '', '', '']]",1,1,1,3,S0950061820317827_0,S0950061820317827,2020-06-18
1759,Phase composition of the cement samples.,"[['Phase', 'CEM II/A-LL 42.5 N(wt.%)', 'CEM II/A-LL 42.5 R(wt.%)'], ['C3S', '50.4', '53.1'], ['C2S', '11.1', '17.5'], ['C3A', '9.0', '5.2'], ['C4AF', '5.9', '8.2'], ['Free lime (Franke)', '0.4', '0.3'], ['Anhydrite', '1.0', '1.4'], ['Hemihydrate*', '3.0', '1.1'], ['Dihydrate*', '0.1', '0.1'], ['Arcanite', '-', '1.4'], ['Calcite', '15.8', '8.0'], ['Quartz', '1.1', '0.2'], ['Dolomite', '0.7', '2.6'], ['Periclase', '0.5', '0.9'], ['Portlandite', '1.0', '-']]",1,"Phase composition of the cement samples.;[['Phase', 'CEM II/A-LL 42.5 N(wt.%)', 'CEM II/A-LL 42.5 R(wt.%)'], ['C3S', '50.4', '53.1'], ['C2S', '11.1', '17.5'], ['C3A', '9.0', '5.2'], ['C4AF', '5.9', '8.2'], ['Free lime (Franke)', '0.4', '0.3'], ['Anhydrite', '1.0', '1.4'], ['Hemihydrate*', '3.0', '1.1'], ['Dihydrate*', '0.1', '0.1'], ['Arcanite', '-', '1.4'], ['Calcite', '15.8', '8.0'], ['Quartz', '1.1', '0.2'], ['Dolomite', '0.7', '2.6'], ['Periclase', '0.5', '0.9'], ['Portlandite', '1.0', '-']]",1,1,1,3,S0950061820317852_0,S0950061820317852,2020-06-20
