Repository: zakidotai/cemcat

# CemCat Streamlit Hosting Bundle

This folder is ready to be pushed to GitHub and deployed on Streamlit Cloud.

## Files included

- `streamlit_app.py` (main app)
- `requirements.txt`
- `data/ner_cems_40k.csv`
- `data/pii_abs.json`
- `data/clinker_comps_with_dates.csv`
- `upload/composition_cls_slag_updated.csv`

## Local run

```bash
streamlit run streamlit_app.py
```

File: crystalline_composition_gpt4_with_pii_tid_dates.csv (part 67 of 101)
,caption,tables,Label,text,pred_0,pred_1,pred_2,all_pred,pii_tid,pii,date
1760,Chemical composition and physical properties of Portland cement and fly ash.,"[['Chemical composition/physical properties', 'This study', 'This study', 'Weerdt et al. [13]', 'Weerdt et al. [13]', 'Wang and Ishida [17]', 'Wang and Ishida [17]', 'Wang and Ishida [17]', 'Hanehara et al. [37]', 'Hanehara et al. [37]'], ['Chemical composition/physical properties', 'PC', 'FA', 'PC', 'FA', 'PC', 'FA I', 'FA II', 'PC', 'FA'], ['SiO2 (%)', '-', '47.86', '-', '50.00', '-', '64.10', '63.78', '-', '54.40'], ['Al2O3 (%)', '-', '32.50', '-', '23.90', '-', '20.23', '19.78', '-', '31.1'], ['CaO (%)', '-', '4.09', '-', '6.32', '-', '2.19', '4.65', '-', '4.50'], ['MgO (%)', '-', '1.05', '-', '2.12', '-', '0.70', '0.69', '-', '0.80'], ['Na2O (%)', '-', '0.55', '-', '0.63', '-', '0.58', '0.54', '-', '0.60'], ['K2O (%)', '-', '1.62', '-', '1.42', '-', '1.24', '1.07', '-', '0.80'], ['Fe2O3 (%)', '-', '4.52', '-', '6.03', '-', '4.17', '4.12', '-', '4.60'], ['C3S (%)', '56.00', '-', '58.70', '-', '65.50', '-', '-', '-', '-'], ['C2S (%)', '25.66', '-', '20.65', '-', '15.90', '-', '-', '-', '-'], ['C3A (%)', '7.49', '-', '11.95', '-', '8.07', '-', '-', '-', '-'], ['C4AF (%)', '10.85', '-', '8.70', '-', '8.77', '-', '-', '-', '-'], ['Mullite (Al6Si2O13, %)', '-', '11.77', '-', '18.30', '-', '10.92', '14.18', '-', '-'], ['Quartz (SiO2, %)', '-', '23.64', '-', '12.30', '-', '7.21', '10.28', '-', '-'], ['Amorphous (%)', '-', '64.59', '-', '69.40', '-', '81.15', '74.09', '-', '-'], ['Fineness (m2/kg)', '369', '454', '450', '450', '335', '394', '407', '337', '400'], ['Density (g/cm3)', '3.15', '2.24', '3.15', '2.49', '3.15', '2.28', '2.34', '3.14', '2.33']]",1,"Chemical composition and physical properties of Portland cement and fly ash.;[['Chemical composition/physical properties', 'This study', 'This study', 'Weerdt et al. [13]', 'Weerdt et al. [13]', 'Wang and Ishida [17]', 'Wang and Ishida [17]', 'Wang and Ishida [17]', 'Hanehara et al. [37]', 'Hanehara et al. [37]'], ['Chemical composition/physical properties', 'PC', 'FA', 'PC', 'FA', 'PC', 'FA I', 'FA II', 'PC', 'FA'], ['SiO2 (%)', '-', '47.86', '-', '50.00', '-', '64.10', '63.78', '-', '54.40'], ['Al2O3 (%)', '-', '32.50', '-', '23.90', '-', '20.23', '19.78', '-', '31.1'], ['CaO (%)', '-', '4.09', '-', '6.32', '-', '2.19', '4.65', '-', '4.50'], ['MgO (%)', '-', '1.05', '-', '2.12', '-', '0.70', '0.69', '-', '0.80'], ['Na2O (%)', '-', '0.55', '-', '0.63', '-', '0.58', '0.54', '-', '0.60'], ['K2O (%)', '-', '1.62', '-', '1.42', '-', '1.24', '1.07', '-', '0.80'], ['Fe2O3 (%)', '-', '4.52', '-', '6.03', '-', '4.17', '4.12', '-', '4.60'], ['C3S (%)', '56.00', '-', '58.70', '-', '65.50', '-', '-', '-', '-'], ['C2S (%)', '25.66', '-', '20.65', '-', '15.90', '-', '-', '-', '-'], ['C3A (%)', '7.49', '-', '11.95', '-', '8.07', '-', '-', '-', '-'], ['C4AF (%)', '10.85', '-', '8.70', '-', '8.77', '-', '-', '-', '-'], ['Mullite (Al6Si2O13, %)', '-', '11.77', '-', '18.30', '-', '10.92', '14.18', '-', '-'], ['Quartz (SiO2, %)', '-', '23.64', '-', '12.30', '-', '7.21', '10.28', '-', '-'], ['Amorphous (%)', '-', '64.59', '-', '69.40', '-', '81.15', '74.09', '-', '-'], ['Fineness (m2/kg)', '369', '454', '450', '450', '335', '394', '407', '337', '400'], ['Density (g/cm3)', '3.15', '2.24', '3.15', '2.49', '3.15', '2.28', '2.34', '3.14', '2.33']]",1,1,1,3,S0950061821015944_0,S0950061821015944,2021-06-11
1761,Characterization of the three bindersThe.,"[['Labels', '', 'CEM 1', 'CEM2', 'CEM 3'], ['Binders', '', 'CEMI 52.5 R', 'CEMI 42.5 R', 'CEMI 42.5 N'], ['Physical Characterization', '', '', '', ''], ['Specific surface area', '[cm2/g]', '5,500', '4,000', '4,500'], ['Particle Size d95', '[um]', '43.7', '56.3', '46.7'], ['Mineral Composition', '', '', '', ''], ['C3S/C2S', '', '10 - 11', '6 - 7', '0.1 - 0.1'], ['C3A/(C3A + C4AF)', '', '0.8 - 1', '0.02 - 0.03', '0.2 - 0.3'], ['Reactivity', '', '', '', ''], ['Heat of Hydration', '[J/g]', '360', '290', '230']]",1,"Characterization of the three bindersThe.;[['Labels', '', 'CEM 1', 'CEM2', 'CEM 3'], ['Binders', '', 'CEMI 52.5 R', 'CEMI 42.5 R', 'CEMI 42.5 N'], ['Physical Characterization', '', '', '', ''], ['Specific surface area', '[cm2/g]', '5,500', '4,000', '4,500'], ['Particle Size d95', '[um]', '43.7', '56.3', '46.7'], ['Mineral Composition', '', '', '', ''], ['C3S/C2S', '', '10 - 11', '6 - 7', '0.1 - 0.1'], ['C3A/(C3A + C4AF)', '', '0.8 - 1', '0.02 - 0.03', '0.2 - 0.3'], ['Reactivity', '', '', '', ''], ['Heat of Hydration', '[J/g]', '360', '290', '230']]",1,1,1,3,S0950061821015968_0,S0950061821015968,2021-06-11
1762,Chemical compositions of the cements and blended cements.,"[['Oxide composition % by mass', 'Type II', 'Type V', 'IS(20)', 'IPnp(15)', 'IPsf(10)'], ['Calcium oxide (CaO)', '61.9', '63.8', '51.8', '47.2', '48.9'], ['Silica (SiO2)', '20.9', '21.5', '34.2', '36.0', '36.1'], ['Alumina (Al2O3)', '4.2', '3.9', '4.2', '5.5', '4.3'], ['Iron oxide (Fe2O3)', '4.6', '4.4', '2.8', '4.4', '4.6'], ['Magnesium oxide (MgO)', '3.4', '2.3', '3.8', '3.4', '3.5'], ['Equivalent alkaline (Na2O + 0.658 K2O)', '1.5', '1.0', '-', '-', '-'], ['Sulfur trioxide (SO3)', '1.8', '1.2', '1.8', '1.6', '1.8'], ['Tricalcium silicate (C3S), %', '52.8', '57.7', '-', '-', '-'], ['Dicalcium silicate (C2S), %', '20.3', '18.0', '-', '-', '-'], ['Tricalcium aluminate (C3A), %', '5.3', '3.0', '-', '-', '-']]",1,"Chemical compositions of the cements and blended cements.;[['Oxide composition % by mass', 'Type II', 'Type V', 'IS(20)', 'IPnp(15)', 'IPsf(10)'], ['Calcium oxide (CaO)', '61.9', '63.8', '51.8', '47.2', '48.9'], ['Silica (SiO2)', '20.9', '21.5', '34.2', '36.0', '36.1'], ['Alumina (Al2O3)', '4.2', '3.9', '4.2', '5.5', '4.3'], ['Iron oxide (Fe2O3)', '4.6', '4.4', '2.8', '4.4', '4.6'], ['Magnesium oxide (MgO)', '3.4', '2.3', '3.8', '3.4', '3.5'], ['Equivalent alkaline (Na2O + 0.658 K2O)', '1.5', '1.0', '-', '-', '-'], ['Sulfur trioxide (SO3)', '1.8', '1.2', '1.8', '1.6', '1.8'], ['Tricalcium silicate (C3S), %', '52.8', '57.7', '-', '-', '-'], ['Dicalcium silicate (C2S), %', '20.3', '18.0', '-', '-', '-'], ['Tricalcium aluminate (C3A), %', '5.3', '3.0', '-', '-', '-']]",1,1,1,3,S0950061821016238_0,S0950061821016238,2021-06-17
1763,Composition and properties of the cement used.,"[['Compound', 'Numerical'], ['C3S (%)', '65'], ['C2S (%)', '13'], ['C3A (%)', '7'], ['C4AF (%)', '10'], ['K2O + Na2O (%)', '1.1'], ['SO3 (%)', '2.6'], ['Specific surface area (m2/kg)', '320'], ['Density (kg/m3)', '3310']]",1,"Composition and properties of the cement used.;[['Compound', 'Numerical'], ['C3S (%)', '65'], ['C2S (%)', '13'], ['C3A (%)', '7'], ['C4AF (%)', '10'], ['K2O + Na2O (%)', '1.1'], ['SO3 (%)', '2.6'], ['Specific surface area (m2/kg)', '320'], ['Density (kg/m3)', '3310']]",1,1,1,3,S0950061819327485_0,S0950061819327485,2019-10-30
1764,Formulation of mineral strength test samples.,"[['', 'Weight (g)', 'Weight (g)', 'Weight (g)', 'standard sand (g)', 'Water (g)'], ['', 'C3A', 'C3S', 'gypsum', 'standard sand (g)', 'Water (g)'], ['AG', '7.0', '-', '5.7', '19.0', '6.4'], ['S', '-', '65.0', '-', '97.5', '22.3'], ['SAG', '7.0', '65.0', '5.7', '116.6', '31.0']]",1,"Formulation of mineral strength test samples.;[['', 'Weight (g)', 'Weight (g)', 'Weight (g)', 'standard sand (g)', 'Water (g)'], ['', 'C3A', 'C3S', 'gypsum', 'standard sand (g)', 'Water (g)'], ['AG', '7.0', '-', '5.7', '19.0', '6.4'], ['S', '-', '65.0', '-', '97.5', '22.3'], ['SAG', '7.0', '65.0', '5.7', '116.6', '31.0']]",1,1,1,3,S0950061819327485_4,S0950061819327485,2019-10-30
1765,Chemical properties of the CSA cement (%).,"[['K2O', 'Na2O', 'CaO', 'MgO', 'Al2O3', 'Fe2O3', 'SiO2', 'SO3'], ['0.635', '0.056', '47.34', '1.91', '15.39', '1.522', '8.28', '17.67'], ['C2S', 'C3A', 'CaSO4', 'C4A3S', 'Calcite', 'Dolomite', '', ''], ['22.9', '5.2', '17.0', '34.4', '12.4', '8.1', '', '']]",1,"Chemical properties of the CSA cement (%).;[['K2O', 'Na2O', 'CaO', 'MgO', 'Al2O3', 'Fe2O3', 'SiO2', 'SO3'], ['0.635', '0.056', '47.34', '1.91', '15.39', '1.522', '8.28', '17.67'], ['C2S', 'C3A', 'CaSO4', 'C4A3S', 'Calcite', 'Dolomite', '', ''], ['22.9', '5.2', '17.0', '34.4', '12.4', '8.1', '', '']]",1,1,1,3,S0950061819327643_0,S0950061819327643,2019-11-04
1766,Chemical composition and physical properties of ordinary Portland cement 42.5R.,"[['Ordinary Portland Cement (OPC-42.5R)', 'Ordinary Portland Cement (OPC-42.5R)', 'Ordinary Portland Cement (OPC-42.5R)', 'Ordinary Portland Cement (OPC-42.5R)', 'Ordinary Portland Cement (OPC-42.5R)', 'Ordinary Portland Cement (OPC-42.5R)', 'Ordinary Portland Cement (OPC-42.5R)', 'Ordinary Portland Cement (OPC-42.5R)', 'Ordinary Portland Cement (OPC-42.5R)', 'Ordinary Portland Cement (OPC-42.5R)', 'Ordinary Portland Cement (OPC-42.5R)', 'Ordinary Portland Cement (OPC-42.5R)', 'Ordinary Portland Cement (OPC-42.5R)'], ['Physical properties', 'Physical properties', 'Chemical composition (%)', 'Chemical composition (%)', 'Chemical composition (%)', 'Chemical composition (%)', 'Chemical composition (%)', 'Chemical composition (%)', 'Chemical composition (%)', 'Chemical composition (%)', 'Chemical composition (%)', 'Chemical composition (%)', 'Chemical composition (%)'], ['Specific gravity', 'Specific surface (cm2/g)', 'SiO2', 'Al2O3', 'Fe2O3', 'MgO', 'K2O', 'Na2O', 'CaO', 'C3S', 'C2S', 'C3A', 'C4AF'], ['3.11', '300', '21.1', '4.37', '3.88', '1.56', '0.52', '0.39', '63.33', '51', '22.7', '5.1', '11.9']]",1,"Chemical composition and physical properties of ordinary Portland cement 42.5R.;[['Ordinary Portland Cement (OPC-42.5R)', 'Ordinary Portland Cement (OPC-42.5R)', 'Ordinary Portland Cement (OPC-42.5R)', 'Ordinary Portland Cement (OPC-42.5R)', 'Ordinary Portland Cement (OPC-42.5R)', 'Ordinary Portland Cement (OPC-42.5R)', 'Ordinary Portland Cement (OPC-42.5R)', 'Ordinary Portland Cement (OPC-42.5R)', 'Ordinary Portland Cement (OPC-42.5R)', 'Ordinary Portland Cement (OPC-42.5R)', 'Ordinary Portland Cement (OPC-42.5R)', 'Ordinary Portland Cement (OPC-42.5R)', 'Ordinary Portland Cement (OPC-42.5R)'], ['Physical properties', 'Physical properties', 'Chemical composition (%)', 'Chemical composition (%)', 'Chemical composition (%)', 'Chemical composition (%)', 'Chemical composition (%)', 'Chemical composition (%)', 'Chemical composition (%)', 'Chemical composition (%)', 'Chemical composition (%)', 'Chemical composition (%)', 'Chemical composition (%)'], ['Specific gravity', 'Specific surface (cm2/g)', 'SiO2', 'Al2O3', 'Fe2O3', 'MgO', 'K2O', 'Na2O', 'CaO', 'C3S', 'C2S', 'C3A', 'C4AF'], ['3.11', '300', '21.1', '4.37', '3.88', '1.56', '0.52', '0.39', '63.33', '51', '22.7', '5.1', '11.9']]",1,1,1,3,S0950061822016774_0,S0950061822016774,2022-06-04
1767,"Chemical and Bogue composition of OPC Type I/II, with definition of cement chemistry notation in parentheses.","[['Item', 'Amount (% by mass)'], ['SiO2 (S)', '18.94'], ['Al2O3 (A)', '5.00'], ['Fe2O3 (F)', '4.47'], ['CaO (C)', '61.36'], ['MgO', '2.96'], ['SO3', '3.55'], ['Na2O', '0.36'], ['K2O', '0.96'], ['C3S (3CaO*SiO2)', '57'], ['C2S (2CaO*SiO2)', '12'], ['C3A (3CaO*Al2O3)', '5'], ['C4AF (4CaO*Al2O3*Fe2O3)', '13'], ['Limestone', '3.9'], ['Loss on Ignition', '2.09']]",1,"Chemical and Bogue composition of OPC Type I/II, with definition of cement chemistry notation in parentheses.;[['Item', 'Amount (% by mass)'], ['SiO2 (S)', '18.94'], ['Al2O3 (A)', '5.00'], ['Fe2O3 (F)', '4.47'], ['CaO (C)', '61.36'], ['MgO', '2.96'], ['SO3', '3.55'], ['Na2O', '0.36'], ['K2O', '0.96'], ['C3S (3CaO*SiO2)', '57'], ['C2S (2CaO*SiO2)', '12'], ['C3A (3CaO*Al2O3)', '5'], ['C4AF (4CaO*Al2O3*Fe2O3)', '13'], ['Limestone', '3.9'], ['Loss on Ignition', '2.09']]",1,1,1,3,S0950061822016828_3,S0950061822016828,2022-06-03
1768,Chemical composition of materials determined by X-ray fluorescence (XRF) and mineralogical composition of powders/binders quantified by X-ray diffraction (XRD) with Rietveld refinement.,"[['Identification', 'Ground glass pozzolan (GP)', 'Limestone (L)', 'Cements', 'Cements'], ['Identification', 'Ground glass pozzolan (GP)', 'Limestone (L)', 'HS', 'GU'], ['Loss on ignition', '0.50', '42.40', '2.28', '2.91'], ['SiO2', '72.03', '2.45', '21.69', '20.27'], ['Al2O3', '1.86', '0.46', '4.03', '4.56'], ['Fe2O3', '0.31', '0.16', '3.13', '2.48'], ['CaO', '10.83', '52.55', '63.07', '62.56'], ['MgO', '1.14', '1.57', '1.82', '2.07'], ['Na2O', '12.90', '0.095', '0.12', '0.14'], ['K2O', '0.00', '0.13', '0.54', '0.53'], ['SO3', '0.08', '0.05', '2.30', '3.65'], ['TiO2', '0.05', '0.02', '0.18', '0.21'], ['(Na2O)eq', '12.90', '0.095', '0.47', '0.49'], ['C3S', '-', '-', '53.6', '56.6'], ['C2S', '-', '-', '21.7', '15.7'], ['C3A', '-', '-', '5.0', '7.9'], ['C4AF', '-', '-', '10.1', '7.5']]",1,"Chemical composition of materials determined by X-ray fluorescence (XRF) and mineralogical composition of powders/binders quantified by X-ray diffraction (XRD) with Rietveld refinement.;[['Identification', 'Ground glass pozzolan (GP)', 'Limestone (L)', 'Cements', 'Cements'], ['Identification', 'Ground glass pozzolan (GP)', 'Limestone (L)', 'HS', 'GU'], ['Loss on ignition', '0.50', '42.40', '2.28', '2.91'], ['SiO2', '72.03', '2.45', '21.69', '20.27'], ['Al2O3', '1.86', '0.46', '4.03', '4.56'], ['Fe2O3', '0.31', '0.16', '3.13', '2.48'], ['CaO', '10.83', '52.55', '63.07', '62.56'], ['MgO', '1.14', '1.57', '1.82', '2.07'], ['Na2O', '12.90', '0.095', '0.12', '0.14'], ['K2O', '0.00', '0.13', '0.54', '0.53'], ['SO3', '0.08', '0.05', '2.30', '3.65'], ['TiO2', '0.05', '0.02', '0.18', '0.21'], ['(Na2O)eq', '12.90', '0.095', '0.47', '0.49'], ['C3S', '-', '-', '53.6', '56.6'], ['C2S', '-', '-', '21.7', '15.7'], ['C3A', '-', '-', '5.0', '7.9'], ['C4AF', '-', '-', '10.1', '7.5']]",1,1,1,3,S0950061822017135_0,S0950061822017135,2022-06-29
1769,Main properties of cement (%).,"[['Oxide compositions', 'Oxide compositions', 'Oxide compositions', 'Oxide compositions', 'Oxide compositions', 'Oxide compositions', 'Oxide compositions', 'Mineral compounds', 'Mineral compounds', 'Mineral compounds', 'Mineral compounds', 'Loss on ignition', 'Insoluble residue', 'Cl-'], ['SO3', 'MgO', 'CaO', 'SiO2', 'Al2O3', 'Fe2O3', 'K2O', 'C3S', 'C2S', 'C3A', 'C4AF', '2.4', '0.43', '0.01'], ['3.87', '1.61', '65.6', '20.47', '3.33', '3.09', '1.07', '74.14', '9.62', '5.07', '8.30', '2.4', '0.43', '0.01']]",1,"Main properties of cement (%).;[['Oxide compositions', 'Oxide compositions', 'Oxide compositions', 'Oxide compositions', 'Oxide compositions', 'Oxide compositions', 'Oxide compositions', 'Mineral compounds', 'Mineral compounds', 'Mineral compounds', 'Mineral compounds', 'Loss on ignition', 'Insoluble residue', 'Cl-'], ['SO3', 'MgO', 'CaO', 'SiO2', 'Al2O3', 'Fe2O3', 'K2O', 'C3S', 'C2S', 'C3A', 'C4AF', '2.4', '0.43', '0.01'], ['3.87', '1.61', '65.6', '20.47', '3.33', '3.09', '1.07', '74.14', '9.62', '5.07', '8.30', '2.4', '0.43', '0.01']]",1,1,1,3,S0950061817313594_0,S0950061817313594,2017-08-18
1770,Chemical composition and physical characteristics of cement (OPC type-I).,"[['Chemical composition', '(%)', 'Physical characteristics', 'Physical characteristics'], ['SiO2', '19.96', 'Specific gravity', '3.15'], ['Al2O3', '5.99', 'Consistency', '23.7%'], ['Fe2O3', '3.59', 'Initial setting time', '50min'], ['CaO', '62.75', 'Final setting time', '350min'], ['MgO', '0.59', '', ''], ['SO3', '2.73', '', ''], ['Alkalies', '0.2', '', ''], ['C3S', '50.6', '', ''], ['C2S', '19.1', '', ''], ['C3A', '9.8', '', ''], ['C4AF', '10.9', '', '']]",1,"Chemical composition and physical characteristics of cement (OPC type-I).;[['Chemical composition', '(%)', 'Physical characteristics', 'Physical characteristics'], ['SiO2', '19.96', 'Specific gravity', '3.15'], ['Al2O3', '5.99', 'Consistency', '23.7%'], ['Fe2O3', '3.59', 'Initial setting time', '50min'], ['CaO', '62.75', 'Final setting time', '350min'], ['MgO', '0.59', '', ''], ['SO3', '2.73', '', ''], ['Alkalies', '0.2', '', ''], ['C3S', '50.6', '', ''], ['C2S', '19.1', '', ''], ['C3A', '9.8', '', ''], ['C4AF', '10.9', '', '']]",1,1,1,3,S0950061815304153_0,S0950061815304153,2015-10-05
1771,Characterization of Portland cement and crystalline admixture.,"[['Property', 'Unit', 'CP-II F', 'CA'], ['CaO', '%', '59.34', '57.50'], ['SiO2', '%', '16.15', '13.70'], ['Al2O3', '%', '3.73', '3.45'], ['MgO', '%', '2.98', '4.19'], ['SO3', '%', '2.99', '3.77'], ['Fe2O3', '%', '2.81', '2.81'], ['Na2O', '%', '-', '13.10'], ['Na2O', '%', '-', '1.02'], ['Loss on ignition', '%', '10.10', '13.53'], ['Free CaO', '%', '0.76', '-'], ['Insoluble residue', '%', '1.82', '-'], ['*Others', '%', '1.64', '0.41'], ['Specific gravity', 'g/cm3', '3.03', '1.45'], ['Initial setting time', 'h:min', '03:40', '-'], ['Final setting time', 'h:min', '04:27', '-'], ['Fineness Blaine', 'cm2/g', '3761.0', '23,530'], ['# 200', '%', '0.53', '-'], ['# 325', '%', '5.80', '-'], ['Compressive strength (3 days)', 'MPa', '29.8', '-'], ['Compressive strength (7 days)', 'MPa', '35.1', '-'], ['Compressive strength (28 days)', 'MPa', '40.2', '-'], ['Gypsum (CaSO4*2H2O)', '%', '6.42', '-'], ['Limestone filler (CaCO3)', '%', '19.91', '-'], ['C3S (3CaO.SiO2)', '%', '35.84', '-'], ['C2S (2CaO.SiO2)', '%', '19.26', '-'], ['C3A (3CaO.Al2O3)', '%', '5.13', '-'], ['C4AF (4CaO.Al2O3.Fe2O3)', '%', '8.54', '-']]",1,"Characterization of Portland cement and crystalline admixture.;[['Property', 'Unit', 'CP-II F', 'CA'], ['CaO', '%', '59.34', '57.50'], ['SiO2', '%', '16.15', '13.70'], ['Al2O3', '%', '3.73', '3.45'], ['MgO', '%', '2.98', '4.19'], ['SO3', '%', '2.99', '3.77'], ['Fe2O3', '%', '2.81', '2.81'], ['Na2O', '%', '-', '13.10'], ['Na2O', '%', '-', '1.02'], ['Loss on ignition', '%', '10.10', '13.53'], ['Free CaO', '%', '0.76', '-'], ['Insoluble residue', '%', '1.82', '-'], ['*Others', '%', '1.64', '0.41'], ['Specific gravity', 'g/cm3', '3.03', '1.45'], ['Initial setting time', 'h:min', '03:40', '-'], ['Final setting time', 'h:min', '04:27', '-'], ['Fineness Blaine', 'cm2/g', '3761.0', '23,530'], ['# 200', '%', '0.53', '-'], ['# 325', '%', '5.80', '-'], ['Compressive strength (3 days)', 'MPa', '29.8', '-'], ['Compressive strength (7 days)', 'MPa', '35.1', '-'], ['Compressive strength (28 days)', 'MPa', '40.2', '-'], ['Gypsum (CaSO4*2H2O)', '%', '6.42', '-'], ['Limestone filler (CaCO3)', '%', '19.91', '-'], ['C3S (3CaO.SiO2)', '%', '35.84', '-'], ['C2S (2CaO.SiO2)', '%', '19.26', '-'], ['C3A (3CaO.Al2O3)', '%', '5.13', '-'], ['C4AF (4CaO.Al2O3.Fe2O3)', '%', '8.54', '-']]",1,1,1,3,S0950061821027641_0,S0950061821027641,2021-09-29
1772,The mix proportions of raw materials and the theoretical mineral compositions (wt. %).,"[['Raw materials', 'Content', 'Mineral', 'Content'], ['CaCO3', '71.25', 'C3A', '74.56'], ['Al2O3', '23.00', 'C4AF', '25.44'], ['Fe2O3', '5.75', '', '']]",1,"The mix proportions of raw materials and the theoretical mineral compositions (wt. %).;[['Raw materials', 'Content', 'Mineral', 'Content'], ['CaCO3', '71.25', 'C3A', '74.56'], ['Al2O3', '23.00', 'C4AF', '25.44'], ['Fe2O3', '5.75', '', '']]",1,1,1,3,S0950061821027793_0,S0950061821027793,2021-10-07
1773,"Chemical, physical and mechanical properties of cement and silica fume.","[['Chemical properties', 'Cement (%)', 'Silica fume (%)', 'Mechanical properties', 'Mechanical properties'], ['SiO2', '21.27', '85-95', 'Mortar Comp Str (MPa).', 'Mortar Comp Str (MPa).'], ['CaO', '62.95', '-', ""f'c 3 days"", '20.1'], ['Fe2O3', '4.03', '0.4-2', ""f'c 7 days"", '28.2'], ['Al2O3', '4.95', '0.5-1.7', ""f'c 28 days"", '40.3'], ['MgO', '1.55', '0.1-0.9', '', ''], ['Na2O', '0.49', '0.15-0.2', '', ''], ['K2O', '0.65', '0.15-1.02', '', ''], ['SO3', '2.26', '-', '', ''], ['C3A', '6.3', '-', '', ''], ['LOI', '2.11', '3.5', '', ''], ['Physical properties', '', '', '', ''], ['Specific gravity', '3-3.1', '2.21', '', ''], ['Specific surface (cm2/gr)', '2910', '14,000', '', ''], ['Setting Time (min)', 'Initial- 154', '-', '', ''], ['Setting Time (min)', '', '', '', ''], ['', 'Final- 195', '-', '', '']]",1,"Chemical, physical and mechanical properties of cement and silica fume.;[['Chemical properties', 'Cement (%)', 'Silica fume (%)', 'Mechanical properties', 'Mechanical properties'], ['SiO2', '21.27', '85-95', 'Mortar Comp Str (MPa).', 'Mortar Comp Str (MPa).'], ['CaO', '62.95', '-', ""f'c 3 days"", '20.1'], ['Fe2O3', '4.03', '0.4-2', ""f'c 7 days"", '28.2'], ['Al2O3', '4.95', '0.5-1.7', ""f'c 28 days"", '40.3'], ['MgO', '1.55', '0.1-0.9', '', ''], ['Na2O', '0.49', '0.15-0.2', '', ''], ['K2O', '0.65', '0.15-1.02', '', ''], ['SO3', '2.26', '-', '', ''], ['C3A', '6.3', '-', '', ''], ['LOI', '2.11', '3.5', '', ''], ['Physical properties', '', '', '', ''], ['Specific gravity', '3-3.1', '2.21', '', ''], ['Specific surface (cm2/gr)', '2910', '14,000', '', ''], ['Setting Time (min)', 'Initial- 154', '-', '', ''], ['Setting Time (min)', '', '', '', ''], ['', 'Final- 195', '-', '', '']]",1,1,1,3,S095006181931997X_0,S095006181931997X,2019-08-13
1774,Main composition of PC by XRD/ Rietveld method (wt%).,"[['C3S', 'C2S', 'C3A', 'C4AF', 'CaCO3', 'CaSO4*2H2O', 'CaSO4*0.5H2O'], ['61.35', '16.17', '5.87', '8.13', '5.52', '0.65', '2.31']]",1,"Main composition of PC by XRD/ Rietveld method (wt%).;[['C3S', 'C2S', 'C3A', 'C4AF', 'CaCO3', 'CaSO4*2H2O', 'CaSO4*0.5H2O'], ['61.35', '16.17', '5.87', '8.13', '5.52', '0.65', '2.31']]",1,1,1,3,S0950061819320240_1,S0950061819320240,2019-08-13
1775,Main composition of SS by XRD/ Rietveld method (wt%).,"[['C3S', 'C2S', 'C3A', 'C4AF', 'CaCO3', 'SiO2', 'MgO', 'C12A7', 'C2F', 'FeO', 'Ca3Mg(SiO4)2', 'Amor.'], ['3.95', '17.00', '3.68', '1.79', '4.04', '2.42', '3.42', '5.96', '12.78', '10.31', '1.65', '33.00']]",1,"Main composition of SS by XRD/ Rietveld method (wt%).;[['C3S', 'C2S', 'C3A', 'C4AF', 'CaCO3', 'SiO2', 'MgO', 'C12A7', 'C2F', 'FeO', 'Ca3Mg(SiO4)2', 'Amor.'], ['3.95', '17.00', '3.68', '1.79', '4.04', '2.42', '3.42', '5.96', '12.78', '10.31', '1.65', '33.00']]",1,1,1,3,S0950061819320240_2,S0950061819320240,2019-08-13
1776,Chemical and mineralogical compositions of the Portland cement.,"[['Chemical composition', '(%)', 'Clinker mineralogical composition', '(%)'], ['SiO2', '21.62', 'C3S', '52.48'], ['Al2O3', '4.49', 'C2S', '22.69'], ['Fe2O3', '5.37', 'C3A', '2.82'], ['CaO', '63.91', 'C4AF', '16.32'], ['MgO', '1.66', '', ''], ['SO3', '1.92', '', ''], ['Na2O', '0.08', '', ''], ['K2O', '0.25', '', ''], ['LoI', '0.81', '', '']]",1,"Chemical and mineralogical compositions of the Portland cement.;[['Chemical composition', '(%)', 'Clinker mineralogical composition', '(%)'], ['SiO2', '21.62', 'C3S', '52.48'], ['Al2O3', '4.49', 'C2S', '22.69'], ['Fe2O3', '5.37', 'C3A', '2.82'], ['CaO', '63.91', 'C4AF', '16.32'], ['MgO', '1.66', '', ''], ['SO3', '1.92', '', ''], ['Na2O', '0.08', '', ''], ['K2O', '0.25', '', ''], ['LoI', '0.81', '', '']]",1,1,1,3,S0950061816308558_0,S0950061816308558,2016-05-26
1777,Properties of the utilized cement.,"[['Mechanical', 'Mechanical', 'Mechanical', 'Mechanical', 'Mechanical'], ['Requirement', 'Results', 'Results', 'Compressive strength (Mpa)', 'Compressive strength (Mpa)'], ['>=10', '18.4', '18.4', '3nd day', '3nd day'], ['>=17.5', '24.6', '24.6', '7nd day', '7nd day'], ['>=31.5', '35.1', '35.1', '28nd day', '28nd day'], ['', '', '', '', ''], ['Chemical', 'Chemical', 'Chemical', 'Chemical', 'Chemical'], ['>=20', '21.42', '21.42', 'SiO2', 'SiO2'], ['<=6', '4.51', '4.51', 'Al2O3', 'Al2O3'], ['<=6', '4.38', '4.38', 'Fe2O3', 'Fe2O3'], ['<=5', '1.4', '1.4', 'MgO', 'MgO'], ['-', '63.25', '63.25', 'CaO', 'CaO'], ['<=3', '2.5', '2.5', 'SO3', 'SO3'], ['-', '51.01', '51.01', 'C3S', 'C3S'], ['-', '22.93', '22.93', 'C2S', 'C2S'], ['<=8', '4.54', '4.54', 'C3A', 'C3A'], ['-', '22.41', '22.41', 'C4AF + 2C3A or C4AF + C2F', 'C4AF + 2C3A or C4AF + C2F'], ['<=0.6', '0.58', '0.58', 'Na2O + 0.658K2O', 'Na2O + 0.658K2O'], ['<=3', '1.18', '1.18', 'LOI', 'LOI'], ['', '', '', '', ''], ['Physical', 'Physical', 'Physical', 'Physical', 'Physical'], ['', 'In the second step', 'In the first step', '', ''], ['>=2800', '2810', '2943', 'Special surface (Blaine) (cm2/gr)', 'Special surface (Blaine) (cm2/gr)'], ['<=0.8', '0.78', '0.11', 'Expansion by autoclave (%)', 'Expansion by autoclave (%)'], ['>=45', '198', '140', 'Initial setting time (min)', 'Initial setting time (min)'], ['<=6hr', '4hr:10 min', '3hr:58 min', 'Final setting time', 'Final setting time']]",1,"Properties of the utilized cement.;[['Mechanical', 'Mechanical', 'Mechanical', 'Mechanical', 'Mechanical'], ['Requirement', 'Results', 'Results', 'Compressive strength (Mpa)', 'Compressive strength (Mpa)'], ['>=10', '18.4', '18.4', '3nd day', '3nd day'], ['>=17.5', '24.6', '24.6', '7nd day', '7nd day'], ['>=31.5', '35.1', '35.1', '28nd day', '28nd day'], ['', '', '', '', ''], ['Chemical', 'Chemical', 'Chemical', 'Chemical', 'Chemical'], ['>=20', '21.42', '21.42', 'SiO2', 'SiO2'], ['<=6', '4.51', '4.51', 'Al2O3', 'Al2O3'], ['<=6', '4.38', '4.38', 'Fe2O3', 'Fe2O3'], ['<=5', '1.4', '1.4', 'MgO', 'MgO'], ['-', '63.25', '63.25', 'CaO', 'CaO'], ['<=3', '2.5', '2.5', 'SO3', 'SO3'], ['-', '51.01', '51.01', 'C3S', 'C3S'], ['-', '22.93', '22.93', 'C2S', 'C2S'], ['<=8', '4.54', '4.54', 'C3A', 'C3A'], ['-', '22.41', '22.41', 'C4AF + 2C3A or C4AF + C2F', 'C4AF + 2C3A or C4AF + C2F'], ['<=0.6', '0.58', '0.58', 'Na2O + 0.658K2O', 'Na2O + 0.658K2O'], ['<=3', '1.18', '1.18', 'LOI', 'LOI'], ['', '', '', '', ''], ['Physical', 'Physical', 'Physical', 'Physical', 'Physical'], ['', 'In the second step', 'In the first step', '', ''], ['>=2800', '2810', '2943', 'Special surface (Blaine) (cm2/gr)', 'Special surface (Blaine) (cm2/gr)'], ['<=0.8', '0.78', '0.11', 'Expansion by autoclave (%)', 'Expansion by autoclave (%)'], ['>=45', '198', '140', 'Initial setting time (min)', 'Initial setting time (min)'], ['<=6hr', '4hr:10 min', '3hr:58 min', 'Final setting time', 'Final setting time']]",1,1,1,3,S0950061820330877_1,S0950061820330877,2020-10-10
1778,"Chemical composition of the raw materials, composition of the meals, mineralogical composition of the clinkers and the compressive strength of the binders.","[['Chemical composition of the raw materials', 'Chemical composition of the raw materials', 'Chemical composition of the raw materials', 'Chemical composition of the raw materials', 'Chemical composition of the raw materials', 'Chemical composition of the raw materials'], ['', 'Limestone', 'Bauxite', 'Gypsum', '', ''], ['SiO2 (%)', '1.61', '9.43', '3.60', '', ''], ['Al2O3 (%)', '0.51', '51.66', '1.02', '', ''], ['Fe2O3 (%)', '0.30', '4.95', '0.48', '', ''], ['CaO (%)', '54.71', '1.77', '32.63', '', ''], ['MgO (%)', '0.87', '0.11', '0.94', '', ''], ['SO3 (%)', '0.16', '1.13', '39.14', '', ''], ['Na2O (%)', '0.03', '0.23', '0.08', '', ''], ['K2O (%)', '0.10', '0.17', '0.13', '', ''], ['TiO2 (%)', '-', '2.69', '-', '', ''], ['P.F. (%)', '41.69', '27.31', '21.82', '', ''], ['', '', '', '', '', ''], ['Composition of the meals', 'Composition of the meals', 'Composition of the meals', 'Composition of the meals', 'Composition of the meals', 'Composition of the meals'], ['Sample name', 'SX-1300', 'SX-1150', 'SX-1200', '', ''], ['Limestone (%)', '30', '25', '35', '', ''], ['Bauxite (%)', '40', '35', '45', '', ''], ['Gypsum (%)', '30', '40', '20', '', ''], ['Burning temperature', '1300 degC', '1150 degC', '1200 degC', '', ''], ['', '', '', '', '', ''], ['Mineralogical composition of the clinkers. Minor phases: corundum, gehlenite, calcium aluminate.', 'Mineralogical composition of the clinkers. Minor phases: corundum, gehlenite, calcium aluminate.', 'Mineralogical composition of the clinkers. Minor phases: corundum, gehlenite, calcium aluminate.', 'Mineralogical composition of the clinkers. Minor phases: corundum, gehlenite, calcium aluminate.', 'Mineralogical composition of the clinkers. Minor phases: corundum, gehlenite, calcium aluminate.', 'Mineralogical composition of the clinkers. Minor phases: corundum, gehlenite, calcium aluminate.'], ['', 'PDF', 'ICSD', 'SX-1300', 'SX-1150', 'SX-1200'], [""C4A3   S -   (Ye'elimite)"", '30-0256', '28,480', '44.6', '43.9', '46.1'], ['C2S (Belite)', '33-0302', '81,096', '20.4', '-', '22.0'], ['C5S2   S -   (Ternesite)', '49-1807', '85,123', '-', '19', '15.8'], ['C  S -   (Anhydrite)', '37-1496', '16,382', '22.7', '22.8', '3'], ['C3A', '38-1429', '1841', '4.9', '3.7', '4.9'], ['C4AF', '30-0256', '2842', '-', '4.7', '0.6'], ['C12A7', '09-0413', '6287', '-', '3.1', '-'], ['MgO', '43-1022', '9863', '3', '1.2', '3.4'], ['Minor phases', '-', '-', '4.4', '1.6', '4.2'], ['', '', '', '', '', ''], ['Compressive strength (MPa) of the binders', 'Compressive strength (MPa) of the binders', 'Compressive strength (MPa) of the binders', 'Compressive strength (MPa) of the binders', 'Compressive strength (MPa) of the binders', 'Compressive strength (MPa) of the binders'], ['', 'SX-1300', 'SX-1150', 'SX-1200', '', ''], ['1 day', '26.3', '54.2', '19.7', '', ''], ['7 days', '34.4', '61.0', '31.3', '', ''], ['28 days', '35.0', '62.5', '30.9', '', '']]",1,"Chemical composition of the raw materials, composition of the meals, mineralogical composition of the clinkers and the compressive strength of the binders.;[['Chemical composition of the raw materials', 'Chemical composition of the raw materials', 'Chemical composition of the raw materials', 'Chemical composition of the raw materials', 'Chemical composition of the raw materials', 'Chemical composition of the raw materials'], ['', 'Limestone', 'Bauxite', 'Gypsum', '', ''], ['SiO2 (%)', '1.61', '9.43', '3.60', '', ''], ['Al2O3 (%)', '0.51', '51.66', '1.02', '', ''], ['Fe2O3 (%)', '0.30', '4.95', '0.48', '', ''], ['CaO (%)', '54.71', '1.77', '32.63', '', ''], ['MgO (%)', '0.87', '0.11', '0.94', '', ''], ['SO3 (%)', '0.16', '1.13', '39.14', '', ''], ['Na2O (%)', '0.03', '0.23', '0.08', '', ''], ['K2O (%)', '0.10', '0.17', '0.13', '', ''], ['TiO2 (%)', '-', '2.69', '-', '', ''], ['P.F. (%)', '41.69', '27.31', '21.82', '', ''], ['', '', '', '', '', ''], ['Composition of the meals', 'Composition of the meals', 'Composition of the meals', 'Composition of the meals', 'Composition of the meals', 'Composition of the meals'], ['Sample name', 'SX-1300', 'SX-1150', 'SX-1200', '', ''], ['Limestone (%)', '30', '25', '35', '', ''], ['Bauxite (%)', '40', '35', '45', '', ''], ['Gypsum (%)', '30', '40', '20', '', ''], ['Burning temperature', '1300 degC', '1150 degC', '1200 degC', '', ''], ['', '', '', '', '', ''], ['Mineralogical composition of the clinkers. Minor phases: corundum, gehlenite, calcium aluminate.', 'Mineralogical composition of the clinkers. Minor phases: corundum, gehlenite, calcium aluminate.', 'Mineralogical composition of the clinkers. Minor phases: corundum, gehlenite, calcium aluminate.', 'Mineralogical composition of the clinkers. Minor phases: corundum, gehlenite, calcium aluminate.', 'Mineralogical composition of the clinkers. Minor phases: corundum, gehlenite, calcium aluminate.', 'Mineralogical composition of the clinkers. Minor phases: corundum, gehlenite, calcium aluminate.'], ['', 'PDF', 'ICSD', 'SX-1300', 'SX-1150', 'SX-1200'], [""C4A3   S -   (Ye'elimite)"", '30-0256', '28,480', '44.6', '43.9', '46.1'], ['C2S (Belite)', '33-0302', '81,096', '20.4', '-', '22.0'], ['C5S2   S -   (Ternesite)', '49-1807', '85,123', '-', '19', '15.8'], ['C  S -   (Anhydrite)', '37-1496', '16,382', '22.7', '22.8', '3'], ['C3A', '38-1429', '1841', '4.9', '3.7', '4.9'], ['C4AF', '30-0256', '2842', '-', '4.7', '0.6'], ['C12A7', '09-0413', '6287', '-', '3.1', '-'], ['MgO', '43-1022', '9863', '3', '1.2', '3.4'], ['Minor phases', '-', '-', '4.4', '1.6', '4.2'], ['', '', '', '', '', ''], ['Compressive strength (MPa) of the binders', 'Compressive strength (MPa) of the binders', 'Compressive strength (MPa) of the binders', 'Compressive strength (MPa) of the binders', 'Compressive strength (MPa) of the binders', 'Compressive strength (MPa) of the binders'], ['', 'SX-1300', 'SX-1150', 'SX-1200', '', ''], ['1 day', '26.3', '54.2', '19.7', '', ''], ['7 days', '34.4', '61.0', '31.3', '', ''], ['28 days', '35.0', '62.5', '30.9', '', '']]",1,1,1,3,S0950061820331159_0,S0950061820331159,2020-10-10
1779,Chemical compositions of PC and MK (wt. %).,"[['Oxides', 'SiO2', 'Al2O3', 'Fe2O3', 'CaO', 'MgO', 'SO3', 'Na2O', 'K2O', 'TiO2', 'LOI', 'C3S', 'C2S', 'C3A', 'C4AF'], ['PC', '23.04', '3.36', '2.42', '65.01', '2.30', '2.31', '0.49', '\\', '\\', '1.23', '56.49', '21.02', '6.01', '10.57'], ['MK', '53.02', '42.97', '0.65', '0.42', '\\', '0.47', '\\', '0.16', '1.48', '1.05', '/', '/', '/', '/']]",1,"Chemical compositions of PC and MK (wt. %).;[['Oxides', 'SiO2', 'Al2O3', 'Fe2O3', 'CaO', 'MgO', 'SO3', 'Na2O', 'K2O', 'TiO2', 'LOI', 'C3S', 'C2S', 'C3A', 'C4AF'], ['PC', '23.04', '3.36', '2.42', '65.01', '2.30', '2.31', '0.49', '\\', '\\', '1.23', '56.49', '21.02', '6.01', '10.57'], ['MK', '53.02', '42.97', '0.65', '0.42', '\\', '0.47', '\\', '0.16', '1.48', '1.05', '/', '/', '/', '/']]",1,1,1,3,S0950061820331160_0,S0950061820331160,2020-10-10
1780,Chemical composition and physical properties of Portland cement and trass.,"[['Material', 'Chemical composition (%)', 'Chemical composition (%)', 'Chemical composition (%)', 'Chemical composition (%)', 'Chemical composition (%)', 'Chemical composition (%)', 'Chemical composition (%)', 'Chemical composition (%)', 'Chemical composition (%)', 'Bogue composition (%)', 'Bogue composition (%)', 'Bogue composition (%)', 'Bogue composition (%)', 'Physical properties', 'Physical properties'], ['Material', 'SiO2', 'Al2O3', 'Fe2O3', 'CaO', 'MgO', 'SO3', 'Na2O', 'K2O', 'LOI', 'C3S', 'C2S', 'C3A', 'C4AF', 'Specific gravity (g/cm3)', 'Blaine (cm2/g)'], ['Cement', '19.42', '3.63', '3.23', '63.01', '2.69', '6.79', '-', '0.71', '1.70', '60.55', '10.07', '4.15', '9.81', '3.12', '3470'], ['Trass', '70.04', '10.76', '1.41', '2.17', '0.78', '-', '3.83', '2.51', '8.15', '-', '-', '-', '-', '2.20', '4360']]",1,"Chemical composition and physical properties of Portland cement and trass.;[['Material', 'Chemical composition (%)', 'Chemical composition (%)', 'Chemical composition (%)', 'Chemical composition (%)', 'Chemical composition (%)', 'Chemical composition (%)', 'Chemical composition (%)', 'Chemical composition (%)', 'Chemical composition (%)', 'Bogue composition (%)', 'Bogue composition (%)', 'Bogue composition (%)', 'Bogue composition (%)', 'Physical properties', 'Physical properties'], ['Material', 'SiO2', 'Al2O3', 'Fe2O3', 'CaO', 'MgO', 'SO3', 'Na2O', 'K2O', 'LOI', 'C3S', 'C2S', 'C3A', 'C4AF', 'Specific gravity (g/cm3)', 'Blaine (cm2/g)'], ['Cement', '19.42', '3.63', '3.23', '63.01', '2.69', '6.79', '-', '0.71', '1.70', '60.55', '10.07', '4.15', '9.81', '3.12', '3470'], ['Trass', '70.04', '10.76', '1.41', '2.17', '0.78', '-', '3.83', '2.51', '8.15', '-', '-', '-', '-', '2.20', '4360']]",1,1,1,3,S0950061822010352_0,S0950061822010352,2022-04-08
1781,Mineral composition of PO 42.5R and P*I 42.5 cement clinker.,"[['Mineral composition (%)', 'C3S', 'C2S', 'C3A', 'C4AF'], ['PO 42.5R', '46.62', '26.32', '8.99', '8.78'], ['P*I 42.5', '56.47', '20.72', '6.17', '10.40']]",1,"Mineral composition of PO 42.5R and P*I 42.5 cement clinker.;[['Mineral composition (%)', 'C3S', 'C2S', 'C3A', 'C4AF'], ['PO 42.5R', '46.62', '26.32', '8.99', '8.78'], ['P*I 42.5', '56.47', '20.72', '6.17', '10.40']]",1,1,1,3,S0950061821020997_2,S0950061821020997,2021-07-28
1782,Physical properties and mineral composition of cements used.,"[['Cement', 'OPC', 'FC'], ['Blaine specific surface area (cm2/g)', '3220', '3220'], ['Density (g/cm3)', '3.19', '3.20'], ['LoI', '0.80', '0.76'], ['C3S', '57.6', '59.1'], ['C2S', '18.0', '8.6'], ['C3A', '9.0', '8.5'], ['C4AF', '9.3', '17.2'], ['Gypsum', '3.02', '2.78']]",1,"Physical properties and mineral composition of cements used.;[['Cement', 'OPC', 'FC'], ['Blaine specific surface area (cm2/g)', '3220', '3220'], ['Density (g/cm3)', '3.19', '3.20'], ['LoI', '0.80', '0.76'], ['C3S', '57.6', '59.1'], ['C2S', '18.0', '8.6'], ['C3A', '9.0', '8.5'], ['C4AF', '9.3', '17.2'], ['Gypsum', '3.02', '2.78']]",1,1,1,3,S0950061821009028_0,S0950061821009028,2021-04-01
1783,"Chemical compositions and physical properties of cement (mass, %).","[['SiO2', 'Al2O3', 'CaO', 'Fe2O3', 'MgO', 'R2O', 'f-CaO', 'SO3', 'Loss', 'Cl-'], ['20.94', '4.85', '64.02', '3.44', '1.70', '0.50', '0.50', '1.88', '1.88', '0.01'], ['C3S', 'C2S', 'C3A', 'C4AF', '', '', '', '', '', ''], ['59.03', '16.47', '6.79', '11.73', '', '', '', '', '', '']]",1,"Chemical compositions and physical properties of cement (mass, %).;[['SiO2', 'Al2O3', 'CaO', 'Fe2O3', 'MgO', 'R2O', 'f-CaO', 'SO3', 'Loss', 'Cl-'], ['20.94', '4.85', '64.02', '3.44', '1.70', '0.50', '0.50', '1.88', '1.88', '0.01'], ['C3S', 'C2S', 'C3A', 'C4AF', '', '', '', '', '', ''], ['59.03', '16.47', '6.79', '11.73', '', '', '', '', '', '']]",1,1,1,3,S0950061823013508_0,S0950061823013508,2023-05-08
1784,Chemical and physical properties of ordinary Portland cement.,"[['MgO (%)', 'C3A(%)', 'CaO(%)', 'SiO2(%)', 'Fe2O3(%)', 'SO3(%)', 'Al2O3(%)', 'Los onignition (%)', 'Cl-1(%)', 'Surface area(m2/kg)', 'Fineness (%)(0.08 mm)', 'Compressive strength (MPa)', 'Compressive strength (MPa)'], ['MgO (%)', 'C3A(%)', 'CaO(%)', 'SiO2(%)', 'Fe2O3(%)', 'SO3(%)', 'Al2O3(%)', 'Los onignition (%)', 'Cl-1(%)', 'Surface area(m2/kg)', 'Fineness (%)(0.08 mm)', '3d', '28d'], ['2.09', '8', '64', '22', '3.82', '2.27', '5', '4.85', '0.024', '300', 'f t  =   3  F t  L   2 b  h 2     8.0', 'f t  =   3  F t  L   2 b  h 2     16.0', 'f t  =   3  F t  L   2 b  h 2     42.5']]",1,"Chemical and physical properties of ordinary Portland cement.;[['MgO (%)', 'C3A(%)', 'CaO(%)', 'SiO2(%)', 'Fe2O3(%)', 'SO3(%)', 'Al2O3(%)', 'Los onignition (%)', 'Cl-1(%)', 'Surface area(m2/kg)', 'Fineness (%)(0.08 mm)', 'Compressive strength (MPa)', 'Compressive strength (MPa)'], ['MgO (%)', 'C3A(%)', 'CaO(%)', 'SiO2(%)', 'Fe2O3(%)', 'SO3(%)', 'Al2O3(%)', 'Los onignition (%)', 'Cl-1(%)', 'Surface area(m2/kg)', 'Fineness (%)(0.08 mm)', '3d', '28d'], ['2.09', '8', '64', '22', '3.82', '2.27', '5', '4.85', '0.024', '300', 'f t  =   3  F t  L   2 b  h 2     8.0', 'f t  =   3  F t  L   2 b  h 2     16.0', 'f t  =   3  F t  L   2 b  h 2     42.5']]",1,1,1,3,S0950061821009065_2,S0950061821009065,2021-04-02
