Repository: zakidotai/cemcat

# CemCat Streamlit Hosting Bundle

This folder is ready to be pushed to GitHub and deployed on Streamlit Cloud.

## Files included

- `streamlit_app.py` (main app)
- `requirements.txt`
- `data/ner_cems_40k.csv`
- `data/pii_abs.json`
- `data/clinker_comps_with_dates.csv`
- `upload/composition_cls_slag_updated.csv`

## Local run

```bash
streamlit run streamlit_app.py
```

File: crystalline_composition_gpt4_with_pii_tid_dates.csv (part 68 of 101)
,caption,tables,Label,text,pred_0,pred_1,pred_2,all_pred,pii_tid,pii,date
1785,Chemical composition of binders.,"[['Chemical properties (%)', 'OPC', 'Low-C3A cement', 'UDSF', 'FA'], ['Al2O3', '5.26', '3.18', '0.13', '23.93'], ['CaO', '65.11', '64.48', '0.33', '6.98'], ['Fe2O3', '2.57', '4.34', '0.07', '7.94'], ['K2O', '0.43', '0.35', '0.54', '1.02'], ['MgO', '1.39', '1.46', '0.71', '1.27'], ['MnO', '0.076', '0.120', '0.008', '0.104'], ['Na2O', '0.35', '0.14', '0.29', '0.38'], ['P2O5', '0.1', '0.228', '0.129', '0.535'], ['SiO2', '21.0', '21.4', '94.6', '55.9'], ['SO3', '3.03', '2.93', '0.07', '0.30'], ['TiO2', '0.257', '0.192', '0.005', '1.312'], ['Loss on ignition', '2.91', '1.15', '4.45', '1.71'], ['Specific gravity', '3-3.2', '3.18', '2.15', '2.38'], ['', '', '', '', ''], ['Cement phase compound (%)*', 'Cement phase compound (%)*', 'Cement phase compound (%)*', 'Cement phase compound (%)*', 'Cement phase compound (%)*'], ['C3S', '57.77', '63.65', 'C3S: Ca3SiO5 (alite)', 'C3S: Ca3SiO5 (alite)'], ['C2S', '16.63', '13.42', 'C2S: Ca2SiO4 (belite)', 'C2S: Ca2SiO4 (belite)'], ['C3A', '9.6', '1.08', 'C3A: Ca3Al2O6 (aluminate)', 'C3A: Ca3Al2O6 (aluminate)'], ['C4AF', '7.81', '13.21', 'C4AF: Ca4(Al,Fe)2O7 (ferrite)', 'C4AF: Ca4(Al,Fe)2O7 (ferrite)']]",1,"Chemical composition of binders.;[['Chemical properties (%)', 'OPC', 'Low-C3A cement', 'UDSF', 'FA'], ['Al2O3', '5.26', '3.18', '0.13', '23.93'], ['CaO', '65.11', '64.48', '0.33', '6.98'], ['Fe2O3', '2.57', '4.34', '0.07', '7.94'], ['K2O', '0.43', '0.35', '0.54', '1.02'], ['MgO', '1.39', '1.46', '0.71', '1.27'], ['MnO', '0.076', '0.120', '0.008', '0.104'], ['Na2O', '0.35', '0.14', '0.29', '0.38'], ['P2O5', '0.1', '0.228', '0.129', '0.535'], ['SiO2', '21.0', '21.4', '94.6', '55.9'], ['SO3', '3.03', '2.93', '0.07', '0.30'], ['TiO2', '0.257', '0.192', '0.005', '1.312'], ['Loss on ignition', '2.91', '1.15', '4.45', '1.71'], ['Specific gravity', '3-3.2', '3.18', '2.15', '2.38'], ['', '', '', '', ''], ['Cement phase compound (%)*', 'Cement phase compound (%)*', 'Cement phase compound (%)*', 'Cement phase compound (%)*', 'Cement phase compound (%)*'], ['C3S', '57.77', '63.65', 'C3S: Ca3SiO5 (alite)', 'C3S: Ca3SiO5 (alite)'], ['C2S', '16.63', '13.42', 'C2S: Ca2SiO4 (belite)', 'C2S: Ca2SiO4 (belite)'], ['C3A', '9.6', '1.08', 'C3A: Ca3Al2O6 (aluminate)', 'C3A: Ca3Al2O6 (aluminate)'], ['C4AF', '7.81', '13.21', 'C4AF: Ca4(Al,Fe)2O7 (ferrite)', 'C4AF: Ca4(Al,Fe)2O7 (ferrite)']]",1,1,1,3,S0950061821001707_2,S0950061821001707,2021-02-20
1786,Mix proportion.,"[['Code', 'Variables', 'Cement and SCMs (550 kg/m3 in total)', 'Cement and SCMs (550 kg/m3 in total)', 'Cement and SCMs (550 kg/m3 in total)', 'Cement and SCMs (550 kg/m3 in total)', 'Sand/B', 'LWA/B', 'W/B', 'MPP ratio (by total volume)'], ['Code', 'Variables', 'OPC', 'Low C3A cement', 'FA', 'SF', 'Sand/B', 'LWA/B', 'W/B', 'MPP ratio (by total volume)'], ['M1', 'Control mix', '0', '0.6', '0.25', '0.15', '1.11', '1.24', '0.22', '0'], ['M2', 'Cement type', '0.6', '0.0', '0.25', '0.15', '1.11', '1.24', '0.22', '0'], ['M3', '40% river sand + 60% silica sand', '0', '0.6', '0.25', '0.15', '1.11', '1.24', '0.22', '0'], ['M4', '60% river sand + 40% silica sand', '0', '0.6', '0.25', '0.15', '1.11', '1.24', '0.22', '0'], ['M5', '100% river sand', '0', '0.6', '0.25', '0.15', '1.11', '1.24', '0.22', '0'], ['M6', 'W/B', '0', '0.6', '0.25', '0.15', '1.11', '1.24', '0.24', '0'], ['M7', 'W/B', '0', '0.6', '0.25', '0.15', '1.11', '1.24', '0.26', '0'], ['M8', 'Fibre content', '0', '0.6', '0.25', '0.15', '1.11', '1.24', '0.22', '0.5%'], ['M9', 'Fibre content', '0', '0.6', '0.25', '0.15', '1.11', '1.24', '0.22', '1%'], ['M10', 'Fibre content', '0', '0.6', '0.25', '0.15', '1.11', '1.24', '0.22', '1.5%'], ['M11', 'Fibre content', '0', '0.6', '0.25', '0.15', '1.11', '1.24', '0.22', '2%'], ['M12', 'w/b and SCMs', '0', '0.6', '0', '0.4', '1.11', '1.24', '0.26', '0'], ['M13', 'w/b and SCMs', '0', '0.6', '0', '0.4', '1.11', '1.24', '0.28', '0']]",1,"Mix proportion.;[['Code', 'Variables', 'Cement and SCMs (550 kg/m3 in total)', 'Cement and SCMs (550 kg/m3 in total)', 'Cement and SCMs (550 kg/m3 in total)', 'Cement and SCMs (550 kg/m3 in total)', 'Sand/B', 'LWA/B', 'W/B', 'MPP ratio (by total volume)'], ['Code', 'Variables', 'OPC', 'Low C3A cement', 'FA', 'SF', 'Sand/B', 'LWA/B', 'W/B', 'MPP ratio (by total volume)'], ['M1', 'Control mix', '0', '0.6', '0.25', '0.15', '1.11', '1.24', '0.22', '0'], ['M2', 'Cement type', '0.6', '0.0', '0.25', '0.15', '1.11', '1.24', '0.22', '0'], ['M3', '40% river sand + 60% silica sand', '0', '0.6', '0.25', '0.15', '1.11', '1.24', '0.22', '0'], ['M4', '60% river sand + 40% silica sand', '0', '0.6', '0.25', '0.15', '1.11', '1.24', '0.22', '0'], ['M5', '100% river sand', '0', '0.6', '0.25', '0.15', '1.11', '1.24', '0.22', '0'], ['M6', 'W/B', '0', '0.6', '0.25', '0.15', '1.11', '1.24', '0.24', '0'], ['M7', 'W/B', '0', '0.6', '0.25', '0.15', '1.11', '1.24', '0.26', '0'], ['M8', 'Fibre content', '0', '0.6', '0.25', '0.15', '1.11', '1.24', '0.22', '0.5%'], ['M9', 'Fibre content', '0', '0.6', '0.25', '0.15', '1.11', '1.24', '0.22', '1%'], ['M10', 'Fibre content', '0', '0.6', '0.25', '0.15', '1.11', '1.24', '0.22', '1.5%'], ['M11', 'Fibre content', '0', '0.6', '0.25', '0.15', '1.11', '1.24', '0.22', '2%'], ['M12', 'w/b and SCMs', '0', '0.6', '0', '0.4', '1.11', '1.24', '0.26', '0'], ['M13', 'w/b and SCMs', '0', '0.6', '0', '0.4', '1.11', '1.24', '0.28', '0']]",1,0,1,2,S0950061821001707_5,S0950061821001707,2021-02-20
1787,Properties of Portland cement.,"[['Chemical properties', 'Chemical properties'], ['SiO2', '21.1'], ['Al2O3', '4.37'], ['Fe2O3', '3.88'], ['MgO', '1.56'], ['K2O', '0.52'], ['Na2O', '0.39'], ['CaO', '63.33'], ['C3S', '51'], ['C2S', '22.7'], ['C3A', '5.1'], ['C4AF', '11.9'], ['', ''], ['Physical properties', 'Physical properties'], ['Special gravity', '3.1'], ['Special surface (cm2/g)', '3000']]",1,"Properties of Portland cement.;[['Chemical properties', 'Chemical properties'], ['SiO2', '21.1'], ['Al2O3', '4.37'], ['Fe2O3', '3.88'], ['MgO', '1.56'], ['K2O', '0.52'], ['Na2O', '0.39'], ['CaO', '63.33'], ['C3S', '51'], ['C2S', '22.7'], ['C3A', '5.1'], ['C4AF', '11.9'], ['', ''], ['Physical properties', 'Physical properties'], ['Special gravity', '3.1'], ['Special surface (cm2/g)', '3000']]",1,1,1,3,S0950061821024004_0,S0950061821024004,2021-09-14
1788,Chemical and mineral composition of cement.,"[['Chemical composition (wt. %)', 'Al2O3', 'Fe2O3', 'SiO2', 'CaO', 'MgO', 'SO3', 'K2O', 'Na2O', 'Cl-', 'CaOfree'], ['', '5.23', '3.44', '20.63', '63.56', '3.13', '0.78', '1.15', '0.10', '0.007', '1.4'], ['', '', '', '', '', '', '', '', '', '', ''], ['Mineral composition (wt. %)', 'C3S', 'C3S', 'C2S', 'C2S', 'C3A', 'C3A', 'C3A', 'C4AF', 'C4AF', 'C4AF'], ['', '57.9', '57.9', '15.6', '15.6', '7.5', '7.5', '7.5', '11.9', '11.9', '11.9']]",1,"Chemical and mineral composition of cement.;[['Chemical composition (wt. %)', 'Al2O3', 'Fe2O3', 'SiO2', 'CaO', 'MgO', 'SO3', 'K2O', 'Na2O', 'Cl-', 'CaOfree'], ['', '5.23', '3.44', '20.63', '63.56', '3.13', '0.78', '1.15', '0.10', '0.007', '1.4'], ['', '', '', '', '', '', '', '', '', '', ''], ['Mineral composition (wt. %)', 'C3S', 'C3S', 'C2S', 'C2S', 'C3A', 'C3A', 'C3A', 'C4AF', 'C4AF', 'C4AF'], ['', '57.9', '57.9', '15.6', '15.6', '7.5', '7.5', '7.5', '11.9', '11.9', '11.9']]",1,1,1,3,S095006182102403X_0,S095006182102403X,2021-09-01
1789,"Chemical compositions of cement (mass, %).","[['SiO2', 'Al2O3', 'CaO', 'Fe2O3', 'MgO', 'R2O', 'F-CaO', 'SO3', 'Loss', 'Cl-'], ['20.94', '4.85', '64.02', '3.44', '1.70', '0.50', '0.50', '1.88', '1.88', '0.01'], ['C3S', 'C2S', 'C3A', 'C4AF', '', '', '', '', '', ''], ['59.03', '16.47', '6.79', '11.73', '', '', '', '', '', '']]",1,"Chemical compositions of cement (mass, %).;[['SiO2', 'Al2O3', 'CaO', 'Fe2O3', 'MgO', 'R2O', 'F-CaO', 'SO3', 'Loss', 'Cl-'], ['20.94', '4.85', '64.02', '3.44', '1.70', '0.50', '0.50', '1.88', '1.88', '0.01'], ['C3S', 'C2S', 'C3A', 'C4AF', '', '', '', '', '', ''], ['59.03', '16.47', '6.79', '11.73', '', '', '', '', '', '']]",1,1,1,3,S0950061821024156_0,S0950061821024156,2021-09-01
1790,Chemical and mineral composition of G class oil well cement (wt.%).,"[['Chemical composition', 'Chemical composition', 'Chemical composition', 'Chemical composition', 'Chemical composition', 'Chemical composition', 'Chemical composition', 'Chemical composition', 'Chemical composition', 'Mineral composition', 'Mineral composition', 'Mineral composition', 'Mineral composition', 'Mineral composition', 'Mineral composition'], ['CaO', 'SiO2', 'Fe2O3', 'Al2O3', 'SO3', 'MgO', 'K2O', 'Na2O', 'Others', 'C3S', 'C2S', 'C3A', 'C4AF', 'CaSO4', 'Others'], ['61.5', '23.5', '5.5', '3.4', '2.9', '1.7', '0.6', '0.2', '0.7', '33', '43', '0', '16', '4.9', '3.1']]",1,"Chemical and mineral composition of G class oil well cement (wt.%).;[['Chemical composition', 'Chemical composition', 'Chemical composition', 'Chemical composition', 'Chemical composition', 'Chemical composition', 'Chemical composition', 'Chemical composition', 'Chemical composition', 'Mineral composition', 'Mineral composition', 'Mineral composition', 'Mineral composition', 'Mineral composition', 'Mineral composition'], ['CaO', 'SiO2', 'Fe2O3', 'Al2O3', 'SO3', 'MgO', 'K2O', 'Na2O', 'Others', 'C3S', 'C2S', 'C3A', 'C4AF', 'CaSO4', 'Others'], ['61.5', '23.5', '5.5', '3.4', '2.9', '1.7', '0.6', '0.2', '0.7', '33', '43', '0', '16', '4.9', '3.1']]",1,1,1,3,S0950061816304676_1,S0950061816304676,2016-03-31
1791,Properties of Ordinary Portland cement and silica fume.,"[['', 'CEM II/A', 'Silica fume'], ['Chemical compositions', 'Chemical compositions', 'Chemical compositions'], ['SiO2', '20.58', '93'], ['Al2O3', '4.90', '0.47'], ['Fe2O3', '4.70', '0.91'], ['CaO', '62.8', '0.8'], ['SO3', '2.28', '0.35'], ['MgO', '0.53', '0.93'], ['K2O', '0.42', '1.20'], ['Na2O', '0.12', '0.40'], ['Free lime', '2.17', '0.8'], ['', '', ''], ['Mineralogical compositions', 'Mineralogical compositions', 'Mineralogical compositions'], ['C3S', '57.79', '-'], ['C2S', '20.47', '-'], ['C3A', '7.20', '-'], ['C4AF', '11.49', '-']]",1,"Properties of Ordinary Portland cement and silica fume.;[['', 'CEM II/A', 'Silica fume'], ['Chemical compositions', 'Chemical compositions', 'Chemical compositions'], ['SiO2', '20.58', '93'], ['Al2O3', '4.90', '0.47'], ['Fe2O3', '4.70', '0.91'], ['CaO', '62.8', '0.8'], ['SO3', '2.28', '0.35'], ['MgO', '0.53', '0.93'], ['K2O', '0.42', '1.20'], ['Na2O', '0.12', '0.40'], ['Free lime', '2.17', '0.8'], ['', '', ''], ['Mineralogical compositions', 'Mineralogical compositions', 'Mineralogical compositions'], ['C3S', '57.79', '-'], ['C2S', '20.47', '-'], ['C3A', '7.20', '-'], ['C4AF', '11.49', '-']]",1,1,1,3,S0950061816304688_0,S0950061816304688,2016-03-30
1792,Mineral composition of cement (%).,"[['Clinker', 'C3S', 'C2S', 'C3A', 'C4AF', 'Gypsum'], ['Mass fraction', '58.34', '19.32', '7.13', '10.00', '4.80']]",1,"Mineral composition of cement (%).;[['Clinker', 'C3S', 'C2S', 'C3A', 'C4AF', 'Gypsum'], ['Mass fraction', '58.34', '19.32', '7.13', '10.00', '4.80']]",1,1,1,3,S0950061823013211_1,S0950061823013211,2023-05-06
1793,Chemical composition of PC.,"[['C3S (%)', 'C2S (%)', 'C3A (%)', 'C4AF (%)', 'Gypsum (%)', 'Gypsum (%)', 'Alkali-activated materials (%)', 'Alkali-activated materials (%)'], ['50-60', '17-19', '7-7.5', '10-11', 'Phosphogypsum', 'Natural gypsum', 'Lime paste', 'Volcanic ash'], ['50-60', '17-19', '7-7.5', '10-11', '3.00', '1.50', '17.0', '7.5']]",1,"Chemical composition of PC.;[['C3S (%)', 'C2S (%)', 'C3A (%)', 'C4AF (%)', 'Gypsum (%)', 'Gypsum (%)', 'Alkali-activated materials (%)', 'Alkali-activated materials (%)'], ['50-60', '17-19', '7-7.5', '10-11', 'Phosphogypsum', 'Natural gypsum', 'Lime paste', 'Volcanic ash'], ['50-60', '17-19', '7-7.5', '10-11', '3.00', '1.50', '17.0', '7.5']]",1,1,1,3,S0950061823013223_0,S0950061823013223,2023-05-08
1794,Components and mineral composition (%) of cement.,"[['SiO2', 'Al2O3', 'Fe2O3', 'CaO', 'MgO', 'C3S', 'C2S', 'C3A', 'C4AF'], ['18.96', '6.05', '3.42', '63.22', '1.21', '65.35', '5.06', '10.23', '10.40']]",1,"Components and mineral composition (%) of cement.;[['SiO2', 'Al2O3', 'Fe2O3', 'CaO', 'MgO', 'C3S', 'C2S', 'C3A', 'C4AF'], ['18.96', '6.05', '3.42', '63.22', '1.21', '65.35', '5.06', '10.23', '10.40']]",1,1,1,3,S0958946517304316_2,S0958946517304316,2017-09-28
1795,The cement characteristics used in this study [% values are mass-based].,"[['Compound', 'Amount (%)', 'Compound', 'Amount (%)'], ['Chemical analyses', 'Chemical analyses', 'Chemical analyses', 'Chemical analyses'], ['SiO3', '21.5', 'SO3', '2.1'], ['AL2O3', '5.1', 'Weight losses due to temperature', '1.05'], ['Fe2O3', '4.4', 'Insoluble residual', '0.5'], ['CaO', '63.2', 'C3S', '45.312'], ['MgO', '1.75', 'C2S', '30.12'], ['Na2O', '0.2', 'C3A', '10.208'], ['K2O', '0.60', 'C4AF', '14.4'], ['Physical analyses', 'Physical analyses', 'Physical analyses', 'Physical analyses'], ['Autoclave expansion', '0.03', 'Fineness (Blaine test, cm2/g)', '3000']]",1,"The cement characteristics used in this study [% values are mass-based].;[['Compound', 'Amount (%)', 'Compound', 'Amount (%)'], ['Chemical analyses', 'Chemical analyses', 'Chemical analyses', 'Chemical analyses'], ['SiO3', '21.5', 'SO3', '2.1'], ['AL2O3', '5.1', 'Weight losses due to temperature', '1.05'], ['Fe2O3', '4.4', 'Insoluble residual', '0.5'], ['CaO', '63.2', 'C3S', '45.312'], ['MgO', '1.75', 'C2S', '30.12'], ['Na2O', '0.2', 'C3A', '10.208'], ['K2O', '0.60', 'C4AF', '14.4'], ['Physical analyses', 'Physical analyses', 'Physical analyses', 'Physical analyses'], ['Autoclave expansion', '0.03', 'Fineness (Blaine test, cm2/g)', '3000']]",1,1,1,3,S0950061815306991_2,S0950061815306991,2015-12-17
1796,Characteristics of firebrick wastes.,"[['', 'Portland cement (PC)', 'Firebrick (FBW)'], ['Chemical composition (%)', 'Chemical composition (%)', 'Chemical composition (%)'], ['ZrO2', '-', '31.92'], ['SiO2', '24.23', '17.06'], ['CaO', '60.44', '3.36'], ['Na2O', '0.17', '2.98'], ['MgO', '1.08', '1.62'], ['Y2O3', '-', '1.11'], ['HfO2', '-', '0.93'], ['Al2O3', '5.58', '39.73'], ['Fe2O3', '4.09', '0.35'], ['SO3', '1.74', '0.08'], ['TiO2', '0.24', '0.01'], ['P2O5', '0.07', '0.01'], ['WO3', '-', '0.01'], ['K2O', '0.95', '0.01'], ['', '', ''], ['Mineralogical composition (%)', 'Mineralogical composition (%)', 'Mineralogical composition (%)'], ['C3S', '53', '-'], ['C2S', '22', '-'], ['C3A', '06', '-'], ['C4AF', '13', '-'], ['', '', ''], ['Physical characteristics', 'Physical characteristics', 'Physical characteristics'], ['Specific gravity', '3.14', '3.69'], ['Specific surface (cm2/g)', '3612', '4100'], ['Water absorption (%)', '-', '2.3'], ['Color', '-', 'Yellow']]",1,"Characteristics of firebrick wastes.;[['', 'Portland cement (PC)', 'Firebrick (FBW)'], ['Chemical composition (%)', 'Chemical composition (%)', 'Chemical composition (%)'], ['ZrO2', '-', '31.92'], ['SiO2', '24.23', '17.06'], ['CaO', '60.44', '3.36'], ['Na2O', '0.17', '2.98'], ['MgO', '1.08', '1.62'], ['Y2O3', '-', '1.11'], ['HfO2', '-', '0.93'], ['Al2O3', '5.58', '39.73'], ['Fe2O3', '4.09', '0.35'], ['SO3', '1.74', '0.08'], ['TiO2', '0.24', '0.01'], ['P2O5', '0.07', '0.01'], ['WO3', '-', '0.01'], ['K2O', '0.95', '0.01'], ['', '', ''], ['Mineralogical composition (%)', 'Mineralogical composition (%)', 'Mineralogical composition (%)'], ['C3S', '53', '-'], ['C2S', '22', '-'], ['C3A', '06', '-'], ['C4AF', '13', '-'], ['', '', ''], ['Physical characteristics', 'Physical characteristics', 'Physical characteristics'], ['Specific gravity', '3.14', '3.69'], ['Specific surface (cm2/g)', '3612', '4100'], ['Water absorption (%)', '-', '2.3'], ['Color', '-', 'Yellow']]",1,1,1,3,S095006181530708X_0,S095006181530708X,2015-12-17
1797,Chemical composition and physical properties of cement and pozzolanas used.,"[['Constituents', 'PC', 'NP', 'SA'], ['Chemical composition, %', 'Chemical composition, %', 'Chemical composition, %', 'Chemical composition, %'], ['SiO2', '21.4', '58.1', '56.1'], ['Al2O3', '4.7', '13.1', '23.6'], ['Fe2O3', '2.7', '4.4', '8.2'], ['CaO', '65.2', '9.2', '2.3'], ['MgO', '1.0', '2.6', '1.9'], ['SO3', '2.9', '-', '0.27'], ['TiO2', '-', '0.6', '1.2'], ['Total alkali, Na2Oe', '0.55', '1.053', '2.023'], ['LOI', '0.9', '6.4', '3.2'], ['', '', '', ''], ['Bogue composition, %', 'Bogue composition, %', 'Bogue composition, %', 'Bogue composition, %'], ['C3S', '67.3', '-', '-'], ['C2S', '10.6', '-', '-'], ['C3A', '7.9', '-', '-'], ['C4AF', '8.2', '-', '-'], ['', '', '', ''], ['Physical properties', 'Physical properties', 'Physical properties', 'Physical properties'], ['Density, kg/m3', '3140', '2480', '2670'], ['Fineness, m2/kg', '381', '453', '1590'], ['Residue on 45mm, %', '6.2', '32.3', '21.7']]",1,"Chemical composition and physical properties of cement and pozzolanas used.;[['Constituents', 'PC', 'NP', 'SA'], ['Chemical composition, %', 'Chemical composition, %', 'Chemical composition, %', 'Chemical composition, %'], ['SiO2', '21.4', '58.1', '56.1'], ['Al2O3', '4.7', '13.1', '23.6'], ['Fe2O3', '2.7', '4.4', '8.2'], ['CaO', '65.2', '9.2', '2.3'], ['MgO', '1.0', '2.6', '1.9'], ['SO3', '2.9', '-', '0.27'], ['TiO2', '-', '0.6', '1.2'], ['Total alkali, Na2Oe', '0.55', '1.053', '2.023'], ['LOI', '0.9', '6.4', '3.2'], ['', '', '', ''], ['Bogue composition, %', 'Bogue composition, %', 'Bogue composition, %', 'Bogue composition, %'], ['C3S', '67.3', '-', '-'], ['C2S', '10.6', '-', '-'], ['C3A', '7.9', '-', '-'], ['C4AF', '8.2', '-', '-'], ['', '', '', ''], ['Physical properties', 'Physical properties', 'Physical properties', 'Physical properties'], ['Density, kg/m3', '3140', '2480', '2670'], ['Fineness, m2/kg', '381', '453', '1590'], ['Residue on 45mm, %', '6.2', '32.3', '21.7']]",1,1,1,3,S0950061815000409_0,S0950061815000409,2015-01-21
1798,Properties of cement and silica fume.,"[['Component', 'Chemical composition (%)', 'Chemical composition (%)'], ['', 'Cement', 'Silica fume'], ['CaO', '64.47', '0.50'], ['SiO2', '20.09', '96'], ['C', '-', '1.50'], ['Al2O3', '5.01', '0.70'], ['Fe2O3', '2.73', '0.25'], ['MgO', '1.72', '0.60'], ['K2O', '0.66', '0.85'], ['Cl', '0.01', '0.10'], ['Na2O', '0.21', '0.25'], ['P2O5', '-', '0.10'], ['SO3', '3.03', '0.50'], ['H2O', '-', '0.80'], ['Fever loss', '2.11', '1.50'], ['pH value', '-', '5.0-8.0'], ['C3S', '60.7', '-'], ['C2S', '11.8', '-'], ['C3A', '8.6', '-'], ['C4AF', '8.3', '-'], ['Silicate modulus', '2.6', '-'], ['Alumina modulus', '1.8', '-'], ['Hydraulic modulus', '2.3', '-'], ['Total alkalin', '0.58', '-'], ['', '', ''], ['', 'Physical properties', 'Physical properties'], ['', 'Cement', 'Silica fume'], ['Blaine specify surface', '5162cm2/g', '200000cm2/g'], ['Unit volume weight', '-', '0.650g/cm3'], ['Specific gravity', '3.14', '2.26'], ['Initial setting time', '154min.', '-'], ['Final setting time', '191min.', '-'], ['Volume expansion Genlesmesi', '0.8mm', '-'], ['', '', ''], ['', 'Compressive strength of cement (MPa)', 'Compressive strength of cement (MPa)'], ['2days', '39.8MPa', '-'], ['7days', '54.2MPa', '-'], ['28days', '61.8MPa', '-']]",1,"Properties of cement and silica fume.;[['Component', 'Chemical composition (%)', 'Chemical composition (%)'], ['', 'Cement', 'Silica fume'], ['CaO', '64.47', '0.50'], ['SiO2', '20.09', '96'], ['C', '-', '1.50'], ['Al2O3', '5.01', '0.70'], ['Fe2O3', '2.73', '0.25'], ['MgO', '1.72', '0.60'], ['K2O', '0.66', '0.85'], ['Cl', '0.01', '0.10'], ['Na2O', '0.21', '0.25'], ['P2O5', '-', '0.10'], ['SO3', '3.03', '0.50'], ['H2O', '-', '0.80'], ['Fever loss', '2.11', '1.50'], ['pH value', '-', '5.0-8.0'], ['C3S', '60.7', '-'], ['C2S', '11.8', '-'], ['C3A', '8.6', '-'], ['C4AF', '8.3', '-'], ['Silicate modulus', '2.6', '-'], ['Alumina modulus', '1.8', '-'], ['Hydraulic modulus', '2.3', '-'], ['Total alkalin', '0.58', '-'], ['', '', ''], ['', 'Physical properties', 'Physical properties'], ['', 'Cement', 'Silica fume'], ['Blaine specify surface', '5162cm2/g', '200000cm2/g'], ['Unit volume weight', '-', '0.650g/cm3'], ['Specific gravity', '3.14', '2.26'], ['Initial setting time', '154min.', '-'], ['Final setting time', '191min.', '-'], ['Volume expansion Genlesmesi', '0.8mm', '-'], ['', '', ''], ['', 'Compressive strength of cement (MPa)', 'Compressive strength of cement (MPa)'], ['2days', '39.8MPa', '-'], ['7days', '54.2MPa', '-'], ['28days', '61.8MPa', '-']]",1,1,1,3,S0950061815000434_0,S0950061815000434,2015-01-21
1799,Cementing materials chemical compositions (wt.%).,"[['Cements', 'SiO2', 'Al2O3', 'Fe2O3', 'CaO', 'MgO', 'Na2O', 'K2O', 'SO3', 'LOI'], ['Mod-C3A cement', 'Mod-C3A cement', 'Mod-C3A cement', 'Mod-C3A cement', 'Mod-C3A cement', 'Mod-C3A cement', 'Mod-C3A cement', 'Mod-C3A cement', 'Mod-C3A cement', 'Mod-C3A cement'], ['4% limestone', '19.9', '4.88', '3.13', '63.2', '1.85', '0.23', '0.90', '3.50', ''], ['15% limestone', '18.1', '3.82', '2.23', '61.5', '1.86', '0.21', '0.91', '3.48', ''], ['22% limestone', '16.8', '4.20', '2.58', '59.6', '1.78', '0.23', '0.90', '3.43', ''], ['', '', '', '', '', '', '', '', '', ''], ['High-C3A cement', 'High-C3A cement', 'High-C3A cement', 'High-C3A cement', 'High-C3A cement', 'High-C3A cement', 'High-C3A cement', 'High-C3A cement', 'High-C3A cement', 'High-C3A cement'], ['4% limestone', '19.6', '5.33', '2.12', '61.8', '2.36', '0.21', '1.22', '4.17', '2.68'], ['10% limestone', '18.3', '5.00', '2.04', '59.8', '2.25', '0.20', '1.10', '3.99', '6.69'], ['Type HS', '20.2', '4.06', '3.77', '62.4', '2.66', '0.23', '0.48', '2.80', '2.79'], ['', '', '', '', '', '', '', '', '', ''], ['Series 1 Supplementary cementing materials', 'Series 1 Supplementary cementing materials', 'Series 1 Supplementary cementing materials', 'Series 1 Supplementary cementing materials', 'Series 1 Supplementary cementing materials', 'Series 1 Supplementary cementing materials', 'Series 1 Supplementary cementing materials', 'Series 1 Supplementary cementing materials', 'Series 1 Supplementary cementing materials', 'Series 1 Supplementary cementing materials'], ['Class F fly ash', '57.7', '18.0', '9.37', '2.96', '1.99', '1.32', '2.03', '1.12', ''], ['Slag', '37.7', '7.01', '0.39', '39.3', '10.7', '0.30', '0.34', '2.61', ''], ['Silica fume', '96.7', '0.30', '0.10', '0.40', '0.30', '0.10', '0.70', '0.09', ''], ['', '', '', '', '', '', '', '', '', ''], ['Series 2 Supplementary cementing materials', 'Series 2 Supplementary cementing materials', 'Series 2 Supplementary cementing materials', 'Series 2 Supplementary cementing materials', 'Series 2 Supplementary cementing materials', 'Series 2 Supplementary cementing materials', 'Series 2 Supplementary cementing materials', 'Series 2 Supplementary cementing materials', 'Series 2 Supplementary cementing materials', 'Series 2 Supplementary cementing materials'], ['Class CI fly ash', '53.0', '21.8', '3.70', '13.3', '1.22', '2.75', '0.69', '0.29', '1.51'], ['Class F fly ash', '48.5', '19.0', '13.6', '5.24', '2.26', '2.52', '1.87', '2.45', '3.22'], ['Silica fume', '93.2', '1.41', '0.20', '0.44', '0.59', '0.20', '1.13', '0.15', '2.35'], ['Metakaolin', '61.6', '31.6', '1.19', '0.45', '0.53', '0.22', '1.78', '0.05', '1.68']]",1,"Cementing materials chemical compositions (wt.%).;[['Cements', 'SiO2', 'Al2O3', 'Fe2O3', 'CaO', 'MgO', 'Na2O', 'K2O', 'SO3', 'LOI'], ['Mod-C3A cement', 'Mod-C3A cement', 'Mod-C3A cement', 'Mod-C3A cement', 'Mod-C3A cement', 'Mod-C3A cement', 'Mod-C3A cement', 'Mod-C3A cement', 'Mod-C3A cement', 'Mod-C3A cement'], ['4% limestone', '19.9', '4.88', '3.13', '63.2', '1.85', '0.23', '0.90', '3.50', ''], ['15% limestone', '18.1', '3.82', '2.23', '61.5', '1.86', '0.21', '0.91', '3.48', ''], ['22% limestone', '16.8', '4.20', '2.58', '59.6', '1.78', '0.23', '0.90', '3.43', ''], ['', '', '', '', '', '', '', '', '', ''], ['High-C3A cement', 'High-C3A cement', 'High-C3A cement', 'High-C3A cement', 'High-C3A cement', 'High-C3A cement', 'High-C3A cement', 'High-C3A cement', 'High-C3A cement', 'High-C3A cement'], ['4% limestone', '19.6', '5.33', '2.12', '61.8', '2.36', '0.21', '1.22', '4.17', '2.68'], ['10% limestone', '18.3', '5.00', '2.04', '59.8', '2.25', '0.20', '1.10', '3.99', '6.69'], ['Type HS', '20.2', '4.06', '3.77', '62.4', '2.66', '0.23', '0.48', '2.80', '2.79'], ['', '', '', '', '', '', '', '', '', ''], ['Series 1 Supplementary cementing materials', 'Series 1 Supplementary cementing materials', 'Series 1 Supplementary cementing materials', 'Series 1 Supplementary cementing materials', 'Series 1 Supplementary cementing materials', 'Series 1 Supplementary cementing materials', 'Series 1 Supplementary cementing materials', 'Series 1 Supplementary cementing materials', 'Series 1 Supplementary cementing materials', 'Series 1 Supplementary cementing materials'], ['Class F fly ash', '57.7', '18.0', '9.37', '2.96', '1.99', '1.32', '2.03', '1.12', ''], ['Slag', '37.7', '7.01', '0.39', '39.3', '10.7', '0.30', '0.34', '2.61', ''], ['Silica fume', '96.7', '0.30', '0.10', '0.40', '0.30', '0.10', '0.70', '0.09', ''], ['', '', '', '', '', '', '', '', '', ''], ['Series 2 Supplementary cementing materials', 'Series 2 Supplementary cementing materials', 'Series 2 Supplementary cementing materials', 'Series 2 Supplementary cementing materials', 'Series 2 Supplementary cementing materials', 'Series 2 Supplementary cementing materials', 'Series 2 Supplementary cementing materials', 'Series 2 Supplementary cementing materials', 'Series 2 Supplementary cementing materials', 'Series 2 Supplementary cementing materials'], ['Class CI fly ash', '53.0', '21.8', '3.70', '13.3', '1.22', '2.75', '0.69', '0.29', '1.51'], ['Class F fly ash', '48.5', '19.0', '13.6', '5.24', '2.26', '2.52', '1.87', '2.45', '3.22'], ['Silica fume', '93.2', '1.41', '0.20', '0.44', '0.59', '0.20', '1.13', '0.15', '2.35'], ['Metakaolin', '61.6', '31.6', '1.19', '0.45', '0.53', '0.22', '1.78', '0.05', '1.68']]",1,1,1,3,S0950061815000501_0,S0950061815000501,2015-01-17
1800,Composition of cement.,"[['Oxide content', 'Oxide content', 'Mineralogical composition', 'Mineralogical composition'], ['Oxide', '(% of mass)', 'Phase', '(% of mass)'], ['CaO', '64', 'C3S', '67'], ['SiO2', '20', 'C2S', '11'], ['Al2O3', '4', 'C3A', '7'], ['Fe2O3', '4', 'C4AF', '11'], ['MgO', '1', '', ''], ['SO3', '2.9', '', ''], ['K2O', '0.77', '', ''], ['Na2O', '1.17', '', ''], ['Na2O equivalent', '0.67', '', ''], ['Insoluble residue', '0.6', '', ''], ['LOI', '2.9', '', '']]",1,"Composition of cement.;[['Oxide content', 'Oxide content', 'Mineralogical composition', 'Mineralogical composition'], ['Oxide', '(% of mass)', 'Phase', '(% of mass)'], ['CaO', '64', 'C3S', '67'], ['SiO2', '20', 'C2S', '11'], ['Al2O3', '4', 'C3A', '7'], ['Fe2O3', '4', 'C4AF', '11'], ['MgO', '1', '', ''], ['SO3', '2.9', '', ''], ['K2O', '0.77', '', ''], ['Na2O', '1.17', '', ''], ['Na2O equivalent', '0.67', '', ''], ['Insoluble residue', '0.6', '', ''], ['LOI', '2.9', '', '']]",1,1,1,3,S0950061815000525_1,S0950061815000525,2015-01-16
1801,Chemical composition and physical properties of cement and rice husk ash.,"[['Properties', 'Cement (%)', 'RHA (%)'], ['CaO', '59.8', '1.68'], ['SiO2', '22.52', '88.2'], ['Al2O3', '5.24', '0.12'], ['MgO', '4.16', '0.62'], ['Fe2O3', '3.86', '0.22'], ['SO3', '2.12', '0.32'], ['K2O', '0.78', '1.92'], ['Na2O', '0.43', '0.03'], ['P2O5', '-', '0.73'], ['Loss of ignition', '0.85', '5.84'], ['C3S', '45.31', '-'], ['C2S', '25.53', '-'], ['C3A', '11.75', '-'], ['C4AF', '7.35', '-'], ['Retained on #325 sieve', '25.2', '25.2'], ['Blaine specific surface area (cm2/g)', '2848', '2848']]",1,"Chemical composition and physical properties of cement and rice husk ash.;[['Properties', 'Cement (%)', 'RHA (%)'], ['CaO', '59.8', '1.68'], ['SiO2', '22.52', '88.2'], ['Al2O3', '5.24', '0.12'], ['MgO', '4.16', '0.62'], ['Fe2O3', '3.86', '0.22'], ['SO3', '2.12', '0.32'], ['K2O', '0.78', '1.92'], ['Na2O', '0.43', '0.03'], ['P2O5', '-', '0.73'], ['Loss of ignition', '0.85', '5.84'], ['C3S', '45.31', '-'], ['C2S', '25.53', '-'], ['C3A', '11.75', '-'], ['C4AF', '7.35', '-'], ['Retained on #325 sieve', '25.2', '25.2'], ['Blaine specific surface area (cm2/g)', '2848', '2848']]",1,1,1,3,S0950061815000653_0,S0950061815000653,2015-01-17
1802,Properties of Type I OPC.,"[['Element', 'Composition (%)', 'Phase', 'Composition (%)'], ['SiO2', '20.77', 'C3S', '52.13'], ['Al2O3', '4.57', 'C3S', '52.13'], ['Fe2O3', '2.62', 'C3S', '52.13'], ['CaO', '62.67', 'C2S', '20.22'], ['MgO', '2.37', 'C2S', '20.22'], ['SO3', '3.18', 'C2S', '20.22'], ['Na2O', '0.19', 'C3A', '7.68'], ['K2O', '0.32', 'C3A', '7.68'], ['TiO2', '0.34', 'C3A', '7.68'], ['P2O5', '0.14', 'C4AF', '7.97'], ['SrO', '0.22', 'C4AF', '7.97'], ['BaO', '0.07', 'C4AF', '7.97']]",1,"Properties of Type I OPC.;[['Element', 'Composition (%)', 'Phase', 'Composition (%)'], ['SiO2', '20.77', 'C3S', '52.13'], ['Al2O3', '4.57', 'C3S', '52.13'], ['Fe2O3', '2.62', 'C3S', '52.13'], ['CaO', '62.67', 'C2S', '20.22'], ['MgO', '2.37', 'C2S', '20.22'], ['SO3', '3.18', 'C2S', '20.22'], ['Na2O', '0.19', 'C3A', '7.68'], ['K2O', '0.32', 'C3A', '7.68'], ['TiO2', '0.34', 'C3A', '7.68'], ['P2O5', '0.14', 'C4AF', '7.97'], ['SrO', '0.22', 'C4AF', '7.97'], ['BaO', '0.07', 'C4AF', '7.97']]",1,1,1,3,S0008884619316199_0,S0008884619316199,2020-09-15
1803,Mineralogical composition of the CSA clinker/%.wt.,"[['Composition', 'C4    A -  3  S', 'b-C2S', 'C4AF', 'f-CaO', 'f-SO3', 'CaO.TiO2'], ['Mass (%)', '68.80', '20.25', '4.68', '2.02', '1.62', '2.63']]",1,"Mineralogical composition of the CSA clinker/%.wt.;[['Composition', 'C4    A -  3  S', 'b-C2S', 'C4AF', 'f-CaO', 'f-SO3', 'CaO.TiO2'], ['Mass (%)', '68.80', '20.25', '4.68', '2.02', '1.62', '2.63']]",1,1,1,3,S0950061818323249_2,S0950061818323249,2018-10-01
1804,"Physical, mineralogical and chemical properties of the used Portland cement and RCPF [19].","[['', 'CEM I 52.5 N', 'RCPF'], ['Physical properties', 'Physical properties', 'Physical properties'], ['Density [kg/m3]', '3100', '2800'], ['Blaine surface [cm2/g]', '4400', '5600'], ['', '', ''], ['Particle size', 'Particle size', 'Particle size'], ['d10 [um]', '1.5', '1.1'], ['d50 [um]', '12.5', '13.6'], ['d90 [um]', '34.6', '50.5'], ['', '', ''], ['Composition [%]', 'Composition [%]', 'Composition [%]'], ['Clinker', '97', '23.3'], ['Gypsum', '3', '0'], ['Portlandite', '0.4', '14.2'], ['CaCO3', '2.9', '2.2'], ['Other hydrated compounds', '-', '60.3'], ['', '', ''], ['Clinker mineralogical composition [%]', 'Clinker mineralogical composition [%]', 'Clinker mineralogical composition [%]'], ['C3S', '68', '-'], ['C2S', '10', '-'], ['C3A', '8', '-'], ['C4AF', '8', '-'], ['', '', ''], ['Chemical composition [%]', 'Chemical composition [%]', 'Chemical composition [%]'], ['CaO', '63.4', '-'], ['SiO2', '20.6', '-'], ['Al2O3', '4.5', '-'], ['SO3', '3.2', '-'], ['Fe2O3', '2.4', '-'], ['MgO', '1.9', '-']]",1,"Physical, mineralogical and chemical properties of the used Portland cement and RCPF [19].;[['', 'CEM I 52.5 N', 'RCPF'], ['Physical properties', 'Physical properties', 'Physical properties'], ['Density [kg/m3]', '3100', '2800'], ['Blaine surface [cm2/g]', '4400', '5600'], ['', '', ''], ['Particle size', 'Particle size', 'Particle size'], ['d10 [um]', '1.5', '1.1'], ['d50 [um]', '12.5', '13.6'], ['d90 [um]', '34.6', '50.5'], ['', '', ''], ['Composition [%]', 'Composition [%]', 'Composition [%]'], ['Clinker', '97', '23.3'], ['Gypsum', '3', '0'], ['Portlandite', '0.4', '14.2'], ['CaCO3', '2.9', '2.2'], ['Other hydrated compounds', '-', '60.3'], ['', '', ''], ['Clinker mineralogical composition [%]', 'Clinker mineralogical composition [%]', 'Clinker mineralogical composition [%]'], ['C3S', '68', '-'], ['C2S', '10', '-'], ['C3A', '8', '-'], ['C4AF', '8', '-'], ['', '', ''], ['Chemical composition [%]', 'Chemical composition [%]', 'Chemical composition [%]'], ['CaO', '63.4', '-'], ['SiO2', '20.6', '-'], ['Al2O3', '4.5', '-'], ['SO3', '3.2', '-'], ['Fe2O3', '2.4', '-'], ['MgO', '1.9', '-']]",1,1,1,3,S0950061818323286_0,S0950061818323286,2018-09-27
1805,Chemical and mineral compositions of cement.,"[['', 'Chemical composition wt/%', 'Chemical composition wt/%', 'Chemical composition wt/%', 'Chemical composition wt/%', 'Chemical composition wt/%', 'Chemical composition wt/%', 'Chemical composition wt/%', 'Chemical composition wt/%', 'Mineral composition wt/%', 'Mineral composition wt/%', 'Mineral composition wt/%', 'Mineral composition wt/%'], ['SiO2', 'Al2O3', 'Fe2O3', 'CaO', 'MgO', 'SO3', 'Na2Oeq', 'f-CaO', 'Loss', 'C3S', 'C2S', 'C4AF', 'C3A'], ['22.1', '4.43', '3.13', '62.38', '2.28', '2.62', '0.53', '0.78', '1.97', '56.53', '21.94', '10.40', '6.44']]",1,"Chemical and mineral compositions of cement.;[['', 'Chemical composition wt/%', 'Chemical composition wt/%', 'Chemical composition wt/%', 'Chemical composition wt/%', 'Chemical composition wt/%', 'Chemical composition wt/%', 'Chemical composition wt/%', 'Chemical composition wt/%', 'Mineral composition wt/%', 'Mineral composition wt/%', 'Mineral composition wt/%', 'Mineral composition wt/%'], ['SiO2', 'Al2O3', 'Fe2O3', 'CaO', 'MgO', 'SO3', 'Na2Oeq', 'f-CaO', 'Loss', 'C3S', 'C2S', 'C4AF', 'C3A'], ['22.1', '4.43', '3.13', '62.38', '2.28', '2.62', '0.53', '0.78', '1.97', '56.53', '21.94', '10.40', '6.44']]",1,1,1,3,S095006181933123X_0,S095006181933123X,2019-12-07
1806,Characteristics of the CSA cement used.,"[['Chemical composition (wt.%)', 'Chemical composition (wt.%)', 'Phase composition (wt.%)', 'Phase composition (wt.%)', 'Physical characteristics', 'Physical characteristics'], ['CaO', '41.50', ""Ye'elimite (C4A3S)"", '55.94', 'Specific gravity', '2.90'], ['Al2O3', '23.20', 'Anhydrite (CS)', '23.74', 'Blaine (m2/kg)', '474.6'], ['SO3', '18.36', 'Belite (C2S)', '5.29', 'BET (m2/kg)', '1273'], ['SiO2', '8.14', 'Aluminate (C3A)', '1.26', 'D50 (um)', '3.90'], ['MgO', '3.22', 'Bredigite [Ca7Mg(SiO4)4]', '6.50', '', ''], ['Fe2O3', '1.05', 'Periclase (MgO)', '2.93', '', ''], ['Na2O', '0.86', 'Gehlenite [Ca2Al(AlSiO7)]', '2.31', '', ''], ['SrO', '0.45', '', '', '', ''], ['K2O', '0.44', '', '', '', ''], ['Other', '1.33', '', '', '', ''], ['Loss on ignition', '1.45', '', '', '', '']]",1,"Characteristics of the CSA cement used.;[['Chemical composition (wt.%)', 'Chemical composition (wt.%)', 'Phase composition (wt.%)', 'Phase composition (wt.%)', 'Physical characteristics', 'Physical characteristics'], ['CaO', '41.50', ""Ye'elimite (C4A3S)"", '55.94', 'Specific gravity', '2.90'], ['Al2O3', '23.20', 'Anhydrite (CS)', '23.74', 'Blaine (m2/kg)', '474.6'], ['SO3', '18.36', 'Belite (C2S)', '5.29', 'BET (m2/kg)', '1273'], ['SiO2', '8.14', 'Aluminate (C3A)', '1.26', 'D50 (um)', '3.90'], ['MgO', '3.22', 'Bredigite [Ca7Mg(SiO4)4]', '6.50', '', ''], ['Fe2O3', '1.05', 'Periclase (MgO)', '2.93', '', ''], ['Na2O', '0.86', 'Gehlenite [Ca2Al(AlSiO7)]', '2.31', '', ''], ['SrO', '0.45', '', '', '', ''], ['K2O', '0.44', '', '', '', ''], ['Other', '1.33', '', '', '', ''], ['Loss on ignition', '1.45', '', '', '', '']]",1,1,1,3,S0950061822006274_0,S0950061822006274,2022-02-24
1807,Properties of binders.,"[['', 'contents %', 'contents %'], ['', 'cement', 'GGBFS'], ['chemical composition', '', ''], ['silicon dioxide, SiO2', '18.96', '36.27'], ['aluminium oxide, Al2O3', '4.81', '10.11'], ['ferric oxide, Fe2O3', '3.14', '0.36'], ['calcium oxide, CaO', '63.76', '42.18'], ['magnesium, MgO', '1.20', '6.52'], ['sulfur trioxide, SO3', '2.37', '1.24'], ['sodium oxide, Na2O', '0.21', '0.22'], ['phosphorus pentoxide, P2O5', '0.08', '0.01'], ['potassium oxide, K2O', '0.46', '0.34'], ['titanium dioxide, TiO2', '0.22', '0.49'], ['loss on ignition', '3.96', '1.03'], ['Phases', '', ''], ['tricalcium silicate, C3S', '51.2', '-'], ['dicalcium silicate, C2S', '16.5', '-'], ['tricalcium aluminate, C3A', '6.5', '-'], ['tetracalcium aluminoferrite, C4AF', '7.3', '-'], ['gypsum', '0.9', '-'], ['bassanite', '0.6', '-'], ['calcite', '5.2', '-'], ['aragonite', '-', '2.8'], ['amorphous', '11.7', '97.2']]",1,"Properties of binders.;[['', 'contents %', 'contents %'], ['', 'cement', 'GGBFS'], ['chemical composition', '', ''], ['silicon dioxide, SiO2', '18.96', '36.27'], ['aluminium oxide, Al2O3', '4.81', '10.11'], ['ferric oxide, Fe2O3', '3.14', '0.36'], ['calcium oxide, CaO', '63.76', '42.18'], ['magnesium, MgO', '1.20', '6.52'], ['sulfur trioxide, SO3', '2.37', '1.24'], ['sodium oxide, Na2O', '0.21', '0.22'], ['phosphorus pentoxide, P2O5', '0.08', '0.01'], ['potassium oxide, K2O', '0.46', '0.34'], ['titanium dioxide, TiO2', '0.22', '0.49'], ['loss on ignition', '3.96', '1.03'], ['Phases', '', ''], ['tricalcium silicate, C3S', '51.2', '-'], ['dicalcium silicate, C2S', '16.5', '-'], ['tricalcium aluminate, C3A', '6.5', '-'], ['tetracalcium aluminoferrite, C4AF', '7.3', '-'], ['gypsum', '0.9', '-'], ['bassanite', '0.6', '-'], ['calcite', '5.2', '-'], ['aragonite', '-', '2.8'], ['amorphous', '11.7', '97.2']]",1,1,1,3,S0950061822006341_0,S0950061822006341,2022-02-26
1808,Chemical and mineral compositions of cement.,"[['SiO2', 'Chemical composition wt/%', 'Chemical composition wt/%', 'Chemical composition wt/%', 'Chemical composition wt/%', 'Chemical composition wt/%', 'Chemical composition wt/%', 'Chemical composition wt/%', 'Chemical composition wt/%', 'Chemical composition wt/%', 'Mineral composition wt/%', 'Mineral composition wt/%', 'Mineral composition wt/%', 'Mineral composition wt/%'], ['SiO2', 'Al2O3', 'Fe2O3', 'CaO', 'MgO', 'SO3', 'Na2Oeq', 'f-CaO', 'Loss', 'Cl-', 'C3S', 'C2S', 'C4AF', 'C3A'], ['21.58', '4.03', '3.46', '61.49', '2.60', '2.83', '0.51', '0.67', '1.97', '0.01', '57.34', '18.90', '11.25', '6.47']]",1,"Chemical and mineral compositions of cement.;[['SiO2', 'Chemical composition wt/%', 'Chemical composition wt/%', 'Chemical composition wt/%', 'Chemical composition wt/%', 'Chemical composition wt/%', 'Chemical composition wt/%', 'Chemical composition wt/%', 'Chemical composition wt/%', 'Chemical composition wt/%', 'Mineral composition wt/%', 'Mineral composition wt/%', 'Mineral composition wt/%', 'Mineral composition wt/%'], ['SiO2', 'Al2O3', 'Fe2O3', 'CaO', 'MgO', 'SO3', 'Na2Oeq', 'f-CaO', 'Loss', 'Cl-', 'C3S', 'C2S', 'C4AF', 'C3A'], ['21.58', '4.03', '3.46', '61.49', '2.60', '2.83', '0.51', '0.67', '1.97', '0.01', '57.34', '18.90', '11.25', '6.47']]",1,1,1,3,S0950061819321762_0,S0950061819321762,2019-08-26
1809,Chemical components of cement.,"[['Oxide composition', '', 'Abbreviation', 'Content (percent)By weight', 'Limit of Iraqi specificationNo.5/1984 [19]'], ['Oxide composition', '', 'Abbreviation', 'Content (percent)By weight', 'Limit of Iraqi specificationNo.5/1984 [19]'], ['Lime', '', 'CaO', '63.96', '-'], ['Silica', '', 'SiO2', '21.32', '-'], ['Alumina', '', 'AL2O3', '4.58', '-'], ['Iron Oxide', '', 'Fe2O3', '3.25', '-'], ['Sulphate', '', 'SO3', '2.48', 'less than2.8%'], ['MagnesiaLoss on IgnitionInsoluble residue Lime saturation factor', '', 'MgO L.O.I I.RL.S.F', '2.753.461.070.97', '<=5%<=4%<=1.5%0.66-1.02'], [""Main compounds (Bogue's equations) Tricalcium Silicate"", 'C3S', '', '50.69', '-'], ['Di Calcium Silicate', 'C2S', '', '18.28', '-'], ['Tri-Calcium Aluminate', 'C3A', '', '8.14', '-'], ['Tetra Calcium Alumina Ferrite', 'C4AF', '', '9.89', '-']]",1,"Chemical components of cement.;[['Oxide composition', '', 'Abbreviation', 'Content (percent)By weight', 'Limit of Iraqi specificationNo.5/1984 [19]'], ['Oxide composition', '', 'Abbreviation', 'Content (percent)By weight', 'Limit of Iraqi specificationNo.5/1984 [19]'], ['Lime', '', 'CaO', '63.96', '-'], ['Silica', '', 'SiO2', '21.32', '-'], ['Alumina', '', 'AL2O3', '4.58', '-'], ['Iron Oxide', '', 'Fe2O3', '3.25', '-'], ['Sulphate', '', 'SO3', '2.48', 'less than2.8%'], ['MagnesiaLoss on IgnitionInsoluble residue Lime saturation factor', '', 'MgO L.O.I I.RL.S.F', '2.753.461.070.97', '<=5%<=4%<=1.5%0.66-1.02'], [""Main compounds (Bogue's equations) Tricalcium Silicate"", 'C3S', '', '50.69', '-'], ['Di Calcium Silicate', 'C2S', '', '18.28', '-'], ['Tri-Calcium Aluminate', 'C3A', '', '8.14', '-'], ['Tetra Calcium Alumina Ferrite', 'C4AF', '', '9.89', '-']]",1,1,1,3,S0950061821004268_0,S0950061821004268,2021-03-16
