Repository: zakidotai/cemcat

# CemCat Streamlit Hosting Bundle

This folder is ready to be pushed to GitHub and deployed on Streamlit Cloud.

## Files included

- `streamlit_app.py` (main app)
- `requirements.txt`
- `data/ner_cems_40k.csv`
- `data/pii_abs.json`
- `data/clinker_comps_with_dates.csv`
- `upload/composition_cls_slag_updated.csv`

## Local run

```bash
streamlit run streamlit_app.py
```

File: crystalline_composition_gpt4_with_pii_tid_dates.csv (part 69 of 101)
,caption,tables,Label,text,pred_0,pred_1,pred_2,all_pred,pii_tid,pii,date
1810,"Physical and chemical properties of cement, glass powder, silica fume, and fly ash.","[['', 'Type GU cement', 'Type GUb-S/SF cement', 'Glass powder', 'Silica fume', 'Class F fly ash'], ['Physical property', 'Physical property', 'Physical property', 'Physical property', 'Physical property', 'Physical property'], ['Fineness (retained on 45mm, %)', '-', '-', '0', '-', '10'], ['Maximum particle size (d max) (mm)', '-', '-', '40', '-', '-'], ['Mean particle size (d 50) (mm)', '-', '-', '12', '0.15', '13'], ['Blaine specific surface (m2/kg)', '394', '-', '382', '20,000', '410'], ['Specific gravity', '3.15', '-', '2.54', '2.2', '2.53'], ['Water absorption', '-', '-', '0%', '-', '-'], ['Color', '-', '-', 'White', '-', '-'], ['Morphology', '-', '-', 'Angular particles', '-', '-'], ['', '', '', '', '', ''], ['Chemical properties in % of total', 'Chemical properties in % of total', 'Chemical properties in % of total', 'Chemical properties in % of total', 'Chemical properties in % of total', 'Chemical properties in % of total'], ['Silicon oxide (SiO2)', '19.9', '33.8', '74.07', '99.8', '52.4'], ['Aluminum oxide (Al2O3)', '4.7', '10.4', '1.97', '0.11', '27.2'], ['Iron oxide (Fe2O3)', '3.0', '3.4', '0.44', '0.09', '8.3'], ['Calcium oxide (CaO)', '62.7', '44.0', '13.56', '0.40', '4.5'], ['Magnesium oxide (MgO)', '2.1', '1.4', '1.26', '0.20', '0.96'], ['Sulfate trioxide (SO3)', '3.4', '2.6', '0.20', '-', '0.05'], ['Potassium oxide (K2O)', '0.95', '-', '0.62', '0.50', '2.33'], ['Sodium oxide (Na2O)', '0.18', '-', '7.19', '0.20', '0.20'], ['Loss on ignition (LOI) at 800degC', '2.4', '2.1', '0.47', '3.5', '2.2'], ['Tricalcium silicate (C3S)', '58.2', '-', '-', '-', '-'], ['Dicalcium silicate (C2S)', '13.1', '-', '-', '-', '-'], ['Tricalcium aluminate (C3A)', '7.4', '-', '-', '-', '-'], ['Tetracalcium ferroaluminate (C4AF)', '9.3', '-', '-', '-', '-'], ['Alkali equivalent Na2O+0.658xK2O', '0.9', '0.7', '7.60', '-', '1.7']]",1,"Physical and chemical properties of cement, glass powder, silica fume, and fly ash.;[['', 'Type GU cement', 'Type GUb-S/SF cement', 'Glass powder', 'Silica fume', 'Class F fly ash'], ['Physical property', 'Physical property', 'Physical property', 'Physical property', 'Physical property', 'Physical property'], ['Fineness (retained on 45mm, %)', '-', '-', '0', '-', '10'], ['Maximum particle size (d max) (mm)', '-', '-', '40', '-', '-'], ['Mean particle size (d 50) (mm)', '-', '-', '12', '0.15', '13'], ['Blaine specific surface (m2/kg)', '394', '-', '382', '20,000', '410'], ['Specific gravity', '3.15', '-', '2.54', '2.2', '2.53'], ['Water absorption', '-', '-', '0%', '-', '-'], ['Color', '-', '-', 'White', '-', '-'], ['Morphology', '-', '-', 'Angular particles', '-', '-'], ['', '', '', '', '', ''], ['Chemical properties in % of total', 'Chemical properties in % of total', 'Chemical properties in % of total', 'Chemical properties in % of total', 'Chemical properties in % of total', 'Chemical properties in % of total'], ['Silicon oxide (SiO2)', '19.9', '33.8', '74.07', '99.8', '52.4'], ['Aluminum oxide (Al2O3)', '4.7', '10.4', '1.97', '0.11', '27.2'], ['Iron oxide (Fe2O3)', '3.0', '3.4', '0.44', '0.09', '8.3'], ['Calcium oxide (CaO)', '62.7', '44.0', '13.56', '0.40', '4.5'], ['Magnesium oxide (MgO)', '2.1', '1.4', '1.26', '0.20', '0.96'], ['Sulfate trioxide (SO3)', '3.4', '2.6', '0.20', '-', '0.05'], ['Potassium oxide (K2O)', '0.95', '-', '0.62', '0.50', '2.33'], ['Sodium oxide (Na2O)', '0.18', '-', '7.19', '0.20', '0.20'], ['Loss on ignition (LOI) at 800degC', '2.4', '2.1', '0.47', '3.5', '2.2'], ['Tricalcium silicate (C3S)', '58.2', '-', '-', '-', '-'], ['Dicalcium silicate (C2S)', '13.1', '-', '-', '-', '-'], ['Tricalcium aluminate (C3A)', '7.4', '-', '-', '-', '-'], ['Tetracalcium ferroaluminate (C4AF)', '9.3', '-', '-', '-', '-'], ['Alkali equivalent Na2O+0.658xK2O', '0.9', '0.7', '7.60', '-', '1.7']]",1,1,1,3,S0950061816300654_2,S0950061816300654,2016-02-06
1811,Mineralogical composition of Portland cement.,"[['Mineralogical composition, %', 'Mineralogical composition, %', 'Mineralogical composition, %', 'Mineralogical composition, %', 'Mineralogical composition, %'], ['C3S', 'C2S', 'C3A', 'C4AF', 'Other'], ['57.26', '15.41', '8.68', '10.15', '8.50']]",1,"Mineralogical composition of Portland cement.;[['Mineralogical composition, %', 'Mineralogical composition, %', 'Mineralogical composition, %', 'Mineralogical composition, %', 'Mineralogical composition, %'], ['C3S', 'C2S', 'C3A', 'C4AF', 'Other'], ['57.26', '15.41', '8.68', '10.15', '8.50']]",1,1,1,3,S0950061816300708_1,S0950061816300708,2016-02-09
1812,Chemical composition and physical properties of materials.,"[['', '', 'CEM I', 'BFS', 'LMF', 'Gypsum'], ['C2S', '[%]', '12.6', '-', '-', '-'], ['C3S', '[%]', '63.49', '-', '-', '-'], ['C3A', '[%]', '8.09', '-', '-', '-'], ['C4AF', '[%]', '9.8', '-', '-', '-'], ['SiO2', '[%]', '20.12', '33.3', '-', '-'], ['Al2O3', '[%]', '5.03', '12.5', '-', '-'], ['CaO', '[%]', '64.53', '41.5', '-', '-'], ['MgO', '[%]', '0.98', '7', '-', '-'], ['CaCO3', '[%]', '-', '-', '98', '-'], ['CaSO4', '[%]', '4.5', '-', '-', '100'], ['SO3', '[%]', '3.36', '0.16', '0.00', '46.5'], ['Blaine', '[cm2/g]', '365', '450', '647', '354'], ['Density', '[kg/m3]', '3.15', '2.89', '2.71', '2.31'], ['Water demand', '[-]', '0.27', '0.30', '0.19', '0.26']]",1,"Chemical composition and physical properties of materials.;[['', '', 'CEM I', 'BFS', 'LMF', 'Gypsum'], ['C2S', '[%]', '12.6', '-', '-', '-'], ['C3S', '[%]', '63.49', '-', '-', '-'], ['C3A', '[%]', '8.09', '-', '-', '-'], ['C4AF', '[%]', '9.8', '-', '-', '-'], ['SiO2', '[%]', '20.12', '33.3', '-', '-'], ['Al2O3', '[%]', '5.03', '12.5', '-', '-'], ['CaO', '[%]', '64.53', '41.5', '-', '-'], ['MgO', '[%]', '0.98', '7', '-', '-'], ['CaCO3', '[%]', '-', '-', '98', '-'], ['CaSO4', '[%]', '4.5', '-', '-', '100'], ['SO3', '[%]', '3.36', '0.16', '0.00', '46.5'], ['Blaine', '[cm2/g]', '365', '450', '647', '354'], ['Density', '[kg/m3]', '3.15', '2.89', '2.71', '2.31'], ['Water demand', '[-]', '0.27', '0.30', '0.19', '0.26']]",1,1,1,3,S0950061816300782_0,S0950061816300782,2016-02-09
1813,Chemical composition (mass%) of the used cement types.,"[['Chemical', 'CEM I 52.5 N', 'CEM I HSR'], ['CaO', '64.3', '64.6'], ['SiO2', '18.3', '21.4'], ['Al2O3', '5.2', '3.7'], ['Fe2O3', '4.0', '4.6'], ['MgO', '1.4', '0.8'], ['Na2O', '0.32', '0.27'], ['K2O', '0.43', '0.40'], ['SO3', '3.5', '2.5'], ['Cl-', '0.06', '0.06'], ['LOI', '2.3', '1.3'], ['C3A', '6.6', '2.4'], ['C4AF', '12', '14'], ['C3S', '61.9', '68.8'], ['C2S', '11.2', '9.4']]",1,"Chemical composition (mass%) of the used cement types.;[['Chemical', 'CEM I 52.5 N', 'CEM I HSR'], ['CaO', '64.3', '64.6'], ['SiO2', '18.3', '21.4'], ['Al2O3', '5.2', '3.7'], ['Fe2O3', '4.0', '4.6'], ['MgO', '1.4', '0.8'], ['Na2O', '0.32', '0.27'], ['K2O', '0.43', '0.40'], ['SO3', '3.5', '2.5'], ['Cl-', '0.06', '0.06'], ['LOI', '2.3', '1.3'], ['C3A', '6.6', '2.4'], ['C4AF', '12', '14'], ['C3S', '61.9', '68.8'], ['C2S', '11.2', '9.4']]",1,1,1,3,S0950061820338551_2,S0950061820338551,2020-12-22
1814,Compositions of the cement respectively used in the study.,"[['Composition', 'CaO', 'SiO2', 'Al2O3', 'Fe2O3', 'C2S', 'C3S', 'C3A'], ['Experiment in the study (%)', '57.2', '24.57', '2.13', '4.09', '52.02', '0', '0'], [""Santhanam's experiment (%)"", '64.60', '20.63', '5.03', '2.80', '0', '62.00', '9.00']]",1,"Compositions of the cement respectively used in the study.;[['Composition', 'CaO', 'SiO2', 'Al2O3', 'Fe2O3', 'C2S', 'C3S', 'C3A'], ['Experiment in the study (%)', '57.2', '24.57', '2.13', '4.09', '52.02', '0', '0'], [""Santhanam's experiment (%)"", '64.60', '20.63', '5.03', '2.80', '0', '62.00', '9.00']]",1,1,1,3,S0950061820341374_2,S0950061820341374,2021-01-06
1815,"Chemical properties and specific gravities of cement, SCM's, and lightweight slag aggregate.","[['Chemical properties %', 'Cement', 'Metakaolin', 'Fly ash', 'Lightweight slag aggregate'], ['SiO2', '19.64', '51-53', '52', '37.1'], ['Al2O3', '5.48', '42-44', '23', '8.8'], ['Fe2O3', '2.38', '<2.2', '11', '1.9'], ['FeO', '-', '-', '-', '-'], ['TiO2', '-', '<3.0', '-', '-'], ['C', '-', '-', '-', '-'], ['P2O5', '-', '<0.2', '-', '-'], ['SO4', '-', '<0.5', '-', '-'], ['CaO', '62.44', '<0.2', '5', '40.0'], ['MgO', '2.48', '<0.1', '-', '11.5'], ['Na2O', '-', '<0.1', '-', '0.8'], ['C3S', '52.34', '-', '-', '-'], ['C2S', '16.83', '-', '-', '-'], ['C3A', '10.50', '-', '-', '-'], ['C4AF', '7.24', '-', '-', '-'], ['MnO', '-', '-', '-', '0.6'], ['K2O', '-', '<0.4', '-', '-'], ['L.O.I.', '2.05', '<0.5', '-', '1.99'], ['', '', '', '', ''], ['Specific gravity', '3.15', '2.56', '2.26', '1.61']]",1,"Chemical properties and specific gravities of cement, SCM's, and lightweight slag aggregate.;[['Chemical properties %', 'Cement', 'Metakaolin', 'Fly ash', 'Lightweight slag aggregate'], ['SiO2', '19.64', '51-53', '52', '37.1'], ['Al2O3', '5.48', '42-44', '23', '8.8'], ['Fe2O3', '2.38', '<2.2', '11', '1.9'], ['FeO', '-', '-', '-', '-'], ['TiO2', '-', '<3.0', '-', '-'], ['C', '-', '-', '-', '-'], ['P2O5', '-', '<0.2', '-', '-'], ['SO4', '-', '<0.5', '-', '-'], ['CaO', '62.44', '<0.2', '5', '40.0'], ['MgO', '2.48', '<0.1', '-', '11.5'], ['Na2O', '-', '<0.1', '-', '0.8'], ['C3S', '52.34', '-', '-', '-'], ['C2S', '16.83', '-', '-', '-'], ['C3A', '10.50', '-', '-', '-'], ['C4AF', '7.24', '-', '-', '-'], ['MnO', '-', '-', '-', '0.6'], ['K2O', '-', '<0.4', '-', '-'], ['L.O.I.', '2.05', '<0.5', '-', '1.99'], ['', '', '', '', ''], ['Specific gravity', '3.15', '2.56', '2.26', '1.61']]",1,1,1,3,S0950061814011726_0,S0950061814011726,2014-11-26
1816,Mineral composition of CSA cement (w %).,"[['C4A3    S -', 'C2S', 'C   S -', 'C4AF', 'C12A7', 'CT', 'CaMg(CO3)2', 'MgO'], ['40.1', '29.9', '16.2', '5.2', '3.5', '1.1', '1.7', '2.2']]",1,"Mineral composition of CSA cement (w %).;[['C4A3    S -', 'C2S', 'C   S -', 'C4AF', 'C12A7', 'CT', 'CaMg(CO3)2', 'MgO'], ['40.1', '29.9', '16.2', '5.2', '3.5', '1.1', '1.7', '2.2']]",1,1,1,3,S0950061819308888_1,S0950061819308888,2019-04-16
1817,Chemical components of PC and NNP (% by weight) and the fulfillment of the ASTMC 618-06 requirements for NPP.,"[['Chemical components', 'PC', 'NPP', 'Chemical requirements for NNP', 'Standard limitations'], ['SiO2', '21.27', '53.82', 'SiO2 + Al2O3 + Fe2O3', 'Min 70%'], ['Al2O3', '4.95', '12.03', 'SiO2 + Al2O3 + Fe2O3', 'Min 70%'], ['Fe2O3', '4.03', '7.14', 'SiO2 + Al2O3 + Fe2O3', 'Min 70%'], ['CaO', '62.95', '9.34', '', ''], ['MgO', '1.55', '9.11', '', ''], ['SO3', '2.26', '2.45', 'SO3', 'Max 4%'], ['Na2O', '0.49', '-', '', ''], ['K2O', '0.65', '3.11', '', ''], ['C3A', '6.3', '-', '', ''], ['L.O.I', '2.11', '0.46', 'Loss on ignition', 'Max 10%'], ['C3S', '40.35', '-', '', ''], ['C2S', '30.56', '-', '', 'Max 34%'], ['C3A', '6.3', '-', '', 'Max 34%'], ['C4AF', '12.26', '-', '', '']]",1,"Chemical components of PC and NNP (% by weight) and the fulfillment of the ASTMC 618-06 requirements for NPP.;[['Chemical components', 'PC', 'NPP', 'Chemical requirements for NNP', 'Standard limitations'], ['SiO2', '21.27', '53.82', 'SiO2 + Al2O3 + Fe2O3', 'Min 70%'], ['Al2O3', '4.95', '12.03', 'SiO2 + Al2O3 + Fe2O3', 'Min 70%'], ['Fe2O3', '4.03', '7.14', 'SiO2 + Al2O3 + Fe2O3', 'Min 70%'], ['CaO', '62.95', '9.34', '', ''], ['MgO', '1.55', '9.11', '', ''], ['SO3', '2.26', '2.45', 'SO3', 'Max 4%'], ['Na2O', '0.49', '-', '', ''], ['K2O', '0.65', '3.11', '', ''], ['C3A', '6.3', '-', '', ''], ['L.O.I', '2.11', '0.46', 'Loss on ignition', 'Max 10%'], ['C3S', '40.35', '-', '', ''], ['C2S', '30.56', '-', '', 'Max 34%'], ['C3A', '6.3', '-', '', 'Max 34%'], ['C4AF', '12.26', '-', '', '']]",1,1,1,3,S0950061819303551_0,S0950061819303551,2019-02-15
1818,"Physical properties of cement and fly ash [16,17]","[['Cement', 'Cement', 'Cement', 'Fly ash', 'Fly ash', 'Fly ash'], ['Content', 'Test result', 'Standards', 'Content', 'Test result', 'Standards'], ['Specific surface area (m2/kg)', '366', 'greater than300', 'Specific surface area (m2/kg)', '3150', '---'], ['SO3 (%)', '2.47', '<=3.5', 'Fineness (45 mm)', '18', '<= 30'], ['loss on ignition (%)', '2.92', '<=3.5', 'loss on ignition (%)', '4.8', '<=8.0'], ['MgO (%)', '0.81', '<=5.0', 'Water content (%)', '0.4', '<=1.0'], ['Chloride (%)', '0.0074', '<=0.06', 'SO3 (%)', '0.35', '<=3.0'], ['Initial/final setting time (min)', '120/ 180', '>=45/<=390', 'f-CaO (%)', '0.35', '<=1.0'], ['Standard consistency (%)', '28', '---', 'Bulk density (kg/m3)', '2.1', '<=2.6'], ['Clinker + Gypsum (%)', '98', '>=95', 'SiO2 + Al2O3 + Fe2O3 (%)', '89.4', '>=70'], ['CaO/SiO2/ Al2O3/ Fe2O3 (%)', '62.4/22.1/4.4/3.1', 'Cao/SiO2 >= 2', 'Water demand ratio (%)', '98', '<=105'], ['C3S/C2S/C3F/F3AF (%)', '56.5/21.9/6.4/10.4', 'C3S + C2S >= 66', 'Strength activity index (%)', '78', '>=70'], ['Alkali content (%)', '0.47', '---', '', '', '']]",1,"Physical properties of cement and fly ash [16,17];[['Cement', 'Cement', 'Cement', 'Fly ash', 'Fly ash', 'Fly ash'], ['Content', 'Test result', 'Standards', 'Content', 'Test result', 'Standards'], ['Specific surface area (m2/kg)', '366', 'greater than300', 'Specific surface area (m2/kg)', '3150', '---'], ['SO3 (%)', '2.47', '<=3.5', 'Fineness (45 mm)', '18', '<= 30'], ['loss on ignition (%)', '2.92', '<=3.5', 'loss on ignition (%)', '4.8', '<=8.0'], ['MgO (%)', '0.81', '<=5.0', 'Water content (%)', '0.4', '<=1.0'], ['Chloride (%)', '0.0074', '<=0.06', 'SO3 (%)', '0.35', '<=3.0'], ['Initial/final setting time (min)', '120/ 180', '>=45/<=390', 'f-CaO (%)', '0.35', '<=1.0'], ['Standard consistency (%)', '28', '---', 'Bulk density (kg/m3)', '2.1', '<=2.6'], ['Clinker + Gypsum (%)', '98', '>=95', 'SiO2 + Al2O3 + Fe2O3 (%)', '89.4', '>=70'], ['CaO/SiO2/ Al2O3/ Fe2O3 (%)', '62.4/22.1/4.4/3.1', 'Cao/SiO2 >= 2', 'Water demand ratio (%)', '98', '<=105'], ['C3S/C2S/C3F/F3AF (%)', '56.5/21.9/6.4/10.4', 'C3S + C2S >= 66', 'Strength activity index (%)', '78', '>=70'], ['Alkali content (%)', '0.47', '---', '', '', '']]",1,1,1,3,S0950061819306488_0,S0950061819306488,2019-03-18
1819,"Chemical composition, mineralogical phases, and loss on ignition of cement.","[['Chemical Composition', 'wt%'], ['CaO', '64.67'], ['SiO2', '18.59'], ['Al2O3', '4.62'], ['Fe2O3', '4.17'], ['MgO', '2.35'], ['SO3', '5.23'], ['K2O', '0.92'], ['C3S', '17.83'], ['C2S', '55.51'], ['C3A', '8.96'], ['C4AF', '9.48'], ['Loss on ignition (LOI)', '1.3']]",1,"Chemical composition, mineralogical phases, and loss on ignition of cement.;[['Chemical Composition', 'wt%'], ['CaO', '64.67'], ['SiO2', '18.59'], ['Al2O3', '4.62'], ['Fe2O3', '4.17'], ['MgO', '2.35'], ['SO3', '5.23'], ['K2O', '0.92'], ['C3S', '17.83'], ['C2S', '55.51'], ['C3A', '8.96'], ['C4AF', '9.48'], ['Loss on ignition (LOI)', '1.3']]",1,1,1,3,S0950061819311821_0,S0950061819311821,2019-05-09
1820,Composition (wt.%) of the mixture.,"[['Group', 'C3S', 'Gypsum', 'Slag', 'SO3/(C3S + gypsum)', 'Slag/(C3S + gypsum)'], ['I', '30', '0', '70', '0', '7/3'], ['II', '26.775', '3.225', '70', '5 %', '7/3']]",1,"Composition (wt.%) of the mixture.;[['Group', 'C3S', 'Gypsum', 'Slag', 'SO3/(C3S + gypsum)', 'Slag/(C3S + gypsum)'], ['I', '30', '0', '70', '0', '7/3'], ['II', '26.775', '3.225', '70', '5 %', '7/3']]",0,1,1,2,S0950061822028641_1,S0950061822028641,2022-09-19
1821,Chemical and mineral compositions of the Portland cement used in this study (wt.%).,"[['Chemical composition', 'Chemical composition', '', 'Mineral composition', 'Mineral composition'], ['CaO', '60.26', '', 'C3S', '45.0'], ['SiO2', '20.35', '', 'C2S', '21.3'], ['Al2O3', '4.63', '', 'C3A', '7.7'], ['MgO', '3.28', '', 'Ferrite', '5.3'], ['Fe2O3', '3.17', '', 'Gypsum', '10.6'], ['SO3', '2.26', '', 'Lime', '4.6'], ['K2O', '0.89', '', 'Calcite', '3.5'], ['TiO2', '0.26', '', 'Quartz', '1.7'], ['Na2O', '0.19', '', 'Periclase', '0.3'], ['P2O5', '0.11', '', '', ''], ['Mn2O3', '0.09', '', '', ''], ['SrO', '0.06', '', '', ''], ['Loss-on-ignition', '4.45', '', '', '']]",1,"Chemical and mineral compositions of the Portland cement used in this study (wt.%).;[['Chemical composition', 'Chemical composition', '', 'Mineral composition', 'Mineral composition'], ['CaO', '60.26', '', 'C3S', '45.0'], ['SiO2', '20.35', '', 'C2S', '21.3'], ['Al2O3', '4.63', '', 'C3A', '7.7'], ['MgO', '3.28', '', 'Ferrite', '5.3'], ['Fe2O3', '3.17', '', 'Gypsum', '10.6'], ['SO3', '2.26', '', 'Lime', '4.6'], ['K2O', '0.89', '', 'Calcite', '3.5'], ['TiO2', '0.26', '', 'Quartz', '1.7'], ['Na2O', '0.19', '', 'Periclase', '0.3'], ['P2O5', '0.11', '', '', ''], ['Mn2O3', '0.09', '', '', ''], ['SrO', '0.06', '', '', ''], ['Loss-on-ignition', '4.45', '', '', '']]",1,1,1,3,S0950061822028690_0,S0950061822028690,2022-10-01
1822,Chemical and mineral composition of cement.,"[['Composition', 'SiO2', 'Al2O3', 'Fe2O3', 'CaO', 'MgO', 'SO3', 'Na2Oeq', 'f-CaO', 'C3S', 'C2S', 'C3A', 'C4AF'], ['Mass percentage (%)', '21.50', '4.87', '3.37', '64.56', '2.55', '0.68', '0.57', '0.73', '59.89', '16.46', '7.19', '10.24']]",1,"Chemical and mineral composition of cement.;[['Composition', 'SiO2', 'Al2O3', 'Fe2O3', 'CaO', 'MgO', 'SO3', 'Na2Oeq', 'f-CaO', 'C3S', 'C2S', 'C3A', 'C4AF'], ['Mass percentage (%)', '21.50', '4.87', '3.37', '64.56', '2.55', '0.68', '0.57', '0.73', '59.89', '16.46', '7.19', '10.24']]",1,1,1,3,S0950061823032361_0,S0950061823032361,2023-09-29
1823,Controlled parameters for different cements in China.,"[['Parameter', 'C2S (%)', 'C3S (%)', 'C3A (%)', 'Hydration of heat (kJ/kg)', 'Hydration of heat (kJ/kg)', 'Flexural strength (MPa)', 'Flexural strength (MPa)', 'Flexural strength (MPa)', 'Compressive strength (MPa)', 'Compressive strength (MPa)', 'Compressive strength (MPa)'], ['Parameter', 'C2S (%)', 'C3S (%)', 'C3A (%)', '3d', '7d', '3d', '7d', '28d', '3d', '7d', '28d'], ['Medium heated cement', '-', '<55.0', '6.0', '251', '293', '3.0', '4.5', '6.5', '12.0', '22.0', '42.5'], ['Low-heated cement', '-', '40.0', '6.0', '230', '260', '-', '3.5', '6.5', '-', '13.0', '42.5'], ['Ordinary Portland cement', 'C2S+C3S66.0', 'C2S+C3S66.0', '-', '-', '-', '-', '3.5', '6.5', '-', '17.0', '42.5']]",1,"Controlled parameters for different cements in China.;[['Parameter', 'C2S (%)', 'C3S (%)', 'C3A (%)', 'Hydration of heat (kJ/kg)', 'Hydration of heat (kJ/kg)', 'Flexural strength (MPa)', 'Flexural strength (MPa)', 'Flexural strength (MPa)', 'Compressive strength (MPa)', 'Compressive strength (MPa)', 'Compressive strength (MPa)'], ['Parameter', 'C2S (%)', 'C3S (%)', 'C3A (%)', '3d', '7d', '3d', '7d', '28d', '3d', '7d', '28d'], ['Medium heated cement', '-', '<55.0', '6.0', '251', '293', '3.0', '4.5', '6.5', '12.0', '22.0', '42.5'], ['Low-heated cement', '-', '40.0', '6.0', '230', '260', '-', '3.5', '6.5', '-', '13.0', '42.5'], ['Ordinary Portland cement', 'C2S+C3S66.0', 'C2S+C3S66.0', '-', '-', '-', '-', '3.5', '6.5', '-', '17.0', '42.5']]",0,1,1,2,S0950061816301532_2,S0950061816301532,2016-05-14
1824,Chemical and mineral composition of cement (wt. %).,"[['SiO2', 'Al2O3', 'Fe2O3', 'CaO', 'MgO', 'SO3', 'f-CaO', 'C3S', 'C2S', 'C3A', 'C4AF'], ['21.91', '5.30', '3.67', '64.5', '1.51', '2.03', '0.88', '59.0', '16.2', '6.8', '11.7']]",1,"Chemical and mineral composition of cement (wt. %).;[['SiO2', 'Al2O3', 'Fe2O3', 'CaO', 'MgO', 'SO3', 'f-CaO', 'C3S', 'C2S', 'C3A', 'C4AF'], ['21.91', '5.30', '3.67', '64.5', '1.51', '2.03', '0.88', '59.0', '16.2', '6.8', '11.7']]",1,1,1,3,S0950061822037849_0,S0950061822037849,2022-12-22
1825,Chemical and physical properties of raw materials.,"[['Components', 'Type I cement', 'Slag', 'Nanoclay', 'River sand'], ['SiO2 (%)', '22.44', '36.21', '55.20', '80.30'], ['Al2O3 (%)', '2.76', '11.10', '12.20', '10.50'], ['Fe2O3 (%)', '2.24', '0.76', '4.05', '3.43'], ['CaO (%)', '68.05', '43.75', '1.98', '1.72'], ['MgO (%)', '0.91', '5.09', '8.56', '1.70'], ['SO3 (%)', '2.25', '2.21', '-', '1.07'], ['Na2O (%)', '0.19', '0.23', '0.53', '-'], ['K2O (%)', '0.11', '0.40', '0.68', '-'], ['TiO2 (%)', '0.14', '0.58', '0.49', '-'], ['P2O5 (%)', '0.09', '0.02', '0.65', '-'], ['C3S (%)', '62.35', '-', '-', '-'], ['C2S (%)', '20.28', '-', '-', '-'], ['C3A (%)', '1.42', '-', '-', '-'], ['C4AF (%)', '5.83', '-', '-', '-'], ['Loss of ignition (%)', '1.28', '0.72', '15.66', '1.28'], ['Specific gravity (g/cm3)', '3.15', '2.9', '1.14', '2.65']]",1,"Chemical and physical properties of raw materials.;[['Components', 'Type I cement', 'Slag', 'Nanoclay', 'River sand'], ['SiO2 (%)', '22.44', '36.21', '55.20', '80.30'], ['Al2O3 (%)', '2.76', '11.10', '12.20', '10.50'], ['Fe2O3 (%)', '2.24', '0.76', '4.05', '3.43'], ['CaO (%)', '68.05', '43.75', '1.98', '1.72'], ['MgO (%)', '0.91', '5.09', '8.56', '1.70'], ['SO3 (%)', '2.25', '2.21', '-', '1.07'], ['Na2O (%)', '0.19', '0.23', '0.53', '-'], ['K2O (%)', '0.11', '0.40', '0.68', '-'], ['TiO2 (%)', '0.14', '0.58', '0.49', '-'], ['P2O5 (%)', '0.09', '0.02', '0.65', '-'], ['C3S (%)', '62.35', '-', '-', '-'], ['C2S (%)', '20.28', '-', '-', '-'], ['C3A (%)', '1.42', '-', '-', '-'], ['C4AF (%)', '5.83', '-', '-', '-'], ['Loss of ignition (%)', '1.28', '0.72', '15.66', '1.28'], ['Specific gravity (g/cm3)', '3.15', '2.9', '1.14', '2.65']]",1,1,1,3,S0950061822037862_0,S0950061822037862,2022-12-31
1826,The chemical/phase compositions and Blaine specific surface of the Portland cement.,"[['Chemical compositions (%)', 'SiO2', 'Al2O3', 'Fe2O3', 'CaO', 'MgO', 'SO3', 'K2O', 'Na2O', 'TiO2', 'LOI', 'MAC cm2/g'], ['Chemical compositions (%)', '21.47', '5.84', '2.85', '61.44', '2.44', '2.42', '0.59', '0.32', '0.32', '1.78', '94.90'], ['Phase compositions (%)', 'C3S', 'C2S', 'C3A', 'C4AF', 'Gypsum', 'Gypsum', 'Blaine specific surface', 'Blaine specific surface', 'Blaine specific surface', 'Blaine specific surface', ''], ['Phase compositions (%)', '49.52', '11.6', '6.12', '9.18', '3.37', '3.37', '354m2/kg', '354m2/kg', '354m2/kg', '354m2/kg', '']]",1,"The chemical/phase compositions and Blaine specific surface of the Portland cement.;[['Chemical compositions (%)', 'SiO2', 'Al2O3', 'Fe2O3', 'CaO', 'MgO', 'SO3', 'K2O', 'Na2O', 'TiO2', 'LOI', 'MAC cm2/g'], ['Chemical compositions (%)', '21.47', '5.84', '2.85', '61.44', '2.44', '2.42', '0.59', '0.32', '0.32', '1.78', '94.90'], ['Phase compositions (%)', 'C3S', 'C2S', 'C3A', 'C4AF', 'Gypsum', 'Gypsum', 'Blaine specific surface', 'Blaine specific surface', 'Blaine specific surface', 'Blaine specific surface', ''], ['Phase compositions (%)', '49.52', '11.6', '6.12', '9.18', '3.37', '3.37', '354m2/kg', '354m2/kg', '354m2/kg', '354m2/kg', '']]",1,1,1,3,S0950061817303732_0,S0950061817303732,2017-03-09
1827,Mineralogical composition of cement (%).,"[['C3S', 'C2S', 'C3A', 'C4AF'], ['55.41', '13.65', '2.25', '14.83']]",1,"Mineralogical composition of cement (%).;[['C3S', 'C2S', 'C3A', 'C4AF'], ['55.41', '13.65', '2.25', '14.83']]",1,1,1,3,S0950061818327090_2,S0950061818327090,2018-11-13
1828,Theoretical mineral composition of HSRPC (wt.%).,"[['C3S', 'C2S', 'C3A', 'C4AF'], ['36.2', '43.31', '0.66', '19.83']]",1,"Theoretical mineral composition of HSRPC (wt.%).;[['C3S', 'C2S', 'C3A', 'C4AF'], ['36.2', '43.31', '0.66', '19.83']]",1,1,1,3,S0950061821002415_1,S0950061821002415,2021-02-05
1829,Physical and chemical properties of test materials.,"[['Materials', 'Cement', 'GGBFS', 'SSRS'], ['Density', '3.15', '2.90', '3.10'], ['Fineness(cm2/g)', '3450', '4000', '3000'], ['Chemical contents (%)', 'Chemical contents (%)', 'Chemical contents (%)', 'Chemical contents (%)'], ['SiO2', '19.6', '33.5', '23.7'], ['Al2O3', '4.4', '14.7', '4.2'], ['Fe2O3', '3.1', '0.4', '1.21'], ['CaO', '62.5', '41.2', '48.6'], ['MgO', '4.9', '6.4', '8.1'], ['SO3', '2.2', '0.6', '-'], ['K2O', '-', '0.3', '-'], ['Na2O', '-', '0.2', '-'], ['TiO2', '0.5', '0.5', '-'], ['P2O5', '0.11', '0.01', '-'], ['f-CaO', '0.7', '-', '-'], ['C3S', '56', '-', '-'], ['C2S', '14', '-', '-'], ['C3A', '7', '-', '-'], ['C4AF', '9', '-', '-'], ['LOI', '2.5', '0.58', '-']]",1,"Physical and chemical properties of test materials.;[['Materials', 'Cement', 'GGBFS', 'SSRS'], ['Density', '3.15', '2.90', '3.10'], ['Fineness(cm2/g)', '3450', '4000', '3000'], ['Chemical contents (%)', 'Chemical contents (%)', 'Chemical contents (%)', 'Chemical contents (%)'], ['SiO2', '19.6', '33.5', '23.7'], ['Al2O3', '4.4', '14.7', '4.2'], ['Fe2O3', '3.1', '0.4', '1.21'], ['CaO', '62.5', '41.2', '48.6'], ['MgO', '4.9', '6.4', '8.1'], ['SO3', '2.2', '0.6', '-'], ['K2O', '-', '0.3', '-'], ['Na2O', '-', '0.2', '-'], ['TiO2', '0.5', '0.5', '-'], ['P2O5', '0.11', '0.01', '-'], ['f-CaO', '0.7', '-', '-'], ['C3S', '56', '-', '-'], ['C2S', '14', '-', '-'], ['C3A', '7', '-', '-'], ['C4AF', '9', '-', '-'], ['LOI', '2.5', '0.58', '-']]",1,1,1,3,S0950061821002580_0,S0950061821002580,2021-02-15
1830,"Chemical and mineral compositions of PC and SS, wt.%","[['X-ray fluorescence analysis', 'X-ray fluorescence analysis', 'X-ray fluorescence analysis', 'Mineralogical phase composition', 'Mineralogical phase composition', 'Mineralogical phase composition'], ['', 'PC', 'SS', '', 'PC', 'SS'], ['CaO', '63.90', '40.88', 'Alite (M3)', '60.88 +- 1.3', '4.92 +- 0.3'], ['SiO2', '20.44', '16.59', 'Belite (b)', '15.83 +- 0.6', '10.02 +- 0.2'], ['Al2O3', '4.73', '7.82', 'C3Acubic', '6.00 +- 0.3', '0.74 +- 0.1'], ['Fe2O3', '3.13', '20.11', 'C4AF', '9.65 +- 0.5', '0.18 +- 0.1'], ['SO3', '2.45', '1.37', 'Gypsum', '0.59 +- 0.1', '/'], ['MgO', '1.05', '5.57', 'Bassanite', '1.68 +- 0.2', '/'], ['Na2O', '0.19', '0.14', 'Anhydrite', '0.25 +- 0.1', '/'], ['K2O', '0.63', '0.07', 'Calcite', '5.12 +- 0.3', '4.32 +- 0.3'], ['TiO2', '0.24', '0.87', 'Srebrodolskite (C2F)', '/', '7.30 +- 0.3'], ['LOI', '3.05', '5.91', 'FeO', '/', '6.13 +- 0.3'], ['Total', '99.81', '99.33', 'g-C2S', '/', '2.83 +- 0.2'], ['', '', '', 'a-SiO2', '/', '4.82 +- 0.3'], ['Free lime', '0.05', '2.37', 'Portlandite', '/', '0.44 +- 0.1'], ['Density (g/cm3)', '3.11', '3.26', 'Others', '', '58.30'], ['Specific surface area (cm2/g)', '27,500', '30,710', 'Total', '100', '100']]",1,"Chemical and mineral compositions of PC and SS, wt.%;[['X-ray fluorescence analysis', 'X-ray fluorescence analysis', 'X-ray fluorescence analysis', 'Mineralogical phase composition', 'Mineralogical phase composition', 'Mineralogical phase composition'], ['', 'PC', 'SS', '', 'PC', 'SS'], ['CaO', '63.90', '40.88', 'Alite (M3)', '60.88 +- 1.3', '4.92 +- 0.3'], ['SiO2', '20.44', '16.59', 'Belite (b)', '15.83 +- 0.6', '10.02 +- 0.2'], ['Al2O3', '4.73', '7.82', 'C3Acubic', '6.00 +- 0.3', '0.74 +- 0.1'], ['Fe2O3', '3.13', '20.11', 'C4AF', '9.65 +- 0.5', '0.18 +- 0.1'], ['SO3', '2.45', '1.37', 'Gypsum', '0.59 +- 0.1', '/'], ['MgO', '1.05', '5.57', 'Bassanite', '1.68 +- 0.2', '/'], ['Na2O', '0.19', '0.14', 'Anhydrite', '0.25 +- 0.1', '/'], ['K2O', '0.63', '0.07', 'Calcite', '5.12 +- 0.3', '4.32 +- 0.3'], ['TiO2', '0.24', '0.87', 'Srebrodolskite (C2F)', '/', '7.30 +- 0.3'], ['LOI', '3.05', '5.91', 'FeO', '/', '6.13 +- 0.3'], ['Total', '99.81', '99.33', 'g-C2S', '/', '2.83 +- 0.2'], ['', '', '', 'a-SiO2', '/', '4.82 +- 0.3'], ['Free lime', '0.05', '2.37', 'Portlandite', '/', '0.44 +- 0.1'], ['Density (g/cm3)', '3.11', '3.26', 'Others', '', '58.30'], ['Specific surface area (cm2/g)', '27,500', '30,710', 'Total', '100', '100']]",1,1,1,3,S0950061821002609_0,S0950061821002609,2021-02-06
1831,Chemical composition of PC type I and two FA.,"[['Chemical composition (%)', 'Sample', 'Sample', 'Sample'], ['Chemical composition (%)', 'Cement type CEM I', 'FA I', 'FA II'], ['', 'Measured (wt%) *', 'Measured (wt%) *', 'Measured (wt%) *'], ['SiO2, %', '19.33', '47.79', '41.98'], ['Al2O3, %', '5.62', '27.11', '18.51'], ['Fe2O3, %', '2.70', '9.94', '9.67'], ['CaO, %', '62.06', '5.44', '15.20'], ['SO3, %', '3.23', '0.81', '2.38'], ['MgO, %', '2.07', '1.82', '2.62'], ['Na2O, %', '0.35', '1.05', '1.06'], ['K2O, %', '0.75', '2.15', '1.91'], ['Cl-, %', '0.009', '0.006', '0.023'], ['Loss of ignition, LOI', '3.7', '1.28', '4.19'], ['Glass content', '-', '72.0', '71.0'], ['', 'Calculated (wt%) **', 'Calculated (wt%) **', 'Calculated (wt%) **'], ['C3S, %', '64.07', '-', '-'], ['C2S, %', '7.09', '-', '-'], ['C3A, %', '10.33', '-', '-'], ['C4AF, %', '8.22', '-', '-']]",1,"Chemical composition of PC type I and two FA.;[['Chemical composition (%)', 'Sample', 'Sample', 'Sample'], ['Chemical composition (%)', 'Cement type CEM I', 'FA I', 'FA II'], ['', 'Measured (wt%) *', 'Measured (wt%) *', 'Measured (wt%) *'], ['SiO2, %', '19.33', '47.79', '41.98'], ['Al2O3, %', '5.62', '27.11', '18.51'], ['Fe2O3, %', '2.70', '9.94', '9.67'], ['CaO, %', '62.06', '5.44', '15.20'], ['SO3, %', '3.23', '0.81', '2.38'], ['MgO, %', '2.07', '1.82', '2.62'], ['Na2O, %', '0.35', '1.05', '1.06'], ['K2O, %', '0.75', '2.15', '1.91'], ['Cl-, %', '0.009', '0.006', '0.023'], ['Loss of ignition, LOI', '3.7', '1.28', '4.19'], ['Glass content', '-', '72.0', '71.0'], ['', 'Calculated (wt%) **', 'Calculated (wt%) **', 'Calculated (wt%) **'], ['C3S, %', '64.07', '-', '-'], ['C2S, %', '7.09', '-', '-'], ['C3A, %', '10.33', '-', '-'], ['C4AF, %', '8.22', '-', '-']]",1,1,1,3,S0950061815004766_0,S0950061815004766,2015-05-16
1832,Mineralogical composition of PC and SRPC.,"[['Mineralogical composition', 'OPC (wt.%)', 'SRPC (wt.%)'], ['C3S', '26.27', '42.90'], ['C2S', '43.04', '33.49'], ['C3A', '11.86', '1.46'], ['C4AF', '8.02', '14.36']]",1,"Mineralogical composition of PC and SRPC.;[['Mineralogical composition', 'OPC (wt.%)', 'SRPC (wt.%)'], ['C3S', '26.27', '42.90'], ['C2S', '43.04', '33.49'], ['C3A', '11.86', '1.46'], ['C4AF', '8.02', '14.36']]",1,1,1,3,S095006182203851X_1,S095006182203851X,2022-12-28
1833,Chemical and mineralogical composition of clinker and gypsum.,"[['', 'Chemical composition [%]', 'Chemical composition [%]', 'Chemical composition [%]', 'Chemical composition [%]', 'Chemical composition [%]', 'Chemical composition [%]', 'Chemical composition [%]', 'Chemical composition [%]', 'Chemical composition [%]'], ['', 'SiO2', 'Al2O3', 'Fe2O3', 'CaO', 'MgO', 'SO3', 'K2O', 'Na2O', 'LOI'], ['Clinker', '21.60', '4.97', '3.38', '66.8', '1.82', '1.00', '0.74', '0.10', '0.00'], ['Gypsum', '4.63', '1.11', '0.43', '32.2', '4.19', '36.09', '0.23', '0.00', '21.01'], ['Estimated mineralogical composition of clinker [%]', 'Estimated mineralogical composition of clinker [%]', 'Estimated mineralogical composition of clinker [%]', 'Estimated mineralogical composition of clinker [%]', '', '', '', '', '', ''], ['C3S', 'C2S', 'C3A', 'C4AF', '', '', '', '', '', ''], ['69.48', '9.88', '7.46', '10.28', '', '', '', '', '', ''], ['Chemical indices', 'Chemical indices', 'Chemical indices', 'Chemical indices', 'Chemical indices', '', '', '', '', ''], ['LSF', 'HM', 'SM', 'VHI', 'AFM', '', '', '', '', ''], ['0.97', '2.23', '2.59', '0.4', '1.47', '', '', '', '', '']]",1,"Chemical and mineralogical composition of clinker and gypsum.;[['', 'Chemical composition [%]', 'Chemical composition [%]', 'Chemical composition [%]', 'Chemical composition [%]', 'Chemical composition [%]', 'Chemical composition [%]', 'Chemical composition [%]', 'Chemical composition [%]', 'Chemical composition [%]'], ['', 'SiO2', 'Al2O3', 'Fe2O3', 'CaO', 'MgO', 'SO3', 'K2O', 'Na2O', 'LOI'], ['Clinker', '21.60', '4.97', '3.38', '66.8', '1.82', '1.00', '0.74', '0.10', '0.00'], ['Gypsum', '4.63', '1.11', '0.43', '32.2', '4.19', '36.09', '0.23', '0.00', '21.01'], ['Estimated mineralogical composition of clinker [%]', 'Estimated mineralogical composition of clinker [%]', 'Estimated mineralogical composition of clinker [%]', 'Estimated mineralogical composition of clinker [%]', '', '', '', '', '', ''], ['C3S', 'C2S', 'C3A', 'C4AF', '', '', '', '', '', ''], ['69.48', '9.88', '7.46', '10.28', '', '', '', '', '', ''], ['Chemical indices', 'Chemical indices', 'Chemical indices', 'Chemical indices', 'Chemical indices', '', '', '', '', ''], ['LSF', 'HM', 'SM', 'VHI', 'AFM', '', '', '', '', ''], ['0.97', '2.23', '2.59', '0.4', '1.47', '', '', '', '', '']]",1,1,1,3,S0950061815307996_0,S0950061815307996,2015-12-24
1834,"Physical properties, chemical and mineral compositions of LHP cement, OPC and fly ash.","[['Chemicals', 'Oxide constituents (wt.%)', 'Oxide constituents (wt.%)', 'Oxide constituents (wt.%)'], ['Chemicals', 'LHP cement', 'OPC', 'Fly ash'], ['CaO', '61.86', '63.10', '2.94'], ['SiO2', '23.98', '20.21', '54.54'], ['Fe2O3', '4.22', '4.56', '10.18'], ['Al2O3', '4.23', '4.57', '24.78'], ['MgO', '2.89', '3.94', '2.94'], ['SO3', '2.31', '2.36', '0.37'], ['R2O', '0.31', '0.35', '1.04'], ['Loss on ignition (wt.%)', '0.45', '0.86', '2.18'], ['', '', '', ''], ['Physical Properties', 'Physical Properties', 'Physical Properties', 'Physical Properties'], ['Specific gravity', '3.22', '3.23', '2.32'], ['Blaine specific surface area (m2/kg)', '318', '335', '386'], ['Fineness (% retain in 45 um)', '8.9', '8.3', '6.8'], ['', '', '', ''], ['Mineral composition (wt.%)', 'Mineral composition (wt.%)', 'Mineral composition (wt.%)', 'Mineral composition (wt.%)'], ['C3S', '28.7   (30.7)', '59.4 (62.6)', '-'], ['C2S', '47.0 (44.3)', '13.2 (11.1)', '-'], ['C3A', '4.1 (3.6)', '4.4 (4.1)', '-'], ['C4AF', '12.8 (14.1)', '13.9 (12.9)', '-'], ['Gypsum', '3.9', '4.0', '-']]",1,"Physical properties, chemical and mineral compositions of LHP cement, OPC and fly ash.;[['Chemicals', 'Oxide constituents (wt.%)', 'Oxide constituents (wt.%)', 'Oxide constituents (wt.%)'], ['Chemicals', 'LHP cement', 'OPC', 'Fly ash'], ['CaO', '61.86', '63.10', '2.94'], ['SiO2', '23.98', '20.21', '54.54'], ['Fe2O3', '4.22', '4.56', '10.18'], ['Al2O3', '4.23', '4.57', '24.78'], ['MgO', '2.89', '3.94', '2.94'], ['SO3', '2.31', '2.36', '0.37'], ['R2O', '0.31', '0.35', '1.04'], ['Loss on ignition (wt.%)', '0.45', '0.86', '2.18'], ['', '', '', ''], ['Physical Properties', 'Physical Properties', 'Physical Properties', 'Physical Properties'], ['Specific gravity', '3.22', '3.23', '2.32'], ['Blaine specific surface area (m2/kg)', '318', '335', '386'], ['Fineness (% retain in 45 um)', '8.9', '8.3', '6.8'], ['', '', '', ''], ['Mineral composition (wt.%)', 'Mineral composition (wt.%)', 'Mineral composition (wt.%)', 'Mineral composition (wt.%)'], ['C3S', '28.7   (30.7)', '59.4 (62.6)', '-'], ['C2S', '47.0 (44.3)', '13.2 (11.1)', '-'], ['C3A', '4.1 (3.6)', '4.4 (4.1)', '-'], ['C4AF', '12.8 (14.1)', '13.9 (12.9)', '-'], ['Gypsum', '3.9', '4.0', '-']]",1,1,1,3,S0950061818319974_1,S0950061818319974,2018-08-18
1835,Chemical and mineralogical properties of the used cement.,"[['Composition [%]', 'Composition [%]'], ['Clinker', '97'], ['Gypsum', '3'], ['', ''], ['Clinker mineralogical composition [%]', 'Clinker mineralogical composition [%]'], ['C3S', '68'], ['C2S', '10'], ['C3A', '8'], ['C4AF', '8'], ['', ''], ['Chemical composition [%]', 'Chemical composition [%]'], ['CaO', '63.4'], ['SiO2', '20.6'], ['Al2O3', '4.5'], ['SO3', '3.2'], ['Fe2O3', '2.4'], ['MgO', '1.9']]",1,"Chemical and mineralogical properties of the used cement.;[['Composition [%]', 'Composition [%]'], ['Clinker', '97'], ['Gypsum', '3'], ['', ''], ['Clinker mineralogical composition [%]', 'Clinker mineralogical composition [%]'], ['C3S', '68'], ['C2S', '10'], ['C3A', '8'], ['C4AF', '8'], ['', ''], ['Chemical composition [%]', 'Chemical composition [%]'], ['CaO', '63.4'], ['SiO2', '20.6'], ['Al2O3', '4.5'], ['SO3', '3.2'], ['Fe2O3', '2.4'], ['MgO', '1.9']]",1,1,1,3,S0950061816318402_0,S0950061816318402,2016-12-01
