Repository: zakidotai/cemcat

# CemCat Streamlit Hosting Bundle

This folder is ready to be pushed to GitHub and deployed on Streamlit Cloud.

## Files included

- `streamlit_app.py` (main app)
- `requirements.txt`
- `data/ner_cems_40k.csv`
- `data/pii_abs.json`
- `data/clinker_comps_with_dates.csv`
- `upload/composition_cls_slag_updated.csv`

## Local run

```bash
streamlit run streamlit_app.py
```

File: crystalline_composition_gpt4_with_pii_tid_dates.csv (part 70 of 101)
,caption,tables,Label,text,pred_0,pred_1,pred_2,all_pred,pii_tid,pii,date
1836,"Chemical, mineralogical and physico-mechanical properties of raw materials.","[['Chemical composition of cement and mineral additions (Note: LOI: Loss on ignition)', 'Chemical composition of cement and mineral additions (Note: LOI: Loss on ignition)', 'Chemical composition of cement and mineral additions (Note: LOI: Loss on ignition)', 'Chemical composition of cement and mineral additions (Note: LOI: Loss on ignition)', 'Chemical composition of cement and mineral additions (Note: LOI: Loss on ignition)', 'Chemical composition of cement and mineral additions (Note: LOI: Loss on ignition)', 'Chemical composition of cement and mineral additions (Note: LOI: Loss on ignition)', 'Chemical composition of cement and mineral additions (Note: LOI: Loss on ignition)', 'Chemical composition of cement and mineral additions (Note: LOI: Loss on ignition)', 'Chemical composition of cement and mineral additions (Note: LOI: Loss on ignition)', 'Chemical composition of cement and mineral additions (Note: LOI: Loss on ignition)'], ['Oxide (%)', 'SiO2', 'Al2O3', 'Fe2O3', 'CaO', 'MgO', 'SO3', 'Na2O', 'K2O', 'Cl', 'LOI'], ['PC', '23.50', '3.30', '0.22', '63.70', '0.70', '2.20', '0.40', '0.50', '-', '4.70'], ['DSP', '74.61', '1.35', '0.86', '17.30', '0.29', '0.04', '-', '0.47', '0.005', '5.04'], ['GBFS', '39.60', '9.73', '3.56', '41.20', '3.38', '0.67', '0.01', '0.50', '0.01', '1.30'], ['', '', '', '', '', '', '', '', '', '', ''], ['Cement mineralogical composition (%)', 'Cement mineralogical composition (%)', 'Cement mineralogical composition (%)', 'Cement mineralogical composition (%)', 'Cement mineralogical composition (%)', 'Cement mineralogical composition (%)', 'Cement mineralogical composition (%)', 'Cement mineralogical composition (%)', 'Cement mineralogical composition (%)', 'Cement mineralogical composition (%)', 'Cement mineralogical composition (%)'], ['C3S', 'C2S', 'C3A', 'C4AF', '', '', '', '', '', '', ''], ['55.00', '23.49', '8.37', '0.67', '', '', '', '', '', '', ''], ['', '', '', '', '', '', '', '', '', '', ''], ['Physico-mechanical properties of cement', 'Physico-mechanical properties of cement', 'Physico-mechanical properties of cement', 'Physico-mechanical properties of cement', 'Physico-mechanical properties of cement', 'Physico-mechanical properties of cement', 'Physico-mechanical properties of cement', 'Physico-mechanical properties of cement', 'Physico-mechanical properties of cement', 'Physico-mechanical properties of cement', 'Physico-mechanical properties of cement'], ['Specific density (kg/m3)', '3120', '', '', '', '', '', '', '', '', ''], ['Fineness (cm2/g)', '4950', '', '', '', '', '', '', '', '', ''], ['Normal consistency (%)', '25', '', '', '', '', '', '', '', '', ''], ['Compressive strength (MPa)', '2-day', '30.69', '', '', '', '', '', '', '', ''], ['', '28-day', '57.51', '', '', '', '', '', '', '', '']]",1,"Chemical, mineralogical and physico-mechanical properties of raw materials.;[['Chemical composition of cement and mineral additions (Note: LOI: Loss on ignition)', 'Chemical composition of cement and mineral additions (Note: LOI: Loss on ignition)', 'Chemical composition of cement and mineral additions (Note: LOI: Loss on ignition)', 'Chemical composition of cement and mineral additions (Note: LOI: Loss on ignition)', 'Chemical composition of cement and mineral additions (Note: LOI: Loss on ignition)', 'Chemical composition of cement and mineral additions (Note: LOI: Loss on ignition)', 'Chemical composition of cement and mineral additions (Note: LOI: Loss on ignition)', 'Chemical composition of cement and mineral additions (Note: LOI: Loss on ignition)', 'Chemical composition of cement and mineral additions (Note: LOI: Loss on ignition)', 'Chemical composition of cement and mineral additions (Note: LOI: Loss on ignition)', 'Chemical composition of cement and mineral additions (Note: LOI: Loss on ignition)'], ['Oxide (%)', 'SiO2', 'Al2O3', 'Fe2O3', 'CaO', 'MgO', 'SO3', 'Na2O', 'K2O', 'Cl', 'LOI'], ['PC', '23.50', '3.30', '0.22', '63.70', '0.70', '2.20', '0.40', '0.50', '-', '4.70'], ['DSP', '74.61', '1.35', '0.86', '17.30', '0.29', '0.04', '-', '0.47', '0.005', '5.04'], ['GBFS', '39.60', '9.73', '3.56', '41.20', '3.38', '0.67', '0.01', '0.50', '0.01', '1.30'], ['', '', '', '', '', '', '', '', '', '', ''], ['Cement mineralogical composition (%)', 'Cement mineralogical composition (%)', 'Cement mineralogical composition (%)', 'Cement mineralogical composition (%)', 'Cement mineralogical composition (%)', 'Cement mineralogical composition (%)', 'Cement mineralogical composition (%)', 'Cement mineralogical composition (%)', 'Cement mineralogical composition (%)', 'Cement mineralogical composition (%)', 'Cement mineralogical composition (%)'], ['C3S', 'C2S', 'C3A', 'C4AF', '', '', '', '', '', '', ''], ['55.00', '23.49', '8.37', '0.67', '', '', '', '', '', '', ''], ['', '', '', '', '', '', '', '', '', '', ''], ['Physico-mechanical properties of cement', 'Physico-mechanical properties of cement', 'Physico-mechanical properties of cement', 'Physico-mechanical properties of cement', 'Physico-mechanical properties of cement', 'Physico-mechanical properties of cement', 'Physico-mechanical properties of cement', 'Physico-mechanical properties of cement', 'Physico-mechanical properties of cement', 'Physico-mechanical properties of cement', 'Physico-mechanical properties of cement'], ['Specific density (kg/m3)', '3120', '', '', '', '', '', '', '', '', ''], ['Fineness (cm2/g)', '4950', '', '', '', '', '', '', '', '', ''], ['Normal consistency (%)', '25', '', '', '', '', '', '', '', '', ''], ['Compressive strength (MPa)', '2-day', '30.69', '', '', '', '', '', '', '', ''], ['', '28-day', '57.51', '', '', '', '', '', '', '', '']]",1,1,1,3,S0950061823021980_0,S0950061823021980,2023-07-19
1837,Mineralogical composition of CSA cement clinker (wt%).,"[['C4A3S', 'b-C2S', 'Perovskite', 'MgO', 'FeO'], ['60.8', '35.3', '1.8', '1.8', '0.2']]",1,"Mineralogical composition of CSA cement clinker (wt%).;[['C4A3S', 'b-C2S', 'Perovskite', 'MgO', 'FeO'], ['60.8', '35.3', '1.8', '1.8', '0.2']]",1,1,1,3,S0950061823022134_1,S0950061823022134,2023-07-17
1838,Chemical composition and physical properties of GU Portland cement.,"[['Chemical composition (%)', 'Chemical composition (%)', 'Physical properties', 'Physical properties'], ['C3S', '62', 'Specific Gravity', '3.15'], ['C2S', '12', 'Specific Gravity', '3.15'], ['C3A', '7', 'Percent Soluble', '<1%'], ['C4AF', '10', 'Percent Soluble', '<1%'], ['Gypsum', '3', 'Specific surface area', '0.846m2/g'], ['Equivalent Alkalies', '0.53', 'Specific surface area', '0.846m2/g']]",1,"Chemical composition and physical properties of GU Portland cement.;[['Chemical composition (%)', 'Chemical composition (%)', 'Physical properties', 'Physical properties'], ['C3S', '62', 'Specific Gravity', '3.15'], ['C2S', '12', 'Specific Gravity', '3.15'], ['C3A', '7', 'Percent Soluble', '<1%'], ['C4AF', '10', 'Percent Soluble', '<1%'], ['Gypsum', '3', 'Specific surface area', '0.846m2/g'], ['Equivalent Alkalies', '0.53', 'Specific surface area', '0.846m2/g']]",1,1,1,3,S0950061817309649_0,S0950061817309649,2017-10-01
1839,Molar masses and mass fractions obtained by X-ray diffraction Rietveld analysis of investigated Portland cement CEM I 42.5 R.,"[['', 'Molar mass [g/mol]', 'Mass fraction [%]'], ['C3S monoclinic tricalcium silicate (alite)', '', '58.0'], ['C3A tricalcium aluminate', '270', '10.5'], ['C2S', '', '13.5'], ['C4AF', '', '6.0'], ['C    S   -    H2 gypsum', '172', '3.2'], ['C    S   -    H1/2 bassanite', '145', '3.2'], ['Dolomite', '', '2.2'], ['Periclase', '', '3.3']]",1,"Molar masses and mass fractions obtained by X-ray diffraction Rietveld analysis of investigated Portland cement CEM I 42.5 R.;[['', 'Molar mass [g/mol]', 'Mass fraction [%]'], ['C3S monoclinic tricalcium silicate (alite)', '', '58.0'], ['C3A tricalcium aluminate', '270', '10.5'], ['C2S', '', '13.5'], ['C4AF', '', '6.0'], ['C    S   -    H2 gypsum', '172', '3.2'], ['C    S   -    H1/2 bassanite', '145', '3.2'], ['Dolomite', '', '2.2'], ['Periclase', '', '3.3']]",0,1,1,2,S0950061819325498_0,S0950061819325498,2019-10-08
1840,QXRD data of OPC (wt%).,"[['Mineral', 'C3$', 'C2$', 'C3A', 'C4AF', 'CaSO4*   1 2   H2O', 'Amorphous'], ['Content', '51.95', '12.21', '4.66', '6.00', '3.45', '21.71']]",1,"QXRD data of OPC (wt%).;[['Mineral', 'C3$', 'C2$', 'C3A', 'C4AF', 'CaSO4*   1 2   H2O', 'Amorphous'], ['Content', '51.95', '12.21', '4.66', '6.00', '3.45', '21.71']]",0,1,1,2,S0950061819325504_1,S0950061819325504,2019-10-04
1841,Chemical and mineralogical analysis of CSA clinker.,"[['Chemical composition (wt%)', 'Chemical composition (wt%)', 'Chemical composition (wt%)', 'Chemical composition (wt%)', 'Chemical composition (wt%)', 'Chemical composition (wt%)', 'Chemical composition (wt%)', 'Chemical composition (wt%)', 'Chemical composition (wt%)', 'Chemical composition (wt%)', 'Chemical composition (wt%)'], ['CaO', 'SiO2', 'Al2O3', 'Fe2O3', 'MgO', 'Na2O', 'K2O', 'TiO2', 'SO3', 'Other', '1 LoI'], ['40.82', '9.51', '29.37', '1.32', '4.13', '1.06', '0.47', '0.39', '9.92', '1.70', '1.31'], ['Mineralogical composition 2', 'Mineralogical composition 2', 'Mineralogical composition 2', 'Mineralogical composition 2', 'Mineralogical composition 2', 'Mineralogical composition 2', 'Mineralogical composition 2', 'Mineralogical composition 2', 'Mineralogical composition 2', 'Mineralogical composition 2', 'Mineralogical composition 2'], [""Ye'elimite = 68.4  +-  0.99% Periclase = 3.67  +-  0.21%"", ""Ye'elimite = 68.4  +-  0.99% Periclase = 3.67  +-  0.21%"", ""Ye'elimite = 68.4  +-  0.99% Periclase = 3.67  +-  0.21%"", ""Ye'elimite = 68.4  +-  0.99% Periclase = 3.67  +-  0.21%"", 'Bredigite = 7.40  +-  0.37% Belite = 16.90  +- 1.03 %', 'Bredigite = 7.40  +-  0.37% Belite = 16.90  +- 1.03 %', 'Bredigite = 7.40  +-  0.37% Belite = 16.90  +- 1.03 %', 'Gehlenite = 1.90  +-  0.44% C3A = 1.75  +-  0.39%', 'Gehlenite = 1.90  +-  0.44% C3A = 1.75  +-  0.39%', 'Gehlenite = 1.90  +-  0.44% C3A = 1.75  +-  0.39%', 'Gehlenite = 1.90  +-  0.44% C3A = 1.75  +-  0.39%']]",1,"Chemical and mineralogical analysis of CSA clinker.;[['Chemical composition (wt%)', 'Chemical composition (wt%)', 'Chemical composition (wt%)', 'Chemical composition (wt%)', 'Chemical composition (wt%)', 'Chemical composition (wt%)', 'Chemical composition (wt%)', 'Chemical composition (wt%)', 'Chemical composition (wt%)', 'Chemical composition (wt%)', 'Chemical composition (wt%)'], ['CaO', 'SiO2', 'Al2O3', 'Fe2O3', 'MgO', 'Na2O', 'K2O', 'TiO2', 'SO3', 'Other', '1 LoI'], ['40.82', '9.51', '29.37', '1.32', '4.13', '1.06', '0.47', '0.39', '9.92', '1.70', '1.31'], ['Mineralogical composition 2', 'Mineralogical composition 2', 'Mineralogical composition 2', 'Mineralogical composition 2', 'Mineralogical composition 2', 'Mineralogical composition 2', 'Mineralogical composition 2', 'Mineralogical composition 2', 'Mineralogical composition 2', 'Mineralogical composition 2', 'Mineralogical composition 2'], [""Ye'elimite = 68.4  +-  0.99% Periclase = 3.67  +-  0.21%"", ""Ye'elimite = 68.4  +-  0.99% Periclase = 3.67  +-  0.21%"", ""Ye'elimite = 68.4  +-  0.99% Periclase = 3.67  +-  0.21%"", ""Ye'elimite = 68.4  +-  0.99% Periclase = 3.67  +-  0.21%"", 'Bredigite = 7.40  +-  0.37% Belite = 16.90  +- 1.03 %', 'Bredigite = 7.40  +-  0.37% Belite = 16.90  +- 1.03 %', 'Bredigite = 7.40  +-  0.37% Belite = 16.90  +- 1.03 %', 'Gehlenite = 1.90  +-  0.44% C3A = 1.75  +-  0.39%', 'Gehlenite = 1.90  +-  0.44% C3A = 1.75  +-  0.39%', 'Gehlenite = 1.90  +-  0.44% C3A = 1.75  +-  0.39%', 'Gehlenite = 1.90  +-  0.44% C3A = 1.75  +-  0.39%']]",1,1,1,3,S0950061821013386_0,S0950061821013386,2021-06-08
1842,Clinker composition of cements.,"[['', '', 'Method', 'CEM I-1', 'CEM I-2', 'CEM I-3', 'CEM I-4', 'CEM III', 'CEM V1', 'CEM V2'], ['Mineralogical composition of clinker (%)', 'Alite', 'XRD', '66.9', '63.8', '50.8', '61,98', '53.8', '64.4', '61,9'], ['Mineralogical composition of clinker (%)', 'Belite', 'XRD', '7.9', '10.6', '23.1', '16,56', '11.5', '11.1', '20.2'], ['Mineralogical composition of clinker (%)', 'Aluminates', 'XRD', '0.9', '4.9', '5.3', '7,42', '7.7', '11.1', '3.9'], ['Mineralogical composition of clinker (%)', 'Ferrites', 'XRD', '19.7', '10.1', '12.5', '8,2', '3.8', '4.4', '12.5'], ['', 'Periclase', 'XRD', '2.6', '0.8', '0.7', '', '', '', ''], ['Amorphous phase (%)', '[Slag + Fly ash]', 'XRD', '-', '-', '-', '-', '74', '49', '44'], ['Sulphated additions', 'Anhydrite', 'XRD', '1.7', '1.1', '3.3', 'nd', '-', '2', '-'], ['Sulphated additions', 'Gypsum', '', '-', '0.2', '0.0', 'nd', '3', '<1', '1.7'], ['Composition of clinker', 'C3S', 'Bogue', '77.6', '42.7', '54.9', '55.6', '-', '-', '-'], ['Composition of clinker', 'C3A', 'Bogue', '0', '6.8', '8.4', '8.6', '-', '-', '-'], ['Composition of clinker', 'C4AF', 'Bogue', '12.5', '10.0', '9.7', '8.3', '-', '-', '-'], ['Chemical composition of cement', 'L.o.I. (950 degC)', 'XRF', '0.09', '1.60', '1.15', '1.4', '2.44', '1.86', '0.31'], ['Chemical composition of cement', 'SiO2', 'XRF', '20.50', '20.81', '19.9', '20.25', '28.8', '30.4', '31.13'], ['Chemical composition of cement', 'Al2O3', 'XRF', '3.69', '4.65', '5.2', '4.98', '8,0.3', '10.21', '9.99'], ['Chemical composition of cement', 'Fe2O3', 'XRF', '6.88', '3.29', '3.19', '2.74', '1.47', '3.05', '3.91'], ['Chemical composition of cement', 'CaO', 'XRF', '63.5', '64.08', '65.01', '64.16', '47.6', '46.00', '45.9'], ['Chemical composition of cement', 'MgO', 'XRF', '3.58', '1.75', '1.91', '1.04', '5.4', '2.57', '2.59'], ['Chemical composition of cement', 'SO3', 'XRF', '0.72', '3.30', '3.55', '3.33', '3.12', '2.67', '2.92'], ['Chemical composition of cement', 'K2O', 'XRF', '0.61', '0.97', '0.95', '0.93', '0.49', '1.1', '1.96'], ['Chemical composition of cement', 'Na2O', 'XRF', '0.34', '0.26', '0.24', '0.81', '0.22', '0.24', '0.40'], ['Chemical composition of cement', 'SrO', 'XRF', '', '', '', '', '0.11', '0.13', '0.03'], ['Chemical composition of cement', 'TiO2', 'XRF', '', '', '', '0.26', '0.54', '0,55', '0.27'], ['Chemical composition of cement', 'P2O5', 'XRF', '', '0.35', '0.48', '', '0.1', '0.23', '0.43'], ['Chemical composition of cement', 'MnO', 'XRF', '', '', '', '0.15', '0.17', '0.15', '0.06'], ['', 'Sum', '', '99.91', '101.06', '101.58', '100.05', '98.99', '99.16', '99.90']]",1,"Clinker composition of cements.;[['', '', 'Method', 'CEM I-1', 'CEM I-2', 'CEM I-3', 'CEM I-4', 'CEM III', 'CEM V1', 'CEM V2'], ['Mineralogical composition of clinker (%)', 'Alite', 'XRD', '66.9', '63.8', '50.8', '61,98', '53.8', '64.4', '61,9'], ['Mineralogical composition of clinker (%)', 'Belite', 'XRD', '7.9', '10.6', '23.1', '16,56', '11.5', '11.1', '20.2'], ['Mineralogical composition of clinker (%)', 'Aluminates', 'XRD', '0.9', '4.9', '5.3', '7,42', '7.7', '11.1', '3.9'], ['Mineralogical composition of clinker (%)', 'Ferrites', 'XRD', '19.7', '10.1', '12.5', '8,2', '3.8', '4.4', '12.5'], ['', 'Periclase', 'XRD', '2.6', '0.8', '0.7', '', '', '', ''], ['Amorphous phase (%)', '[Slag + Fly ash]', 'XRD', '-', '-', '-', '-', '74', '49', '44'], ['Sulphated additions', 'Anhydrite', 'XRD', '1.7', '1.1', '3.3', 'nd', '-', '2', '-'], ['Sulphated additions', 'Gypsum', '', '-', '0.2', '0.0', 'nd', '3', '<1', '1.7'], ['Composition of clinker', 'C3S', 'Bogue', '77.6', '42.7', '54.9', '55.6', '-', '-', '-'], ['Composition of clinker', 'C3A', 'Bogue', '0', '6.8', '8.4', '8.6', '-', '-', '-'], ['Composition of clinker', 'C4AF', 'Bogue', '12.5', '10.0', '9.7', '8.3', '-', '-', '-'], ['Chemical composition of cement', 'L.o.I. (950 degC)', 'XRF', '0.09', '1.60', '1.15', '1.4', '2.44', '1.86', '0.31'], ['Chemical composition of cement', 'SiO2', 'XRF', '20.50', '20.81', '19.9', '20.25', '28.8', '30.4', '31.13'], ['Chemical composition of cement', 'Al2O3', 'XRF', '3.69', '4.65', '5.2', '4.98', '8,0.3', '10.21', '9.99'], ['Chemical composition of cement', 'Fe2O3', 'XRF', '6.88', '3.29', '3.19', '2.74', '1.47', '3.05', '3.91'], ['Chemical composition of cement', 'CaO', 'XRF', '63.5', '64.08', '65.01', '64.16', '47.6', '46.00', '45.9'], ['Chemical composition of cement', 'MgO', 'XRF', '3.58', '1.75', '1.91', '1.04', '5.4', '2.57', '2.59'], ['Chemical composition of cement', 'SO3', 'XRF', '0.72', '3.30', '3.55', '3.33', '3.12', '2.67', '2.92'], ['Chemical composition of cement', 'K2O', 'XRF', '0.61', '0.97', '0.95', '0.93', '0.49', '1.1', '1.96'], ['Chemical composition of cement', 'Na2O', 'XRF', '0.34', '0.26', '0.24', '0.81', '0.22', '0.24', '0.40'], ['Chemical composition of cement', 'SrO', 'XRF', '', '', '', '', '0.11', '0.13', '0.03'], ['Chemical composition of cement', 'TiO2', 'XRF', '', '', '', '0.26', '0.54', '0,55', '0.27'], ['Chemical composition of cement', 'P2O5', 'XRF', '', '0.35', '0.48', '', '0.1', '0.23', '0.43'], ['Chemical composition of cement', 'MnO', 'XRF', '', '', '', '0.15', '0.17', '0.15', '0.06'], ['', 'Sum', '', '99.91', '101.06', '101.58', '100.05', '98.99', '99.16', '99.90']]",1,1,1,3,S0950061821013465_0,S0950061821013465,2021-05-13
1843,Chemical and physical properties of Portland cement and class F fly ash.,"[['Chemical Composition', 'Portland Cement, (%)', 'Class F Fly Ash, (%)'], ['SiO2', '20.64', '58.9'], ['AL2O3', '3.4', '20.5'], ['Fe2O3', '3.4', '5.6'], ['CaO', '63.5', '7.5'], ['MgO', '4.7', ''], ['SO3', '2.4', '0.4'], ['Na2O equivalent', '0.46', '-'], ['K2O', '', ''], ['C2S', '9', '-'], ['C3S', '66', '-'], ['C3A', '4', '-'], ['Loss on Ignition', '1.2', '0.3'], ['Insoluble residue', '0.14', '-'], ['Fineness Blaine, cm2/g', '3810', '-']]",1,"Chemical and physical properties of Portland cement and class F fly ash.;[['Chemical Composition', 'Portland Cement, (%)', 'Class F Fly Ash, (%)'], ['SiO2', '20.64', '58.9'], ['AL2O3', '3.4', '20.5'], ['Fe2O3', '3.4', '5.6'], ['CaO', '63.5', '7.5'], ['MgO', '4.7', ''], ['SO3', '2.4', '0.4'], ['Na2O equivalent', '0.46', '-'], ['K2O', '', ''], ['C2S', '9', '-'], ['C3S', '66', '-'], ['C3A', '4', '-'], ['Loss on Ignition', '1.2', '0.3'], ['Insoluble residue', '0.14', '-'], ['Fineness Blaine, cm2/g', '3810', '-']]",1,1,1,3,S095006181832539X_0,S095006181832539X,2018-10-25
1844,Oxide analysis of cementitious materials and heat expanded lightweight aggregate.,"[['Composition', 'Cement', 'Fly ash', 'Silica fume', 'Expanded shale', 'Expanded clay'], ['SiO2,%', '20.51', '55.24', '85.0', '61.8', '68.0'], ['Al2O3,%', '4.72', '15.77', '-', '19.6', '15.8'], ['Fe2O3,%', '3.23', '6.27', '-', '7.7', '5.5'], ['CaO,%', '64.21', '10.2', '-', '3.3', '2.7'], ['MgO,%', '0.8', '3.64', '-', '2.8', '2.2'], ['K2O,%', '0.29', '2.08', '-', '2.9', '2.9'], ['Na2O Eq.,%', '0.49', '1.51', '1.5', '0.5', '1.1'], ['SO3,%', '2.7', '0.7', '3.0', '0.6', '0.7'], ['LOI,%', '2.62', '0.23', '-', '-', '-'], ['C3S,%', '61.51', '-', '-', '-', '-'], ['C2S,%', '12.4', '-', '-', '-', '-'], ['C3A,%', '7.03', '-', '-', '-', '-'], ['C4AF,%', '9.84', '-', '-', '-', '-']]",1,"Oxide analysis of cementitious materials and heat expanded lightweight aggregate.;[['Composition', 'Cement', 'Fly ash', 'Silica fume', 'Expanded shale', 'Expanded clay'], ['SiO2,%', '20.51', '55.24', '85.0', '61.8', '68.0'], ['Al2O3,%', '4.72', '15.77', '-', '19.6', '15.8'], ['Fe2O3,%', '3.23', '6.27', '-', '7.7', '5.5'], ['CaO,%', '64.21', '10.2', '-', '3.3', '2.7'], ['MgO,%', '0.8', '3.64', '-', '2.8', '2.2'], ['K2O,%', '0.29', '2.08', '-', '2.9', '2.9'], ['Na2O Eq.,%', '0.49', '1.51', '1.5', '0.5', '1.1'], ['SO3,%', '2.7', '0.7', '3.0', '0.6', '0.7'], ['LOI,%', '2.62', '0.23', '-', '-', '-'], ['C3S,%', '61.51', '-', '-', '-', '-'], ['C2S,%', '12.4', '-', '-', '-', '-'], ['C3A,%', '7.03', '-', '-', '-', '-'], ['C4AF,%', '9.84', '-', '-', '-', '-']]",1,1,1,3,S0950061816307930_0,S0950061816307930,2016-05-13
1845,Non-evaporable water contents of the four major mineral phases of Portland cement [8] and the contents of the four major mineral phases in the Portland cement CEM I 42.5N.,"[['Mineral phase', 'Non-evaporable water content [g/g]', 'Weight [%]'], ['C3S', '0.187', '65.8'], ['C2S', '0.158', '14.8'], ['C3A', '0.665', '8.3'], ['C4AF', '0.213', '11.1']]",1,"Non-evaporable water contents of the four major mineral phases of Portland cement [8] and the contents of the four major mineral phases in the Portland cement CEM I 42.5N.;[['Mineral phase', 'Non-evaporable water content [g/g]', 'Weight [%]'], ['C3S', '0.187', '65.8'], ['C2S', '0.158', '14.8'], ['C3A', '0.665', '8.3'], ['C4AF', '0.213', '11.1']]",1,1,1,3,S0950061816302628_2,S0950061816302628,2016-03-05
1846,Chemical composition of Type I cement and blending materials.,"[['Parameter', 'Weight, %', 'Weight, %', 'Weight, %', 'Weight, %', 'Weight, %', 'Weight, %'], ['Parameter', 'OPC', 'VFFA', 'FA', 'SF', 'GGBFS', 'NP'], ['CaO', '64.35', '4.4', '10.0', '0.48', '44.0', '7.44'], ['SiO2', '22', '53.5', '52.3', '92.5', '27.7', '40.23'], ['Al2O3', '5.64', '34.3', '25.2', '0.72', '12.8', '14.51'], ['Fe2O3', '3.8', '3.6', '4.6', '0.96', '1.20', '17.98'], ['K2O', '0.36', '-', '0.10', '0.84', '0.10', '0.89'], ['MgO', '2.11', '1.0', '2.20', '1.78', '8.80', '8.3'], ['Na2O', '0.19', '-', '0.10', '0.5', '0.40', '3.6'], ['Equivalent alkalis (Na2O+0.658K2O)', '0.42', '-', '-', '-', '-', '-'], ['Loss on ignition', '0.7', '-', '-', '1.55', '-', '1.6'], ['C3S', '55', '-', '-', '-', '-', '-'], ['C2S', '19', '-', '-', '-', '-', '-'], ['C3A', '10', '-', '-', '-', '-', '-'], ['C4AF', '7', '-', '-', '-', '-', '-']]",1,"Chemical composition of Type I cement and blending materials.;[['Parameter', 'Weight, %', 'Weight, %', 'Weight, %', 'Weight, %', 'Weight, %', 'Weight, %'], ['Parameter', 'OPC', 'VFFA', 'FA', 'SF', 'GGBFS', 'NP'], ['CaO', '64.35', '4.4', '10.0', '0.48', '44.0', '7.44'], ['SiO2', '22', '53.5', '52.3', '92.5', '27.7', '40.23'], ['Al2O3', '5.64', '34.3', '25.2', '0.72', '12.8', '14.51'], ['Fe2O3', '3.8', '3.6', '4.6', '0.96', '1.20', '17.98'], ['K2O', '0.36', '-', '0.10', '0.84', '0.10', '0.89'], ['MgO', '2.11', '1.0', '2.20', '1.78', '8.80', '8.3'], ['Na2O', '0.19', '-', '0.10', '0.5', '0.40', '3.6'], ['Equivalent alkalis (Na2O+0.658K2O)', '0.42', '-', '-', '-', '-', '-'], ['Loss on ignition', '0.7', '-', '-', '1.55', '-', '1.6'], ['C3S', '55', '-', '-', '-', '-', '-'], ['C2S', '19', '-', '-', '-', '-', '-'], ['C3A', '10', '-', '-', '-', '-', '-'], ['C4AF', '7', '-', '-', '-', '-', '-']]",1,1,1,3,S0950061816302690_0,S0950061816302690,2016-03-04
1847,Phase composition and physical properties of class G oil well cement.,"[['C3S (wt%)', 'C2S (wt%)', 'C3AC (wt%)', 'C3AF (wt%)', 'Specific density (kg/L)', 'Specific surface area (m2/kg)'], ['53.7', '30.46', '2.8', '8.0', '3.17', '332']]",1,"Phase composition and physical properties of class G oil well cement.;[['C3S (wt%)', 'C2S (wt%)', 'C3AC (wt%)', 'C3AF (wt%)', 'Specific density (kg/L)', 'Specific surface area (m2/kg)'], ['53.7', '30.46', '2.8', '8.0', '3.17', '332']]",1,1,1,3,S0950061815307303_0,S0950061815307303,2015-12-11
1848,Calculated mineral composition of cement (mass%).,"[['C3S', 'C2S', 'C3A', 'C4AF'], ['56', '20', '6', '11']]",1,"Calculated mineral composition of cement (mass%).;[['C3S', 'C2S', 'C3A', 'C4AF'], ['56', '20', '6', '11']]",0,1,1,2,S0950061823011832_2,S0950061823011832,2023-04-24
1849,"Phase contents of CEMI42.5R and the corresponding standard deviation [24,25].","[['Phase contents', 'Composition (wt.%)', 'Standard deviation', 'Oxide composition', 'Composition (wt.%)', 'Standard deviation'], ['C3S', '55.8', '1.79', 'CaO', '64.40', '0.85'], ['C2S', '14.6', '0.45', 'SiO2', '20.40', '0.16'], ['C3A (orth.)', '3.6', '0.58', 'Al2O3', '5.40', '0.19'], ['C3A (cub.)', '7.3', '0.50', 'Fe2O3', '2.60', '0.21'], ['C4AF', '7.4', '0.97', 'MgO', '1.40', '0.15'], ['Anhydrite', '2.2', '0.27', 'K2O', '0.77', '0.09'], ['Bassanite', '2.7', '0.45', 'Na2O', '0.22', '0.01'], ['Arcanite', '0.5', '0.23', 'TiO2', '0.29', '0.02'], ['Calcite', '3.7', '0.19', 'P2O5', '0.14', '0.04'], ['Quartz', '0.9', '0.21', 'Mn2O3', '0.07', '0.02'], ['Periclase', '0.4', '0.11', 'SO3', '3.11', '0.24'], ['Sum', '99.5', '0.50', 'Sum', '100.12', '0.25']]",1,"Phase contents of CEMI42.5R and the corresponding standard deviation [24,25].;[['Phase contents', 'Composition (wt.%)', 'Standard deviation', 'Oxide composition', 'Composition (wt.%)', 'Standard deviation'], ['C3S', '55.8', '1.79', 'CaO', '64.40', '0.85'], ['C2S', '14.6', '0.45', 'SiO2', '20.40', '0.16'], ['C3A (orth.)', '3.6', '0.58', 'Al2O3', '5.40', '0.19'], ['C3A (cub.)', '7.3', '0.50', 'Fe2O3', '2.60', '0.21'], ['C4AF', '7.4', '0.97', 'MgO', '1.40', '0.15'], ['Anhydrite', '2.2', '0.27', 'K2O', '0.77', '0.09'], ['Bassanite', '2.7', '0.45', 'Na2O', '0.22', '0.01'], ['Arcanite', '0.5', '0.23', 'TiO2', '0.29', '0.02'], ['Calcite', '3.7', '0.19', 'P2O5', '0.14', '0.04'], ['Quartz', '0.9', '0.21', 'Mn2O3', '0.07', '0.02'], ['Periclase', '0.4', '0.11', 'SO3', '3.11', '0.24'], ['Sum', '99.5', '0.50', 'Sum', '100.12', '0.25']]",1,1,1,3,S0950061823012035_0,S0950061823012035,2023-04-27
1850,Rietveld quantitative phase composition of the CSAB clinkers produced. Values reported in mass percentages.,"[['', 'CSAB-Ref', 'CSAB-Bx/AAS', 'CSAB-AAS'], [""Orthorhombic ye'elimite (C4A3     S   -    )"", '37.0', '25.5', '28.8'], [""Cubic ye'elimite (C4A3     S   -    )"", '3.5', '5.3', '6.7'], [""Total ye'elimite (cubic+orthorhombic)"", '40.5', '30.8', '35.5'], ['Belite (C2S)', '32.1', '41.1', '39.1'], ['Ternesite (C5S2     S   -    )', '19.3', '-', '-'], ['Brownmillerite-type phases (C4AF)', '4.6', '11.9', '7.4'], ['Anhydrite (C    S   -    )', '3.5', '2.0', '4.0'], ['Alite (C3S)', '-', '7.7', '8.2'], ['Periclase (MgO)', '-', '6.5', '5.9'], ['Agreement indices', 'Agreement indices', 'Agreement indices', 'Agreement indices'], ['R expected - Rexp  (%)', '4.1', '4.1', '4.1'], ['Weighted R profile - Rwp  (%)', '7.3', '6.0', '6.4'], ['Goodness of fit -     X   2   =         R   wp       R   exp         2', '', '2.2', '2.4']]",1,"Rietveld quantitative phase composition of the CSAB clinkers produced. Values reported in mass percentages.;[['', 'CSAB-Ref', 'CSAB-Bx/AAS', 'CSAB-AAS'], [""Orthorhombic ye'elimite (C4A3     S   -    )"", '37.0', '25.5', '28.8'], [""Cubic ye'elimite (C4A3     S   -    )"", '3.5', '5.3', '6.7'], [""Total ye'elimite (cubic+orthorhombic)"", '40.5', '30.8', '35.5'], ['Belite (C2S)', '32.1', '41.1', '39.1'], ['Ternesite (C5S2     S   -    )', '19.3', '-', '-'], ['Brownmillerite-type phases (C4AF)', '4.6', '11.9', '7.4'], ['Anhydrite (C    S   -    )', '3.5', '2.0', '4.0'], ['Alite (C3S)', '-', '7.7', '8.2'], ['Periclase (MgO)', '-', '6.5', '5.9'], ['Agreement indices', 'Agreement indices', 'Agreement indices', 'Agreement indices'], ['R expected - Rexp  (%)', '4.1', '4.1', '4.1'], ['Weighted R profile - Rwp  (%)', '7.3', '6.0', '6.4'], ['Goodness of fit -     X   2   =         R   wp       R   exp         2', '', '2.2', '2.4']]",1,1,1,3,S0950061816309503_3,S0950061816309503,2016-07-09
1851,Compositions of cement.,"[['Chemical', '%', 'Mineralogical Composition', '%'], ['SiO2', '19.70', 'C3S', '60.31'], ['Al2O3', '4.52', 'C2S', '17.41'], ['Fe2O3', '3.49', 'C3A', '6.13'], ['CaO', '60.15', 'C4AF', '11.97'], ['MgO', '1.79', 'Physical properties', ''], ['SO3', '2.27', 'Specific Density', '3.04'], ['K2O', '0.49', 'Specific Surface (cm2/g)', '4010'], ['Na2O', '0.25', '', ''], ['Cl', '0.02', '', ''], ['IR', '1.50', '', ''], ['LOI', '5.82', '', '']]",1,"Compositions of cement.;[['Chemical', '%', 'Mineralogical Composition', '%'], ['SiO2', '19.70', 'C3S', '60.31'], ['Al2O3', '4.52', 'C2S', '17.41'], ['Fe2O3', '3.49', 'C3A', '6.13'], ['CaO', '60.15', 'C4AF', '11.97'], ['MgO', '1.79', 'Physical properties', ''], ['SO3', '2.27', 'Specific Density', '3.04'], ['K2O', '0.49', 'Specific Surface (cm2/g)', '4010'], ['Na2O', '0.25', '', ''], ['Cl', '0.02', '', ''], ['IR', '1.50', '', ''], ['LOI', '5.82', '', '']]",1,1,1,3,S095006181830669X_0,S095006181830669X,2018-04-18
1852,Mineralogical composition of the cement.,"[['Component', 'Percentage (%)'], ['C3S', '68.6'], ['C2S', '5.02'], ['C3A', '8.44'], ['C4AF', '9.12']]",1,"Mineralogical composition of the cement.;[['Component', 'Percentage (%)'], ['C3S', '68.6'], ['C2S', '5.02'], ['C3A', '8.44'], ['C4AF', '9.12']]",1,1,1,3,S095006181830672X_1,S095006181830672X,2018-04-03
1853,Chemical and phase compositions of investigated ordinary Portland cement.,"[['Chemical composition (wt%)', 'Chemical composition (wt%)', 'Chemical composition (wt%)', 'Chemical composition (wt%)', 'Phase composition (wt%)', 'Phase composition (wt%)'], ['Oxides', 'XRF', 'Oxides', 'XRF', 'C3S', '58.6'], ['CaO', '61.123', 'TiO2', '0.271', 'C2S', '11.2'], ['SiO2', '19.701', 'Na2O', '0.154', 'C3A', '4.6'], ['Al2O3', '4.653', 'K2O', '0.695', 'C4AF', '11.5'], ['SO3', '3.007', '', '', 'CaSO4*2H2O', '3.3'], ['Fe2O3', '3.482', '', '', 'CaSO4*0.5H2O', '0.1'], ['MgO', '2.059', '', '', 'MgO', '1.0']]",1,"Chemical and phase compositions of investigated ordinary Portland cement.;[['Chemical composition (wt%)', 'Chemical composition (wt%)', 'Chemical composition (wt%)', 'Chemical composition (wt%)', 'Phase composition (wt%)', 'Phase composition (wt%)'], ['Oxides', 'XRF', 'Oxides', 'XRF', 'C3S', '58.6'], ['CaO', '61.123', 'TiO2', '0.271', 'C2S', '11.2'], ['SiO2', '19.701', 'Na2O', '0.154', 'C3A', '4.6'], ['Al2O3', '4.653', 'K2O', '0.695', 'C4AF', '11.5'], ['SO3', '3.007', '', '', 'CaSO4*2H2O', '3.3'], ['Fe2O3', '3.482', '', '', 'CaSO4*0.5H2O', '0.1'], ['MgO', '2.059', '', '', 'MgO', '1.0']]",1,1,1,3,S0950061818306755_0,S0950061818306755,2018-04-24
1854,"Compositions of the OPC clinkers in wt.%: (a) mineralogical compositions, (a) chemical compositions.","[['', '', '', '(a)', '', '', ''], ['Cement types', 'C3S', 'C2S', 'C3A', 'C4AF', 'C4A3   S -', 'Others'], ['OPC', '53.30', '20.70', '7.33', '10.85', '5.15', '2.67'], ['', '', '', '(b)', '', '', ''], ['Cement types', 'SiO2', 'Al2O3', 'Fe2O3', 'MgO', 'CaO', 'SO3'], ['OPC', '24.78', '4.26', '3.88', '3.06', '53.44', '4.27']]",1,"Compositions of the OPC clinkers in wt.%: (a) mineralogical compositions, (a) chemical compositions.;[['', '', '', '(a)', '', '', ''], ['Cement types', 'C3S', 'C2S', 'C3A', 'C4AF', 'C4A3   S -', 'Others'], ['OPC', '53.30', '20.70', '7.33', '10.85', '5.15', '2.67'], ['', '', '', '(b)', '', '', ''], ['Cement types', 'SiO2', 'Al2O3', 'Fe2O3', 'MgO', 'CaO', 'SO3'], ['OPC', '24.78', '4.26', '3.88', '3.06', '53.44', '4.27']]",1,1,1,3,S0950061821026623_0,S0950061821026623,2021-09-20
1855,"Compositions of the SAC clinkers in wt.%: (a) mineralogical compositions, (a) chemical compositions.","[['', '', '(a)', '', '', '', ''], ['Cement types', 'C2S', 'C4AF', 'Gypsum', 'C4A3   S -', 'Others', ''], ['SAC', '31.46', '5.28', '8.96', '52.85', '1.48', ''], ['', '', '', '(b)', '', '', ''], ['Cement types', 'SiO2', 'Al2O3', 'Fe2O3', 'MgO', 'CaO', 'SO3'], ['SAC', '7.82', '20.92', '3.12', '1.30', '45.14', '12.55']]",1,"Compositions of the SAC clinkers in wt.%: (a) mineralogical compositions, (a) chemical compositions.;[['', '', '(a)', '', '', '', ''], ['Cement types', 'C2S', 'C4AF', 'Gypsum', 'C4A3   S -', 'Others', ''], ['SAC', '31.46', '5.28', '8.96', '52.85', '1.48', ''], ['', '', '', '(b)', '', '', ''], ['Cement types', 'SiO2', 'Al2O3', 'Fe2O3', 'MgO', 'CaO', 'SO3'], ['SAC', '7.82', '20.92', '3.12', '1.30', '45.14', '12.55']]",1,1,1,3,S0950061821026623_1,S0950061821026623,2021-09-20
1856,Mineral composition of PO 42.5 cement.,"[['Composition', 'C2S', 'C3C', 'C3A', 'C4AF', 'f-CaO'], ['Content (%)', '21.59', '55.21', '4.54', '16.29', '0.29']]",1,"Mineral composition of PO 42.5 cement.;[['Composition', 'C2S', 'C3C', 'C3A', 'C4AF', 'f-CaO'], ['Content (%)', '21.59', '55.21', '4.54', '16.29', '0.29']]",1,1,1,3,S0950061821026684_0,S0950061821026684,2021-09-23
1857,Chemical composition and physical properties of cement and silica fume.,"[['Chemical composition', 'Cement', 'Silica fume'], ['SiO2 (%)', '21.10', '85-95'], ['Al2O3 (%)', '4.37', '0.5-1.7'], ['Fe2O3 (%)', '3.88', '0.4-2.0'], ['MgO (%)', '1.56', '0.1-0.9'], ['K2O (%)', '0.52', '0.15-1.02'], ['Na2O (%)', '0.39', '0.15-0.20'], ['CaO (%)', '63.33', '-'], ['C3S (%)', '51.00', '-'], ['C2S (%)', '22.70', '-'], ['C3A (%)', '5.10', '-'], ['C4AF (%)', '11.90', '-'], ['', '', ''], ['Physical properties', 'Physical properties', 'Physical properties'], ['Specific gravity (g/cm3)', '3.11', '2.21'], ['Specific surface (cm2/g)', '3000', '14,000']]",1,"Chemical composition and physical properties of cement and silica fume.;[['Chemical composition', 'Cement', 'Silica fume'], ['SiO2 (%)', '21.10', '85-95'], ['Al2O3 (%)', '4.37', '0.5-1.7'], ['Fe2O3 (%)', '3.88', '0.4-2.0'], ['MgO (%)', '1.56', '0.1-0.9'], ['K2O (%)', '0.52', '0.15-1.02'], ['Na2O (%)', '0.39', '0.15-0.20'], ['CaO (%)', '63.33', '-'], ['C3S (%)', '51.00', '-'], ['C2S (%)', '22.70', '-'], ['C3A (%)', '5.10', '-'], ['C4AF (%)', '11.90', '-'], ['', '', ''], ['Physical properties', 'Physical properties', 'Physical properties'], ['Specific gravity (g/cm3)', '3.11', '2.21'], ['Specific surface (cm2/g)', '3000', '14,000']]",1,1,1,3,S0950061816313095_0,S0950061816313095,2016-08-17
1858,"Chemical, physical and mechanical characteristics of the cements used.","[['Chemical composition', 'Content (wt%)', 'Content (wt%)', 'Content (wt%)', 'Content (wt%)', 'Content (wt%)'], ['', 'OPC', 'WPC1', 'WPC2', 'WPC3', 'WPC4'], ['Loss on ignition (LOI)', '3.76', '9.37', '7.01', '2.09', '2.16'], ['Silicon dioxide (SiO2)', '19.53', '19.20', '20.29', '22.27', '24.52'], ['Aluminum dioxide (Al2O3)', '3.91', '3.53', '3.66', '4.29', '2.10'], ['Iron oxide (Fe2O3)', '2.89', '0.16', '0.17', '0.21', '0.36'], ['Calcium oxide (CaO)', '63.19', '62.46', '63.86', '66.04', '67.42'], ['Magnesium oxide (MgO)', '1.94', '1.53', '1.02', '1.06', '0.53'], ['Sulfur trioxide (SO3)', '3.07', '2.87', '3.16', '3.26', '2.01'], ['Sodium oxide (Na2O)', '0.04', '0.01', '0.01', '0.01', '0.08'], ['Potassium oxide (K2O)', '0.61', '0.08', '0.08', '0.18', '0.11'], ['Insoluble residue', '0.54', '1.80', '1.29', '0.35', '0.26'], ['Carbonic anhydride (CO2)', '2.45', '8.61', '5.27', '0.33', '0.58'], ['Free calcium oxide (CaO)', '1.27', '-', '-', '-', '-'], ['C3S', '78.37', '84.36', '80.89', '70.42', '73.43'], ['C2S', '-', '-', '-', '10.74', '14.92'], ['C3A', '5.47', '9.09', '9.41', '11.01', '4.96'], ['C4AF', '8.79', '0.49', '0.52', '0.64', '1.10'], ['', '', '', '', '', ''], ['Fineness - residue on 75mm sieve - 200%', '0.5', '0.4', '0.4', '0.9', '10.3'], ['Density (g/cm3)', '3.09', '2.99', '2.99', '3.05', '3.07'], ['Specific surface (cm2/g) - Blaine', '4190', '4500', '4380', '3490', '3950'], ['Water for normal consistency paste (%)', '29.8', '33.0', '31.4', '28.2', '31.8'], ['Initial set (h:min)', '3:05', '2:35', '2:40', '1:20', '2:05'], ['Final set (h:min)', '4:25', '3:25', '3:40', '2:10', '3:25'], ['Expandability of Le Chatelier - cold (mm)', '1.0', '1.5', '2.5', '3.0', '0.5'], ['Expandability of Le Chatelier - warm (mm)', '0.5', '0.5', '0.5', '1.0', '10.0'], ['', '', '', '', '', ''], ['Compressive strength (MPa)', 'Compressive strength (MPa)', 'Compressive strength (MPa)', 'Compressive strength (MPa)', 'Compressive strength (MPa)', 'Compressive strength (MPa)'], ['3days', '34.6', '23.4', '26.0', '29.1', '22.7'], ['7days', '40.7', '31.3', '35.4', '36.7', '33.1'], ['28days', '-', '45.4', '51.1', '47.1', '51.0']]",1,"Chemical, physical and mechanical characteristics of the cements used.;[['Chemical composition', 'Content (wt%)', 'Content (wt%)', 'Content (wt%)', 'Content (wt%)', 'Content (wt%)'], ['', 'OPC', 'WPC1', 'WPC2', 'WPC3', 'WPC4'], ['Loss on ignition (LOI)', '3.76', '9.37', '7.01', '2.09', '2.16'], ['Silicon dioxide (SiO2)', '19.53', '19.20', '20.29', '22.27', '24.52'], ['Aluminum dioxide (Al2O3)', '3.91', '3.53', '3.66', '4.29', '2.10'], ['Iron oxide (Fe2O3)', '2.89', '0.16', '0.17', '0.21', '0.36'], ['Calcium oxide (CaO)', '63.19', '62.46', '63.86', '66.04', '67.42'], ['Magnesium oxide (MgO)', '1.94', '1.53', '1.02', '1.06', '0.53'], ['Sulfur trioxide (SO3)', '3.07', '2.87', '3.16', '3.26', '2.01'], ['Sodium oxide (Na2O)', '0.04', '0.01', '0.01', '0.01', '0.08'], ['Potassium oxide (K2O)', '0.61', '0.08', '0.08', '0.18', '0.11'], ['Insoluble residue', '0.54', '1.80', '1.29', '0.35', '0.26'], ['Carbonic anhydride (CO2)', '2.45', '8.61', '5.27', '0.33', '0.58'], ['Free calcium oxide (CaO)', '1.27', '-', '-', '-', '-'], ['C3S', '78.37', '84.36', '80.89', '70.42', '73.43'], ['C2S', '-', '-', '-', '10.74', '14.92'], ['C3A', '5.47', '9.09', '9.41', '11.01', '4.96'], ['C4AF', '8.79', '0.49', '0.52', '0.64', '1.10'], ['', '', '', '', '', ''], ['Fineness - residue on 75mm sieve - 200%', '0.5', '0.4', '0.4', '0.9', '10.3'], ['Density (g/cm3)', '3.09', '2.99', '2.99', '3.05', '3.07'], ['Specific surface (cm2/g) - Blaine', '4190', '4500', '4380', '3490', '3950'], ['Water for normal consistency paste (%)', '29.8', '33.0', '31.4', '28.2', '31.8'], ['Initial set (h:min)', '3:05', '2:35', '2:40', '1:20', '2:05'], ['Final set (h:min)', '4:25', '3:25', '3:40', '2:10', '3:25'], ['Expandability of Le Chatelier - cold (mm)', '1.0', '1.5', '2.5', '3.0', '0.5'], ['Expandability of Le Chatelier - warm (mm)', '0.5', '0.5', '0.5', '1.0', '10.0'], ['', '', '', '', '', ''], ['Compressive strength (MPa)', 'Compressive strength (MPa)', 'Compressive strength (MPa)', 'Compressive strength (MPa)', 'Compressive strength (MPa)', 'Compressive strength (MPa)'], ['3days', '34.6', '23.4', '26.0', '29.1', '22.7'], ['7days', '40.7', '31.3', '35.4', '36.7', '33.1'], ['28days', '-', '45.4', '51.1', '47.1', '51.0']]",1,1,1,3,S0950061815002676_0,S0950061815002676,2015-03-25
1859,Chemical and mineralogical compositions of the cements.,"[['', 'Chemical composition (%)', 'Chemical composition (%)', '', 'Bogue composition (%)', 'Bogue composition (%)'], ['', 'OC', 'BC', '', 'OC', 'BC'], ['SiO2', '20.9', '25.3', 'C3S', '60.5', '24.0'], ['Al2O3', '4.5', '3.0', 'C2S', '14.1', '56.0'], ['Fe2O3', '2.9', '2.8', 'C3A', '7.0', '3.0'], ['CaO', '64.9', '63.7', 'C4AF', '8.8', '10.0'], ['MgO', '1.5', '0.7', 'Blaine (cm2/g)', '3310', '3470'], ['SO3', '2.0', '2.7', '', '', ''], ['Na2Oeq.', '0.62', '0.42', '', '', '']]",1,"Chemical and mineralogical compositions of the cements.;[['', 'Chemical composition (%)', 'Chemical composition (%)', '', 'Bogue composition (%)', 'Bogue composition (%)'], ['', 'OC', 'BC', '', 'OC', 'BC'], ['SiO2', '20.9', '25.3', 'C3S', '60.5', '24.0'], ['Al2O3', '4.5', '3.0', 'C2S', '14.1', '56.0'], ['Fe2O3', '2.9', '2.8', 'C3A', '7.0', '3.0'], ['CaO', '64.9', '63.7', 'C4AF', '8.8', '10.0'], ['MgO', '1.5', '0.7', 'Blaine (cm2/g)', '3310', '3470'], ['SO3', '2.0', '2.7', '', '', ''], ['Na2Oeq.', '0.62', '0.42', '', '', '']]",1,1,1,3,S0950061815002767_0,S0950061815002767,2015-04-29
1860,Mineralogical composition of the ultra-fine CSA clinker/wt.%.,"[['C   4     A   3     S   -', 'b-C2S', 'C4AF', 'f-SO3', 'f-CaO', 'CaO*TiO2'], ['74.54', '18.25', '3.86', '0.81', '2.02', '3.01']]",1,"Mineralogical composition of the ultra-fine CSA clinker/wt.%.;[['C   4     A   3     S   -', 'b-C2S', 'C4AF', 'f-SO3', 'f-CaO', 'CaO*TiO2'], ['74.54', '18.25', '3.86', '0.81', '2.02', '3.01']]",1,1,1,3,S0950061816319043_1,S0950061816319043,2016-12-10
1861,Chemical and mineral compositions of cement (w/%).,"[['Component', 'SiO2', 'CaO', 'Al2O3', 'Fe2O3', 'MgO', 'SO3', 'Na2Oeq', 'f-CaO', 'Ignition loss', 'C3S', 'C2S', 'C3A', 'C4AF'], ['Content', '21.20', '65.66', '5.43', '3.87', '0.87', '0.91', '0.56', '0.95', '2.5', '60.91', '15.68', '7.84', '11.76']]",1,"Chemical and mineral compositions of cement (w/%).;[['Component', 'SiO2', 'CaO', 'Al2O3', 'Fe2O3', 'MgO', 'SO3', 'Na2Oeq', 'f-CaO', 'Ignition loss', 'C3S', 'C2S', 'C3A', 'C4AF'], ['Content', '21.20', '65.66', '5.43', '3.87', '0.87', '0.91', '0.56', '0.95', '2.5', '60.91', '15.68', '7.84', '11.76']]",1,1,1,3,S0950061816319092_0,S0950061816319092,2016-12-23
