Repository: zakidotai/cemcat

# CemCat Streamlit Hosting Bundle

This folder is ready to be pushed to GitHub and deployed on Streamlit Cloud.

## Files included

- `streamlit_app.py` (main app)
- `requirements.txt`
- `data/ner_cems_40k.csv`
- `data/pii_abs.json`
- `data/clinker_comps_with_dates.csv`
- `upload/composition_cls_slag_updated.csv`

## Local run

```bash
streamlit run streamlit_app.py
```

File: crystalline_composition_gpt4_with_pii_tid_dates.csv (part 71 of 101)
,caption,tables,Label,text,pred_0,pred_1,pred_2,all_pred,pii_tid,pii,date
1862,Chemical composition of cementing materials.,"[['Cement', 'SiO2', 'Al2O3', 'Fe2O3', 'CaO', 'MgO', 'SO3', 'Na2O', 'K2O', 'Na2Oe', 'LOI'], ['PC', '19.2', '4.84', '2.9', '61.8', '2.9', '3.7', '0.18', '0.76', '0.8', '2.4'], ['CAC-C$', '2.92', '28.6', '1.7', '43.1', '0.51', '19.91', '0.15', '-', '-', '1.0'], ['C$A(1)-C2S', '11.8', '13.6', '1.1', '52.21', '2.18', '14.83', '0.09', '-', '-', '0.8'], ['C$A(2)', '10.2', '24.3', '3.9', '44.3', '0.7', '16.7', '0.2', '0.2', '-', '2.1'], ['HEPC', '20.8', '5.4', '2.0', '63.5', '1.5', '4.6', '0.18', '0.82', '0.78', '1.0']]",1,"Chemical composition of cementing materials.;[['Cement', 'SiO2', 'Al2O3', 'Fe2O3', 'CaO', 'MgO', 'SO3', 'Na2O', 'K2O', 'Na2Oe', 'LOI'], ['PC', '19.2', '4.84', '2.9', '61.8', '2.9', '3.7', '0.18', '0.76', '0.8', '2.4'], ['CAC-C$', '2.92', '28.6', '1.7', '43.1', '0.51', '19.91', '0.15', '-', '-', '1.0'], ['C$A(1)-C2S', '11.8', '13.6', '1.1', '52.21', '2.18', '14.83', '0.09', '-', '-', '0.8'], ['C$A(2)', '10.2', '24.3', '3.9', '44.3', '0.7', '16.7', '0.2', '0.2', '-', '2.1'], ['HEPC', '20.8', '5.4', '2.0', '63.5', '1.5', '4.6', '0.18', '0.82', '0.78', '1.0']]",1,1,1,3,S0950061816319109_0,S0950061816319109,2016-12-19
1863,Chemical characterization of cement.,"[['Chemical characterization', 'Standard requirements (wt%) (Chinese GB10238-2005)', 'Sample (wt%)'], ['MgO', '6.0', '1.42'], ['SO3', '3.0', '2.52'], ['Loss on ignition', '3.0', '1.03'], ['Insoluble residue', '0.75', '0.55'], ['Total alkali content (Na2O equivalent)', '0.75', '0.43'], ['C3S', '48-65', '57.33'], ['C3A', '3.0', '2.34'], ['2C3A+C4AF', '24', '18.21']]",1,"Chemical characterization of cement.;[['Chemical characterization', 'Standard requirements (wt%) (Chinese GB10238-2005)', 'Sample (wt%)'], ['MgO', '6.0', '1.42'], ['SO3', '3.0', '2.52'], ['Loss on ignition', '3.0', '1.03'], ['Insoluble residue', '0.75', '0.55'], ['Total alkali content (Na2O equivalent)', '0.75', '0.43'], ['C3S', '48-65', '57.33'], ['C3A', '3.0', '2.34'], ['2C3A+C4AF', '24', '18.21']]",1,1,1,3,S0950061816319158_0,S0950061816319158,2016-12-19
1864,Chemical composition of CPN50.,"[['Main phases', '%'], ['C3S', '61.2'], ['C2S', '13.3'], ['C3A', '2.7'], ['C4AF', '13.4'], ['Oxides', '%'], ['CaO', '63.53'], ['SiO2', '20.71'], ['Fe2O3', '4.40'], ['Al2O3', '3.81'], ['SO3', '2.87'], ['MgO', '0.79'], ['K2O', '0.92'], ['Na2O', '0.06'], ['Loss on ignition', '1.67'], ['Insoluble residue', '0.26']]",1,"Chemical composition of CPN50.;[['Main phases', '%'], ['C3S', '61.2'], ['C2S', '13.3'], ['C3A', '2.7'], ['C4AF', '13.4'], ['Oxides', '%'], ['CaO', '63.53'], ['SiO2', '20.71'], ['Fe2O3', '4.40'], ['Al2O3', '3.81'], ['SO3', '2.87'], ['MgO', '0.79'], ['K2O', '0.92'], ['Na2O', '0.06'], ['Loss on ignition', '1.67'], ['Insoluble residue', '0.26']]",1,1,1,3,S0950061816319213_0,S0950061816319213,2016-12-27
1865,The main components of Portland cement.,"[['Component name', 'Constituent oxides', 'Abbreviations'], ['Tricalcium silicate', '3CaO.SiO2', 'C3S'], ['Dicalcium silicate', '2CaO.SiO2', 'C2S'], ['Tricalcium aluminate', '3CaO.Al2O3', 'C3A'], ['Tetracalcium alumino ferrite', '4CaO.Al2O3.Fe2O3', 'C4AF']]",1,"The main components of Portland cement.;[['Component name', 'Constituent oxides', 'Abbreviations'], ['Tricalcium silicate', '3CaO.SiO2', 'C3S'], ['Dicalcium silicate', '2CaO.SiO2', 'C2S'], ['Tricalcium aluminate', '3CaO.Al2O3', 'C3A'], ['Tetracalcium alumino ferrite', '4CaO.Al2O3.Fe2O3', 'C4AF']]",1,1,1,3,S0950061816319225_0,S0950061816319225,2016-12-29
1866,Chemical properties of cement type II.,"[['Physical properties required', '(I.R)%', '(L.O.I)%', '(SO3)%', '(C3A)%', '(Fe2O3) %', '(Al2O3)%', '(SiO2)%', '(MgO)%'], ['National standards', 'Max 0.75', 'Max 3.0', 'Max 3.0', 'Max 8.0', 'Max 6.0', 'Max 6.0', 'Min 20.0', 'Max 5.0'], ['Momtazan cement factory characteristics', '0.5+-0.2', '1+-0.2', '2.45+-0.2', '6.0+-0.5', '3.8+-0.1', '4.6+-0.2', '21.2+-0.4', '1.4+-0.1']]",1,"Chemical properties of cement type II.;[['Physical properties required', '(I.R)%', '(L.O.I)%', '(SO3)%', '(C3A)%', '(Fe2O3) %', '(Al2O3)%', '(SiO2)%', '(MgO)%'], ['National standards', 'Max 0.75', 'Max 3.0', 'Max 3.0', 'Max 8.0', 'Max 6.0', 'Max 6.0', 'Min 20.0', 'Max 5.0'], ['Momtazan cement factory characteristics', '0.5+-0.2', '1+-0.2', '2.45+-0.2', '6.0+-0.5', '3.8+-0.1', '4.6+-0.2', '21.2+-0.4', '1.4+-0.1']]",1,1,1,3,S0950061816319225_2,S0950061816319225,2016-12-29
1867,Chemical and physical characteristics of type II Portland cement and RHA.,"[['Chemical component', 'Cement (%)', 'RHA (%)'], ['SiO2', '22.28', '83.74'], ['AL2O3', '4.72', '0.29'], ['Fe2O3', '2.75', '0.67'], ['CaO', '64.12', '0.74'], ['MgO', '1.23', '0.86'], ['SO3', '1.97', '0.87'], ['Na2O', '0.28', '0.091'], ['K2O', '0.76', '2.84'], ['P2O5', '0.26', '0.37'], ['MnO', '0.11', '0.14'], ['Loss of ignition (LOI)', '1.12', '8.39'], ['C3S', '50.44', '-'], ['C2S', '25.82', '-'], ['C3A', '7.86', '-'], ['C4AF', '14.36', '-'], ['', '', ''], ['Physical properties', 'Cement', 'NRHA'], ['Surface area (cm2/g)', '3035', '804,410'], ['Specific gravity (g/cm3)', '3.02', '2.08']]",1,"Chemical and physical characteristics of type II Portland cement and RHA.;[['Chemical component', 'Cement (%)', 'RHA (%)'], ['SiO2', '22.28', '83.74'], ['AL2O3', '4.72', '0.29'], ['Fe2O3', '2.75', '0.67'], ['CaO', '64.12', '0.74'], ['MgO', '1.23', '0.86'], ['SO3', '1.97', '0.87'], ['Na2O', '0.28', '0.091'], ['K2O', '0.76', '2.84'], ['P2O5', '0.26', '0.37'], ['MnO', '0.11', '0.14'], ['Loss of ignition (LOI)', '1.12', '8.39'], ['C3S', '50.44', '-'], ['C2S', '25.82', '-'], ['C3A', '7.86', '-'], ['C4AF', '14.36', '-'], ['', '', ''], ['Physical properties', 'Cement', 'NRHA'], ['Surface area (cm2/g)', '3035', '804,410'], ['Specific gravity (g/cm3)', '3.02', '2.08']]",1,1,1,3,S0950061816319274_0,S0950061816319274,2016-12-18
1868,Chemical composition and physical properties of different components.,"[[""Components' identification"", 'Component', 'Cement', 'Silica Fume', 'Ordinary Blast-Furnace-Slag', 'Superfine Blast-Furnace Slag'], [""Components' identification"", 'Trade name', 'CEM I 52.5 N', 'S95 B DM', '-', '-'], [""Components' identification"", 'Plant', 'Le Teil', 'Condensil', 'Ecocem', 'Ecocem'], [""Components' identification"", 'Abbreviation', 'C/OPC', 'SF', 'SL1', 'SL2'], ['', '', '', '', '', ''], ['Chemical composition (% mass)', 'CaO', '63.93', '0.34', '42.34', '44.04'], ['Chemical composition (% mass)', 'SiO2', '27.67', '98.63', '36.61', '36.72'], ['Chemical composition (% mass)', 'Al2O3', '3.00', '0.17', '11.19', '10.08'], ['Chemical composition (% mass)', 'Fe2O3', '2.27', '0.06', '0.44', '0.43'], ['Chemical composition (% mass)', 'K2O', '0.09', '0.24', '0.42', '0.46'], ['Chemical composition (% mass)', 'MgO', '0.73', '0.22', '7.50', '7.96'], ['Chemical composition (% mass)', 'Na2O', '0.10', '0.01', '0.36', '0.28'], ['Chemical composition (% mass)', 'SO3', '1.70', '0.06', '1.56', '0.51'], ['Chemical composition (% mass)', 'MnO', '0.08', '0.01', '0.16', '0.15'], ['Chemical composition (% mass)', 'TiO2', '0.14', '0.00', '0.72', '0.66'], ['Chemical composition (% mass)', 'P2O5', '0.06', '0.01', '0.00', '0.01'], ['Chemical composition (% mass)', 'SrO', '0.15', '0.00', '0.07', '0.09'], ['Chemical composition (% mass)', 'LOI', '1.71', '0.91', '0.83', '0.32'], ['', '', '', '', '', ''], ['Physical properties', 'Blaine specific area (cm2/g)', '3630', '-', '4200', '7000'], ['Physical properties', 'BET specific area (m2/g)', '-', '25', '-', '-'], ['Physical properties', 'Density (-)', '3.17', '2.24', '2.90', '2.90'], ['Physical properties', 'd(50) (um)', '-', '-', '11.00', '5.00'], ['', '', '', '', '', ''], ['Mineralogical composition (%)', 'C3S', '67.00', '', '', ''], ['Mineralogical composition (%)', 'C2S', '17.00', '', '', ''], ['Mineralogical composition (%)', 'C3A', '4.00', '', '', ''], ['Mineralogical composition (%)', 'C4AF', '7.00', '', '', '']]",1,"Chemical composition and physical properties of different components.;[[""Components' identification"", 'Component', 'Cement', 'Silica Fume', 'Ordinary Blast-Furnace-Slag', 'Superfine Blast-Furnace Slag'], [""Components' identification"", 'Trade name', 'CEM I 52.5 N', 'S95 B DM', '-', '-'], [""Components' identification"", 'Plant', 'Le Teil', 'Condensil', 'Ecocem', 'Ecocem'], [""Components' identification"", 'Abbreviation', 'C/OPC', 'SF', 'SL1', 'SL2'], ['', '', '', '', '', ''], ['Chemical composition (% mass)', 'CaO', '63.93', '0.34', '42.34', '44.04'], ['Chemical composition (% mass)', 'SiO2', '27.67', '98.63', '36.61', '36.72'], ['Chemical composition (% mass)', 'Al2O3', '3.00', '0.17', '11.19', '10.08'], ['Chemical composition (% mass)', 'Fe2O3', '2.27', '0.06', '0.44', '0.43'], ['Chemical composition (% mass)', 'K2O', '0.09', '0.24', '0.42', '0.46'], ['Chemical composition (% mass)', 'MgO', '0.73', '0.22', '7.50', '7.96'], ['Chemical composition (% mass)', 'Na2O', '0.10', '0.01', '0.36', '0.28'], ['Chemical composition (% mass)', 'SO3', '1.70', '0.06', '1.56', '0.51'], ['Chemical composition (% mass)', 'MnO', '0.08', '0.01', '0.16', '0.15'], ['Chemical composition (% mass)', 'TiO2', '0.14', '0.00', '0.72', '0.66'], ['Chemical composition (% mass)', 'P2O5', '0.06', '0.01', '0.00', '0.01'], ['Chemical composition (% mass)', 'SrO', '0.15', '0.00', '0.07', '0.09'], ['Chemical composition (% mass)', 'LOI', '1.71', '0.91', '0.83', '0.32'], ['', '', '', '', '', ''], ['Physical properties', 'Blaine specific area (cm2/g)', '3630', '-', '4200', '7000'], ['Physical properties', 'BET specific area (m2/g)', '-', '25', '-', '-'], ['Physical properties', 'Density (-)', '3.17', '2.24', '2.90', '2.90'], ['Physical properties', 'd(50) (um)', '-', '-', '11.00', '5.00'], ['', '', '', '', '', ''], ['Mineralogical composition (%)', 'C3S', '67.00', '', '', ''], ['Mineralogical composition (%)', 'C2S', '17.00', '', '', ''], ['Mineralogical composition (%)', 'C3A', '4.00', '', '', ''], ['Mineralogical composition (%)', 'C4AF', '7.00', '', '', '']]",1,1,1,3,S0950061823023462_0,S0950061823023462,2023-08-01
1869,The phase composition of four-types steel slag (%).,"[['Type', 'b-C2S', 'g-C2S', 'C3S', 'C3A', 'RO', 'Fe2O3', 'f-CaO', 'f-MgO', 'Others'], ['BS', '25.8', '3.6', '7.9', '2.6', '26.8', '5.6', '5.6', '3.9', '18.2'], ['SS', '12.7', '4.4', '9.3', '3.3', '32.9', '7.7', '4.5', '2.7', '22.5'], ['YS', '23.5', '3.2', '4.5', '4.8', '30.8', '6.9', '2.4', '1.3', '22.6'], ['MS', '20.7', '6.7', '6.8', '5.7', '31.3', '4.5', '2.8', '1.2', '20.5']]",1,"The phase composition of four-types steel slag (%).;[['Type', 'b-C2S', 'g-C2S', 'C3S', 'C3A', 'RO', 'Fe2O3', 'f-CaO', 'f-MgO', 'Others'], ['BS', '25.8', '3.6', '7.9', '2.6', '26.8', '5.6', '5.6', '3.9', '18.2'], ['SS', '12.7', '4.4', '9.3', '3.3', '32.9', '7.7', '4.5', '2.7', '22.5'], ['YS', '23.5', '3.2', '4.5', '4.8', '30.8', '6.9', '2.4', '1.3', '22.6'], ['MS', '20.7', '6.7', '6.8', '5.7', '31.3', '4.5', '2.8', '1.2', '20.5']]",1,1,1,3,S0950061821011934_0,S0950061821011934,2021-05-03
1870,The major compounds of Type I/II LA Portland cement.,"[['Clinker phase', 'Weight (%)'], ['C3S', '59.32'], ['C2S', '11.81'], ['C3A', '7.39'], ['C4AF', '10.55']]",1,"The major compounds of Type I/II LA Portland cement.;[['Clinker phase', 'Weight (%)'], ['C3S', '59.32'], ['C2S', '11.81'], ['C3A', '7.39'], ['C4AF', '10.55']]",1,1,1,3,S0950061818330769_1,S0950061818330769,2018-12-24
1871,Mineral compositions of cement.,"[['Compositions', 'C3S', 'C2S', 'C3A', 'C4AF'], ['Content (%)', '54.04', '22.84', '8.39', '10.42']]",1,"Mineral compositions of cement.;[['Compositions', 'C3S', 'C2S', 'C3A', 'C4AF'], ['Content (%)', '54.04', '22.84', '8.39', '10.42']]",1,1,1,3,S0950061821012162_0,S0950061821012162,2021-05-22
1872,Mineral composition of SAC (%).,"[['Cement', 'C3S', 'C2S', 'C3A', 'SO3', 'C4AF', 'C4A3     S   -'], ['SAC', '-', '31.46', '-', '2.96', '11.28', '52.85']]",1,"Mineral composition of SAC (%).;[['Cement', 'C3S', 'C2S', 'C3A', 'SO3', 'C4AF', 'C4A3     S   -'], ['SAC', '-', '31.46', '-', '2.96', '11.28', '52.85']]",1,1,1,3,S0950061817317816_0,S0950061817317816,2017-09-23
1873,"Phase composition and physical properties of class ""G"" oil well cement.","[['C3S (wt.%)', 'C2S (wt.%)', 'C3AC (wt.%)', 'C4AF (wt.%)', 'Free CaO (wt.%)', 'CaSO4*2H2O (wt.%)', 'CaSO4(wt.%)', 'Specific density (kg/L)', 'Specific surface area (m2/kg)'], ['53.60', '30.26', '2.80', '8.00', '<0.3', '2.6', '0.7', '3.17', '332']]",1,"Phase composition and physical properties of class ""G"" oil well cement.;[['C3S (wt.%)', 'C2S (wt.%)', 'C3AC (wt.%)', 'C4AF (wt.%)', 'Free CaO (wt.%)', 'CaSO4*2H2O (wt.%)', 'CaSO4(wt.%)', 'Specific density (kg/L)', 'Specific surface area (m2/kg)'], ['53.60', '30.26', '2.80', '8.00', '<0.3', '2.6', '0.7', '3.17', '332']]",1,1,1,3,S0950061817317889_2,S0950061817317889,2017-11-05
1874,Chemical and physical properties of the CEM I which was used in the investigations.,"[['Chemical analysis', '', '', 'Phase analysis', ''], ['Oxide', '', 'wt%', 'Phase', 'wt%'], ['SiO2', '', '19.76', 'C3S', '54.8'], ['Al2O3', '', '4.64', 'C2S', '12.1'], ['Fe2O3', '', '2.83', 'C3A', '5.1'], ['CaO', '', '63.20', 'C4AF', '10.1'], ['MgO', '', '1.60', 'Gypsum', '3.1'], ['K2O', '', '0.80', 'Bassanite', '3.3'], ['Na2O', '', '0.37', 'Calcite', '3.4'], ['SO3', '', '3.40', 'Other/misfitted', '8.2'], ['Cl-', '', '0.06', '', ''], ['Loss on ignition', '', '2.73', '', ''], ['Insoluble residue', '', '0.32', '', ''], ['Total', '', '99.71', 'Total', '100.0'], ['Specific density [g/cm3]', '', '3.05', '', ''], ['Blaine SSA [cm2/g]', '', '4720.00', '', ''], ['BET SSA [m2/g]', '', '1.96', '', ''], ['Dv [um]', '10', '1.52', '', ''], ['', '50', '9.73', '', ''], ['', '90', '32.08', '', '']]",1,"Chemical and physical properties of the CEM I which was used in the investigations.;[['Chemical analysis', '', '', 'Phase analysis', ''], ['Oxide', '', 'wt%', 'Phase', 'wt%'], ['SiO2', '', '19.76', 'C3S', '54.8'], ['Al2O3', '', '4.64', 'C2S', '12.1'], ['Fe2O3', '', '2.83', 'C3A', '5.1'], ['CaO', '', '63.20', 'C4AF', '10.1'], ['MgO', '', '1.60', 'Gypsum', '3.1'], ['K2O', '', '0.80', 'Bassanite', '3.3'], ['Na2O', '', '0.37', 'Calcite', '3.4'], ['SO3', '', '3.40', 'Other/misfitted', '8.2'], ['Cl-', '', '0.06', '', ''], ['Loss on ignition', '', '2.73', '', ''], ['Insoluble residue', '', '0.32', '', ''], ['Total', '', '99.71', 'Total', '100.0'], ['Specific density [g/cm3]', '', '3.05', '', ''], ['Blaine SSA [cm2/g]', '', '4720.00', '', ''], ['BET SSA [m2/g]', '', '1.96', '', ''], ['Dv [um]', '10', '1.52', '', ''], ['', '50', '9.73', '', ''], ['', '90', '32.08', '', '']]",1,1,1,3,S0950061817302726_0,S0950061817302726,2017-02-23
1875,Mineralogical composition (in wt %) of clinkers experimentally used for testing the Cementron models.,"[['Clinker-ID', 'C3S', 'C2S', 'C3A', 'C4AF', 'Others'], ['C-1', '53.44', '26.19', '3.09', '13.64', '3.68'], ['C-2', '55.92', '20.21', '4.16', '15.09', '4.62'], ['C-3', '60.57', '20.44', '0.85', '15.88', '2.26']]",1,"Mineralogical composition (in wt %) of clinkers experimentally used for testing the Cementron models.;[['Clinker-ID', 'C3S', 'C2S', 'C3A', 'C4AF', 'Others'], ['C-1', '53.44', '26.19', '3.09', '13.64', '3.68'], ['C-2', '55.92', '20.21', '4.16', '15.09', '4.62'], ['C-3', '60.57', '20.44', '0.85', '15.88', '2.26']]",1,1,1,3,S0950061823021414_2,S0950061823021414,2023-07-13
1876,Chemical and physical properties of raw materials.,"[['Property', 'Type I cement', 'GGBFS', 'Silica fume', 'River sand'], ['SiO2 (%)', '22.44', '36.21', '95.5', '80.3'], ['Al2O3 (%)', '2.76', '11.1', '0.7', '10.5'], ['Fe2O3 (%)', '2.24', '0.76', '0.3', '3.43'], ['CaO (%)', '68.05', '43.75', '0.4', '1.72'], ['MgO (%)', '0.91', '5.09', '0.5', '1.70'], ['SO3 (%)', '2.25', '2.21', '-', '1.07'], ['Na2O (%)', '0.19', '0.23', '0.4', '-'], ['K2O (%)', '0.11', '0.40', '-', '-'], ['TiO2 (%)', '0.14', '0.58', '-', '-'], ['P2O5 (%)', '0.09', '0.02', '-', '-'], ['Mn2O3 (%)', '0.03', '0.36', '-', '-'], ['C3S (%)', '62.35', '-', '-', '-'], ['C2S (%)', '20.28', '-', '-', '-'], ['C3A (%)', '1.42', '-', '-', '-'], ['C4AF (%)', '5.83', '-', '-', '-'], ['Loss on ignition (%)', '1.28', '0.72', '2.6', '1.28'], ['Specific gravity, SSD', '3.15', '2.9', '2.20', '2.65']]",1,"Chemical and physical properties of raw materials.;[['Property', 'Type I cement', 'GGBFS', 'Silica fume', 'River sand'], ['SiO2 (%)', '22.44', '36.21', '95.5', '80.3'], ['Al2O3 (%)', '2.76', '11.1', '0.7', '10.5'], ['Fe2O3 (%)', '2.24', '0.76', '0.3', '3.43'], ['CaO (%)', '68.05', '43.75', '0.4', '1.72'], ['MgO (%)', '0.91', '5.09', '0.5', '1.70'], ['SO3 (%)', '2.25', '2.21', '-', '1.07'], ['Na2O (%)', '0.19', '0.23', '0.4', '-'], ['K2O (%)', '0.11', '0.40', '-', '-'], ['TiO2 (%)', '0.14', '0.58', '-', '-'], ['P2O5 (%)', '0.09', '0.02', '-', '-'], ['Mn2O3 (%)', '0.03', '0.36', '-', '-'], ['C3S (%)', '62.35', '-', '-', '-'], ['C2S (%)', '20.28', '-', '-', '-'], ['C3A (%)', '1.42', '-', '-', '-'], ['C4AF (%)', '5.83', '-', '-', '-'], ['Loss on ignition (%)', '1.28', '0.72', '2.6', '1.28'], ['Specific gravity, SSD', '3.15', '2.9', '2.20', '2.65']]",1,1,1,3,S0950061823021554_0,S0950061823021554,2023-07-12
1877,Material properties of ordinary Portland cement.,"[['', 'C2S (mass %)', 'C3S (mass %)', 'C3A (mass %)', 'C4AF (mass %)', 'Gypsum (mass %)', 'Density (g/cm3)', 'Blaine fineness (cm2/g)'], ['OPC', '17.06', '60.05', '8.96', '7.53', '3.81', '3.15', '3,370']]",1,"Material properties of ordinary Portland cement.;[['', 'C2S (mass %)', 'C3S (mass %)', 'C3A (mass %)', 'C4AF (mass %)', 'Gypsum (mass %)', 'Density (g/cm3)', 'Blaine fineness (cm2/g)'], ['OPC', '17.06', '60.05', '8.96', '7.53', '3.81', '3.15', '3,370']]",1,1,1,3,S0950061823022705_1,S0950061823022705,2023-07-24
1878,Composition of the ordinary Type I Portland cement used in this study.,"[['Oxide Composition', 'wt. (%)', 'Phase Composition', 'wt. (%)'], ['SiO2', '19.5', 'C3S', '60.2'], ['Al2O3', '5.2', 'C2S', '9.0'], ['Fe2O3', '2.73', 'C3A', '8.9'], ['CaO', '63.42', 'C4AF', '8.1'], ['MgO', '2.32', '', ''], ['SO3', '3.25', '', '']]",1,"Composition of the ordinary Type I Portland cement used in this study.;[['Oxide Composition', 'wt. (%)', 'Phase Composition', 'wt. (%)'], ['SiO2', '19.5', 'C3S', '60.2'], ['Al2O3', '5.2', 'C2S', '9.0'], ['Fe2O3', '2.73', 'C3A', '8.9'], ['CaO', '63.42', 'C4AF', '8.1'], ['MgO', '2.32', '', ''], ['SO3', '3.25', '', '']]",1,1,1,3,S0950061822003555_0,S0950061822003555,2022-02-22
1879,"Mineralogical composition of the cement used, in mass.","[['Mineralogical composition (%)', 'Mineralogical composition (%)', 'Mineralogical composition (%)', 'Mineralogical composition (%)', 'Mineralogical composition (%)'], ['C3S', 'C2S', 'C3A', 'C4AF', 'Other'], ['56.3', '23.4', '4.7', '12.4', '3.2']]",1,"Mineralogical composition of the cement used, in mass.;[['Mineralogical composition (%)', 'Mineralogical composition (%)', 'Mineralogical composition (%)', 'Mineralogical composition (%)', 'Mineralogical composition (%)'], ['C3S', 'C2S', 'C3A', 'C4AF', 'Other'], ['56.3', '23.4', '4.7', '12.4', '3.2']]",1,1,1,3,S0950061822003683_3,S0950061822003683,2022-02-05
1880,The chemical and mineral composition of materials used.,"[['', 'MgO', 'CaO', 'Fe2O3', 'Al2O3', 'P2O5', 'SiO2', 'SO3', 'Na2Oeq', 'f-CaO', 'L.O.I'], ['PC', '2.5', '62.5', '3.4', '4.7', '0', '21.2', '2.8', '0.5', '0.7', '1.7'], ['PTS', '18.9', '36.8', '0.8', '0.1', '4.4', '2.1', '1.0', '0.1', '0', '35.8'], ['Quartz', '-', '-', '-', '0.1', '-', '99.8', '-', '-', '-', '0.1'], ['', 'C3S', 'C2S', 'C3A', 'C4AF', 'Quartz', 'Dolomite', 'Apatite', '', '', ''], ['PC', '56.3', '20.3', '7.0', '10.4', '-', '-', '-', '', '', ''], ['PTS', '-', '-', '-', '-', '0.9', '89.5', '9.6', '', '', '']]",1,"The chemical and mineral composition of materials used.;[['', 'MgO', 'CaO', 'Fe2O3', 'Al2O3', 'P2O5', 'SiO2', 'SO3', 'Na2Oeq', 'f-CaO', 'L.O.I'], ['PC', '2.5', '62.5', '3.4', '4.7', '0', '21.2', '2.8', '0.5', '0.7', '1.7'], ['PTS', '18.9', '36.8', '0.8', '0.1', '4.4', '2.1', '1.0', '0.1', '0', '35.8'], ['Quartz', '-', '-', '-', '0.1', '-', '99.8', '-', '-', '-', '0.1'], ['', 'C3S', 'C2S', 'C3A', 'C4AF', 'Quartz', 'Dolomite', 'Apatite', '', '', ''], ['PC', '56.3', '20.3', '7.0', '10.4', '-', '-', '-', '', '', ''], ['PTS', '-', '-', '-', '-', '0.9', '89.5', '9.6', '', '', '']]",1,1,1,3,S0950061815303317_0,S0950061815303317,2015-09-02
1881,Chemical composition and physical properties of PC and FA.,"[['Component (%)', 'PC 42.5', 'Fly Ash'], ['CaO', '61.50', '14.92'], ['SiO2', '19.60', '41.76'], ['Al2O3', '4.80', '22.91'], ['Fe2O3', '3.30', '9.23'], ['MgO', '3.00', '2.95'], ['SO3', '3.50', '1.60'], ['K2O + 0.66 Na2O', '0.7', '2.05'], ['C3S', '55', '-'], ['C2S', '15', '-'], ['C3A', '7', '-'], ['C4AF', '10', '-'], ['Loss on ignition', '1.9', '0.80'], ['Insoluble residue', '0.44', '-'], ['SiO2 + Al2O3 + Fe2O3', '27.70', '73.90'], ['Autoclave expansion, %', '0.09', '0.00'], ['Specific gravity', '3.15', '2.43'], ['Surface area (m2/kg)', '371', '115'], ['Retained on 45 um, %', '3', '19']]",1,"Chemical composition and physical properties of PC and FA.;[['Component (%)', 'PC 42.5', 'Fly Ash'], ['CaO', '61.50', '14.92'], ['SiO2', '19.60', '41.76'], ['Al2O3', '4.80', '22.91'], ['Fe2O3', '3.30', '9.23'], ['MgO', '3.00', '2.95'], ['SO3', '3.50', '1.60'], ['K2O + 0.66 Na2O', '0.7', '2.05'], ['C3S', '55', '-'], ['C2S', '15', '-'], ['C3A', '7', '-'], ['C4AF', '10', '-'], ['Loss on ignition', '1.9', '0.80'], ['Insoluble residue', '0.44', '-'], ['SiO2 + Al2O3 + Fe2O3', '27.70', '73.90'], ['Autoclave expansion, %', '0.09', '0.00'], ['Specific gravity', '3.15', '2.43'], ['Surface area (m2/kg)', '371', '115'], ['Retained on 45 um, %', '3', '19']]",1,1,1,3,S0950061817325813_0,S0950061817325813,2018-01-02
1882,"Alkali-, metalloid-, sulfur- and iron-oxide content with Bogue composition analysis (% by mass) of US and MX cement formulations.","[['Material', 'CaO', 'SiO2', 'Al2O3', 'Fe2O3', 'K2O', 'MgO', 'Na2O', 'SO3', 'Loss of Ignition (LOI)', 'Acid-Insoluble residue (AIR)'], ['Quikrete Type I/II', '62.80', '20.25', '4.31', '3.85', '0.35', '1.98', '2.08', '2.42', '3.29', 'N/A'], ['CPO 30R RS BRA', '62.6', '20.3', '3.9', '4.41', '0.33', '1.5', '0.22', '2.72', '3.10', '0.7'], ['Calculated Bogue composition', 'Calculated Bogue composition', 'Calculated Bogue composition', 'Calculated Bogue composition', 'Calculated Bogue composition', '', '', '', '', '', ''], ['Material', 'C3S', 'C2S', 'C3A', 'C4AF', '', '', '', '', '', ''], ['Quikrete Type I/II', '59.2', '13.4', '4.91', '11.7', '', '', '', '', '', ''], ['CPO 30R RS BRA', '60.0', '12.9', '2.87', '13.4', '', '', '', '', '', '']]",1,"Alkali-, metalloid-, sulfur- and iron-oxide content with Bogue composition analysis (% by mass) of US and MX cement formulations.;[['Material', 'CaO', 'SiO2', 'Al2O3', 'Fe2O3', 'K2O', 'MgO', 'Na2O', 'SO3', 'Loss of Ignition (LOI)', 'Acid-Insoluble residue (AIR)'], ['Quikrete Type I/II', '62.80', '20.25', '4.31', '3.85', '0.35', '1.98', '2.08', '2.42', '3.29', 'N/A'], ['CPO 30R RS BRA', '62.6', '20.3', '3.9', '4.41', '0.33', '1.5', '0.22', '2.72', '3.10', '0.7'], ['Calculated Bogue composition', 'Calculated Bogue composition', 'Calculated Bogue composition', 'Calculated Bogue composition', 'Calculated Bogue composition', '', '', '', '', '', ''], ['Material', 'C3S', 'C2S', 'C3A', 'C4AF', '', '', '', '', '', ''], ['Quikrete Type I/II', '59.2', '13.4', '4.91', '11.7', '', '', '', '', '', ''], ['CPO 30R RS BRA', '60.0', '12.9', '2.87', '13.4', '', '', '', '', '', '']]",1,1,1,3,S0950061817325837_2,S0950061817325837,2018-01-08
1883,Chemical composition of cements components.,"[['Component', 'Content [%]', 'Content [%]', 'Content [%]'], ['Component', 'Portland cement clinker', 'Siliceous fly ash', 'Granulated blast furnace slag'], ['C3S', '69,0', '-', '-'], ['C2S', '9,6', '-', '-'], ['C3A', '9,4', '-', '-'], ['C4AF', '9,0', '-', '-'], ['CaOfree', '0,6', '-', '-'], ['Amorphous phase', '-', '79,3', '98,7'], ['Mullite', '-', '13,3', '-'], ['Quartz', '-', '5,7', '-']]",1,"Chemical composition of cements components.;[['Component', 'Content [%]', 'Content [%]', 'Content [%]'], ['Component', 'Portland cement clinker', 'Siliceous fly ash', 'Granulated blast furnace slag'], ['C3S', '69,0', '-', '-'], ['C2S', '9,6', '-', '-'], ['C3A', '9,4', '-', '-'], ['C4AF', '9,0', '-', '-'], ['CaOfree', '0,6', '-', '-'], ['Amorphous phase', '-', '79,3', '98,7'], ['Mullite', '-', '13,3', '-'], ['Quartz', '-', '5,7', '-']]",1,1,1,3,S0950061817307353_2,S0950061817307353,2017-04-20
1884,Anhydrous phase compositions of the cements examined via Rietveld refinement with XRD data.,"[['Phases (wt.%)', 'OPC', 'LPC', 'ESC'], ['M3 C3S', '34.02', '29.18', '26.33'], ['M1 C3S', '23.15', '19.55', '33.48'], ['Total C3S', '57.17', '48.73', '59.81'], ['a  -C2S', '1.46', '1.95', '0.70'], [""a'-C2S"", '1.99', '10.73', '9.80'], ['b  -C2S', '19.24', '19.59', '10.79'], ['Total C2S', '22.69', '32.27', '21.29'], ['C3A Cubic', '1.58', '1.18', '1.63'], ['C3A Ortho.', '0.18', '0.73', '1.51'], ['C4AF', '12.08', '13.49', '11.98'], ['Lime', '0.76', '0.07', '0.09'], ['Periclase', '1.34', '0.10', '0.05'], ['Quartz', '0.30', '0.20', '0.20'], ['Gypsum', '1.95', '2.92', '3.07'], ['Anhydrite', '0.42', '0.08', '0.14'], ['Calcite', '1.53', '0.22', '0.23'], ['Total', '100', '100', '100']]",1,"Anhydrous phase compositions of the cements examined via Rietveld refinement with XRD data.;[['Phases (wt.%)', 'OPC', 'LPC', 'ESC'], ['M3 C3S', '34.02', '29.18', '26.33'], ['M1 C3S', '23.15', '19.55', '33.48'], ['Total C3S', '57.17', '48.73', '59.81'], ['a  -C2S', '1.46', '1.95', '0.70'], [""a'-C2S"", '1.99', '10.73', '9.80'], ['b  -C2S', '19.24', '19.59', '10.79'], ['Total C2S', '22.69', '32.27', '21.29'], ['C3A Cubic', '1.58', '1.18', '1.63'], ['C3A Ortho.', '0.18', '0.73', '1.51'], ['C4AF', '12.08', '13.49', '11.98'], ['Lime', '0.76', '0.07', '0.09'], ['Periclase', '1.34', '0.10', '0.05'], ['Quartz', '0.30', '0.20', '0.20'], ['Gypsum', '1.95', '2.92', '3.07'], ['Anhydrite', '0.42', '0.08', '0.14'], ['Calcite', '1.53', '0.22', '0.23'], ['Total', '100', '100', '100']]",0,1,1,2,S095006182200280X_2,S095006182200280X,2022-02-01
1885,Phase composition of cement.,"[['Chemical Compositions', 'Tricalcium silicate (C3S)', 'Dicalcium silicate (C2S)', 'Tricalcium aluminate (C3A)', 'Tetracalcium aluminoferrite (C4AF)', 'C3S + 4.75(C3A)'], ['%', '56', '16', '7', '10', '89'], ['Max. Specific Limit (%)', '-', '-', '8', '-', '100']]",1,"Phase composition of cement.;[['Chemical Compositions', 'Tricalcium silicate (C3S)', 'Dicalcium silicate (C2S)', 'Tricalcium aluminate (C3A)', 'Tetracalcium aluminoferrite (C4AF)', 'C3S + 4.75(C3A)'], ['%', '56', '16', '7', '10', '89'], ['Max. Specific Limit (%)', '-', '-', '8', '-', '100']]",1,1,1,3,S0950061822012533_1,S0950061822012533,2022-05-03
1886,Design mineral composition of LC-CSB (wt.%).,"[['C3S2/%', 'C2S/%', 'C2AS/%'], ['30.5', '54.7', '14.8']]",1,"Design mineral composition of LC-CSB (wt.%).;[['C3S2/%', 'C2S/%', 'C2AS/%'], ['30.5', '54.7', '14.8']]",1,1,1,3,S0950061822012648_1,S0950061822012648,2022-04-25
1887,"Actual mineral composition of LC-CSB using Rietveld method (wt.%, Rwp = 12.48%).","[['C3S2', 'b-C2S', 'g-C2S', 'C2AS'], ['24.7', '33.2', '23.8', '18.3']]",1,"Actual mineral composition of LC-CSB using Rietveld method (wt.%, Rwp = 12.48%).;[['C3S2', 'b-C2S', 'g-C2S', 'C2AS'], ['24.7', '33.2', '23.8', '18.3']]",1,1,1,3,S0950061822012648_2,S0950061822012648,2022-04-25
1888,Chemical component of raw materials.,"[['Oxide analysis results (wt.%)', 'Oxide analysis results (wt.%)', 'Oxide analysis results (wt.%)', 'Oxide analysis results (wt.%)', 'OWC', 'Composition (wt.%)'], ['Oxide', 'OWC', 'SF', 'FS', 'Phase', 'Rietveld'], ['SiO2', '22.08', '98.18', '97.86', 'C3S', '57.10'], ['Al2O3', '3.91', '0.93', '0.86', 'C2S', '18.70'], ['CaO', '63.08', '0.065', '0.057', 'C4AF', '16.60'], ['MgO', '1.39', '0.059', '0.0095', 'C3A', '2.50'], ['SO3', '1.95', '0.029', '0.12', 'CaSO4', '5.10'], ['TiO2', '0.18', '0.029', '0.0057', '', ''], ['Fe2O3', '5.08', '0.089', '0.033', '', ''], ['K2O', '0.58', '0.20', '0.52', '', ''], ['Na2O', '0.12', '0.038', '0', '', ''], ['MnO', '0.018', '0.0012', '0.06', '', ''], ['LOI', '0.96', '0.19', '2.70', '', '']]",1,"Chemical component of raw materials.;[['Oxide analysis results (wt.%)', 'Oxide analysis results (wt.%)', 'Oxide analysis results (wt.%)', 'Oxide analysis results (wt.%)', 'OWC', 'Composition (wt.%)'], ['Oxide', 'OWC', 'SF', 'FS', 'Phase', 'Rietveld'], ['SiO2', '22.08', '98.18', '97.86', 'C3S', '57.10'], ['Al2O3', '3.91', '0.93', '0.86', 'C2S', '18.70'], ['CaO', '63.08', '0.065', '0.057', 'C4AF', '16.60'], ['MgO', '1.39', '0.059', '0.0095', 'C3A', '2.50'], ['SO3', '1.95', '0.029', '0.12', 'CaSO4', '5.10'], ['TiO2', '0.18', '0.029', '0.0057', '', ''], ['Fe2O3', '5.08', '0.089', '0.033', '', ''], ['K2O', '0.58', '0.20', '0.52', '', ''], ['Na2O', '0.12', '0.038', '0', '', ''], ['MnO', '0.018', '0.0012', '0.06', '', ''], ['LOI', '0.96', '0.19', '2.70', '', '']]",1,1,1,3,S0950061822034432_0,S0950061822034432,2022-11-21
1889,Mineral composition of cement.,"[['Component', 'C3S', 'C2S', 'C3A', 'C4AF', 'Others'], ['Content (%)', '51.22', '25.68', '10.42', '8.39', '4.29']]",1,"Mineral composition of cement.;[['Component', 'C3S', 'C2S', 'C3A', 'C4AF', 'Others'], ['Content (%)', '51.22', '25.68', '10.42', '8.39', '4.29']]",1,1,1,3,S0950061822034444_0,S0950061822034444,2022-11-19
1890,The chemical and physical properties of Portland cement (CEM I 42.5 R).,"[['Composition', 'wt.%', 'Physical properties'], ['C3S', '61.34', 'Density (g/cm3)'], ['C2S', '10.66', '3.14'], ['C3A', '5.60', 'Blaine fineness (cm2/g)'], ['C4AF', '10.25', '3480'], ['SiO2', '20.26', 'Initial setting time (min.)'], ['Al2O3', '4.27', '150'], ['Fe2O3', '3.37', 'Final setting time (min.)'], ['CaO', '63.05', '195'], ['MgO', '1.53', ''], ['SO3', '3.01', ''], ['Na2O', '0.10', ''], ['K2O', '0.59', ''], ['Ignition loss', '2.85', '']]",1,"The chemical and physical properties of Portland cement (CEM I 42.5 R).;[['Composition', 'wt.%', 'Physical properties'], ['C3S', '61.34', 'Density (g/cm3)'], ['C2S', '10.66', '3.14'], ['C3A', '5.60', 'Blaine fineness (cm2/g)'], ['C4AF', '10.25', '3480'], ['SiO2', '20.26', 'Initial setting time (min.)'], ['Al2O3', '4.27', '150'], ['Fe2O3', '3.37', 'Final setting time (min.)'], ['CaO', '63.05', '195'], ['MgO', '1.53', ''], ['SO3', '3.01', ''], ['Na2O', '0.10', ''], ['K2O', '0.59', ''], ['Ignition loss', '2.85', '']]",1,1,1,3,S0950061818300965_0,S0950061818300965,2018-02-22
1891,Chemical compositions and physical properties of cement and GGBFS.,"[['Composition % (mass)', 'Cement*', 'GGBFS +'], ['CaO', '62.2', '41.3'], ['Al2O3', '4.8', '12.7'], ['SiO2', '20.0', '34.5'], ['Fe2O3', '3.4', '0.5'], ['MgO', '3.5', '5.9'], ['C3S', '56.2', '-'], ['C2S', '15.0', '-'], ['C3A', '6.8', '-'], ['Specific surface area (cm2/g)', '3415', '4448'], ['Density (g/cm3)', '3.15', '2.90'], ['Loss on ignition', '1.19', '0.30']]",1,"Chemical compositions and physical properties of cement and GGBFS.;[['Composition % (mass)', 'Cement*', 'GGBFS +'], ['CaO', '62.2', '41.3'], ['Al2O3', '4.8', '12.7'], ['SiO2', '20.0', '34.5'], ['Fe2O3', '3.4', '0.5'], ['MgO', '3.5', '5.9'], ['C3S', '56.2', '-'], ['C2S', '15.0', '-'], ['C3A', '6.8', '-'], ['Specific surface area (cm2/g)', '3415', '4448'], ['Density (g/cm3)', '3.15', '2.90'], ['Loss on ignition', '1.19', '0.30']]",1,1,1,3,S0950061818301144_2,S0950061818301144,2018-02-22
1892,Chemical and mineralogical composition of OPC and MT.,"[['Chemical composition, wt.%', 'Chemical composition, wt.%', 'Chemical composition, wt.%', 'Mineralogical composition, wt.%', 'Mineralogical composition, wt.%'], ['', 'OPC', 'MT', '', 'OPC'], ['SiO2', '20.61', '57.74', 'C3S', '47.77'], ['Al2O3', '5.45', '21.72', 'C2S', '13.73'], ['CaO', '63.42', '0.69', 'C3A', '4.18'], ['Fe2O3', '3.36', '5.37', 'C4AF', '12.25'], ['MgO', '3.84', '2.74', 'CaCO3', '13.12'], ['CaO free', '0.40', '-', 'Dolomite', '4.30'], ['SO3', '0.80', '-', 'Periclase', '3.26'], ['NaO', '0.52', '4.16', 'Gypsum', '1.39'], ['Others', '1.26', '1.06', '', '']]",1,"Chemical and mineralogical composition of OPC and MT.;[['Chemical composition, wt.%', 'Chemical composition, wt.%', 'Chemical composition, wt.%', 'Mineralogical composition, wt.%', 'Mineralogical composition, wt.%'], ['', 'OPC', 'MT', '', 'OPC'], ['SiO2', '20.61', '57.74', 'C3S', '47.77'], ['Al2O3', '5.45', '21.72', 'C2S', '13.73'], ['CaO', '63.42', '0.69', 'C3A', '4.18'], ['Fe2O3', '3.36', '5.37', 'C4AF', '12.25'], ['MgO', '3.84', '2.74', 'CaCO3', '13.12'], ['CaO free', '0.40', '-', 'Dolomite', '4.30'], ['SO3', '0.80', '-', 'Periclase', '3.26'], ['NaO', '0.52', '4.16', 'Gypsum', '1.39'], ['Others', '1.26', '1.06', '', '']]",1,1,1,3,S0950061818301181_0,S0950061818301181,2018-02-22
1893,Chemical compositions of the different cement used in this study.,"[['Oxide analysis results', 'Oxide analysis results', 'Oxide analysis results', 'Clinker composition', 'Clinker composition', 'Clinker composition', 'Clinker composition', 'Clinker composition'], ['Oxide', 'Lafarge H', 'Lehigh H', 'Phase', 'Lafarge H', 'Lafarge H', 'Lehigh H', 'Lehigh H'], ['Oxide', 'Lafarge H', 'Lehigh H', 'Phase', 'Bogue', 'Rietveld', 'Bogue', 'Rietveld'], ['Na2O', '0.12', '0.93', 'C3S', '59.7', '60.8', '47.1', '48.2'], ['MgO', '1.69', '0.76', 'C2S', '18.2', '16.4', '27.2', '29.4'], ['Al2O3', '3.1', '3.67', 'C3A', '0.41', '0', '0', '0'], ['SiO2', '21.87', '21.63', 'C4AF', '14.2', '12.8', '17.7', '17.2'], ['SO3', '2.88', '2.69', 'C2F', '0', '0', '0.67', '0'], ['K2O', '0.15', '0.51', 'CaSO4', '4.94', '10.0', '4.63', '5.1'], ['CaO', '64.34', '62.21', 'Free lime', '0.21', '-', '0.18', '-'], ['TiO2', '0.23', '0.15', '', '', '', '', ''], ['MnO', '0.08', '0.05', '', '', '', '', ''], ['Fe2O3', '4.62', '6.13', '', '', '', '', ''], ['ZnO', '0.03', '0.04', '', '', '', '', ''], ['SrO', '0.1', '0.07', '', '', '', '', ''], ['LOI', '0.79', '1.16', '', '', '', '', '']]",1,"Chemical compositions of the different cement used in this study.;[['Oxide analysis results', 'Oxide analysis results', 'Oxide analysis results', 'Clinker composition', 'Clinker composition', 'Clinker composition', 'Clinker composition', 'Clinker composition'], ['Oxide', 'Lafarge H', 'Lehigh H', 'Phase', 'Lafarge H', 'Lafarge H', 'Lehigh H', 'Lehigh H'], ['Oxide', 'Lafarge H', 'Lehigh H', 'Phase', 'Bogue', 'Rietveld', 'Bogue', 'Rietveld'], ['Na2O', '0.12', '0.93', 'C3S', '59.7', '60.8', '47.1', '48.2'], ['MgO', '1.69', '0.76', 'C2S', '18.2', '16.4', '27.2', '29.4'], ['Al2O3', '3.1', '3.67', 'C3A', '0.41', '0', '0', '0'], ['SiO2', '21.87', '21.63', 'C4AF', '14.2', '12.8', '17.7', '17.2'], ['SO3', '2.88', '2.69', 'C2F', '0', '0', '0.67', '0'], ['K2O', '0.15', '0.51', 'CaSO4', '4.94', '10.0', '4.63', '5.1'], ['CaO', '64.34', '62.21', 'Free lime', '0.21', '-', '0.18', '-'], ['TiO2', '0.23', '0.15', '', '', '', '', ''], ['MnO', '0.08', '0.05', '', '', '', '', ''], ['Fe2O3', '4.62', '6.13', '', '', '', '', ''], ['ZnO', '0.03', '0.04', '', '', '', '', ''], ['SrO', '0.1', '0.07', '', '', '', '', ''], ['LOI', '0.79', '1.16', '', '', '', '', '']]",1,1,1,3,S0950061814013798_0,S0950061814013798,2015-01-12
1894,Chemical composition and physical properties of cement.,"[['Composition', '', 'Cement'], ['C3S (%)', '', '55.60'], ['C2S (%)', '', '19.60'], ['C4AF (%)', '', '10.10'], ['C3A (%)', '', '7.20'], ['Free CaO (%)', '', '1.20'], ['Loss on ignition (%)', '', '2.18'], ['Specific surface area (m2/kg)', '', '341'], ['Specific gravity (kg/m3)', '', '3088'], ['Setting time (min)', 'Initial', '155'], ['Setting time (min)', 'Final', '207'], ['Compressive strength (MPa)', '3 d', '33.90'], ['Compressive strength (MPa)', '28 d', '67.30']]",1,"Chemical composition and physical properties of cement.;[['Composition', '', 'Cement'], ['C3S (%)', '', '55.60'], ['C2S (%)', '', '19.60'], ['C4AF (%)', '', '10.10'], ['C3A (%)', '', '7.20'], ['Free CaO (%)', '', '1.20'], ['Loss on ignition (%)', '', '2.18'], ['Specific surface area (m2/kg)', '', '341'], ['Specific gravity (kg/m3)', '', '3088'], ['Setting time (min)', 'Initial', '155'], ['Setting time (min)', 'Final', '207'], ['Compressive strength (MPa)', '3 d', '33.90'], ['Compressive strength (MPa)', '28 d', '67.30']]",1,1,1,3,S0950061821036321_0,S0950061821036321,2021-12-10
1895,"Physical properties and chemical composition of metakaolin, silica fume and Type I cement.","[['Chemical composition', 'Silica fume', 'Metakaolin', 'Type I cement'], ['Silica (SiO2), %', '92.28', '54.1', '20.90'], ['Alumina (Al2O3), %', '0.68', '42.3', '5.46'], ['Iron Oxide (Fe2O3), %', '0.23', '0.51', '2.09'], ['Calcium oxide (CaO), %', '0.39', '0.12', '63.65'], ['Magnesium oxide (MgO), %', '0.56', '0.37', '2.34'], ['Potassium oxide (K2O), %', '0.45', '0.5', '0.58'], ['Sodium oxide (Na2O), %', '0.15', '0.15', '0.26'], ['Titanium oxide (TiO2), %', '0.001', '0.41', '-'], ['Sulphate (SO3), %', '0.13', '-', '2.61'], ['Loss on ignition (LOI), %', '4.28', '1.23', '2.11'], ['Bogue potential compound composition', '', '', ''], ['Dicalcium silicate(C2S), %', '-', '-', '19'], ['Tricalcium silicate (C3S), %', '-', '-', '55.9'], ['Tricalcium aluminate (C3A), %', '-', '-', '7.5'], ['Tetracalcium aluminoferrite (C4AF), %', '-', '-', '9.8'], ['Physical properties', '', '', ''], ['Density (g/cm3)', '2.08', '2.5', '3.15'], ['Surface area, m2/g', '20.2 -21.2', '15', '0.33'], ['Color', 'Dark Grey', 'White/grey', 'Grey'], ['Particle shape', 'Spherical', 'Spherical', 'Angular']]",1,"Physical properties and chemical composition of metakaolin, silica fume and Type I cement.;[['Chemical composition', 'Silica fume', 'Metakaolin', 'Type I cement'], ['Silica (SiO2), %', '92.28', '54.1', '20.90'], ['Alumina (Al2O3), %', '0.68', '42.3', '5.46'], ['Iron Oxide (Fe2O3), %', '0.23', '0.51', '2.09'], ['Calcium oxide (CaO), %', '0.39', '0.12', '63.65'], ['Magnesium oxide (MgO), %', '0.56', '0.37', '2.34'], ['Potassium oxide (K2O), %', '0.45', '0.5', '0.58'], ['Sodium oxide (Na2O), %', '0.15', '0.15', '0.26'], ['Titanium oxide (TiO2), %', '0.001', '0.41', '-'], ['Sulphate (SO3), %', '0.13', '-', '2.61'], ['Loss on ignition (LOI), %', '4.28', '1.23', '2.11'], ['Bogue potential compound composition', '', '', ''], ['Dicalcium silicate(C2S), %', '-', '-', '19'], ['Tricalcium silicate (C3S), %', '-', '-', '55.9'], ['Tricalcium aluminate (C3A), %', '-', '-', '7.5'], ['Tetracalcium aluminoferrite (C4AF), %', '-', '-', '9.8'], ['Physical properties', '', '', ''], ['Density (g/cm3)', '2.08', '2.5', '3.15'], ['Surface area, m2/g', '20.2 -21.2', '15', '0.33'], ['Color', 'Dark Grey', 'White/grey', 'Grey'], ['Particle shape', 'Spherical', 'Spherical', 'Angular']]",1,1,1,3,S0950061822021055_0,S0950061822021055,2022-07-14
1896,Physical properties and main phases of Portland cement.,"[['Density (kg/m3)', 'Specific surface area (m2/kg)', 'Setting time(min)', 'Setting time(min)', 'Flexural strength(MPa)', 'Flexural strength(MPa)', 'Compressive strength(MPa)', 'Compressive strength(MPa)'], ['', '', 'Initial', 'Final', '3d', '28d', '3d', '28d'], ['3150', '348', '152', '212', '5.6', '8.6', '28.6', '51.2'], ['Main phases(wt%)', 'C3S', 'C2S', 'C2S', 'C3A', 'C3A', 'C4AF', 'C4AF'], ['Main phases(wt%)', '59.0', '16.2', '16.2', '6.8', '6.8', '11.7', '11.7']]",1,"Physical properties and main phases of Portland cement.;[['Density (kg/m3)', 'Specific surface area (m2/kg)', 'Setting time(min)', 'Setting time(min)', 'Flexural strength(MPa)', 'Flexural strength(MPa)', 'Compressive strength(MPa)', 'Compressive strength(MPa)'], ['', '', 'Initial', 'Final', '3d', '28d', '3d', '28d'], ['3150', '348', '152', '212', '5.6', '8.6', '28.6', '51.2'], ['Main phases(wt%)', 'C3S', 'C2S', 'C2S', 'C3A', 'C3A', 'C4AF', 'C4AF'], ['Main phases(wt%)', '59.0', '16.2', '16.2', '6.8', '6.8', '11.7', '11.7']]",1,1,1,3,S095006182301886X_1,S095006182301886X,2023-07-04
