Repository: zakidotai/cemcat

# CemCat Streamlit Hosting Bundle

This folder is ready to be pushed to GitHub and deployed on Streamlit Cloud.

## Files included

- `streamlit_app.py` (main app)
- `requirements.txt`
- `data/ner_cems_40k.csv`
- `data/pii_abs.json`
- `data/clinker_comps_with_dates.csv`
- `upload/composition_cls_slag_updated.csv`

## Local run

```bash
streamlit run streamlit_app.py
```

File: crystalline_composition_gpt4_with_pii_tid_dates.csv (part 72 of 101)
,caption,tables,Label,text,pred_0,pred_1,pred_2,all_pred,pii_tid,pii,date
1897,Mineralogical composition of OPC and PSC (%).,"[['Cement', 'C3S', 'C2S', 'C3A', 'C4AF', 'f-CaO', 'Gypsum', 'Bassanite', 'Anhydrite', 'Quartz', 'Calcite', 'GGBS'], ['OPC', '57.58', '16.41', '3.97', '11.72', '0.70', '0.60', '1.71', '0.21', '0.92', '5.2', 'NIL'], ['PSC', '24.48', '4.95', '1.67', '5.10', '0.23', '0.77', '1.62', '1.35', '0.12', '1.63', '55']]",1,"Mineralogical composition of OPC and PSC (%).;[['Cement', 'C3S', 'C2S', 'C3A', 'C4AF', 'f-CaO', 'Gypsum', 'Bassanite', 'Anhydrite', 'Quartz', 'Calcite', 'GGBS'], ['OPC', '57.58', '16.41', '3.97', '11.72', '0.70', '0.60', '1.71', '0.21', '0.92', '5.2', 'NIL'], ['PSC', '24.48', '4.95', '1.67', '5.10', '0.23', '0.77', '1.62', '1.35', '0.12', '1.63', '55']]",1,1,1,3,S0950061823018871_5,S0950061823018871,2023-06-20
1898,Quantitative phase composition of CB and series C1 - C3.,"[['Sample No.', 'Phase composition (wt%)', 'Phase composition (wt%)', 'Phase composition (wt%)', 'Phase composition (wt%)', 'Phase composition (wt%)', 'Phase composition (wt%)', 'Phase composition (wt%)', 'Phase composition (wt%)', 'Phase composition (wt%)'], ['Sample No.', 'C4A3S', 'b-C2S', 'g-C2S', 'C4AF', 'CS', 'C', 'CA2', 'C5S2 S', 'SiO2'], ['C1', '52.9', '31.3', '1.5', '1.1', '0.8', '0.3', '1.3', '10.8', '-'], ['C2', '54.3', '32.4', '1.6', '1.3', '3.3', '0.1', '1.2', '5.8', '-'], ['C3', '57.5', '33.1', '1.3', '1.6', '4.9', '0.1', '0.9', '0.6', '-'], ['CB', '43.6', '22.9', '5.4', '-', '8.3', '0.8', '14.3', '-', '4.7']]",1,"Quantitative phase composition of CB and series C1 - C3.;[['Sample No.', 'Phase composition (wt%)', 'Phase composition (wt%)', 'Phase composition (wt%)', 'Phase composition (wt%)', 'Phase composition (wt%)', 'Phase composition (wt%)', 'Phase composition (wt%)', 'Phase composition (wt%)', 'Phase composition (wt%)'], ['Sample No.', 'C4A3S', 'b-C2S', 'g-C2S', 'C4AF', 'CS', 'C', 'CA2', 'C5S2 S', 'SiO2'], ['C1', '52.9', '31.3', '1.5', '1.1', '0.8', '0.3', '1.3', '10.8', '-'], ['C2', '54.3', '32.4', '1.6', '1.3', '3.3', '0.1', '1.2', '5.8', '-'], ['C3', '57.5', '33.1', '1.3', '1.6', '4.9', '0.1', '0.9', '0.6', '-'], ['CB', '43.6', '22.9', '5.4', '-', '8.3', '0.8', '14.3', '-', '4.7']]",1,1,1,3,S0950061821007765_3,S0950061821007765,2021-03-27
1899,Components of reference cement.,"[['SiO2', 'Al2O3', 'Fe2O3', 'CaO', 'MgO', 'SO3', 'Na2Oeq', 'LOSS', 'f-CaO', 'C3S', 'C3A'], ['21.07', '4.45', '2.69', '63.23', '2.03', '2.93', '0.53', '2.38', '0.94', '53.01', '6.68']]",1,"Components of reference cement.;[['SiO2', 'Al2O3', 'Fe2O3', 'CaO', 'MgO', 'SO3', 'Na2Oeq', 'LOSS', 'f-CaO', 'C3S', 'C3A'], ['21.07', '4.45', '2.69', '63.23', '2.03', '2.93', '0.53', '2.38', '0.94', '53.01', '6.68']]",1,1,1,3,S0950061816306225_0,S0950061816306225,2016-04-26
1900,Physical properties of cement and silica fume.,"[['Cement', 'Cement', 'Silica fume', 'Silica fume'], ['Content', 'Test result', 'Content', 'Test result'], ['Specific surface area (m2/kg)', '366', 'Specific surface area (m2/g)', '22'], ['SO3 (%)', '2.47', 'Particle size (mm)', '0.1-0.3'], ['loss on ignition (%)', '2.92', 'loss on ignition (%)', '2.95'], ['MgO (%)', '0.81', 'Bulk weight (kg/m3)', '1650'], ['Chloride (%)', '0.0074', 'Refractoriness (degC)', '1600'], ['Initial/final setting time (min)', '180/270', 'SiO2 (%)', '90.09'], ['Standard consistency (%)', '27', 'Al2O3 (%)', '0.99'], ['Clinker + Gypsum (%)', '98', 'Fe2O3 (%)', '1.01'], ['CaO/SiO2/Al2O3/Fe2O3 (%)', '62.4/22.1/4.4/3.1', 'MgO (%)', '0.78'], ['C3S/C2S/C3F/F3AF (%)', '56.5/21.9/6.4/10.4', 'CaO (%)', '0.35'], ['Alkali content (%)', '0.47', 'R2O (%)', '0.45']]",1,"Physical properties of cement and silica fume.;[['Cement', 'Cement', 'Silica fume', 'Silica fume'], ['Content', 'Test result', 'Content', 'Test result'], ['Specific surface area (m2/kg)', '366', 'Specific surface area (m2/g)', '22'], ['SO3 (%)', '2.47', 'Particle size (mm)', '0.1-0.3'], ['loss on ignition (%)', '2.92', 'loss on ignition (%)', '2.95'], ['MgO (%)', '0.81', 'Bulk weight (kg/m3)', '1650'], ['Chloride (%)', '0.0074', 'Refractoriness (degC)', '1600'], ['Initial/final setting time (min)', '180/270', 'SiO2 (%)', '90.09'], ['Standard consistency (%)', '27', 'Al2O3 (%)', '0.99'], ['Clinker + Gypsum (%)', '98', 'Fe2O3 (%)', '1.01'], ['CaO/SiO2/Al2O3/Fe2O3 (%)', '62.4/22.1/4.4/3.1', 'MgO (%)', '0.78'], ['C3S/C2S/C3F/F3AF (%)', '56.5/21.9/6.4/10.4', 'CaO (%)', '0.35'], ['Alkali content (%)', '0.47', 'R2O (%)', '0.45']]",1,1,1,3,S0950061819334038_0,S0950061819334038,2020-01-02
1901,Mineral compositions of cement clinker.,"[['Mineral composition', 'wt%'], ['C3S', '47.48'], ['C2S', '26.65'], ['C3A', '9.69'], ['C4AF', '10.37'], ['C    S   -', '1.85']]",1,"Mineral compositions of cement clinker.;[['Mineral composition', 'wt%'], ['C3S', '47.48'], ['C2S', '26.65'], ['C3A', '9.69'], ['C4AF', '10.37'], ['C    S   -', '1.85']]",1,1,1,3,S0950061819301540_0,S0950061819301540,2019-02-05
1902,Composition of Portland CEM I42.5R/SR cement.,"[['', 'Cement characteristics', 'Standard', 'Usual'], ['Components', 'Clinker (%)Limestone (L) (%)Pozzolana (P) (%)Volatile ashes (V) (%)Steel slag (S) (%)Setting regulator, ""plaster"" (%)', '95-100-----', '955---6'], ['', '', '', ''], ['Chemical', 'Sulfur trioxide (SO3) (%)Chlorides (Cl) (%)Loss by calcination (%)Insoluble residue (%)', '4 max.0.10 max.5 max.5 max.', '3.40.013.10.8'], ['', '', '', ''], ['Physical', 'Blaine specific surface area (cm2/g)Le Chatelier expansion (mm)Setting start time (minutes)End time of setting', '-10 max.60 min.-', '3,8001130170'], ['Mechanical', '1 day compression (MPa)2 days compression (MPa)7 days compression (MPa)28 days compression (MPa)', '-20 min.-42-62', '18314157'], ['', '', '', ''], ['Additional', 'C3AC3A + C4AFHeat of hydration (J/g)', '5 max.22 max.', '317300']]",1,"Composition of Portland CEM I42.5R/SR cement.;[['', 'Cement characteristics', 'Standard', 'Usual'], ['Components', 'Clinker (%)Limestone (L) (%)Pozzolana (P) (%)Volatile ashes (V) (%)Steel slag (S) (%)Setting regulator, ""plaster"" (%)', '95-100-----', '955---6'], ['', '', '', ''], ['Chemical', 'Sulfur trioxide (SO3) (%)Chlorides (Cl) (%)Loss by calcination (%)Insoluble residue (%)', '4 max.0.10 max.5 max.5 max.', '3.40.013.10.8'], ['', '', '', ''], ['Physical', 'Blaine specific surface area (cm2/g)Le Chatelier expansion (mm)Setting start time (minutes)End time of setting', '-10 max.60 min.-', '3,8001130170'], ['Mechanical', '1 day compression (MPa)2 days compression (MPa)7 days compression (MPa)28 days compression (MPa)', '-20 min.-42-62', '18314157'], ['', '', '', ''], ['Additional', 'C3AC3A + C4AFHeat of hydration (J/g)', '5 max.22 max.', '317300']]",1,1,1,3,S095006181930176X_1,S095006181930176X,2019-02-07
1903,Calculation results of mineral compositions of cement (wt%).,"[['Mineral composition', 'C3S', 'C2S', 'C3A', 'C4AF'], ['Cement', '58', '14', '8', '11']]",1,"Calculation results of mineral compositions of cement (wt%).;[['Mineral composition', 'C3S', 'C2S', 'C3A', 'C4AF'], ['Cement', '58', '14', '8', '11']]",1,1,1,3,S0950061819301825_2,S0950061819301825,2019-02-02
1904,The mineral compositions of cement.,"[['Composition', 'C3S', 'C2S', 'C3A', 'C4AF'], ['Content (%)', '63.94', '16.79', '7.41', '11.86']]",1,"The mineral compositions of cement.;[['Composition', 'C3S', 'C2S', 'C3A', 'C4AF'], ['Content (%)', '63.94', '16.79', '7.41', '11.86']]",1,1,1,3,S0950061819300212_0,S0950061819300212,2019-01-18
1905,"Quantitative Analysis by the Rietveld Method on DRX of Cements Obtained after Three Cooling Modes (CA2-1300-3 Furnace off, CA2-1300-3 Ambient Air, and CA2-1300-3 Liquid Nitrogen).","[['Cooling Modes', 'Composition (%Wt) of the minerals', 'Composition (%Wt) of the minerals', 'Composition (%Wt) of the minerals', 'Composition (%Wt) of the minerals', 'Composition (%Wt) of the minerals', 'Composition (%Wt) of the minerals', 'Composition (%Wt) of the minerals'], ['Cooling Modes', '% C3ST', '% C3SM', '% b-C2S', '% g-C2S', '% C3A', '% C4AF', 'Rwp'], ['CA2-1300-3 Furnace off', '2.32', '51.55', '15.18', '9,49', '8.74', '7.38', '11.26'], ['CA2-1300-3 Ambient Air', '6.91', '45.04', '15.9', '8.7', '8.04', '6.64', '10.35'], ['CA2-1300-3 Liquid Nitrogen', '7.51', '46.26', '19.2', '4.38', '7.09', '7.63', '10.22']]",1,"Quantitative Analysis by the Rietveld Method on DRX of Cements Obtained after Three Cooling Modes (CA2-1300-3 Furnace off, CA2-1300-3 Ambient Air, and CA2-1300-3 Liquid Nitrogen).;[['Cooling Modes', 'Composition (%Wt) of the minerals', 'Composition (%Wt) of the minerals', 'Composition (%Wt) of the minerals', 'Composition (%Wt) of the minerals', 'Composition (%Wt) of the minerals', 'Composition (%Wt) of the minerals', 'Composition (%Wt) of the minerals'], ['Cooling Modes', '% C3ST', '% C3SM', '% b-C2S', '% g-C2S', '% C3A', '% C4AF', 'Rwp'], ['CA2-1300-3 Furnace off', '2.32', '51.55', '15.18', '9,49', '8.74', '7.38', '11.26'], ['CA2-1300-3 Ambient Air', '6.91', '45.04', '15.9', '8.7', '8.04', '6.64', '10.35'], ['CA2-1300-3 Liquid Nitrogen', '7.51', '46.26', '19.2', '4.38', '7.09', '7.63', '10.22']]",1,1,1,3,S0950061818321895_1,S0950061818321895,2018-09-28
1906,"Quantitative analysis of the cements obtained after burning at 1150, 1200, 1250 and 1300 degC.","[['Clinker Sample', 'Composition (%Wt) of the minerals', 'Composition (%Wt) of the minerals', 'Composition (%Wt) of the minerals', 'Composition (%Wt) of the minerals', 'Composition (%Wt) of the minerals', 'Composition (%Wt) of the minerals', 'Composition (%Wt) of the minerals'], ['Clinker Sample', '% C3ST', '% C3SM', '% b-C2S', '% g-C2S', '% C3A', '% C4AF', 'Rwp'], ['CA2-1150-3.2', '3.35', '1.09', '51.87', '2', '3.6', '12.19', '10.3'], ['CA2-1200-3.2', '0.29', '0.89', '56.07', '4.32', '4.78', '9.7', '7.96'], ['CA2-1250-3.2', '0.51', '16.67', '35.57', '16.44', '8.94', '7.38', '6.78'], ['CA2-1300-3.2', '5.5', '40.47', '18.53', '7.09', '11.32', '7.93', '11.43']]",1,"Quantitative analysis of the cements obtained after burning at 1150, 1200, 1250 and 1300 degC.;[['Clinker Sample', 'Composition (%Wt) of the minerals', 'Composition (%Wt) of the minerals', 'Composition (%Wt) of the minerals', 'Composition (%Wt) of the minerals', 'Composition (%Wt) of the minerals', 'Composition (%Wt) of the minerals', 'Composition (%Wt) of the minerals'], ['Clinker Sample', '% C3ST', '% C3SM', '% b-C2S', '% g-C2S', '% C3A', '% C4AF', 'Rwp'], ['CA2-1150-3.2', '3.35', '1.09', '51.87', '2', '3.6', '12.19', '10.3'], ['CA2-1200-3.2', '0.29', '0.89', '56.07', '4.32', '4.78', '9.7', '7.96'], ['CA2-1250-3.2', '0.51', '16.67', '35.57', '16.44', '8.94', '7.38', '6.78'], ['CA2-1300-3.2', '5.5', '40.47', '18.53', '7.09', '11.32', '7.93', '11.43']]",1,1,1,3,S0950061818321895_2,S0950061818321895,2018-09-28
1907,"Mineralogical composition of clinkers synthesized at 1300 degC with 1% ZnSO4 and different C/S ratios (CA1-1300-3, CA1-1300-3.1, CA1-1300-3.2).","[['Clinker Sample', 'Composition (%Wt) of the minerals', 'Composition (%Wt) of the minerals', 'Composition (%Wt) of the minerals', 'Composition (%Wt) of the minerals', 'Composition (%Wt) of the minerals', 'Composition (%Wt) of the minerals'], ['Clinker Sample', '% C3S', '% b-C2S', '% g-C2S', '% C3A', '% C4AF', 'Rwp'], ['CA1-1300-3', '34.45', '19.6', '20.11', '12.49', '8.16', '8.55'], ['CA1-1300-3.1', '39.74', '21.45', '13.74', '11.78', '5.37', '9.36'], ['CA1-1300-3.2', '52.43', '17.38', '2.99', '12.17', '5.72', '9.83']]",1,"Mineralogical composition of clinkers synthesized at 1300 degC with 1% ZnSO4 and different C/S ratios (CA1-1300-3, CA1-1300-3.1, CA1-1300-3.2).;[['Clinker Sample', 'Composition (%Wt) of the minerals', 'Composition (%Wt) of the minerals', 'Composition (%Wt) of the minerals', 'Composition (%Wt) of the minerals', 'Composition (%Wt) of the minerals', 'Composition (%Wt) of the minerals'], ['Clinker Sample', '% C3S', '% b-C2S', '% g-C2S', '% C3A', '% C4AF', 'Rwp'], ['CA1-1300-3', '34.45', '19.6', '20.11', '12.49', '8.16', '8.55'], ['CA1-1300-3.1', '39.74', '21.45', '13.74', '11.78', '5.37', '9.36'], ['CA1-1300-3.2', '52.43', '17.38', '2.99', '12.17', '5.72', '9.83']]",1,1,1,3,S0950061818321895_3,S0950061818321895,2018-09-28
1908,Mineralogical composition of clinkers synthesized at 1300 degC with a C/S ratio = 3.2 and different percentages (0.1 and 2%) of zinc sulfat.,"[['Clinker Sample', 'Composition (%Wt) of the minerals', 'Composition (%Wt) of the minerals', 'Composition (%Wt) of the minerals', 'Composition (%Wt) of the minerals', 'Composition (%Wt) of the minerals', 'Composition (%Wt) of the minerals'], ['Clinker Sample', '% C3S', '% b-C2S', 'g-C2S', '% C3A', '% C4AF', 'Rwp'], ['CA0-1300-3.2', '33.32', '20.06', '20.53', '12.4', '6.73', '8.16'], ['CA1-1300-3.2', '52.43', '17.38', '2.99', '12.17', '5.72', '9.83'], ['CA2-1300-3.2', '45.97', '18.53', '7.09', '11.32', '7.93', '11.43']]",1,"Mineralogical composition of clinkers synthesized at 1300 degC with a C/S ratio = 3.2 and different percentages (0.1 and 2%) of zinc sulfat.;[['Clinker Sample', 'Composition (%Wt) of the minerals', 'Composition (%Wt) of the minerals', 'Composition (%Wt) of the minerals', 'Composition (%Wt) of the minerals', 'Composition (%Wt) of the minerals', 'Composition (%Wt) of the minerals'], ['Clinker Sample', '% C3S', '% b-C2S', 'g-C2S', '% C3A', '% C4AF', 'Rwp'], ['CA0-1300-3.2', '33.32', '20.06', '20.53', '12.4', '6.73', '8.16'], ['CA1-1300-3.2', '52.43', '17.38', '2.99', '12.17', '5.72', '9.83'], ['CA2-1300-3.2', '45.97', '18.53', '7.09', '11.32', '7.93', '11.43']]",1,1,1,3,S0950061818321895_4,S0950061818321895,2018-09-28
1909,Localization of zinc ions in the clinker phases doped with 1% ZnSO4 (Bogue-type calculation from the measurements obtained by EDS).,"[['Measuring zone', 'Mineralogical compositions of clinker in the zones tested by SEM and EDS', 'Mineralogical compositions of clinker in the zones tested by SEM and EDS', 'Mineralogical compositions of clinker in the zones tested by SEM and EDS', 'Mineralogical compositions of clinker in the zones tested by SEM and EDS', '% Zn'], ['Measuring zone', '% C3S', '% C2S', '% C3A', '% C4AF', '% Zn'], ['1', '28.08', '4.62', '11.84', '58.55', '1.03'], ['5', '75.79', '10.28', '2.36', '4.25', '1.08'], ['7', '32.26', '50.07', '4.06', '12.28', '/'], ['9', '4.97', '3.82', '80.37', '9.39', '/'], ['10', '2.68', '4.10', '20.48', '66.70', '1.16'], ['11', '13.90', '2.15', '13.13', '63.84', '1.21']]",1,"Localization of zinc ions in the clinker phases doped with 1% ZnSO4 (Bogue-type calculation from the measurements obtained by EDS).;[['Measuring zone', 'Mineralogical compositions of clinker in the zones tested by SEM and EDS', 'Mineralogical compositions of clinker in the zones tested by SEM and EDS', 'Mineralogical compositions of clinker in the zones tested by SEM and EDS', 'Mineralogical compositions of clinker in the zones tested by SEM and EDS', '% Zn'], ['Measuring zone', '% C3S', '% C2S', '% C3A', '% C4AF', '% Zn'], ['1', '28.08', '4.62', '11.84', '58.55', '1.03'], ['5', '75.79', '10.28', '2.36', '4.25', '1.08'], ['7', '32.26', '50.07', '4.06', '12.28', '/'], ['9', '4.97', '3.82', '80.37', '9.39', '/'], ['10', '2.68', '4.10', '20.48', '66.70', '1.16'], ['11', '13.90', '2.15', '13.13', '63.84', '1.21']]",1,1,1,3,S0950061818321895_5,S0950061818321895,2018-09-28
1910,Quantitative analysis of the mineralogical phases in clinkers (wt%).,"[['Phase', 'Clk-BOS', 'Clk-CW', 'Clk-BOS + CW'], ['C3S (Ca3SiO5)', '70', '56.4', '74'], ['C2S (Ca2Sio4)', '10.23', '28.17', '10.3'], ['C3A (Ca3Al2O6)', '3.5', '8.5', '4.53'], ['C4AF (Ca4Al2Fe2O10)', '11.72', '6.52', '11.52']]",1,"Quantitative analysis of the mineralogical phases in clinkers (wt%).;[['Phase', 'Clk-BOS', 'Clk-CW', 'Clk-BOS + CW'], ['C3S (Ca3SiO5)', '70', '56.4', '74'], ['C2S (Ca2Sio4)', '10.23', '28.17', '10.3'], ['C3A (Ca3Al2O6)', '3.5', '8.5', '4.53'], ['C4AF (Ca4Al2Fe2O10)', '11.72', '6.52', '11.52']]",1,1,1,3,S0950061818321901_3,S0950061818321901,2018-09-12
1911,Chemical and Phases Composition of used CEMI 42.5 N.,"[['Chemical Compositions', 'SiO2', 'CaO', 'Fe2O3', 'Al2O3', 'MgO', 'K2O', 'Na2O', 'SO3', 'CO2'], ['Percentage (wt. %)', '19.48', '62.36', '3.78', '4.1', '2.31', '0.31', '0.41', '2.32', '1.5'], ['Calculated Phase Composition (ASTM C 150)', 'Calculated Phase Composition (ASTM C 150)', 'Calculated Phase Composition (ASTM C 150)', 'Calculated Phase Composition (ASTM C 150)', 'Calculated Phase Composition (ASTM C 150)', 'Calculated Phase Composition (ASTM C 150)', 'Calculated Phase Composition (ASTM C 150)', 'Calculated Phase Composition (ASTM C 150)', 'Calculated Phase Composition (ASTM C 150)', 'Calculated Phase Composition (ASTM C 150)'], ['Cement Phase Composition', 'C3S', 'C2S', 'C3A', 'C4AF', '', '', '', '', ''], ['Percentage (wt. %)', '58', '12', '4.4', '12', '', '', '', '', '']]",1,"Chemical and Phases Composition of used CEMI 42.5 N.;[['Chemical Compositions', 'SiO2', 'CaO', 'Fe2O3', 'Al2O3', 'MgO', 'K2O', 'Na2O', 'SO3', 'CO2'], ['Percentage (wt. %)', '19.48', '62.36', '3.78', '4.1', '2.31', '0.31', '0.41', '2.32', '1.5'], ['Calculated Phase Composition (ASTM C 150)', 'Calculated Phase Composition (ASTM C 150)', 'Calculated Phase Composition (ASTM C 150)', 'Calculated Phase Composition (ASTM C 150)', 'Calculated Phase Composition (ASTM C 150)', 'Calculated Phase Composition (ASTM C 150)', 'Calculated Phase Composition (ASTM C 150)', 'Calculated Phase Composition (ASTM C 150)', 'Calculated Phase Composition (ASTM C 150)', 'Calculated Phase Composition (ASTM C 150)'], ['Cement Phase Composition', 'C3S', 'C2S', 'C3A', 'C4AF', '', '', '', '', ''], ['Percentage (wt. %)', '58', '12', '4.4', '12', '', '', '', '', '']]",1,1,1,3,S0950061819324985_0,S0950061819324985,2019-09-27
1912,Mineralogical analysis for crystalline additives materials.,"[['Candidate', 'Formula', 'CA1', 'CA2', 'CA3', 'Used Cement'], ['Silicon oxide [Quartz]', 'SiO2', '32.840', '44.971', '48.36', '19.48'], ['Portlandite', 'Ca (OH)2', '7.505', '6.684', '7.825', '-'], ['Alite (C3S)', '-', '28.527', '26.468', '20.623', '58'], ['Larnite (C2S)', '-', '31.128', '21.877', '23.192', '12']]",1,"Mineralogical analysis for crystalline additives materials.;[['Candidate', 'Formula', 'CA1', 'CA2', 'CA3', 'Used Cement'], ['Silicon oxide [Quartz]', 'SiO2', '32.840', '44.971', '48.36', '19.48'], ['Portlandite', 'Ca (OH)2', '7.505', '6.684', '7.825', '-'], ['Alite (C3S)', '-', '28.527', '26.468', '20.623', '58'], ['Larnite (C2S)', '-', '31.128', '21.877', '23.192', '12']]",1,1,1,3,S0950061819324985_2,S0950061819324985,2019-09-27
1913,Chemical composition of oil-well cement.,"[['Chemical composition', 'C3S (%)', 'C2S (%)', 'C4AF + C3A (%)', 'MgO (%)', 'SO3 (%)', 'Loss on ignition (%)'], ['Content by mass', '57.17', '19.04', '20.01', '1.02', '2.06', '0.27']]",1,"Chemical composition of oil-well cement.;[['Chemical composition', 'C3S (%)', 'C2S (%)', 'C4AF + C3A (%)', 'MgO (%)', 'SO3 (%)', 'Loss on ignition (%)'], ['Content by mass', '57.17', '19.04', '20.01', '1.02', '2.06', '0.27']]",1,1,1,3,S0950061822029476_0,S0950061822029476,2022-09-30
1914,"Main chemical composition (by mass, %) and parameters for the benchmark cement.","[['C3S', 'C2S', 'C3A', 'C4AF', 'MgO', 'SiO2', 'average mean particle size /mm'], ['62.2', '13.9', '3.9', '13.6', '0.7', '0.1', '13.46']]",1,"Main chemical composition (by mass, %) and parameters for the benchmark cement.;[['C3S', 'C2S', 'C3A', 'C4AF', 'MgO', 'SiO2', 'average mean particle size /mm'], ['62.2', '13.9', '3.9', '13.6', '0.7', '0.1', '13.46']]",1,1,1,3,S095006182202949X_0,S095006182202949X,2022-10-05
1915,"Equations for calculating potential phase composition in the cement slurry, adopted from Nelson and Guillot [16].","[['Al2O3/Fe2O3 ratio', 'Potential phase composition (wt. %)', 'Potential phase composition (wt. %)'], ['>=0.64', 'C3S', '(4.071 x CaO) - (7.600 x SiO2) - (6.718 x Al2O3) - (1.430 x Fe2O3) - (2.852 x SO3)'], ['>=0.64', 'b-C2S', '(2.867 x SiO2) - (0.7544 x C3S)'], ['>=0.64', 'C3A', '(2.650 x Al2O3) - (1.692 x Fe2O3)'], ['>=0.64', 'C4AF', '3.043 x Fe2O3'], ['<0.64', 'C3S', '(4.071 x CaO) - (7.600 x SiO2) - (4.479 x Al2O3) - (2.859 x Fe2O3) - (2.852 x SO3)'], ['<0.64', 'b-C2S', '(2.867 x SiO2) - (0.7544 x C3S)'], ['<0.64', 'C3A', 'No present'], ['<0.64', 'C4AF + C2F', '(2.100 x Al2O3) + (1.702 x Fe2O3)'], ['If Al2O3/Fe2O3 ratio is < 0.64, a C4AF + C2F (calcium aluminoferrite) solid solution is formed.', 'If Al2O3/Fe2O3 ratio is < 0.64, a C4AF + C2F (calcium aluminoferrite) solid solution is formed.', 'If Al2O3/Fe2O3 ratio is < 0.64, a C4AF + C2F (calcium aluminoferrite) solid solution is formed.']]",1,"Equations for calculating potential phase composition in the cement slurry, adopted from Nelson and Guillot [16].;[['Al2O3/Fe2O3 ratio', 'Potential phase composition (wt. %)', 'Potential phase composition (wt. %)'], ['>=0.64', 'C3S', '(4.071 x CaO) - (7.600 x SiO2) - (6.718 x Al2O3) - (1.430 x Fe2O3) - (2.852 x SO3)'], ['>=0.64', 'b-C2S', '(2.867 x SiO2) - (0.7544 x C3S)'], ['>=0.64', 'C3A', '(2.650 x Al2O3) - (1.692 x Fe2O3)'], ['>=0.64', 'C4AF', '3.043 x Fe2O3'], ['<0.64', 'C3S', '(4.071 x CaO) - (7.600 x SiO2) - (4.479 x Al2O3) - (2.859 x Fe2O3) - (2.852 x SO3)'], ['<0.64', 'b-C2S', '(2.867 x SiO2) - (0.7544 x C3S)'], ['<0.64', 'C3A', 'No present'], ['<0.64', 'C4AF + C2F', '(2.100 x Al2O3) + (1.702 x Fe2O3)'], ['If Al2O3/Fe2O3 ratio is < 0.64, a C4AF + C2F (calcium aluminoferrite) solid solution is formed.', 'If Al2O3/Fe2O3 ratio is < 0.64, a C4AF + C2F (calcium aluminoferrite) solid solution is formed.', 'If Al2O3/Fe2O3 ratio is < 0.64, a C4AF + C2F (calcium aluminoferrite) solid solution is formed.']]",1,0,1,2,S0950061822029579_1,S0950061822029579,2022-10-08
1916,Mineralogical composition of the CSA clinker.,"[['Mineral', 'Mass-%'], ['C4A3    S -    (orthorhombic)', '44.8'], ['C4A3    S -    (cubic)', '14.5'], ['b-C2S', '20.2'], ['CA', '2.2'], ['CA2', '6.2'], ['C12A7', '2.7'], ['C2AS', '1.5'], ['CT', '6.9'], ['M', '1.1']]",1,"Mineralogical composition of the CSA clinker.;[['Mineral', 'Mass-%'], ['C4A3    S -    (orthorhombic)', '44.8'], ['C4A3    S -    (cubic)', '14.5'], ['b-C2S', '20.2'], ['CA', '2.2'], ['CA2', '6.2'], ['C12A7', '2.7'], ['C2AS', '1.5'], ['CT', '6.9'], ['M', '1.1']]",1,1,1,3,S0950061820332189_1,S0950061820332189,2020-10-31
1917,Mineral composition of CSA50 and CSA75 clinker used in the study.,"[['Reference', 'C4A3S', 'C2S', 'CS'], ['CSA50', '50', '48', '2'], ['CSA75', '75', '23', '2']]",1,"Mineral composition of CSA50 and CSA75 clinker used in the study.;[['Reference', 'C4A3S', 'C2S', 'CS'], ['CSA50', '50', '48', '2'], ['CSA75', '75', '23', '2']]",0,1,1,2,S0950061821027021_0,S0950061821027021,2021-09-24
1918,Mineral composition of CSA cement Alpenat(r) from Vicat(r).,"[['', 'C4A3S', 'C2S', 'C3MS2', 'C3FT', 'CS', 'Free lime'], ['CSA', '54,3', '29,1', '4,5', '9,3', '0,4', '0,2']]",1,"Mineral composition of CSA cement Alpenat(r) from Vicat(r).;[['', 'C4A3S', 'C2S', 'C3MS2', 'C3FT', 'CS', 'Free lime'], ['CSA', '54,3', '29,1', '4,5', '9,3', '0,4', '0,2']]",0,1,1,2,S0950061821027021_1,S0950061821027021,2021-09-24
1919,Chemical components and mineral compositions of Portland cement (wt.%).,"[['Chemical component', 'Chemical component', 'Mineral composition', 'Mineral composition'], ['SiO2', '17.87', 'C3S', '52.8'], ['Al2O3', '4.07', 'C2S', '21.2'], ['CaO', '69.26', 'C3A', '10.4'], ['MgO', '0.74', 'C4AF', '9.8'], ['Fe2O3', '3.30', 'CaSO4*2H2O', '3.6'], ['MnO', '0.13', '', ''], ['SO3', '3.33', '', ''], ['Na2O', '0.09', '', ''], ['K2O', '0.74', '', ''], ['TiO2', '0.21', '', '']]",1,"Chemical components and mineral compositions of Portland cement (wt.%).;[['Chemical component', 'Chemical component', 'Mineral composition', 'Mineral composition'], ['SiO2', '17.87', 'C3S', '52.8'], ['Al2O3', '4.07', 'C2S', '21.2'], ['CaO', '69.26', 'C3A', '10.4'], ['MgO', '0.74', 'C4AF', '9.8'], ['Fe2O3', '3.30', 'CaSO4*2H2O', '3.6'], ['MnO', '0.13', '', ''], ['SO3', '3.33', '', ''], ['Na2O', '0.09', '', ''], ['K2O', '0.74', '', ''], ['TiO2', '0.21', '', '']]",1,1,1,3,S0950061821027136_1,S0950061821027136,2021-09-27
1920,Physical and chemical characteristics of the cement and silica fume.,"[['Compound/ Property', 'Cement', 'Pozzolan'], ['Compound/ Property', 'Type I', 'Silica fume'], ['Chemical analysis, %', '', ''], ['CaO', '63.82', '0.5'], ['SiO2', '20.78', '93.6'], ['Al2O3', '4.65', '1.3'], ['Fe2O3', '4.16', '0.9'], ['MnO', '0.09', '0.09'], ['MgO', '1.24', '1.0'], ['Na2O', '0.34', '0.36'], ['K2O', '0.65', '0.9'], ['TiO2', '0.31', '0.67'], ['SO3', '1.49', '<0.10'], ['', '', ''], ['Bogue potential compound composition, %', 'Bogue potential compound composition, %', 'Bogue potential compound composition, %'], ['C3S', '59', '-'], ['C2S', '15', '-'], ['C3A', '5.3', '-'], ['C4AF', '13', '-'], ['', '', ''], ['Other properties', 'Other properties', 'Other properties'], ['3 days compressive strength, MPa', '21.7', '-'], ['7 days compressive strength, MPa', '31.4', '-'], ['28 days compressive strength, MPa', '51.0', '-'], ['Initial setting time, min', '160', '-'], ['Final setting time, min', '260', '-'], ['Blain, cm2/g', '3150', '-'], ['Specific gravity', '3.15', '2.14'], ['Loss on ignition', '2.15', '1.88'], ['Insoluble Residue', '0.4', '0.3']]",1,"Physical and chemical characteristics of the cement and silica fume.;[['Compound/ Property', 'Cement', 'Pozzolan'], ['Compound/ Property', 'Type I', 'Silica fume'], ['Chemical analysis, %', '', ''], ['CaO', '63.82', '0.5'], ['SiO2', '20.78', '93.6'], ['Al2O3', '4.65', '1.3'], ['Fe2O3', '4.16', '0.9'], ['MnO', '0.09', '0.09'], ['MgO', '1.24', '1.0'], ['Na2O', '0.34', '0.36'], ['K2O', '0.65', '0.9'], ['TiO2', '0.31', '0.67'], ['SO3', '1.49', '<0.10'], ['', '', ''], ['Bogue potential compound composition, %', 'Bogue potential compound composition, %', 'Bogue potential compound composition, %'], ['C3S', '59', '-'], ['C2S', '15', '-'], ['C3A', '5.3', '-'], ['C4AF', '13', '-'], ['', '', ''], ['Other properties', 'Other properties', 'Other properties'], ['3 days compressive strength, MPa', '21.7', '-'], ['7 days compressive strength, MPa', '31.4', '-'], ['28 days compressive strength, MPa', '51.0', '-'], ['Initial setting time, min', '160', '-'], ['Final setting time, min', '260', '-'], ['Blain, cm2/g', '3150', '-'], ['Specific gravity', '3.15', '2.14'], ['Loss on ignition', '2.15', '1.88'], ['Insoluble Residue', '0.4', '0.3']]",1,1,1,3,S0950061821027215_0,S0950061821027215,2021-10-05
1921,Element compositions of the used high early strength cement.,"[['Component', 'LOI', 'CaO', 'SiO2', 'Al2O3', 'SO3', 'Fe2O3', 'MgO', 'K2O', 'Na2O', 'C3S', 'C2S', 'C3A', 'C4AF'], ['%', '1.00', '67.40', '18.62', '4.76', '3.84', '2.91', '0.78', '0.36', '0.33', '63', '12', '9', '8']]",1,"Element compositions of the used high early strength cement.;[['Component', 'LOI', 'CaO', 'SiO2', 'Al2O3', 'SO3', 'Fe2O3', 'MgO', 'K2O', 'Na2O', 'C3S', 'C2S', 'C3A', 'C4AF'], ['%', '1.00', '67.40', '18.62', '4.76', '3.84', '2.91', '0.78', '0.36', '0.33', '63', '12', '9', '8']]",1,1,1,3,S0950061820336382_0,S0950061820336382,2020-11-20
1922,Chemical and phase composition for the selected CEMI 52.5R cement.,"[['Phase', 'Content [%]', 'Compound', 'Content [%]'], ['Hartrurite C3S', '61.4', 'SiO2', '19.89'], ['Larnite C2S', '10.0', 'Al2O3', '4.58'], ['C3A (Cubic)', '7.7', 'Fe2O3', '3.09'], ['Brownmillerite C4AF', '10.1', 'CaO', '63.20'], ['Periclase', '0.4', 'MgO', '1.65'], ['Portlandite', '1.1', 'SO3', '3.03'], ['Calcite', '2.4', 'Na2O', '0.09'], ['Dolomite', '1.1', 'K2O', '0.91'], ['Gypsum', '0.2', 'TiO2', '0.36'], ['Bassanite', '2.4', 'P2O5', '0.22'], ['Anhydrite', '1.5', 'Mn2O3', '0.05'], ['Arcanite', '1.6', 'LOI', '2.40'], ['', '', '', ''], ['Total', '99.9', 'Total', '99.47']]",1,"Chemical and phase composition for the selected CEMI 52.5R cement.;[['Phase', 'Content [%]', 'Compound', 'Content [%]'], ['Hartrurite C3S', '61.4', 'SiO2', '19.89'], ['Larnite C2S', '10.0', 'Al2O3', '4.58'], ['C3A (Cubic)', '7.7', 'Fe2O3', '3.09'], ['Brownmillerite C4AF', '10.1', 'CaO', '63.20'], ['Periclase', '0.4', 'MgO', '1.65'], ['Portlandite', '1.1', 'SO3', '3.03'], ['Calcite', '2.4', 'Na2O', '0.09'], ['Dolomite', '1.1', 'K2O', '0.91'], ['Gypsum', '0.2', 'TiO2', '0.36'], ['Bassanite', '2.4', 'P2O5', '0.22'], ['Anhydrite', '1.5', 'Mn2O3', '0.05'], ['Arcanite', '1.6', 'LOI', '2.40'], ['', '', '', ''], ['Total', '99.9', 'Total', '99.47']]",1,1,1,3,S095006181831362X_1,S095006181831362X,2018-06-20
1923,Chemical composition of the cementitious materials.,"[['Composition (wt.%)', 'Cement', 'Silica fume', 'Natural zeolite'], ['CaO', '64.2', '3.1', '2.1'], ['SiO2', '20.6', '86.2', '64.9'], ['Al2O3', '4.4', '1.4', '12.3'], ['Fe2O3', '3.4', '0.2', '0.4'], ['SO3', '2.7', '0.3', '0.2'], ['MgO', '1.8', '1.3', '0.9'], ['K2O', '0.63', '-', '-'], ['Na2O', '0.43', '-', '-'], ['LOI', '2.0', '1.2', '4.2'], ['IR', '0.53', '', ''], ['', '', '', ''], ['C3S', '63', '-', '-'], ['C2S', '12', '-', '-'], ['C3A', '6', '-', '-'], ['C4AF', '10', '-', '-']]",1,"Chemical composition of the cementitious materials.;[['Composition (wt.%)', 'Cement', 'Silica fume', 'Natural zeolite'], ['CaO', '64.2', '3.1', '2.1'], ['SiO2', '20.6', '86.2', '64.9'], ['Al2O3', '4.4', '1.4', '12.3'], ['Fe2O3', '3.4', '0.2', '0.4'], ['SO3', '2.7', '0.3', '0.2'], ['MgO', '1.8', '1.3', '0.9'], ['K2O', '0.63', '-', '-'], ['Na2O', '0.43', '-', '-'], ['LOI', '2.0', '1.2', '4.2'], ['IR', '0.53', '', ''], ['', '', '', ''], ['C3S', '63', '-', '-'], ['C2S', '12', '-', '-'], ['C3A', '6', '-', '-'], ['C4AF', '10', '-', '-']]",1,1,1,3,S0950061815304864_0,S0950061815304864,2015-11-13
1924,Mineral composition (% by mass) and fineness of ordinary portland cement.,"[['Mineral composition', 'C3S', 'C2S', 'C3A', 'C4AF', 'CaSO4*2H2O', 'Fineness (m2/kg)'], ['Content', '55.5', '19.1', '6.5', '10.1', '5', '350']]",1,"Mineral composition (% by mass) and fineness of ordinary portland cement.;[['Mineral composition', 'C3S', 'C2S', 'C3A', 'C4AF', 'CaSO4*2H2O', 'Fineness (m2/kg)'], ['Content', '55.5', '19.1', '6.5', '10.1', '5', '350']]",1,1,1,3,S0950061816313599_1,S0950061816313599,2016-08-28
1925,Mineral composition of the OPC (% by mass).,"[['Mineral composition', 'C3S', 'C2S', 'C3A', 'C4AF', 'Gypsum'], ['Content', '0.25', '0.55', '1.5', '0.045', '0.05']]",1,"Mineral composition of the OPC (% by mass).;[['Mineral composition', 'C3S', 'C2S', 'C3A', 'C4AF', 'Gypsum'], ['Content', '0.25', '0.55', '1.5', '0.045', '0.05']]",1,1,1,3,S0950061820315385_0,S0950061820315385,2020-05-18
1926,Chemical composition of the high early strength (HES) Portland cement.,"[['CaO', 'SiO2', 'Al2O3', 'Fe2O3', 'MgO', 'SO3', 'K2O', 'CO2', 'C3A', 'I.R.', 'L.O.I.'], ['63.33', '19.19', '5.15', '2.80', '0.92', '2.82', '0.77', '2.78', '7.75', '0.48', '3.97']]",1,"Chemical composition of the high early strength (HES) Portland cement.;[['CaO', 'SiO2', 'Al2O3', 'Fe2O3', 'MgO', 'SO3', 'K2O', 'CO2', 'C3A', 'I.R.', 'L.O.I.'], ['63.33', '19.19', '5.15', '2.80', '0.92', '2.82', '0.77', '2.78', '7.75', '0.48', '3.97']]",1,1,1,3,S0950061815301872_0,S0950061815301872,2015-07-25
1927,"Physical properties and chemical analysis of cement, trass and fly ash.","[['', 'Cement Type II', 'Trass', 'Fly Ash'], ['Physical tests', 'Physical tests', 'Physical tests', 'Physical tests'], ['Specific gravity', '3.15', '2.33', '2.17'], ['Blaine, m2/kg', '3040', '5780', '4110'], ['Passing 45mm, %', '92.1', '87.5', '88'], ['', '', '', ''], ['Chemical analysis, %', 'Chemical analysis, %', 'Chemical analysis, %', 'Chemical analysis, %'], ['SiO2', '23.53', '60.5', '57.65'], ['Al2O3', '6.12', '18', '26.9'], ['Fe2O3', '3.98', '5', '4.26'], ['CaO', '59.87', '6.75', '2.32'], ['MgO', '2.13', '2.75', '1.51'], ['SO3', '1.6', '0.1', '-'], ['Na2O', '0.31', '1.6', '0.11'], ['K2O', '0.51', '1.4', '1.48'], ['LOI', '1.85', '1.13', '8.12'], ['C3S', '37.86', '-', '-'], ['C2S', '34.01', '-', '-'], ['C3A', '17.08', '-', '-'], ['C4AF', '11.05', '-', '-']]",1,"Physical properties and chemical analysis of cement, trass and fly ash.;[['', 'Cement Type II', 'Trass', 'Fly Ash'], ['Physical tests', 'Physical tests', 'Physical tests', 'Physical tests'], ['Specific gravity', '3.15', '2.33', '2.17'], ['Blaine, m2/kg', '3040', '5780', '4110'], ['Passing 45mm, %', '92.1', '87.5', '88'], ['', '', '', ''], ['Chemical analysis, %', 'Chemical analysis, %', 'Chemical analysis, %', 'Chemical analysis, %'], ['SiO2', '23.53', '60.5', '57.65'], ['Al2O3', '6.12', '18', '26.9'], ['Fe2O3', '3.98', '5', '4.26'], ['CaO', '59.87', '6.75', '2.32'], ['MgO', '2.13', '2.75', '1.51'], ['SO3', '1.6', '0.1', '-'], ['Na2O', '0.31', '1.6', '0.11'], ['K2O', '0.51', '1.4', '1.48'], ['LOI', '1.85', '1.13', '8.12'], ['C3S', '37.86', '-', '-'], ['C2S', '34.01', '-', '-'], ['C3A', '17.08', '-', '-'], ['C4AF', '11.05', '-', '-']]",1,1,1,3,S0950061817311741_0,S0950061817311741,2017-06-14
1928,Type I cement oxide analysis.,"[['', 'SiO2 (%)', 'Al2O3 (%)', 'Fe2O3 (%)', 'CaO (%)', 'MgO (%)', 'SO3 (%)', 'Na2O (%)', 'K2O (%)', 'TiO2 (%)', 'P2O5 (%)', 'C3S (%)', 'C2S (%)', 'C3A (%)', 'C4AF (%)', 'LOI (%)'], ['Cement', '21.1', '4.7', '2.6', '62.1', '2.4', '3.2', '0.2', '0.3', '-', '-', '56.7', '17.8', '8.2', '7.8', '-'], ['Fly Ash', '38.7', '18.8', '5.8', '23.1', '5.6', '1.2', '1.8', '0.6', '1.5', '0.4', '-', '-', '-', '-', '0.6']]",1,"Type I cement oxide analysis.;[['', 'SiO2 (%)', 'Al2O3 (%)', 'Fe2O3 (%)', 'CaO (%)', 'MgO (%)', 'SO3 (%)', 'Na2O (%)', 'K2O (%)', 'TiO2 (%)', 'P2O5 (%)', 'C3S (%)', 'C2S (%)', 'C3A (%)', 'C4AF (%)', 'LOI (%)'], ['Cement', '21.1', '4.7', '2.6', '62.1', '2.4', '3.2', '0.2', '0.3', '-', '-', '56.7', '17.8', '8.2', '7.8', '-'], ['Fly Ash', '38.7', '18.8', '5.8', '23.1', '5.6', '1.2', '1.8', '0.6', '1.5', '0.4', '-', '-', '-', '-', '0.6']]",1,1,1,3,S0950061817311777_0,S0950061817311777,2017-07-05
1929,Chemical composition (% by mass) and fineness of ordinary portland cement.,"[['Materials', 'C3S', 'C2S', 'C3A', 'C4AF', 'CaSO42H2O', 'Fineness (m2/kg)'], ['Content', '55.5', '19.1', '6.5', '10.1', '5.0', '350']]",1,"Chemical composition (% by mass) and fineness of ordinary portland cement.;[['Materials', 'C3S', 'C2S', 'C3A', 'C4AF', 'CaSO42H2O', 'Fineness (m2/kg)'], ['Content', '55.5', '19.1', '6.5', '10.1', '5.0', '350']]",1,1,1,3,S0950061817311789_0,S0950061817311789,2017-06-22
1930,Chemical composition and physical properties of the cementitious materials.,"[['Chemical Composition and Physical Properties', 'Cement', 'MK-1', 'MK-2', 'MK-3', 'Slag-a', 'Slag-b', 'Fly Ash'], ['SiO2 (%)', '19.7', '50.75', '54-56', '51.66', '33.33', '34.07', '49.27'], ['Al2O3 (%)', '4.7', '45.91', '40-42', '43.99', '13.5', '12.73', '20.9'], ['Fe2O3 (%)', '3', '0.45', '<1.4', '0.47', '0.68', '0.47', '16.76'], ['CaO (%)', '63.3', '0.06', '<0.1', '0.01', '41.28', '40.41', '3.88'], ['MgO (%)', '3.1', '0', '<0.1', '0.03', '5.53', '6.56', '0.83'], ['Na2O (%)', '0-<0.1', '0.23', '<0.05', '1.89', '0.21', '0.17', '1.04'], ['TiO2 (%)', '0-<0.1', '1.87', '<3', '1.89', '0.56', '0.52', '-'], ['S (%)', '-', '-', '-', '-', '0.9', '-', '-'], ['SO3 (%)', '3.2', '0.08', '< 0.05', '-', '2.3', '-', '1.87'], ['Loss on Ignition (%)', '2.7', '0.42', '< 1.0', '0.5', '-', '1.05', '1.65'], ['Moisture Content', '-', '0.43', '-', '', '-', '-', '0.13'], ['Fineness, Amount retained on #325 Sieve, %', '-', '0', '-', '0.1', '3', '-', '14.53'], ['Specific Gravity', '3.16', '2.6', '2.6', '2.5', '2.8', '2.87', '2.44'], ['Specific Surface (BET), m2/kg', '387', '14,200', '20,000', '11,000', '472', '531', '430'], ['C3S', '54%', '', '', '', '', '', ''], ['C2S', '15%', '', '', '', '', '', ''], ['C3A', '7%', '', '', '', '', '', ''], ['C4AF', '9%', '', '', '', '', '', '']]",1,"Chemical composition and physical properties of the cementitious materials.;[['Chemical Composition and Physical Properties', 'Cement', 'MK-1', 'MK-2', 'MK-3', 'Slag-a', 'Slag-b', 'Fly Ash'], ['SiO2 (%)', '19.7', '50.75', '54-56', '51.66', '33.33', '34.07', '49.27'], ['Al2O3 (%)', '4.7', '45.91', '40-42', '43.99', '13.5', '12.73', '20.9'], ['Fe2O3 (%)', '3', '0.45', '<1.4', '0.47', '0.68', '0.47', '16.76'], ['CaO (%)', '63.3', '0.06', '<0.1', '0.01', '41.28', '40.41', '3.88'], ['MgO (%)', '3.1', '0', '<0.1', '0.03', '5.53', '6.56', '0.83'], ['Na2O (%)', '0-<0.1', '0.23', '<0.05', '1.89', '0.21', '0.17', '1.04'], ['TiO2 (%)', '0-<0.1', '1.87', '<3', '1.89', '0.56', '0.52', '-'], ['S (%)', '-', '-', '-', '-', '0.9', '-', '-'], ['SO3 (%)', '3.2', '0.08', '< 0.05', '-', '2.3', '-', '1.87'], ['Loss on Ignition (%)', '2.7', '0.42', '< 1.0', '0.5', '-', '1.05', '1.65'], ['Moisture Content', '-', '0.43', '-', '', '-', '-', '0.13'], ['Fineness, Amount retained on #325 Sieve, %', '-', '0', '-', '0.1', '3', '-', '14.53'], ['Specific Gravity', '3.16', '2.6', '2.6', '2.5', '2.8', '2.87', '2.44'], ['Specific Surface (BET), m2/kg', '387', '14,200', '20,000', '11,000', '472', '531', '430'], ['C3S', '54%', '', '', '', '', '', ''], ['C2S', '15%', '', '', '', '', '', ''], ['C3A', '7%', '', '', '', '', '', ''], ['C4AF', '9%', '', '', '', '', '', '']]",1,1,1,3,S0950061820309557_0,S0950061820309557,2020-04-22
1931,Chemical and physical properties of GU cement.,"[['', '', 'GU'], ['SiO2', '%', '19.80'], ['Al2O3', '%', '4.90'], ['CaO', '%', '62.30'], ['Fe2O3', '%', '2.30'], ['SO3', '%', '3.70'], ['Na2O', '%', '0.34'], ['C3S', '%', '57.00'], ['C2S', '%', '14.00'], ['C3A', '%', '9.00'], ['C4AF', '%', '7.00'], ['SO3', '%', '-'], ['K2O', '%', '0.81'], ['Na2Oeq', '%', '0.87'], ['MgO', '%', '2.80'], ['Fire loss', '%', '2.40'], ['Insoluble Residue', '%', '0.94'], ['Loss on ignition', '%', '1.90'], ['Specific gravity', '-', '3.15'], ['Surface area(Finesse - Blaine)', 'm2/kg', '373'], ['Autoclave expansion', '%', '0.05'], ['Air content', '%', '5.00'], ['Retained on 45 um sieve', '%', '4.50'], ['Set time', 'minutes', '140'], ['compressive strength', 'MPa', '3-day--28.57-day--33.728-day--43.4']]",1,"Chemical and physical properties of GU cement.;[['', '', 'GU'], ['SiO2', '%', '19.80'], ['Al2O3', '%', '4.90'], ['CaO', '%', '62.30'], ['Fe2O3', '%', '2.30'], ['SO3', '%', '3.70'], ['Na2O', '%', '0.34'], ['C3S', '%', '57.00'], ['C2S', '%', '14.00'], ['C3A', '%', '9.00'], ['C4AF', '%', '7.00'], ['SO3', '%', '-'], ['K2O', '%', '0.81'], ['Na2Oeq', '%', '0.87'], ['MgO', '%', '2.80'], ['Fire loss', '%', '2.40'], ['Insoluble Residue', '%', '0.94'], ['Loss on ignition', '%', '1.90'], ['Specific gravity', '-', '3.15'], ['Surface area(Finesse - Blaine)', 'm2/kg', '373'], ['Autoclave expansion', '%', '0.05'], ['Air content', '%', '5.00'], ['Retained on 45 um sieve', '%', '4.50'], ['Set time', 'minutes', '140'], ['compressive strength', 'MPa', '3-day--28.57-day--33.728-day--43.4']]",1,1,1,3,S0950061820309569_0,S0950061820309569,2020-04-08
1932,Chemical and mineralogical composition (wt. %).,"[['Composition', 'Portland cement', 'High belite cement', 'Fly ash'], ['CaO', '62.83', '58.74', '5.61'], ['SiO2', '20.50', '22.82', '48.65'], ['Al2O3', '5.61', '3.55', '35.41'], ['Fe2O3', '3.84', '4.28', '5.95'], ['MgO', '1.70', '4.99', '1.46'], ['SO3', '3.07', '2.43', '0.98'], ['R2O', '1.05', '0.39', '0.84'], ['C3S', '48.0', '28.7', '-'], ['C2S', '22.9', '43.9', '-'], ['C3A', '8.4', '2.1', '-'], ['C4AF', '11.7', '13.0', '-']]",1,"Chemical and mineralogical composition (wt. %).;[['Composition', 'Portland cement', 'High belite cement', 'Fly ash'], ['CaO', '62.83', '58.74', '5.61'], ['SiO2', '20.50', '22.82', '48.65'], ['Al2O3', '5.61', '3.55', '35.41'], ['Fe2O3', '3.84', '4.28', '5.95'], ['MgO', '1.70', '4.99', '1.46'], ['SO3', '3.07', '2.43', '0.98'], ['R2O', '1.05', '0.39', '0.84'], ['C3S', '48.0', '28.7', '-'], ['C2S', '22.9', '43.9', '-'], ['C3A', '8.4', '2.1', '-'], ['C4AF', '11.7', '13.0', '-']]",1,1,1,3,S0950061821007212_0,S0950061821007212,2021-03-16
