Repository: zakidotai/cemcat

# CemCat Streamlit Hosting Bundle

This folder is ready to be pushed to GitHub and deployed on Streamlit Cloud.

## Files included

- `streamlit_app.py` (main app)
- `requirements.txt`
- `data/ner_cems_40k.csv`
- `data/pii_abs.json`
- `data/clinker_comps_with_dates.csv`
- `upload/composition_cls_slag_updated.csv`

## Local run

```bash
streamlit run streamlit_app.py
```

File: crystalline_composition_gpt4_with_pii_tid_dates.csv (part 73 of 101)
,caption,tables,Label,text,pred_0,pred_1,pred_2,all_pred,pii_tid,pii,date
1933,Chemical and physical composition of the raw materials.,"[['Oxide comp. (wt%)', 'Cement', 'Silica fume', 'Fly ash cenosphere'], ['SiO2', '21.88', '96.36', '45.70'], ['Al2O3', '4.31', '0.33', '31.95'], ['Fe2O3', '3.47', '0.05', '9.07'], ['CaO', '62.39', '0.58', '5.28'], ['MgO', '1.72', '0.34', '0.71'], ['SO3', '2.56', '1.05', '1.02'], ['Na2Oeq', '0.53', '0.85', '1.68'], ['C3S', '56.70', '', ''], ['C2S', '20.34', '', ''], ['C3A', '6.02', '', ''], ['C4AF', '10.43', '', ''], ['LOI (950)', '2.85', '2.42', '1.05'], ['Specific surface area m2/g (BET)', '-', '23.37', '1.61'], ['Density (kg/l)', '3.15', '2.24', '2.47']]",1,"Chemical and physical composition of the raw materials.;[['Oxide comp. (wt%)', 'Cement', 'Silica fume', 'Fly ash cenosphere'], ['SiO2', '21.88', '96.36', '45.70'], ['Al2O3', '4.31', '0.33', '31.95'], ['Fe2O3', '3.47', '0.05', '9.07'], ['CaO', '62.39', '0.58', '5.28'], ['MgO', '1.72', '0.34', '0.71'], ['SO3', '2.56', '1.05', '1.02'], ['Na2Oeq', '0.53', '0.85', '1.68'], ['C3S', '56.70', '', ''], ['C2S', '20.34', '', ''], ['C3A', '6.02', '', ''], ['C4AF', '10.43', '', ''], ['LOI (950)', '2.85', '2.42', '1.05'], ['Specific surface area m2/g (BET)', '-', '23.37', '1.61'], ['Density (kg/l)', '3.15', '2.24', '2.47']]",1,1,1,3,S0950061821007376_0,S0950061821007376,2021-03-15
1934,Clinker mineral composition of sulphoaluminate cement and Portland cement (%).,"[['Type', 'C3S', 'C2S', 'C3A', 'SO3', 'C4AF', 'C4A3     S   -'], ['PC', '55.6', '19.6', '7.5', '2.1', '9.3', '-'], ['SAC', '-', '31.46', '-', '2.96', '11.28', '52.85']]",1,"Clinker mineral composition of sulphoaluminate cement and Portland cement (%).;[['Type', 'C3S', 'C2S', 'C3A', 'SO3', 'C4AF', 'C4A3     S   -'], ['PC', '55.6', '19.6', '7.5', '2.1', '9.3', '-'], ['SAC', '-', '31.46', '-', '2.96', '11.28', '52.85']]",1,1,1,3,S0950061815006248_0,S0950061815006248,2015-08-24
1935,Mineralogical composition (%) of the CEM I used.,"[['', 'C3S', 'C2S', 'C3A', 'C4AF'], ['CEM I 52.5N-a', '30.0', '37.8', '8.33', '10.8'], ['CEM I 52.5N-b', '49.4', '19.8', '6.77', '10.7']]",1,"Mineralogical composition (%) of the CEM I used.;[['', 'C3S', 'C2S', 'C3A', 'C4AF'], ['CEM I 52.5N-a', '30.0', '37.8', '8.33', '10.8'], ['CEM I 52.5N-b', '49.4', '19.8', '6.77', '10.7']]",1,1,1,3,S0950061815006352_1,S0950061815006352,2015-06-03
1936,Mineral composition of cement.,"[['Mineral composition', 'C3S', 'C2S', 'C3A', 'C4AF', 'Plaster'], ['Content (%)', '55.5', '19.1', '6.5', '10.1', '5.0']]",1,"Mineral composition of cement.;[['Mineral composition', 'C3S', 'C2S', 'C3A', 'C4AF', 'Plaster'], ['Content (%)', '55.5', '19.1', '6.5', '10.1', '5.0']]",1,1,1,3,S0950061820325277_0,S0950061820325277,2020-09-18
1937,Chemical composition of the cement (mass % of cement).,"[['Oxide composition', 'Oxide composition', 'Clinker composition (Bogue)', 'Clinker composition (Bogue)'], ['SiO2', '20.87', 'C3S', '58.73'], ['Al2O3', '4.87', 'C2S', '15.51'], ['Fe2O3', '3.59', 'C3A', '6.84'], ['CaO', '64.47', 'C4AF', '10.91'], ['MgO', '2.13', 'CaSO4', '5.42'], ['SO3', '2.52', '', ''], ['K2O', '0.65', '', ''], ['Na2O', '0.11', '', ''], ['LOI', '0.77', '', ''], ['Physical propertiesSpecific gravity/(g/cm3) 3.16Blaine fineness/(cm2/g) 3689', 'Physical propertiesSpecific gravity/(g/cm3) 3.16Blaine fineness/(cm2/g) 3689', 'Physical propertiesSpecific gravity/(g/cm3) 3.16Blaine fineness/(cm2/g) 3689', 'Physical propertiesSpecific gravity/(g/cm3) 3.16Blaine fineness/(cm2/g) 3689']]",1,"Chemical composition of the cement (mass % of cement).;[['Oxide composition', 'Oxide composition', 'Clinker composition (Bogue)', 'Clinker composition (Bogue)'], ['SiO2', '20.87', 'C3S', '58.73'], ['Al2O3', '4.87', 'C2S', '15.51'], ['Fe2O3', '3.59', 'C3A', '6.84'], ['CaO', '64.47', 'C4AF', '10.91'], ['MgO', '2.13', 'CaSO4', '5.42'], ['SO3', '2.52', '', ''], ['K2O', '0.65', '', ''], ['Na2O', '0.11', '', ''], ['LOI', '0.77', '', ''], ['Physical propertiesSpecific gravity/(g/cm3) 3.16Blaine fineness/(cm2/g) 3689', 'Physical propertiesSpecific gravity/(g/cm3) 3.16Blaine fineness/(cm2/g) 3689', 'Physical propertiesSpecific gravity/(g/cm3) 3.16Blaine fineness/(cm2/g) 3689', 'Physical propertiesSpecific gravity/(g/cm3) 3.16Blaine fineness/(cm2/g) 3689']]",1,1,1,3,S0950061820325423_1,S0950061820325423,2020-09-01
1938,Mineral composition of the calcium sulphoaluminate cement (%).,"[['C4A3S', 'C2S', 'CS', 'C4AF', 'C12A7', 'CT', 'CaMg(CO3)2', 'MgO', 'Amorphous'], ['35.4', '26.4', '14.3', '4.6', '3.1', '1.0', '1.5', '1.9', '11.7']]",1,"Mineral composition of the calcium sulphoaluminate cement (%).;[['C4A3S', 'C2S', 'CS', 'C4AF', 'C12A7', 'CT', 'CaMg(CO3)2', 'MgO', 'Amorphous'], ['35.4', '26.4', '14.3', '4.6', '3.1', '1.0', '1.5', '1.9', '11.7']]",1,1,1,3,S0950061821022704_1,S0950061821022704,2021-08-17
1939,Compound composition of OPC Type-I used in the study.,"[['Compound compositions', 'Percentage (%)'], ['C3S', '57.8'], ['C2S', '18.1'], ['C3A', '8.7'], ['C4AF', '7.3'], ['MgO', '3.0'], ['SO3', '2.9'], ['Ignition loss', '1.2'], ['Free CaO', '1.0']]",1,"Compound composition of OPC Type-I used in the study.;[['Compound compositions', 'Percentage (%)'], ['C3S', '57.8'], ['C2S', '18.1'], ['C3A', '8.7'], ['C4AF', '7.3'], ['MgO', '3.0'], ['SO3', '2.9'], ['Ignition loss', '1.2'], ['Free CaO', '1.0']]",1,1,1,3,S0950061820329408_2,S0950061820329408,2020-10-01
1940,Chemical composition and physical properties of cement.,"[['Components/properties (w/w)', 'cement'], ['Chemical composition (%)', 'Chemical composition (%)'], ['SiO2', '21.50'], ['Al2O3', '5.26'], ['Fe2O3', '2.74'], ['CaO', '58.78'], ['MgO', '1.88'], ['SO3', '2.44'], ['Na2O', '0.57'], ['K2O', '0.29'], ['Mineral composition (%)', 'Mineral composition (%)'], ['C3S', '52.5'], ['C2S', '17.5'], ['C3A', '5.0'], ['C4AF', '8.9'], ['C3S', '52.5'], ['C2S', '17.5'], ['C3A', '5.0'], ['C4AF', '8.9'], ['Physical properties', 'Physical properties'], ['Specific surface area (m2/kg)', '353'], ['Specific gravity (g/cm3)', '3.06']]",1,"Chemical composition and physical properties of cement.;[['Components/properties (w/w)', 'cement'], ['Chemical composition (%)', 'Chemical composition (%)'], ['SiO2', '21.50'], ['Al2O3', '5.26'], ['Fe2O3', '2.74'], ['CaO', '58.78'], ['MgO', '1.88'], ['SO3', '2.44'], ['Na2O', '0.57'], ['K2O', '0.29'], ['Mineral composition (%)', 'Mineral composition (%)'], ['C3S', '52.5'], ['C2S', '17.5'], ['C3A', '5.0'], ['C4AF', '8.9'], ['C3S', '52.5'], ['C2S', '17.5'], ['C3A', '5.0'], ['C4AF', '8.9'], ['Physical properties', 'Physical properties'], ['Specific surface area (m2/kg)', '353'], ['Specific gravity (g/cm3)', '3.06']]",1,1,1,3,S095006182032941X_0,S095006182032941X,2020-10-01
1941,Mineralogical composition of specimens at 90 days.,"[['Phases', 'Control HAFAP', 'FA-V3 70/30', 'FA-V4 70/30'], ['Quartz (SiO2)', '3.1', 'N/A', 'N/A'], ['Mullite (Al2O2Si)', '0.2', 'N/A', 'N/A'], ['Gypsum (CaSO4*2H2O)', '4.7', 'N/A', 'N/A'], ['Alite (C3S)', '2.4', 'N/A', 'N/A'], ['Amorphous', '89.2', 'N/A', 'N/A']]",1,"Mineralogical composition of specimens at 90 days.;[['Phases', 'Control HAFAP', 'FA-V3 70/30', 'FA-V4 70/30'], ['Quartz (SiO2)', '3.1', 'N/A', 'N/A'], ['Mullite (Al2O2Si)', '0.2', 'N/A', 'N/A'], ['Gypsum (CaSO4*2H2O)', '4.7', 'N/A', 'N/A'], ['Alite (C3S)', '2.4', 'N/A', 'N/A'], ['Amorphous', '89.2', 'N/A', 'N/A']]",1,1,1,3,S0950061819332295_4,S0950061819332295,2019-12-10
1942,Mineral composition of Portland Cement (wt.%).,"[['Composition', 'C3S', 'C2S', 'C3A', 'C4AF', 'CaSO4'], ['PC', '44.62', '27.82', '7.96', '10.18', '5.61']]",1,"Mineral composition of Portland Cement (wt.%).;[['Composition', 'C3S', 'C2S', 'C3A', 'C4AF', 'CaSO4'], ['PC', '44.62', '27.82', '7.96', '10.18', '5.61']]",1,1,1,3,S0950061819332301_1,S0950061819332301,2019-12-25
1943,"Composition of basic constituent materials such as cement, industrial residue.","[['Classification', 'Type', 'Composition', 'Ref.'], ['Cement', 'Portland cement', 'Major (C3S, C2S, C3A, C4AF); minor (CaSO4)', '[5]'], ['Cement', 'Sulphoaluminate cement', 'Major (C4A3, Al2O3, CaO, SiO2, C2S, SO3); minor (C4AF, Fe2O3)', '[37]'], ['', '', '', ''], ['Industrial residue', 'Fly ash', 'Major (SiO2, Al2O3, CaO, Fe2O3, MgO, SO3); minor (Na2O, K2O)', '[15]'], ['Industrial residue', 'Slag', 'Major (CaO, SiO2, Al2O3, MgO, MnO, Fe2O3); minor (CaS, MnS)', '[11]'], ['Industrial residue', 'Steel slag', 'Major (C3S, C2S, C2F); minor (FeO, MgO, MnO, f-CaO)', '[15]'], ['Industrial residue', 'Silica fume', 'Major (SiO2, Al2O3, Fe2O3); minor (MgO, CaO, Na2O)', '[15]']]",1,"Composition of basic constituent materials such as cement, industrial residue.;[['Classification', 'Type', 'Composition', 'Ref.'], ['Cement', 'Portland cement', 'Major (C3S, C2S, C3A, C4AF); minor (CaSO4)', '[5]'], ['Cement', 'Sulphoaluminate cement', 'Major (C4A3, Al2O3, CaO, SiO2, C2S, SO3); minor (C4AF, Fe2O3)', '[37]'], ['', '', '', ''], ['Industrial residue', 'Fly ash', 'Major (SiO2, Al2O3, CaO, Fe2O3, MgO, SO3); minor (Na2O, K2O)', '[15]'], ['Industrial residue', 'Slag', 'Major (CaO, SiO2, Al2O3, MgO, MnO, Fe2O3); minor (CaS, MnS)', '[11]'], ['Industrial residue', 'Steel slag', 'Major (C3S, C2S, C2F); minor (FeO, MgO, MnO, f-CaO)', '[15]'], ['Industrial residue', 'Silica fume', 'Major (SiO2, Al2O3, Fe2O3); minor (MgO, CaO, Na2O)', '[15]']]",1,1,1,3,S0950061819332350_1,S0950061819332350,2019-12-23
1944,Physical and chemical properties of cements.,"[['Chemical properties', 'A-type (%)', 'B-type (%)'], ['C3S (tricalcium silicate)', '58.1', '63.1'], ['C2S (tricalcium silicate)', '7.40', '7.10'], ['C3A (tricalcium aluminate)', '2.83', '5.57'], ['C4AF (tetracalcium aluminoferrite)', '12.33', '13.17'], ['CaSO4*2H2O (calcium sulfate dihydrate)', '2.10', '2.76'], ['C3A + C4AF', '15.16', '19.74'], ['C3A/CaSO4', '1.34', '2.38'], ['', '', ''], ['Physical Properties', 'Physical Properties', 'Physical Properties'], ['Retained on 32 mm screen', '29.1', '33.8'], ['Retained on 45 mm screen', '10.2', '19.03'], ['Blaine specific surface (cm2/g)', '3.254', '4.115']]",1,"Physical and chemical properties of cements.;[['Chemical properties', 'A-type (%)', 'B-type (%)'], ['C3S (tricalcium silicate)', '58.1', '63.1'], ['C2S (tricalcium silicate)', '7.40', '7.10'], ['C3A (tricalcium aluminate)', '2.83', '5.57'], ['C4AF (tetracalcium aluminoferrite)', '12.33', '13.17'], ['CaSO4*2H2O (calcium sulfate dihydrate)', '2.10', '2.76'], ['C3A + C4AF', '15.16', '19.74'], ['C3A/CaSO4', '1.34', '2.38'], ['', '', ''], ['Physical Properties', 'Physical Properties', 'Physical Properties'], ['Retained on 32 mm screen', '29.1', '33.8'], ['Retained on 45 mm screen', '10.2', '19.03'], ['Blaine specific surface (cm2/g)', '3.254', '4.115']]",1,1,1,3,S0950061817320226_0,S0950061817320226,2017-10-05
1945,"Chemical and mineralogical compositions, and some physical properties of the cement used in this work.","[['Chemical Composition (wt.%)', 'SiO2', 'Al2O3', 'Fe2O3', 'MgO', 'CaO', 'P2O5', 'SO3', 'Na2O', 'K2O', 'F.L.', 'I.R.', 'L.O.I.'], ['Chemical Composition (wt.%)', '20.12', '5.73', '4.06', '1.18', '64.82', '0.39', '2.68', '0.08', '0.17', '0.80', '0.28', '0.27'], ['', '', '', '', '', '', '', '', '', '', '', '', ''], ['Mineralogy (wt.%)', 'C3S', 'C3S', 'C3S', 'C2S', 'C2S', 'C2S', 'C3A', 'C3A', 'C3A', 'C4AF', 'C4AF', 'C4AF'], ['Mineralogy (wt.%)', '55.70', '55.70', '55.70', '15.70', '15.70', '15.70', '8.30', '8.30', '8.30', '12.30', '12.30', '12.30'], ['', '', '', '', '', '', '', '', '', '', '', '', ''], ['Physical Properties', 'Specific density (g/cm3)', 'Specific density (g/cm3)', 'Specific density (g/cm3)', 'Specific density (g/cm3)', 'Apparent density (g/cm3)', 'Apparent density (g/cm3)', 'Apparent density (g/cm3)', 'Apparent density (g/cm3)', 'Setting time (h)', 'Setting time (h)', 'Setting time (h)', 'Setting time (h)'], ['Physical Properties', '3.02', '3.02', '3.02', '1.06', '1.06', '1.06', '1.06', '1.06', '3.00', '3.00', '3.00', '3.00']]",1,"Chemical and mineralogical compositions, and some physical properties of the cement used in this work.;[['Chemical Composition (wt.%)', 'SiO2', 'Al2O3', 'Fe2O3', 'MgO', 'CaO', 'P2O5', 'SO3', 'Na2O', 'K2O', 'F.L.', 'I.R.', 'L.O.I.'], ['Chemical Composition (wt.%)', '20.12', '5.73', '4.06', '1.18', '64.82', '0.39', '2.68', '0.08', '0.17', '0.80', '0.28', '0.27'], ['', '', '', '', '', '', '', '', '', '', '', '', ''], ['Mineralogy (wt.%)', 'C3S', 'C3S', 'C3S', 'C2S', 'C2S', 'C2S', 'C3A', 'C3A', 'C3A', 'C4AF', 'C4AF', 'C4AF'], ['Mineralogy (wt.%)', '55.70', '55.70', '55.70', '15.70', '15.70', '15.70', '8.30', '8.30', '8.30', '12.30', '12.30', '12.30'], ['', '', '', '', '', '', '', '', '', '', '', '', ''], ['Physical Properties', 'Specific density (g/cm3)', 'Specific density (g/cm3)', 'Specific density (g/cm3)', 'Specific density (g/cm3)', 'Apparent density (g/cm3)', 'Apparent density (g/cm3)', 'Apparent density (g/cm3)', 'Apparent density (g/cm3)', 'Setting time (h)', 'Setting time (h)', 'Setting time (h)', 'Setting time (h)'], ['Physical Properties', '3.02', '3.02', '3.02', '1.06', '1.06', '1.06', '1.06', '1.06', '3.00', '3.00', '3.00', '3.00']]",1,1,1,3,S0950061817320317_0,S0950061817320317,2017-10-07
1946,Chemical composition of sulphoaluminate cement (SAC) and ordinary Portland cement (OPC) (%).,"[['Type', 'C3S (tricalcium silicate)', 'C2S (dicalcium silicate)', 'C3A (tricalcium aluminate)', 'SO3', 'C4AF (tetracalcium alumino ferrite)', 'C4A3S (calcium sulpho aluminate)'], ['OPC', '55.6', '19.6', '7.5', '2.1', '9.3', '-'], ['SAC', '-', '31.4', '-', '2.9', '11.2', '52.8']]",1,"Chemical composition of sulphoaluminate cement (SAC) and ordinary Portland cement (OPC) (%).;[['Type', 'C3S (tricalcium silicate)', 'C2S (dicalcium silicate)', 'C3A (tricalcium aluminate)', 'SO3', 'C4AF (tetracalcium alumino ferrite)', 'C4A3S (calcium sulpho aluminate)'], ['OPC', '55.6', '19.6', '7.5', '2.1', '9.3', '-'], ['SAC', '-', '31.4', '-', '2.9', '11.2', '52.8']]",1,1,1,3,S0950061817320378_0,S0950061817320378,2017-10-07
1947,Chemical and mineral composition of cement.,"[['Chemical composition (mass %)', 'Chemical composition (mass %)', 'Chemical composition (mass %)', 'Chemical composition (mass %)', 'Chemical composition (mass %)', 'Chemical composition (mass %)', 'Mineral composition (mass %)', 'Mineral composition (mass %)', 'Mineral composition (mass %)', 'Mineral composition (mass %)', 'Mineral composition (mass %)', 'Mineral composition (mass %)'], ['CaO', 'SiO2', 'Al2O3', 'Fe2O3', 'SO3', 'Na2Oeq', 'f-CaO', 'LOI', 'C3S', 'C2S', 'C3A', 'C4AF'], ['65.32', '21.98', '4.73', '3.69', '2.42', '0.56', '0.90', '2.94', '57.51', '20.31', '6.32', '11.19']]",1,"Chemical and mineral composition of cement.;[['Chemical composition (mass %)', 'Chemical composition (mass %)', 'Chemical composition (mass %)', 'Chemical composition (mass %)', 'Chemical composition (mass %)', 'Chemical composition (mass %)', 'Mineral composition (mass %)', 'Mineral composition (mass %)', 'Mineral composition (mass %)', 'Mineral composition (mass %)', 'Mineral composition (mass %)', 'Mineral composition (mass %)'], ['CaO', 'SiO2', 'Al2O3', 'Fe2O3', 'SO3', 'Na2Oeq', 'f-CaO', 'LOI', 'C3S', 'C2S', 'C3A', 'C4AF'], ['65.32', '21.98', '4.73', '3.69', '2.42', '0.56', '0.90', '2.94', '57.51', '20.31', '6.32', '11.19']]",1,1,1,3,S0950061816321110_0,S0950061816321110,2017-01-12
1948,Mineralogical composition of the CSA clinker/ %.wt.,"[['C   4     A   3     S   -', 'b-C2S', 'C4AF', 'f-SO3', 'f-CaO', 'CaOTiO2'], ['74.54', '18.25', '3.86', '0.81', '2.02', '3.01']]",1,"Mineralogical composition of the CSA clinker/ %.wt.;[['C   4     A   3     S   -', 'b-C2S', 'C4AF', 'f-SO3', 'f-CaO', 'CaOTiO2'], ['74.54', '18.25', '3.86', '0.81', '2.02', '3.01']]",1,1,1,3,S0950061818302381_0,S0950061818302381,2018-02-22
1949,Chemical composition of OPC and CCK.,"[['Oxide (%)', 'OPC', 'RCK', 'Clinker', 'Mass fraction   (%)'], ['SiO2', '20.14', '49.03', 'C3S', '56.1'], ['Al2O3', '4.63', '34.18', 'C2S', '15.5'], ['Fe2O3', '3.08', '0.73', 'C3A', '7.1'], ['CaO', '62.62', '0.20', 'C4AF', '9.4'], ['K2O', '0.93', '0.12', '', ''], ['TiO2', '0.31', '1.72', '', ''], ['SO3', '3.58', '0.23', '', ''], ['Na2O', '0.16', '-', '', ''], ['MgO', '2.35', '-', '', ''], ['LOI', '1.63', '13.50', '', '']]",1,"Chemical composition of OPC and CCK.;[['Oxide (%)', 'OPC', 'RCK', 'Clinker', 'Mass fraction   (%)'], ['SiO2', '20.14', '49.03', 'C3S', '56.1'], ['Al2O3', '4.63', '34.18', 'C2S', '15.5'], ['Fe2O3', '3.08', '0.73', 'C3A', '7.1'], ['CaO', '62.62', '0.20', 'C4AF', '9.4'], ['K2O', '0.93', '0.12', '', ''], ['TiO2', '0.31', '1.72', '', ''], ['SO3', '3.58', '0.23', '', ''], ['Na2O', '0.16', '-', '', ''], ['MgO', '2.35', '-', '', ''], ['LOI', '1.63', '13.50', '', '']]",1,1,1,3,S095006181830607X_0,S095006181830607X,2018-04-18
1950,Main components of reference cement.,"[['Chemical composition', 'SiO2', 'Al2O3', 'Fe2O3', 'CaO', 'MgO', 'SO3', 'Cl', 'Loss'], ['(wt%)', '22.89', '4.58', '3.51', '64.05', '2.15', '2.4', '0.012', '1.13'], ['Mineral composition', 'C3S', 'C2S', 'C3A', 'C4AF', 'Other', '', '', ''], ['(wt%)', '55.7', '21.65', '6.43', '10.88', '5.34', '', '', '']]",1,"Main components of reference cement.;[['Chemical composition', 'SiO2', 'Al2O3', 'Fe2O3', 'CaO', 'MgO', 'SO3', 'Cl', 'Loss'], ['(wt%)', '22.89', '4.58', '3.51', '64.05', '2.15', '2.4', '0.012', '1.13'], ['Mineral composition', 'C3S', 'C2S', 'C3A', 'C4AF', 'Other', '', '', ''], ['(wt%)', '55.7', '21.65', '6.43', '10.88', '5.34', '', '', '']]",1,1,1,3,S0950061823013806_0,S0950061823013806,2023-05-10
1951,Chemical and mineral composition of cement [25].,"[['Cement', 'Chemical composition(wt.%)', 'Chemical composition(wt.%)', 'Chemical composition(wt.%)', 'Chemical composition(wt.%)', 'Chemical composition(wt.%)', 'Chemical composition(wt.%)', '', 'Mineral composition   (wt.%)', 'Mineral composition   (wt.%)', 'Mineral composition   (wt.%)', 'Mineral composition   (wt.%)', 'Density (g/cm3)', 'Fineness (cm2/g)'], ['Cement', 'CaO', 'SiO2', 'Al2O3', 'Fe2O3', 'SO3', 'R2O', '', 'C3S', 'C2S', 'C3A', 'C4AF', '', ''], ['BRC', '62.5', '25.3', '3.1', '3.6', '2.0', '0.5', '', '31', '48', '3', '11', '3.20', '3400']]",1,"Chemical and mineral composition of cement [25].;[['Cement', 'Chemical composition(wt.%)', 'Chemical composition(wt.%)', 'Chemical composition(wt.%)', 'Chemical composition(wt.%)', 'Chemical composition(wt.%)', 'Chemical composition(wt.%)', '', 'Mineral composition   (wt.%)', 'Mineral composition   (wt.%)', 'Mineral composition   (wt.%)', 'Mineral composition   (wt.%)', 'Density (g/cm3)', 'Fineness (cm2/g)'], ['Cement', 'CaO', 'SiO2', 'Al2O3', 'Fe2O3', 'SO3', 'R2O', '', 'C3S', 'C2S', 'C3A', 'C4AF', '', ''], ['BRC', '62.5', '25.3', '3.1', '3.6', '2.0', '0.5', '', '31', '48', '3', '11', '3.20', '3400']]",1,1,1,3,S0950061823013818_0,S0950061823013818,2023-05-10
1952,Chemical and physical properties of powder materials.,"[['Chemical and physical properties', 'Cement CEM II/B-L 42.5', 'Condensed Silica Fume (CSF)'], ['Oxides', '(weight %)', '(weight %)'], ['SiO2', '19.96', '93.8'], ['Al2O3', '5.12', '0.12'], ['Fe2O3', '3.26', '0.30'], ['CaO', '61.82', '0.09'], ['MgO', '1.22', '0.9'], ['Na2O', '0.33', '0.31'], ['K2O', '0.65', '0.42'], ['SO3', '2.15', '0.15'], ['Loss of Ignition', '5.21', '3.42'], ['Total', '99.72', '99.51'], ['Compounds*', 'Mass fractions (%)', 'Mass fractions (%)'], ['Tri-calcium silicate (C3S)', '60.84', '-'], ['Di-calcium silicate (C2S)', '11.65', '-'], ['Tri-calcium aluminate (C3A)', '8.06', '-'], ['Tetra-calcium alumino ferrite (C4AF)', '9.91', '-'], ['Physical properties', 'Values', 'Values'], ['Blaine specific surface area (m2/kg)', '328', '20,520'], ['Density (kg/m3)', '3150', '2300']]",1,"Chemical and physical properties of powder materials.;[['Chemical and physical properties', 'Cement CEM II/B-L 42.5', 'Condensed Silica Fume (CSF)'], ['Oxides', '(weight %)', '(weight %)'], ['SiO2', '19.96', '93.8'], ['Al2O3', '5.12', '0.12'], ['Fe2O3', '3.26', '0.30'], ['CaO', '61.82', '0.09'], ['MgO', '1.22', '0.9'], ['Na2O', '0.33', '0.31'], ['K2O', '0.65', '0.42'], ['SO3', '2.15', '0.15'], ['Loss of Ignition', '5.21', '3.42'], ['Total', '99.72', '99.51'], ['Compounds*', 'Mass fractions (%)', 'Mass fractions (%)'], ['Tri-calcium silicate (C3S)', '60.84', '-'], ['Di-calcium silicate (C2S)', '11.65', '-'], ['Tri-calcium aluminate (C3A)', '8.06', '-'], ['Tetra-calcium alumino ferrite (C4AF)', '9.91', '-'], ['Physical properties', 'Values', 'Values'], ['Blaine specific surface area (m2/kg)', '328', '20,520'], ['Density (kg/m3)', '3150', '2300']]",1,1,1,3,S0950061823013971_1,S0950061823013971,2023-05-10
1953,"Main oxides content of cement used, and calculated Na2Oeq, in weight percent (wt%).","[['Main oxides contents (wt%) (determined by whole rock fusion ICP finish)', 'Main oxides contents (wt%) (determined by whole rock fusion ICP finish)', 'Main oxides contents (wt%) (determined by whole rock fusion ICP finish)', 'Main oxides contents (wt%) (determined by whole rock fusion ICP finish)'], ['Constituent', 'LLD', 'HA cement', 'LA cement'], ['Na2O', '0.01', '0.33', '0.22'], ['K2O', '0.01', '1.13', '0.62'], ['SiO2', '0.01', '19.44', '19.58'], ['Al2O3', '0.01', '5.44', '4.58'], ['Fe2O3', '0.04', '3.65', '2.95'], ['MgO', '0.01', '2.63', '2.91'], ['CaO', '0.01', '63.00', '62.09'], ['TiO2', '0.01', '0.23', '0.24'], ['P2O5', '0.01', '0.13', '0.136'], ['Mn2O3', '0.01', '0.06', '0.092'], ['SO3', '0.01', '-', '4.02'], ['LOI', '-5.1', '3.6', '2.45'], ['', '', '', ''], ['SUM', 'SUM', '99.91', '100.85'], ['Na2Oeq', 'Na2Oeq', '1.07', '0.63'], ['', '', '', ''], ['Mineral (modal) content', 'Mineral (modal) content', 'Mineral (modal) content', 'Mineral (modal) content'], ['C3S-Cement', 'C3S-Cement', '-', '57.400'], ['C3A', 'C3A', '8.240', '7.146'], ['Silica Ratio', 'Silica Ratio', '2.139', '2.600']]",1,"Main oxides content of cement used, and calculated Na2Oeq, in weight percent (wt%).;[['Main oxides contents (wt%) (determined by whole rock fusion ICP finish)', 'Main oxides contents (wt%) (determined by whole rock fusion ICP finish)', 'Main oxides contents (wt%) (determined by whole rock fusion ICP finish)', 'Main oxides contents (wt%) (determined by whole rock fusion ICP finish)'], ['Constituent', 'LLD', 'HA cement', 'LA cement'], ['Na2O', '0.01', '0.33', '0.22'], ['K2O', '0.01', '1.13', '0.62'], ['SiO2', '0.01', '19.44', '19.58'], ['Al2O3', '0.01', '5.44', '4.58'], ['Fe2O3', '0.04', '3.65', '2.95'], ['MgO', '0.01', '2.63', '2.91'], ['CaO', '0.01', '63.00', '62.09'], ['TiO2', '0.01', '0.23', '0.24'], ['P2O5', '0.01', '0.13', '0.136'], ['Mn2O3', '0.01', '0.06', '0.092'], ['SO3', '0.01', '-', '4.02'], ['LOI', '-5.1', '3.6', '2.45'], ['', '', '', ''], ['SUM', 'SUM', '99.91', '100.85'], ['Na2Oeq', 'Na2Oeq', '1.07', '0.63'], ['', '', '', ''], ['Mineral (modal) content', 'Mineral (modal) content', 'Mineral (modal) content', 'Mineral (modal) content'], ['C3S-Cement', 'C3S-Cement', '-', '57.400'], ['C3A', 'C3A', '8.240', '7.146'], ['Silica Ratio', 'Silica Ratio', '2.139', '2.600']]",1,1,1,3,S0950061817318858_1,S0950061817318858,2017-09-22
1954,Oxide composition and mineral composition of ordinary silicate cement.,"[['Component', 'Oxide composition (%)', 'Oxide composition (%)', 'Oxide composition (%)', 'Oxide composition (%)', 'Oxide composition (%)', 'Mineral composition (%)', 'Mineral composition (%)', 'Mineral composition (%)', 'Mineral composition (%)'], ['Component', 'SiO2', 'Al2O3', 'Fe2O3', 'CaO', 'SO3', 'C3S', 'C2S', 'C3A', 'C4AF'], ['Content', '21.38', '4.23', '3.58', '66.49', '0.1', '59.95', '12.02', '5.94', '13.53']]",1,"Oxide composition and mineral composition of ordinary silicate cement.;[['Component', 'Oxide composition (%)', 'Oxide composition (%)', 'Oxide composition (%)', 'Oxide composition (%)', 'Oxide composition (%)', 'Mineral composition (%)', 'Mineral composition (%)', 'Mineral composition (%)', 'Mineral composition (%)'], ['Component', 'SiO2', 'Al2O3', 'Fe2O3', 'CaO', 'SO3', 'C3S', 'C2S', 'C3A', 'C4AF'], ['Content', '21.38', '4.23', '3.58', '66.49', '0.1', '59.95', '12.02', '5.94', '13.53']]",1,1,1,3,S0950061820301926_0,S0950061820301926,2020-01-23
1955,"Properties of ordinary Portland cement, OPC (P. O. 42.5).","[['Properties', 'Cement'], ['Chemical analyzes (%)', ''], ['Calcium oxide (CaO)', '63.7'], ['Silicon dioxide (SiO2)', '20.9'], ['Ferric oxide (Fe2O3)', '4.05'], ['Aluminum oxide (Al2O3)', '4.82'], ['Magnesium oxide (MgO)', '1.94'], ['Sulfur trioxide (SO3)', '2.13'], ['Potassium oxide (K2O)', '0.56'], ['Sodium oxide (Na2O)', '0.21'], ['Titanium dioxide (TiO2)', '0.32'], ['Manganese oxide (MnO)', '0.08'], ['Initial chloride ions (Cl-) (weight % cement)', '0.021'], ['Bogue Composition (%)', ''], ['Tricalcium silicate C3S', '57.8'], ['Dicalcium silicate C2S', '19.1'], ['Tricalcium aluminate C3A', '7.8'], ['Tetracalcium aluminoferrite C4AF', '10.6']]",1,"Properties of ordinary Portland cement, OPC (P. O. 42.5).;[['Properties', 'Cement'], ['Chemical analyzes (%)', ''], ['Calcium oxide (CaO)', '63.7'], ['Silicon dioxide (SiO2)', '20.9'], ['Ferric oxide (Fe2O3)', '4.05'], ['Aluminum oxide (Al2O3)', '4.82'], ['Magnesium oxide (MgO)', '1.94'], ['Sulfur trioxide (SO3)', '2.13'], ['Potassium oxide (K2O)', '0.56'], ['Sodium oxide (Na2O)', '0.21'], ['Titanium dioxide (TiO2)', '0.32'], ['Manganese oxide (MnO)', '0.08'], ['Initial chloride ions (Cl-) (weight % cement)', '0.021'], ['Bogue Composition (%)', ''], ['Tricalcium silicate C3S', '57.8'], ['Dicalcium silicate C2S', '19.1'], ['Tricalcium aluminate C3A', '7.8'], ['Tetracalcium aluminoferrite C4AF', '10.6']]",1,1,1,3,S095006182030218X_0,S095006182030218X,2020-01-28
1956,Chemical and mineralogical composition of the used materials.,"[['', 'CSA clinker', 'Dolomite', 'Limestone', '', 'CSA clinker'], ['Chemical composition (wt%)', 'Chemical composition (wt%)', 'Chemical composition (wt%)', 'Chemical composition (wt%)', 'Phase composition (wt%)', 'Phase composition (wt%)'], ['CaO', '43.24', '31.21', '54.93', 'C 4   A 3   S -', '57.8'], ['SiO2', '11.53', '0.89', '0.17', 'C2S', '23.6'], ['Al2O3', '28.39', '0.22', '0.12', 'C3A', '4.8'], ['Fe2O3', '3.21', '0.10', '0.03', 'C4AF', '3.1'], ['MgO', '2.55', '21.78', '1.08', 'C12A7', '3.4'], ['TiO2', '1.41', '', '', 'CT', '4.2'], ['SO3', '8.36', '', '', 'C2AS', '2.0'], ['K2O', '0.71', '0.05', '0.01', 'MgO', '1.8'], ['Na2O', '0.23', '', '0.07', '', ''], ['LOSS', '', '45.67', '43.17', '', '']]",1,"Chemical and mineralogical composition of the used materials.;[['', 'CSA clinker', 'Dolomite', 'Limestone', '', 'CSA clinker'], ['Chemical composition (wt%)', 'Chemical composition (wt%)', 'Chemical composition (wt%)', 'Chemical composition (wt%)', 'Phase composition (wt%)', 'Phase composition (wt%)'], ['CaO', '43.24', '31.21', '54.93', 'C 4   A 3   S -', '57.8'], ['SiO2', '11.53', '0.89', '0.17', 'C2S', '23.6'], ['Al2O3', '28.39', '0.22', '0.12', 'C3A', '4.8'], ['Fe2O3', '3.21', '0.10', '0.03', 'C4AF', '3.1'], ['MgO', '2.55', '21.78', '1.08', 'C12A7', '3.4'], ['TiO2', '1.41', '', '', 'CT', '4.2'], ['SO3', '8.36', '', '', 'C2AS', '2.0'], ['K2O', '0.71', '0.05', '0.01', 'MgO', '1.8'], ['Na2O', '0.23', '', '0.07', '', ''], ['LOSS', '', '45.67', '43.17', '', '']]",1,1,1,3,S0950061819317258_0,S0950061819317258,2019-07-23
1957,"Mineralogical composition of the CEM I from BOGUE calculation (% in mass). BOGUE calculation determines mineralogical composition (C3S, C2S, C3A and C4AF) from elementary analysis obtained by ICP-AES.","[['', 'C3S', 'C2S', 'C3A', 'C4AF'], ['CEM I', '51.23', '28.32', '9.90', '8.81']]",1,"Mineralogical composition of the CEM I from BOGUE calculation (% in mass). BOGUE calculation determines mineralogical composition (C3S, C2S, C3A and C4AF) from elementary analysis obtained by ICP-AES.;[['', 'C3S', 'C2S', 'C3A', 'C4AF'], ['CEM I', '51.23', '28.32', '9.90', '8.81']]",1,1,1,3,S0950061819317313_1,S0950061819317313,2019-07-16
1958,Chemical composition of the Portland cement CEM I 42.5R.,"[['', 'SiO2 (%)', 'Al2O3 (%)', 'Fe2O3 (%)', 'CaO (%)', 'SO3 (%)', 'NaOe (%)', 'LOI (%)', 'Blaine (cm2/g)', 'C3S (%)', 'C2S (%)', 'C3A (%)', 'C4AF (%)'], ['CEM I 42.5R', '21.7', '5.3', '2.0', '62.5', '2.0', '0.50', '2.9', '377.5', '45', '28', '11', '6']]",1,"Chemical composition of the Portland cement CEM I 42.5R.;[['', 'SiO2 (%)', 'Al2O3 (%)', 'Fe2O3 (%)', 'CaO (%)', 'SO3 (%)', 'NaOe (%)', 'LOI (%)', 'Blaine (cm2/g)', 'C3S (%)', 'C2S (%)', 'C3A (%)', 'C4AF (%)'], ['CEM I 42.5R', '21.7', '5.3', '2.0', '62.5', '2.0', '0.50', '2.9', '377.5', '45', '28', '11', '6']]",1,1,1,3,S0950061822013290_0,S0950061822013290,2022-05-13
1959,Mineral and chemical compositions of cement.,"[['Mineral composition', 'Mineral composition', 'Chemical composition', 'Chemical composition'], ['Alite', '61.02', 'CaO', '62.16'], ['Belite', '12.95', 'SiO2', '19.02'], ['C3A cubic', '5.86', 'Al2O3', '5.42'], ['C4AF', '12.42', 'Fe2O3', '3.82'], ['Bassanite', '1.87', 'MgO', '1.31'], ['Anhydrite', '0.28', 'TiO2', '0.53'], ['Portlandite', '1.83', 'K2O', '0.37'], ['Calcite', '2.25', 'Na2O', '0.22'], ['Arcanite', '0.97', 'P2O5', '0.4'], ['Aphthitalite', '0.55', 'Mn2O3', '0.05'], ['', '', 'SO3', '2.48'], ['', '', 'Insoluble residue (IR)', '0.76'], ['', '', 'Free lime (FL)', '2.8'], ['', '', 'Loss on ignition (LOI) total', '2.93']]",1,"Mineral and chemical compositions of cement.;[['Mineral composition', 'Mineral composition', 'Chemical composition', 'Chemical composition'], ['Alite', '61.02', 'CaO', '62.16'], ['Belite', '12.95', 'SiO2', '19.02'], ['C3A cubic', '5.86', 'Al2O3', '5.42'], ['C4AF', '12.42', 'Fe2O3', '3.82'], ['Bassanite', '1.87', 'MgO', '1.31'], ['Anhydrite', '0.28', 'TiO2', '0.53'], ['Portlandite', '1.83', 'K2O', '0.37'], ['Calcite', '2.25', 'Na2O', '0.22'], ['Arcanite', '0.97', 'P2O5', '0.4'], ['Aphthitalite', '0.55', 'Mn2O3', '0.05'], ['', '', 'SO3', '2.48'], ['', '', 'Insoluble residue (IR)', '0.76'], ['', '', 'Free lime (FL)', '2.8'], ['', '', 'Loss on ignition (LOI) total', '2.93']]",1,1,1,3,S0950061822013319_0,S0950061822013319,2022-06-06
1960,"Main chemical composition (by mass, %) and parameters for the benchmark cement.","[['C3S', 'C2S', 'C3A', 'C4AF', 'MgO', 'SiO2', 'average mean particle size /mm'], ['60.8', '14.2', '3.4', '13.3', '0.1', '0.1', '22.46']]",1,"Main chemical composition (by mass, %) and parameters for the benchmark cement.;[['C3S', 'C2S', 'C3A', 'C4AF', 'MgO', 'SiO2', 'average mean particle size /mm'], ['60.8', '14.2', '3.4', '13.3', '0.1', '0.1', '22.46']]",1,1,1,3,S0950061822013411_0,S0950061822013411,2022-04-30
1961,Chemical compositions of powders and granular materials used in the study.,"[['Composition', 'Quartz Sand', 'Type HS Cement', 'Type F Fly Ash', 'Type GH Glass Powder'], ['SiO2', '99.8', '22', '53.7', '73.00'], ['Fe2O3', '0.04', '4.3', '5.6', '0.40'], ['Al2O3', '0.14', '3.5', '17.5', '1.50'], ['CaO', '0.17', '65.6', '12.4', '11.30'], ['TiO2', '0.02', '0.2', '-', '0.04'], ['SO3', '-', '2.3', '-', '-'], ['MgO', '0.008', '1.9', '2.1', '1.20'], ['Na2O', '-', '0.07', '1.6', '13.00'], ['K2O', '0.05', '0.8', '2.0', '0.50'], ['ZnO', '-', '0.09', '-', '-'], ['LOI', '0.2', '1.0', '1.8', '0.60'], ['C3S', '-', '50', '-', '-'], ['C2S', '-', '25', '-', '-'], ['C3A', '-', '2.0', '-', '-'], ['C4AF', '-', '14', '-', '-'], ['Blaine (m2/kg)', '', '438', '363', '308']]",1,"Chemical compositions of powders and granular materials used in the study.;[['Composition', 'Quartz Sand', 'Type HS Cement', 'Type F Fly Ash', 'Type GH Glass Powder'], ['SiO2', '99.8', '22', '53.7', '73.00'], ['Fe2O3', '0.04', '4.3', '5.6', '0.40'], ['Al2O3', '0.14', '3.5', '17.5', '1.50'], ['CaO', '0.17', '65.6', '12.4', '11.30'], ['TiO2', '0.02', '0.2', '-', '0.04'], ['SO3', '-', '2.3', '-', '-'], ['MgO', '0.008', '1.9', '2.1', '1.20'], ['Na2O', '-', '0.07', '1.6', '13.00'], ['K2O', '0.05', '0.8', '2.0', '0.50'], ['ZnO', '-', '0.09', '-', '-'], ['LOI', '0.2', '1.0', '1.8', '0.60'], ['C3S', '-', '50', '-', '-'], ['C2S', '-', '25', '-', '-'], ['C3A', '-', '2.0', '-', '-'], ['C4AF', '-', '14', '-', '-'], ['Blaine (m2/kg)', '', '438', '363', '308']]",1,1,1,3,S0950061819331939_0,S0950061819331939,2019-12-25
1962,Chemical and physical properties of the cement.,"[['SiO2', 'Al2O3', 'Fe2O3', 'CaO', 'MgO', 'SO3', 'C3A', 'Specific surface, blain (Cm2/gr)', 'Compressive strength, 7-day (kg/cm2)', 'Compressive strength, 28-day (kg/cm2)'], ['22', '5', '3.82', '64', '1.9', '1.5', '6.5', '3000', '275', '370']]",1,"Chemical and physical properties of the cement.;[['SiO2', 'Al2O3', 'Fe2O3', 'CaO', 'MgO', 'SO3', 'C3A', 'Specific surface, blain (Cm2/gr)', 'Compressive strength, 7-day (kg/cm2)', 'Compressive strength, 28-day (kg/cm2)'], ['22', '5', '3.82', '64', '1.9', '1.5', '6.5', '3000', '275', '370']]",1,1,1,3,S0950061818311632_0,S0950061818311632,2018-05-12
1963,Mineralogical composition of cements and slags determined by Rietveld analysis.,"[['Phase', 'Cements', 'Cements', 'Phase', 'Slags', 'Slags', 'Slags', 'Slags'], ['Phase', 'A', 'B', 'Phase', 'S1', 'S2', 'S3', 'S4'], ['C3S', '48.1', '54.0', 'Calcite', '0.7', '0.3', '0.6', '0.3'], ['C2S', '23.1', '17.3', 'Melilite', '0.5', '0.2', '0.5', '0.7'], ['C3A', '5.5', '8.4', 'Merwinite', '-', '0.7', '-', '-'], ['Ferrite', '9.9', '5.6', 'Quartz', '-', '-', '1.5', '-'], ['Gypsum', '2.6', '4.3', 'Gypsum', '-', '-', '0.4', '-'], ['Hemihydrate', '1.5', '1.4', 'Amorphous/unidentified', '98.9', '98.8', '97.0', '99.0'], ['Anhydrite', '0.0', '0.1', '', '', '', '', ''], ['Calcite', '1.2', '0.3', '', '', '', '', ''], ['Portlandite', '-', '0.2', '', '', '', '', ''], ['Syngenite', '0.7', '0.4', '', '', '', '', ''], ['Quartz', '0.1', '0.1', '', '', '', '', ''], ['Aphthitalite', '-', '0.2', '', '', '', '', ''], ['Amorphous/unidentified', '7.2', '7.8', '', '', '', '', '']]",1,"Mineralogical composition of cements and slags determined by Rietveld analysis.;[['Phase', 'Cements', 'Cements', 'Phase', 'Slags', 'Slags', 'Slags', 'Slags'], ['Phase', 'A', 'B', 'Phase', 'S1', 'S2', 'S3', 'S4'], ['C3S', '48.1', '54.0', 'Calcite', '0.7', '0.3', '0.6', '0.3'], ['C2S', '23.1', '17.3', 'Melilite', '0.5', '0.2', '0.5', '0.7'], ['C3A', '5.5', '8.4', 'Merwinite', '-', '0.7', '-', '-'], ['Ferrite', '9.9', '5.6', 'Quartz', '-', '-', '1.5', '-'], ['Gypsum', '2.6', '4.3', 'Gypsum', '-', '-', '0.4', '-'], ['Hemihydrate', '1.5', '1.4', 'Amorphous/unidentified', '98.9', '98.8', '97.0', '99.0'], ['Anhydrite', '0.0', '0.1', '', '', '', '', ''], ['Calcite', '1.2', '0.3', '', '', '', '', ''], ['Portlandite', '-', '0.2', '', '', '', '', ''], ['Syngenite', '0.7', '0.4', '', '', '', '', ''], ['Quartz', '0.1', '0.1', '', '', '', '', ''], ['Aphthitalite', '-', '0.2', '', '', '', '', ''], ['Amorphous/unidentified', '7.2', '7.8', '', '', '', '', '']]",1,1,1,3,S0950061819323207_1,S0950061819323207,2019-09-11
1964,Mineralogical composition of CEM II/B-S 42.5R determined by XRD/Rietveld refinement.,"[['Compound', 'C3S', 'C2S', 'C3A', 'C4AF', 'CaO', 'CaCO3', 'Gypsum', 'Hemihydrate', 'Amorphous phases', 'Total sum'], ['Mass percentage (%)', '45.9', '6.2', '2.9', '7.5', '0.3', '3.7', '0.8', '2.0', '30.7', '100.0']]",1,"Mineralogical composition of CEM II/B-S 42.5R determined by XRD/Rietveld refinement.;[['Compound', 'C3S', 'C2S', 'C3A', 'C4AF', 'CaO', 'CaCO3', 'Gypsum', 'Hemihydrate', 'Amorphous phases', 'Total sum'], ['Mass percentage (%)', '45.9', '6.2', '2.9', '7.5', '0.3', '3.7', '0.8', '2.0', '30.7', '100.0']]",1,1,1,3,S0950061819333367_2,S0950061819333367,2019-12-23
1965,Mineral composition of P*I 52.5 Portland cement (%).,"[['C3S', 'C2S', 'C3A', 'C4AF', 'Gypsum', 'Others'], ['55.5', '19.1', '6.5', '10.1', '5.0', '3.8']]",1,"Mineral composition of P*I 52.5 Portland cement (%).;[['C3S', 'C2S', 'C3A', 'C4AF', 'Gypsum', 'Others'], ['55.5', '19.1', '6.5', '10.1', '5.0', '3.8']]",1,1,1,3,S0958946522000816_2,S0958946522000816,2022-03-10
1966,Chemical and mineralogical composition of the cement (wt.%).,"[['Chemical composition', 'Chemical composition', 'Chemical composition', 'Chemical composition', 'Mineralogical composition', 'Mineralogical composition'], ['Oxides', 'XRF', 'Oxides', 'XRF', 'Phases', 'XRD (Rietveld)'], ['CaO', '63.59', 'Na2O', '0.16', 'C3S', '74.15'], ['SiO2', '20.08', 'K2O', '0.95', 'C2S', '5.79'], ['Al2O3', '4.56', 'TiO2', '0.35', 'C3A', '6.18'], ['Fe2O3', '3.18', 'P2O5', '0.18', 'C4AF', '8.10'], ['MgO', '1.85', 'MnO', '0.04', 'Gypsum', '4.03'], ['SO3', '3.27', 'LOI', '1.65', 'Quartz', '0.80']]",1,"Chemical and mineralogical composition of the cement (wt.%).;[['Chemical composition', 'Chemical composition', 'Chemical composition', 'Chemical composition', 'Mineralogical composition', 'Mineralogical composition'], ['Oxides', 'XRF', 'Oxides', 'XRF', 'Phases', 'XRD (Rietveld)'], ['CaO', '63.59', 'Na2O', '0.16', 'C3S', '74.15'], ['SiO2', '20.08', 'K2O', '0.95', 'C2S', '5.79'], ['Al2O3', '4.56', 'TiO2', '0.35', 'C3A', '6.18'], ['Fe2O3', '3.18', 'P2O5', '0.18', 'C4AF', '8.10'], ['MgO', '1.85', 'MnO', '0.04', 'Gypsum', '4.03'], ['SO3', '3.27', 'LOI', '1.65', 'Quartz', '0.80']]",1,1,1,3,S0008884620315660_0,S0008884620315660,2020-11-14
1967,"Chemical composition, physical properties and mineral phase composition of OPC.","[['Chemical composition (Oxides - wt%)', 'Chemical composition (Oxides - wt%)', 'Chemical composition (Oxides - wt%)', 'Chemical composition (Oxides - wt%)', 'Chemical composition (Oxides - wt%)', 'Chemical composition (Oxides - wt%)', 'Chemical composition (Oxides - wt%)', 'Chemical composition (Oxides - wt%)', 'Chemical composition (Oxides - wt%)', 'Chemical composition (Oxides - wt%)'], ['CaO', 'SiO2', 'Al2O3', 'Fe2O3', 'MgO', 'TiO2', 'K2O', 'Na2O', 'SO3', 'Loss on ignition'], ['61.63', '18.73', '4.67', '2.65', '1.17', '0.3', '0.85', '0.41', 'ND', '5.44'], ['SG (g/cm3)', 'SSA (m2/g)', 'Mineral phases of the cement based on Bogue equation (wt%)', 'Mineral phases of the cement based on Bogue equation (wt%)', 'Mineral phases of the cement based on Bogue equation (wt%)', 'Mineral phases of the cement based on Bogue equation (wt%)', 'Mineral phases of the cement based on Bogue equation (wt%)', 'Mineral phases of the cement based on Bogue equation (wt%)', 'Mineral phases of the cement based on Bogue equation (wt%)', 'Mineral phases of the cement based on Bogue equation (wt%)'], ['3.10', '1.55', 'C3S', 'C2S', 'C3A', 'C4AF', '', '', '', ''], ['', '', '64.88', '4.76', '8.05', '7.89', '', '', '', '']]",1,"Chemical composition, physical properties and mineral phase composition of OPC.;[['Chemical composition (Oxides - wt%)', 'Chemical composition (Oxides - wt%)', 'Chemical composition (Oxides - wt%)', 'Chemical composition (Oxides - wt%)', 'Chemical composition (Oxides - wt%)', 'Chemical composition (Oxides - wt%)', 'Chemical composition (Oxides - wt%)', 'Chemical composition (Oxides - wt%)', 'Chemical composition (Oxides - wt%)', 'Chemical composition (Oxides - wt%)'], ['CaO', 'SiO2', 'Al2O3', 'Fe2O3', 'MgO', 'TiO2', 'K2O', 'Na2O', 'SO3', 'Loss on ignition'], ['61.63', '18.73', '4.67', '2.65', '1.17', '0.3', '0.85', '0.41', 'ND', '5.44'], ['SG (g/cm3)', 'SSA (m2/g)', 'Mineral phases of the cement based on Bogue equation (wt%)', 'Mineral phases of the cement based on Bogue equation (wt%)', 'Mineral phases of the cement based on Bogue equation (wt%)', 'Mineral phases of the cement based on Bogue equation (wt%)', 'Mineral phases of the cement based on Bogue equation (wt%)', 'Mineral phases of the cement based on Bogue equation (wt%)', 'Mineral phases of the cement based on Bogue equation (wt%)', 'Mineral phases of the cement based on Bogue equation (wt%)'], ['3.10', '1.55', 'C3S', 'C2S', 'C3A', 'C4AF', '', '', '', ''], ['', '', '64.88', '4.76', '8.05', '7.89', '', '', '', '']]",1,1,1,3,S095006182100667X_0,S095006182100667X,2021-03-17
