Repository: zakidotai/cemcat

# CemCat Streamlit Hosting Bundle

This folder is ready to be pushed to GitHub and deployed on Streamlit Cloud.

## Files included

- `streamlit_app.py` (main app)
- `requirements.txt`
- `data/ner_cems_40k.csv`
- `data/pii_abs.json`
- `data/clinker_comps_with_dates.csv`
- `upload/composition_cls_slag_updated.csv`

## Local run

```bash
streamlit run streamlit_app.py
```

File: crystalline_composition_gpt4_with_pii_tid_dates.csv (part 74 of 101)
,caption,tables,Label,text,pred_0,pred_1,pred_2,all_pred,pii_tid,pii,date
1968,Chemical and mineralogical composition of Portland cement CemI 42.5 N.,"[['Chemical composition (%)', 'Chemical composition (%)', 'Chemical composition (%)', 'Chemical composition (%)', 'Chemical composition (%)', 'Chemical composition (%)', 'Chemical composition (%)', 'Mineralogical composition (%)', 'Mineralogical composition (%)', 'Mineralogical composition (%)', 'Mineralogical composition (%)'], ['CaO', 'SiO2', 'Al2O3', 'Fe2O3', 'MgO', 'SO3', 'Na2O', 'C3S', 'C2S', 'C3A', 'C4AF'], ['65.94', '21.70', '5.02', '4.20', '1.25', '0.40', '0.78', '61.0', '16.3', '6.2', '12.8']]",1,"Chemical and mineralogical composition of Portland cement CemI 42.5 N.;[['Chemical composition (%)', 'Chemical composition (%)', 'Chemical composition (%)', 'Chemical composition (%)', 'Chemical composition (%)', 'Chemical composition (%)', 'Chemical composition (%)', 'Mineralogical composition (%)', 'Mineralogical composition (%)', 'Mineralogical composition (%)', 'Mineralogical composition (%)'], ['CaO', 'SiO2', 'Al2O3', 'Fe2O3', 'MgO', 'SO3', 'Na2O', 'C3S', 'C2S', 'C3A', 'C4AF'], ['65.94', '21.70', '5.02', '4.20', '1.25', '0.40', '0.78', '61.0', '16.3', '6.2', '12.8']]",1,1,1,3,S0950061822007218_0,S0950061822007218,2022-03-16
1969,Chemical analysis and physical properties of cementitious materials used.,"[['', 'OPC (%)', 'LP (%)', 'BFS (%)', 'NP (%)'], ['SiO2', '19.8', '2.5', '34', '46.4'], ['Al2O3', '5.14', '0.6', '12.4', '17.5'], ['Fe2O3', '2.3', '0.9', '2.5', '10.5'], ['CaO', '64.9', '52.6', '45', '10.5'], ['MgO', '0.9', '0.5', '8.6', '3.8'], ['SO3', '3.4', '-', '0.097', '0.4'], ['K2O', '2.1', '0.05', '5.42', '1.5'], ['Na2O', '0.05', '0.02', '5.42', '3.4'], ['Blain fineness (cm2/g)', '4000', '3400', '3900', '3200'], ['C3S', '58', '-', '-', '-'], ['C2S', '13', '-', '-', '-'], ['C3A', '10', '-', '-', '-'], ['C4AF', '7', '-', '-', '-']]",1,"Chemical analysis and physical properties of cementitious materials used.;[['', 'OPC (%)', 'LP (%)', 'BFS (%)', 'NP (%)'], ['SiO2', '19.8', '2.5', '34', '46.4'], ['Al2O3', '5.14', '0.6', '12.4', '17.5'], ['Fe2O3', '2.3', '0.9', '2.5', '10.5'], ['CaO', '64.9', '52.6', '45', '10.5'], ['MgO', '0.9', '0.5', '8.6', '3.8'], ['SO3', '3.4', '-', '0.097', '0.4'], ['K2O', '2.1', '0.05', '5.42', '1.5'], ['Na2O', '0.05', '0.02', '5.42', '3.4'], ['Blain fineness (cm2/g)', '4000', '3400', '3900', '3200'], ['C3S', '58', '-', '-', '-'], ['C2S', '13', '-', '-', '-'], ['C3A', '10', '-', '-', '-'], ['C4AF', '7', '-', '-', '-']]",1,1,1,3,S0950061814008757_0,S0950061814008757,2014-09-03
1970,"Chemical composition, mineralogical phases, and loss on ignition of cement.","[['Chemical composition', 'wt%'], ['CaO', '61.94'], ['SiO2', '24'], ['Al2O3', '5.37'], ['Fe2O3', '3.12'], ['MgO', '2.21'], ['SO3', '3.97'], ['K2O', '0.458'], ['Na2O', '0.15'], ['C3S', '17.83'], ['C2S', '55.51'], ['C3A', '8.96'], ['C4AF', '9.48'], ['Loss on ignition (LOI)', '1.3']]",1,"Chemical composition, mineralogical phases, and loss on ignition of cement.;[['Chemical composition', 'wt%'], ['CaO', '61.94'], ['SiO2', '24'], ['Al2O3', '5.37'], ['Fe2O3', '3.12'], ['MgO', '2.21'], ['SO3', '3.97'], ['K2O', '0.458'], ['Na2O', '0.15'], ['C3S', '17.83'], ['C2S', '55.51'], ['C3A', '8.96'], ['C4AF', '9.48'], ['Loss on ignition (LOI)', '1.3']]",1,1,1,3,S0950061819314606_0,S0950061819314606,2019-06-21
1971,"Chemical and phase composition of Portland cement, MK and LS measured by XRF and XRD-Rietveld refinement, respectively.","[['Oxide(wt.%)', 'Portland cement', 'Metakaolin', 'Limestone', 'Phase (wt.%)', 'Portland cement'], ['SiO2', '20.60', '50.99', '0.85', 'C3S', '53.98'], ['Al2O3', '4.63', '44.98', '0.32', 'C2S', '15.06'], ['Fe2O3', '3.16', '0.42', '0.31', 'C3A', '7.24'], ['TiO2', '0.23', '1.76', '0.027', 'C4AF', '7.61'], ['CaO', '63.64', '0.032', '54.19', 'Gypsum', '3.67'], ['MgO', '0.99', '0.093', '0.89', 'Calcite', '4.67'], ['SO3', '2.45', '0.058', '0.035', 'Amorphous', '7.77'], ['K2O', '0.66', '0.16', '0.12', '', ''], ['Na2O', '0.11', '0.23', '0.011', '', ''], ['LOI', '3.01', '1.03', '43.06', '', '']]",1,"Chemical and phase composition of Portland cement, MK and LS measured by XRF and XRD-Rietveld refinement, respectively.;[['Oxide(wt.%)', 'Portland cement', 'Metakaolin', 'Limestone', 'Phase (wt.%)', 'Portland cement'], ['SiO2', '20.60', '50.99', '0.85', 'C3S', '53.98'], ['Al2O3', '4.63', '44.98', '0.32', 'C2S', '15.06'], ['Fe2O3', '3.16', '0.42', '0.31', 'C3A', '7.24'], ['TiO2', '0.23', '1.76', '0.027', 'C4AF', '7.61'], ['CaO', '63.64', '0.032', '54.19', 'Gypsum', '3.67'], ['MgO', '0.99', '0.093', '0.89', 'Calcite', '4.67'], ['SO3', '2.45', '0.058', '0.035', 'Amorphous', '7.77'], ['K2O', '0.66', '0.16', '0.12', '', ''], ['Na2O', '0.11', '0.23', '0.011', '', ''], ['LOI', '3.01', '1.03', '43.06', '', '']]",1,1,1,3,S0950061819314898_0,S0950061819314898,2019-07-02
1972,Mineral composition of P*O 42.5R cement.,"[['Mineral composition', 'C3S', 'C2S', 'C3A', 'C4AF'], ['Weight fraction/%', '46.62', '26.32', '8.99', '8.78']]",1,"Mineral composition of P*O 42.5R cement.;[['Mineral composition', 'C3S', 'C2S', 'C3A', 'C4AF'], ['Weight fraction/%', '46.62', '26.32', '8.99', '8.78']]",1,1,1,3,S0950061817324662_1,S0950061817324662,2017-12-15
1973,Chemical composition of the cementitious materials used in the laboratory work.,"[['Composition (wt%)', 'Cement', 'Silica fume', 'Zeolite'], ['CaO', '63.8', '3.1', '3.8'], ['SiO2', '24.4', '86.2', '63.1'], ['Al2O3', '3.8', '1.4', '11.0'], ['Fe2O3', '3.1', '0.2', '0.4'], ['SO3', '1.5', '0.3', '0.1'], ['MgO', '4.4', '1.3', '1.6'], ['K2O', '0.79', '-', '-'], ['Na2O', '0.08', '-', '-'], ['LOI *', '1.1', '1.2', '8.5'], ['IR **', '0.32', '', ''], ['C3S', '55', '-', '-'], ['C2S', '23', '-', '-'], ['C3A', '5', '-', '-'], ['C4AF', '9', '-', '-']]",1,"Chemical composition of the cementitious materials used in the laboratory work.;[['Composition (wt%)', 'Cement', 'Silica fume', 'Zeolite'], ['CaO', '63.8', '3.1', '3.8'], ['SiO2', '24.4', '86.2', '63.1'], ['Al2O3', '3.8', '1.4', '11.0'], ['Fe2O3', '3.1', '0.2', '0.4'], ['SO3', '1.5', '0.3', '0.1'], ['MgO', '4.4', '1.3', '1.6'], ['K2O', '0.79', '-', '-'], ['Na2O', '0.08', '-', '-'], ['LOI *', '1.1', '1.2', '8.5'], ['IR **', '0.32', '', ''], ['C3S', '55', '-', '-'], ['C2S', '23', '-', '-'], ['C3A', '5', '-', '-'], ['C4AF', '9', '-', '-']]",1,1,1,3,S0950061817324674_3,S0950061817324674,2017-12-15
1974,Mineralogical composition of clinker (%).,"[['Minerals', 'C3S', 'C2S', 'C3A', 'C4AF'], ['Cement', '64', '15', '8', '12']]",1,"Mineralogical composition of clinker (%).;[['Minerals', 'C3S', 'C2S', 'C3A', 'C4AF'], ['Cement', '64', '15', '8', '12']]",1,1,1,3,S0950061817324741_1,S0950061817324741,2017-12-15
1975,Main mineral composition of OPC.,"[['Composition', 'C3S', 'C2S', 'C3A', 'C4AF', 'CaSO4', 'Others'], ['Mass%', '62.7', '9.9', '4.1', '10.8', '4.9', '7.6']]",1,"Main mineral composition of OPC.;[['Composition', 'C3S', 'C2S', 'C3A', 'C4AF', 'CaSO4', 'Others'], ['Mass%', '62.7', '9.9', '4.1', '10.8', '4.9', '7.6']]",1,1,1,3,S0950061823017579_1,S0950061823017579,2023-06-09
1976,Physical and chemical compositions of cement type 2.,"[['Cement properties', 'Values', 'Cement properties', 'Values'], ['The main constituent phases of the used Portland cement', 'The main constituent phases of the used Portland cement', 'The main constituent phases of the used Portland cement', 'The main constituent phases of the used Portland cement'], ['Lime', '0.85%', 'IR', '0.43%'], ['C4AF', '11.62%', 'LOI', '1.15%'], ['C3A', '6.65%', 'CL', '0.021%'], ['C2S', '25.45%', 'SO3', '2.43%'], ['C3S', '48.2%', 'T.ALK', '0.97%'], ['', '', '', ''], ['Forming oxides of the used Portland cement (Chemical compositions)', 'Forming oxides of the used Portland cement (Chemical compositions)', 'Forming oxides of the used Portland cement (Chemical compositions)', 'Forming oxides of the used Portland cement (Chemical compositions)'], ['Na 2O', '0.48%', 'Fe2O3', '3.82%'], ['K2O', '0.75%', 'Al2O3', '4.95%'], ['MgO', '1.55%', 'SiO2', '21.54%'], ['CaO', '63.24%', '', '']]",1,"Physical and chemical compositions of cement type 2.;[['Cement properties', 'Values', 'Cement properties', 'Values'], ['The main constituent phases of the used Portland cement', 'The main constituent phases of the used Portland cement', 'The main constituent phases of the used Portland cement', 'The main constituent phases of the used Portland cement'], ['Lime', '0.85%', 'IR', '0.43%'], ['C4AF', '11.62%', 'LOI', '1.15%'], ['C3A', '6.65%', 'CL', '0.021%'], ['C2S', '25.45%', 'SO3', '2.43%'], ['C3S', '48.2%', 'T.ALK', '0.97%'], ['', '', '', ''], ['Forming oxides of the used Portland cement (Chemical compositions)', 'Forming oxides of the used Portland cement (Chemical compositions)', 'Forming oxides of the used Portland cement (Chemical compositions)', 'Forming oxides of the used Portland cement (Chemical compositions)'], ['Na 2O', '0.48%', 'Fe2O3', '3.82%'], ['K2O', '0.75%', 'Al2O3', '4.95%'], ['MgO', '1.55%', 'SiO2', '21.54%'], ['CaO', '63.24%', '', '']]",1,1,1,3,S0950061823017695_2,S0950061823017695,2023-06-09
1977,Chemical composition of materials passing the sieve of 0.150mm.,"[['', '', 'Cement', 'Lime', 'Hydraulic lime'], ['Oxide (%)', 'SiO2', '22.6', '1.1', '23.9'], ['Oxide (%)', 'Al2O3', '4.8', '0', '4.6'], ['Oxide (%)', 'Fe2O3', '4.8', '0', '4.3'], ['Oxide (%)', 'TiO2', '0.3', '0', '0.06'], ['Oxide (%)', 'CaO', '61.9', '96.7', '63.4'], ['Oxide (%)', 'MgO', '1.06', '1.4', '0.8'], ['Oxide (%)', 'SO3', '2.4', '0', '2.3'], ['Oxide (%)', 'K2O', '0.47', '0', '0.5'], ['Oxide (%)', 'Na2O', '0.01', '0', '0.18'], ['', '', '', '', ''], ['C2S', 'C2S', '34', '-', '33'], ['C3S', 'C3S', '39', '-', '44'], ['C3A', 'C3A', '5', '-', '5'], ['C4AF', 'C4AF', '15', '-', '13']]",1,"Chemical composition of materials passing the sieve of 0.150mm.;[['', '', 'Cement', 'Lime', 'Hydraulic lime'], ['Oxide (%)', 'SiO2', '22.6', '1.1', '23.9'], ['Oxide (%)', 'Al2O3', '4.8', '0', '4.6'], ['Oxide (%)', 'Fe2O3', '4.8', '0', '4.3'], ['Oxide (%)', 'TiO2', '0.3', '0', '0.06'], ['Oxide (%)', 'CaO', '61.9', '96.7', '63.4'], ['Oxide (%)', 'MgO', '1.06', '1.4', '0.8'], ['Oxide (%)', 'SO3', '2.4', '0', '2.3'], ['Oxide (%)', 'K2O', '0.47', '0', '0.5'], ['Oxide (%)', 'Na2O', '0.01', '0', '0.18'], ['', '', '', '', ''], ['C2S', 'C2S', '34', '-', '33'], ['C3S', 'C3S', '39', '-', '44'], ['C3A', 'C3A', '5', '-', '5'], ['C4AF', 'C4AF', '15', '-', '13']]",1,1,1,3,S0950061815300829_0,S0950061815300829,2015-07-15
1978,Chemical and mineral composition of the reference clinker mixture after sintering at 1450degC(according to Bogue).,"[['Chemical composition', 'Chemical composition', 'Mineral composition', 'Mineral composition'], ['Oxide', 'Wt (%)', 'Mineralogical constituent', 'Wt (%)'], ['CaO', '68.08', 'C3S', '65.0'], ['SiO2', '22.81', 'C2S', '15.0'], ['Al2O3', '5.84', 'C3A', '10.0'], ['Fe2O3', '3.27', 'C4AF', '10.0']]",1,"Chemical and mineral composition of the reference clinker mixture after sintering at 1450degC(according to Bogue).;[['Chemical composition', 'Chemical composition', 'Mineral composition', 'Mineral composition'], ['Oxide', 'Wt (%)', 'Mineralogical constituent', 'Wt (%)'], ['CaO', '68.08', 'C3S', '65.0'], ['SiO2', '22.81', 'C2S', '15.0'], ['Al2O3', '5.84', 'C3A', '10.0'], ['Fe2O3', '3.27', 'C4AF', '10.0']]",1,1,1,3,S0950061817305184_0,S0950061817305184,2017-04-21
1979,Mineral component of OPC (%).,"[['C3S', 'C2S', 'C3A', 'C4AF'], ['60.69', '15.82', '9.24', '7.28']]",1,"Mineral component of OPC (%).;[['C3S', 'C2S', 'C3A', 'C4AF'], ['60.69', '15.82', '9.24', '7.28']]",1,1,1,3,S0950061817305251_5,S0950061817305251,2017-03-24
1980,"Chemical composition of Type I Portland cement, silica fume, fly ash, and quarry dust powder.","[['Constituent', 'Weight (%)', 'Weight (%)', 'Weight (%)', 'Weight (%)'], ['', 'Type I cement', 'Silica fume', 'Fly ash', 'Quarry dust powder'], ['SiO2', '19.92', '90.68', '64.13', '11.79'], ['Al2O3', '6.54', '0.66', '30.01', '2.17'], ['Fe2O3', '2.09', '0.23', '', '0.68'], ['CaO', '64.7', '0.15', '-', '45.7'], ['MgO', '1.84', '0.20', '2.94', '1.80'], ['SO3', '2.61', '0.13', '1.91', ''], ['K2O', '0.56', '-', '-', '0.84'], ['Na2O', '0.28', '0.14', '0.95', '1.72'], ['L.O.I', '0.73', '5.23', '1.10', '35.10'], ['C3S', '55.9', '-', '-', '-'], ['C2S', '19', '-', '-', '-'], ['C3A', '7.5', '-', '-', '-'], ['C4AF', '9.8', '-', '-', '-']]",1,"Chemical composition of Type I Portland cement, silica fume, fly ash, and quarry dust powder.;[['Constituent', 'Weight (%)', 'Weight (%)', 'Weight (%)', 'Weight (%)'], ['', 'Type I cement', 'Silica fume', 'Fly ash', 'Quarry dust powder'], ['SiO2', '19.92', '90.68', '64.13', '11.79'], ['Al2O3', '6.54', '0.66', '30.01', '2.17'], ['Fe2O3', '2.09', '0.23', '', '0.68'], ['CaO', '64.7', '0.15', '-', '45.7'], ['MgO', '1.84', '0.20', '2.94', '1.80'], ['SO3', '2.61', '0.13', '1.91', ''], ['K2O', '0.56', '-', '-', '0.84'], ['Na2O', '0.28', '0.14', '0.95', '1.72'], ['L.O.I', '0.73', '5.23', '1.10', '35.10'], ['C3S', '55.9', '-', '-', '-'], ['C2S', '19', '-', '-', '-'], ['C3A', '7.5', '-', '-', '-'], ['C4AF', '9.8', '-', '-', '-']]",1,1,1,3,S0950061811003199_0,S0950061811003199,2011-07-18
1981,Chemical composition of ordinary Portland cement.,"[['Constituent', 'Ordinary Portland cement % by weight'], ['Lime (CaO)', '64.64'], ['Silica (SiO2)', '21.28'], ['Alumina (Al2O3)', '5.60'], ['Iron oxide (Fe2O3)', '3.36'], ['Magnesia (MgO)', '2.06'], ['Sulfur trioxide (SO3)', '2.14'], ['N2O', '0.05'], ['Loss of ignition', '0.64'], ['Lime saturation factor', '0.92'], ['C3S', '52.82'], ['C2S', '21.45'], ['C3A', '9.16'], ['C4AF', '10.2']]",1,"Chemical composition of ordinary Portland cement.;[['Constituent', 'Ordinary Portland cement % by weight'], ['Lime (CaO)', '64.64'], ['Silica (SiO2)', '21.28'], ['Alumina (Al2O3)', '5.60'], ['Iron oxide (Fe2O3)', '3.36'], ['Magnesia (MgO)', '2.06'], ['Sulfur trioxide (SO3)', '2.14'], ['N2O', '0.05'], ['Loss of ignition', '0.64'], ['Lime saturation factor', '0.92'], ['C3S', '52.82'], ['C2S', '21.45'], ['C3A', '9.16'], ['C4AF', '10.2']]",1,1,1,3,S0950061811003229_0,S0950061811003229,2011-07-14
1982,Chemical composition of materials used in study.,"[['%', 'Cement', 'Limestone', 'Silica fume'], ['SiO2', '19.65', '0.52', '90.26'], ['Al2O3', '4.47', '0.34', '0.63'], ['Fe2O3', '3.56', '0.29', '0.33'], ['CaO', '62.53', '54.32', '3.18'], ['MgO', '2.40', '0.42', '0.33'], ['SO3', '2.64', '0.04', '-'], ['C3S', '55.45', '-', '-'], ['C2S', '14.51', '-', '-'], ['C3A', '5.82', '-', '-'], ['C4AF', '10.83', '-', '-']]",1,"Chemical composition of materials used in study.;[['%', 'Cement', 'Limestone', 'Silica fume'], ['SiO2', '19.65', '0.52', '90.26'], ['Al2O3', '4.47', '0.34', '0.63'], ['Fe2O3', '3.56', '0.29', '0.33'], ['CaO', '62.53', '54.32', '3.18'], ['MgO', '2.40', '0.42', '0.33'], ['SO3', '2.64', '0.04', '-'], ['C3S', '55.45', '-', '-'], ['C2S', '14.51', '-', '-'], ['C3A', '5.82', '-', '-'], ['C4AF', '10.83', '-', '-']]",1,1,1,3,S0950061811003278_0,S0950061811003278,2011-07-13
1983,Oxide composition and properties of Portland cement and materials used in MSA (m%).,"[['Oxide', 'CEM 32.5R', 'Ingredients of MSA', 'Ingredients of MSA', 'Ingredients of MSA', 'Ingredients of MSA'], ['Oxide', 'CEM 32.5R', 'Fly ash', 'GGBS', 'Anhydrite', 'Pre. Anh.'], ['CaO', '63.8', '3.17', '40.2', '41.2', '46.1'], ['SiO2', '19.9', '53', '34.57', '0', '1.41'], ['Al2O3', '4.54', '24.3', '13.86', '0', '0.4'], ['MgO', '0.98', '2.39', '8.04', '0', '0.2'], ['SO3', '3.27', '0.38', '0.1', '58.8', '49.4'], ['Fe2O3', '3.19', '7.43', '0.77', '0', '1.3'], ['TiO2', '0.18', '0', '0', '0', '0'], ['P2O5', '0', '0.43', '0', '0', '0'], ['Na2O', '0.39', '1.02', '0.38', '0', '0'], ['K2O', '0.614', '3.76', '0.56', '0', '0.49'], ['L.O.I.', '2.8', '2.86', '1.33', '0', '1.85'], ['', '', '', '', '', ''], ['Total', '99.67', '98.74', '99.81', '100', '101.14'], ['Fineness (Blaine, m2/kg)', '365.4', '310.6', '460', '825', '802'], ['', '', '', '', '', ''], ['Bogue composition', 'Bogue composition', 'Bogue composition', 'Bogue composition', 'Bogue composition', 'Bogue composition'], ['Mineral', '(m%)', '', '', '', ''], ['C3S', '72.0', '', '', '', ''], ['C2S', '10.0', '', '', '', ''], ['C3A', '7.7', '', '', '', ''], ['C4AF', '10.4', '', '', '', '']]",1,"Oxide composition and properties of Portland cement and materials used in MSA (m%).;[['Oxide', 'CEM 32.5R', 'Ingredients of MSA', 'Ingredients of MSA', 'Ingredients of MSA', 'Ingredients of MSA'], ['Oxide', 'CEM 32.5R', 'Fly ash', 'GGBS', 'Anhydrite', 'Pre. Anh.'], ['CaO', '63.8', '3.17', '40.2', '41.2', '46.1'], ['SiO2', '19.9', '53', '34.57', '0', '1.41'], ['Al2O3', '4.54', '24.3', '13.86', '0', '0.4'], ['MgO', '0.98', '2.39', '8.04', '0', '0.2'], ['SO3', '3.27', '0.38', '0.1', '58.8', '49.4'], ['Fe2O3', '3.19', '7.43', '0.77', '0', '1.3'], ['TiO2', '0.18', '0', '0', '0', '0'], ['P2O5', '0', '0.43', '0', '0', '0'], ['Na2O', '0.39', '1.02', '0.38', '0', '0'], ['K2O', '0.614', '3.76', '0.56', '0', '0.49'], ['L.O.I.', '2.8', '2.86', '1.33', '0', '1.85'], ['', '', '', '', '', ''], ['Total', '99.67', '98.74', '99.81', '100', '101.14'], ['Fineness (Blaine, m2/kg)', '365.4', '310.6', '460', '825', '802'], ['', '', '', '', '', ''], ['Bogue composition', 'Bogue composition', 'Bogue composition', 'Bogue composition', 'Bogue composition', 'Bogue composition'], ['Mineral', '(m%)', '', '', '', ''], ['C3S', '72.0', '', '', '', ''], ['C2S', '10.0', '', '', '', ''], ['C3A', '7.7', '', '', '', ''], ['C4AF', '10.4', '', '', '', '']]",1,1,1,3,S0950061811003333_0,S0950061811003333,2011-07-23
1984,Portland and BCSA Cement Typical Compositions of Cementitious Materials (% mass).,"[['', 'PC type I/II', 'PC type V', 'BCSA'], ['C3ATricalcium Aluminate', '7', '4', '-'], ['C3SAlite', '59', '38', '-'], ['C2SBelite', '17', '43', '45'], ['C4AFFerrite', '9', '9', '2'], [""C 4   A 3    S   -    Ye'elimite"", '-', '-', '30'], ['C   S   -    Calcium sulfate', '2', '-', '15'], ['Other', '6', '6', '8']]",1,"Portland and BCSA Cement Typical Compositions of Cementitious Materials (% mass).;[['', 'PC type I/II', 'PC type V', 'BCSA'], ['C3ATricalcium Aluminate', '7', '4', '-'], ['C3SAlite', '59', '38', '-'], ['C2SBelite', '17', '43', '45'], ['C4AFFerrite', '9', '9', '2'], [""C 4   A 3    S   -    Ye'elimite"", '-', '-', '30'], ['C   S   -    Calcium sulfate', '2', '-', '15'], ['Other', '6', '6', '8']]",0,1,1,2,S0950061822017548_0,S0950061822017548,2022-06-15
1985,Cement phase composition for OPC and PLC determined through QXRD analysis (% by mass) [8].,"[['Component', 'Type I/II', 'Type IL'], ['Component', 'C', 'CL'], ['C3S', '60.9', '52.7'], ['C2S', '16.4', '17.9'], ['C3A', '1.9', '1.5'], ['C4AF', '12.2', '12.1']]",1,"Cement phase composition for OPC and PLC determined through QXRD analysis (% by mass) [8].;[['Component', 'Type I/II', 'Type IL'], ['Component', 'C', 'CL'], ['C3S', '60.9', '52.7'], ['C2S', '16.4', '17.9'], ['C3A', '1.9', '1.5'], ['C4AF', '12.2', '12.1']]",1,1,1,3,S0950061822017640_2,S0950061822017640,2022-06-13
1986,Cement Bogue's composition (%) and physical characteristics of cement and glass powder.,"[[""Bogue's composition (%)"", ""Bogue's composition (%)"", ""Bogue's composition (%)""], ['C3S', '60.8', '60.8'], ['C2S', '14.6', '14.6'], ['C3A', '8.2', '8.2'], ['C4AF', '9.8', '9.8'], ['Physical characteristics', 'OPC', 'GP'], ['Specific gravity', '3.16', '2.5'], ['Blaine (cm2/g)', '4290', '3206'], ['Particle size distribution (um)', 'Particle size distribution (um)', 'Particle size distribution (um)'], ['Diameter at 10%', '1.26', '3.6'], ['Diameter at 50%', '9.80', '17.68'], ['Diameter at 90%', '30.42', '46.73']]",1,"Cement Bogue's composition (%) and physical characteristics of cement and glass powder.;[[""Bogue's composition (%)"", ""Bogue's composition (%)"", ""Bogue's composition (%)""], ['C3S', '60.8', '60.8'], ['C2S', '14.6', '14.6'], ['C3A', '8.2', '8.2'], ['C4AF', '9.8', '9.8'], ['Physical characteristics', 'OPC', 'GP'], ['Specific gravity', '3.16', '2.5'], ['Blaine (cm2/g)', '4290', '3206'], ['Particle size distribution (um)', 'Particle size distribution (um)', 'Particle size distribution (um)'], ['Diameter at 10%', '1.26', '3.6'], ['Diameter at 50%', '9.80', '17.68'], ['Diameter at 90%', '30.42', '46.73']]",1,1,1,3,S0950061820328804_1,S0950061820328804,2020-09-25
1987,Properties of GU cement.,"[['SiO2', '%', '19.80'], ['Al2O3', '%', '4.90'], ['CaO', '%', '62.30'], ['Fe2O3', '%', '2.30'], ['SO3', '%', '3.70'], ['Na2O', '%', '0.34'], ['C3S', '%', '57.00'], ['C2S', '%', '14.00'], ['C3A', '%', '9.00'], ['C4AF', '%', '7.00'], ['K2O', '%', '0.81'], ['Na2Oeq', '%', '0.87'], ['MgO', '%', '2.80'], ['Loss on ignition', '%', '1.90'], ['Specific gravity', '-', '3.15'], ['Surface area(Finesse - Blaine)', 'm2/kg', '373'], ['Set time', 'minutes', '140'], ['Compressive Strength', 'MPa', '3- day: 28.507- day: 33.7028-day: 43.40']]",1,"Properties of GU cement.;[['SiO2', '%', '19.80'], ['Al2O3', '%', '4.90'], ['CaO', '%', '62.30'], ['Fe2O3', '%', '2.30'], ['SO3', '%', '3.70'], ['Na2O', '%', '0.34'], ['C3S', '%', '57.00'], ['C2S', '%', '14.00'], ['C3A', '%', '9.00'], ['C4AF', '%', '7.00'], ['K2O', '%', '0.81'], ['Na2Oeq', '%', '0.87'], ['MgO', '%', '2.80'], ['Loss on ignition', '%', '1.90'], ['Specific gravity', '-', '3.15'], ['Surface area(Finesse - Blaine)', 'm2/kg', '373'], ['Set time', 'minutes', '140'], ['Compressive Strength', 'MPa', '3- day: 28.507- day: 33.7028-day: 43.40']]",1,1,1,3,S0950061820328981_0,S0950061820328981,2020-10-01
1988,"Chemical compositions of the OPC (Type 1), NMC, and NCMC used in this study.","[['Compound', 'OPC%', 'NMC%', 'NCMC%'], ['CaO', '61.91', '2.24', '1.68'], ['SiO2', '20.2', '37.84', '65.52'], ['Al2O3', '4.65', '15.6', '23.37'], ['Fe2O3', '3.22', '1.25', '2.04'], ['SO3', '2.23', '<0.07', '<0.07'], ['MgO', '3.02', '1.01', '1.85'], ['L.O.I', '2.17', '39.42', '1.26'], ['I.R', '0.8', '57.9', '93.9'], ['L.S.F', '0.9', '-', '-'], ['C3S', '55.765', '-', '-'], ['C2S', '27.314', '-', '-'], ['C3A', '7.162', '-', '-'], ['C4AF', '9.759', '-', '-']]",1,"Chemical compositions of the OPC (Type 1), NMC, and NCMC used in this study.;[['Compound', 'OPC%', 'NMC%', 'NCMC%'], ['CaO', '61.91', '2.24', '1.68'], ['SiO2', '20.2', '37.84', '65.52'], ['Al2O3', '4.65', '15.6', '23.37'], ['Fe2O3', '3.22', '1.25', '2.04'], ['SO3', '2.23', '<0.07', '<0.07'], ['MgO', '3.02', '1.01', '1.85'], ['L.O.I', '2.17', '39.42', '1.26'], ['I.R', '0.8', '57.9', '93.9'], ['L.S.F', '0.9', '-', '-'], ['C3S', '55.765', '-', '-'], ['C2S', '27.314', '-', '-'], ['C3A', '7.162', '-', '-'], ['C4AF', '9.759', '-', '-']]",1,1,1,3,S0950061820329007_0,S0950061820329007,2020-10-02
1989,Chemical composition of cement.,"[['Compounds', 'Abbreviation', 'Weight (%)'], ['Lime', 'CaO', '59.4'], ['Silica', 'SiO2', '22.9'], ['Alumina', 'Al2O2', '4.48'], ['Iron oxide', 'Fe2O3', '5.83'], ['Sulfite', 'SO3', '2.41'], ['Magnesia', 'MgO', '5.0'], ['Loss of ignition', 'L.O.I', '3.25'], ['Lime saturation factor', 'L.S.F', '0.77'], ['Insoluble residue', 'I.R', '1.43'], ['Tricalcium silicate', 'C3S', '61.99'], ['Dicalcium silicate', 'C2S', '10.70'], ['Tricalcium aluminate', 'C3A', '9.30'], ['Tetra calcium aluminoferrite', 'C4AF', '3.50']]",1,"Chemical composition of cement.;[['Compounds', 'Abbreviation', 'Weight (%)'], ['Lime', 'CaO', '59.4'], ['Silica', 'SiO2', '22.9'], ['Alumina', 'Al2O2', '4.48'], ['Iron oxide', 'Fe2O3', '5.83'], ['Sulfite', 'SO3', '2.41'], ['Magnesia', 'MgO', '5.0'], ['Loss of ignition', 'L.O.I', '3.25'], ['Lime saturation factor', 'L.S.F', '0.77'], ['Insoluble residue', 'I.R', '1.43'], ['Tricalcium silicate', 'C3S', '61.99'], ['Dicalcium silicate', 'C2S', '10.70'], ['Tricalcium aluminate', 'C3A', '9.30'], ['Tetra calcium aluminoferrite', 'C4AF', '3.50']]",1,1,1,3,S0950061813010970_0,S0950061813010970,2013-12-07
1990,Composition of mineral phases.,"[['Mineral phases', 'Composition (%)'], ['C3S', '52.36'], ['C2S', '29.75'], ['C3A', '4.77'], ['C4AF', '13.12']]",1,"Composition of mineral phases.;[['Mineral phases', 'Composition (%)'], ['C3S', '52.36'], ['C2S', '29.75'], ['C3A', '4.77'], ['C4AF', '13.12']]",1,1,1,3,S0950061813011008_1,S0950061813011008,2013-12-14
1991,Main crystalline phases of slag tested by XRD/Rietveld (mass%).,"[['Name', 'Slag 1', 'Slag 1', 'Slag 1', 'Slag 2', 'Slag 2', 'Slag 2', 'Slag 2'], ['Name', '<20mm', '>20mm', 'Non-sieved', '<20mm', '20-40mm', '>40mm', 'Non-sieved'], ['Akermanite', '0.7', '0.8', '0.9', '/', '/', '/', '/'], ['Calcite', '/', '/', '/', '2.2', '1.1', '0.4', '0.5'], ['C2S', '/', '/', '/', '3.4', '3.0', '3.5', '4.1'], ['C4AF', '/', '/', '/', '1.9', '1.2', '0.4', '1.0'], ['C3A', '/', '/', '/', '0.7', '1.2', '1.4', '1.0'], ['Quartz', '0.5', '0.8', '1.3', '2.7', '2.0', '1.7', '1.2'], ['Total crystalline content', '1.6', '1.3', '2.2', '12.7', '10.4', '9.7', '8.7']]",1,"Main crystalline phases of slag tested by XRD/Rietveld (mass%).;[['Name', 'Slag 1', 'Slag 1', 'Slag 1', 'Slag 2', 'Slag 2', 'Slag 2', 'Slag 2'], ['Name', '<20mm', '>20mm', 'Non-sieved', '<20mm', '20-40mm', '>40mm', 'Non-sieved'], ['Akermanite', '0.7', '0.8', '0.9', '/', '/', '/', '/'], ['Calcite', '/', '/', '/', '2.2', '1.1', '0.4', '0.5'], ['C2S', '/', '/', '/', '3.4', '3.0', '3.5', '4.1'], ['C4AF', '/', '/', '/', '1.9', '1.2', '0.4', '1.0'], ['C3A', '/', '/', '/', '0.7', '1.2', '1.4', '1.0'], ['Quartz', '0.5', '0.8', '1.3', '2.7', '2.0', '1.7', '1.2'], ['Total crystalline content', '1.6', '1.3', '2.2', '12.7', '10.4', '9.7', '8.7']]",1,1,1,3,S0950061813011069_1,S0950061813011069,2013-12-13
1992,Detailed properties of Class H cement.,"[['Parameter', 'Value', 'Unit'], ['3CaOSiO2 (C3S wt%)', '50', '%'], ['2CaOSiO2 (C2S wt%)', '30', '%'], ['3CaO2 AlO3 (C3A wt%)', '5', '%'], ['4CaO Al2O3Fe2O3 (C4AF wt%)', '12', '%'], ['Typical Blaine fineness', '160', 'm2/kg'], ['Water-cement ratio', '0.6', ''], ['Time of gel strength reaches 500 lbm/100 ft2', '385', 'min'], ['Ultimate heat of hydration', '190,000', 'J/kg']]",1,"Detailed properties of Class H cement.;[['Parameter', 'Value', 'Unit'], ['3CaOSiO2 (C3S wt%)', '50', '%'], ['2CaOSiO2 (C2S wt%)', '30', '%'], ['3CaO2 AlO3 (C3A wt%)', '5', '%'], ['4CaO Al2O3Fe2O3 (C4AF wt%)', '12', '%'], ['Typical Blaine fineness', '160', 'm2/kg'], ['Water-cement ratio', '0.6', ''], ['Time of gel strength reaches 500 lbm/100 ft2', '385', 'min'], ['Ultimate heat of hydration', '190,000', 'J/kg']]",0,1,1,2,S0950061820319346_0,S0950061820319346,2020-07-02
1993,"Chemical, physical and mechanical properties of cement and silica fume.","[['Chemical properties', 'Cement (%)', 'Silica fume (%)', 'Mechanical properties of cement', 'Mechanical properties of cement'], ['SiO2', '21.27', '85-95', 'Mortar Comp Str (MPa).', 'Mortar Comp Str (MPa).'], ['CaO', '62.95', '-', ""f'c 3 days"", '20.1'], ['Fe2O3', '4.03', '0.4-2', ""f'c 7 days"", '28.2'], ['Al2O3', '4.95', '0.5-1.7', ""f'c 28 days"", '40.3'], ['MgO', '1.55', '0.1-0.9', '', ''], ['Na2O', '0.49', '0.15-0.2', '', ''], ['K2O', '0.65', '0.15-1.02', '', ''], ['SO3', '2.26', '-', '', ''], ['C3A', '6.3', '-', '', ''], ['LOI', '2.11', '3.5', '', ''], ['', '', '', '', ''], ['Physical properties', 'Physical properties', 'Physical properties', '', ''], ['Specific gravity', '3-3.1', '2.21', '', ''], ['Specific surface (cm2/gr)', '2910', '14,000', '', ''], ['Setting Time (min)', 'Initial- 154', '-', '', ''], ['Setting Time (min)', 'Final- 195', '-', '', '']]",1,"Chemical, physical and mechanical properties of cement and silica fume.;[['Chemical properties', 'Cement (%)', 'Silica fume (%)', 'Mechanical properties of cement', 'Mechanical properties of cement'], ['SiO2', '21.27', '85-95', 'Mortar Comp Str (MPa).', 'Mortar Comp Str (MPa).'], ['CaO', '62.95', '-', ""f'c 3 days"", '20.1'], ['Fe2O3', '4.03', '0.4-2', ""f'c 7 days"", '28.2'], ['Al2O3', '4.95', '0.5-1.7', ""f'c 28 days"", '40.3'], ['MgO', '1.55', '0.1-0.9', '', ''], ['Na2O', '0.49', '0.15-0.2', '', ''], ['K2O', '0.65', '0.15-1.02', '', ''], ['SO3', '2.26', '-', '', ''], ['C3A', '6.3', '-', '', ''], ['LOI', '2.11', '3.5', '', ''], ['', '', '', '', ''], ['Physical properties', 'Physical properties', 'Physical properties', '', ''], ['Specific gravity', '3-3.1', '2.21', '', ''], ['Specific surface (cm2/gr)', '2910', '14,000', '', ''], ['Setting Time (min)', 'Initial- 154', '-', '', ''], ['Setting Time (min)', 'Final- 195', '-', '', '']]",1,1,1,3,S095006182032208X_0,S095006182032208X,2020-07-31
1994,Composition of mixtures and calcination conditions for the production of calcium aluminates.,"[['Calcium aluminate', 'Mixture composition, wt. %', 'Temperature of calcination, degC', 'Duration of calcination, h'], ['C3A', 'CaO 62.2, Al2O3 37.8', '1480', '3'], ['C12A7', 'CaO 48.5, Al2O3 51.5', '1st step: 15002nd step: 1000', '33'], ['CA', 'CaO 35.4, Al2O3 64.6', '1500', '4'], ['CA2', 'CaO 21.5, Al2O3 78.5', '1500', '4']]",1,"Composition of mixtures and calcination conditions for the production of calcium aluminates.;[['Calcium aluminate', 'Mixture composition, wt. %', 'Temperature of calcination, degC', 'Duration of calcination, h'], ['C3A', 'CaO 62.2, Al2O3 37.8', '1480', '3'], ['C12A7', 'CaO 48.5, Al2O3 51.5', '1st step: 15002nd step: 1000', '33'], ['CA', 'CaO 35.4, Al2O3 64.6', '1500', '4'], ['CA2', 'CaO 21.5, Al2O3 78.5', '1500', '4']]",1,1,1,3,S0950061823018160_0,S0950061823018160,2023-06-12
1995,Chemical and mineral compositions of reference cement (%).,"[['Chemical compositions', 'SiO2', 'Al2O3', 'Fe2O3', 'CaO', 'MgO', 'SO3', 'Na2O', 'Loss'], ['Wt./%', '22.93', '4.29', '2.89', '66.23', '1.92', '0.35', '0.70', '1.48'], ['Mineral compositions', 'f-CaO', 'C3S', 'C2S', 'C3A', 'C4AF', '', '', ''], ['Wt./%', '0.64', '58.48', '21.38', '6.49', '8.77', '', '', '']]",1,"Chemical and mineral compositions of reference cement (%).;[['Chemical compositions', 'SiO2', 'Al2O3', 'Fe2O3', 'CaO', 'MgO', 'SO3', 'Na2O', 'Loss'], ['Wt./%', '22.93', '4.29', '2.89', '66.23', '1.92', '0.35', '0.70', '1.48'], ['Mineral compositions', 'f-CaO', 'C3S', 'C2S', 'C3A', 'C4AF', '', '', ''], ['Wt./%', '0.64', '58.48', '21.38', '6.49', '8.77', '', '', '']]",1,1,1,3,S0950061823018196_0,S0950061823018196,2023-06-13
1996,Specifications of consumed cement (type II).,"[['Chemical compositions of cement', 'Chemical compositions of cement'], ['Component', 'Percentage'], ['SiO2', '22.00 +- 0.4 %'], ['Al2O3', '5 +- 0.3 %'], ['Fe2O3', '3.82 +- 0.2 %'], ['CaO', '64.00 +- 0.5 %'], ['MgO', '1.9 +- 0.2 %'], ['SO3', '1.5 +- 0.2 %'], ['K2O', '0.49 +- 0.2 %'], ['Na2O', '0.25 +- 0.15 %'], ['CI', '0.019 +- 0.001 %'], ['Insoluble Residue', '0.46 +- 0.2 %'], ['L.O.I.', '1.0 +- 0.2 %'], ['L.S.F.', '91.00 +- 1.0 %'], ['C3A', '6.5 +- 1 %'], ['CaO free', '1.2 +- 0.2 %']]",1,"Specifications of consumed cement (type II).;[['Chemical compositions of cement', 'Chemical compositions of cement'], ['Component', 'Percentage'], ['SiO2', '22.00 +- 0.4 %'], ['Al2O3', '5 +- 0.3 %'], ['Fe2O3', '3.82 +- 0.2 %'], ['CaO', '64.00 +- 0.5 %'], ['MgO', '1.9 +- 0.2 %'], ['SO3', '1.5 +- 0.2 %'], ['K2O', '0.49 +- 0.2 %'], ['Na2O', '0.25 +- 0.15 %'], ['CI', '0.019 +- 0.001 %'], ['Insoluble Residue', '0.46 +- 0.2 %'], ['L.O.I.', '1.0 +- 0.2 %'], ['L.S.F.', '91.00 +- 1.0 %'], ['C3A', '6.5 +- 1 %'], ['CaO free', '1.2 +- 0.2 %']]",1,1,1,3,S0950061822020360_0,S0950061822020360,2022-07-15
1997,Chemical oxide and mineralogical phase compositions of OPC.,"[['Oxides', 'Mass (%)'], ['SiO2', '19.40'], ['Al2O3', '4.65'], ['Fe2O3', '3.82'], ['CaO', '64.11'], ['MgO', '1.85'], ['SO3', '3.16'], ['Na2O', '0.31'], ['K2O', '0.27'], ['Cl-', '-'], ['L.O.I', '2.10'], ['LSF', '99.37'], ['', ''], ['Mineralogical phase composition of OPC (mass, %)', 'Mineralogical phase composition of OPC (mass, %)'], ['C3S', '67.81'], ['C2S', '4.49'], ['C3A', '5.87'], ['C4AF', '11.61']]",1,"Chemical oxide and mineralogical phase compositions of OPC.;[['Oxides', 'Mass (%)'], ['SiO2', '19.40'], ['Al2O3', '4.65'], ['Fe2O3', '3.82'], ['CaO', '64.11'], ['MgO', '1.85'], ['SO3', '3.16'], ['Na2O', '0.31'], ['K2O', '0.27'], ['Cl-', '-'], ['L.O.I', '2.10'], ['LSF', '99.37'], ['', ''], ['Mineralogical phase composition of OPC (mass, %)', 'Mineralogical phase composition of OPC (mass, %)'], ['C3S', '67.81'], ['C2S', '4.49'], ['C3A', '5.87'], ['C4AF', '11.61']]",1,1,1,3,S0950061818308705_0,S0950061818308705,2018-04-24
1998,Physical properties and chemical compositions of Portland cement. a,"[['Physical properties', 'Average primary particle size, mm', '28.2'], ['Physical properties', 'Specific gravity', '3.15'], ['Physical properties', 'Blaine fineness, m2/kg', '308'], ['', '', ''], ['Chemical composition, %', 'CaO', '64.3'], ['Chemical composition, %', 'SiO2', '20.0'], ['Chemical composition, %', 'Al2O3', '4.7'], ['Chemical composition, %', 'Fe2O3', '2.9'], ['Chemical composition, %', 'MgO', '2.1'], ['Chemical composition, %', 'Na2O', '0.17'], ['Chemical composition, %', 'K2O', '0.47'], ['Chemical composition, %', 'SO3', '1.9'], ['Chemical composition, %', 'LOI', '2.2'], ['', '', ''], ['Mineral composition, %', 'C3S', '54.1'], ['Mineral composition, %', 'C2S', '24.8'], ['Mineral composition, %', 'C3A', '7.5'], ['Mineral composition, %', 'C4AF', '7.5']]",1,"Physical properties and chemical compositions of Portland cement. a;[['Physical properties', 'Average primary particle size, mm', '28.2'], ['Physical properties', 'Specific gravity', '3.15'], ['Physical properties', 'Blaine fineness, m2/kg', '308'], ['', '', ''], ['Chemical composition, %', 'CaO', '64.3'], ['Chemical composition, %', 'SiO2', '20.0'], ['Chemical composition, %', 'Al2O3', '4.7'], ['Chemical composition, %', 'Fe2O3', '2.9'], ['Chemical composition, %', 'MgO', '2.1'], ['Chemical composition, %', 'Na2O', '0.17'], ['Chemical composition, %', 'K2O', '0.47'], ['Chemical composition, %', 'SO3', '1.9'], ['Chemical composition, %', 'LOI', '2.2'], ['', '', ''], ['Mineral composition, %', 'C3S', '54.1'], ['Mineral composition, %', 'C2S', '24.8'], ['Mineral composition, %', 'C3A', '7.5'], ['Mineral composition, %', 'C4AF', '7.5']]",1,1,1,3,S0950061816317469_0,S0950061816317469,2016-11-09
1999,Mechanical and physical properties of cement.,"[['Tricalcium silicate (C3S) (%)', '40.57'], ['Dicalcium silicate (C2S) (%)', '31.55'], ['Tricalcium aluminate (C3A) (%)', '5.41'], ['3day compressive strength (MPa)', '14.4'], ['7day compressive strength (MPa)', '21.9'], ['28day compressive strength (MPa)', '32.1'], ['Initial setting time (min)', '168'], ['Final setting time (min)', '218'], ['Specific surface (m2/kg)', '284'], ['Specific gravity (g/cm3)', '3.10'], ['Loss on ignition (975degC) (%)', '1.74'], ['Insoluble residue (%)', '0.72'], ['Autoclave expansion (%)', '0.30']]",1,"Mechanical and physical properties of cement.;[['Tricalcium silicate (C3S) (%)', '40.57'], ['Dicalcium silicate (C2S) (%)', '31.55'], ['Tricalcium aluminate (C3A) (%)', '5.41'], ['3day compressive strength (MPa)', '14.4'], ['7day compressive strength (MPa)', '21.9'], ['28day compressive strength (MPa)', '32.1'], ['Initial setting time (min)', '168'], ['Final setting time (min)', '218'], ['Specific surface (m2/kg)', '284'], ['Specific gravity (g/cm3)', '3.10'], ['Loss on ignition (975degC) (%)', '1.74'], ['Insoluble residue (%)', '0.72'], ['Autoclave expansion (%)', '0.30']]",1,1,1,3,S0950061812002401_5,S0950061812002401,2012-07-15
2000,Chemical composition and mineral composition of Portland cement.,"[['Chemical composition (wt%)', 'Chemical composition (wt%)', 'Chemical composition (wt%)', 'Chemical composition (wt%)', 'Chemical composition (wt%)', 'Chemical composition (wt%)', 'Chemical composition (wt%)', 'Chemical composition (wt%)', 'Chemical composition (wt%)'], ['', '', '', '', '', '', '', '', ''], ['Al2O3', 'CaO', 'Fe2O3', 'K2O', 'MgO', 'Na2O', 'SO3', 'SiO2', 'LOI'], ['4.74', '65.12', '3.13', '0.68', '0.68', '0.16', '2.32', '19.61', '3.42'], ['Mineral composition (wt%)', 'Mineral composition (wt%)', 'Mineral composition (wt%)', 'Mineral composition (wt%)', 'Mineral composition (wt%)', 'Mineral composition (wt%)', 'Mineral composition (wt%)', 'Mineral composition (wt%)', 'Mineral composition (wt%)'], ['', '', '', '', '', '', '', '', ''], ['C3S', 'C2S', 'C4AF', 'C3A', 'CaSO4*xH2O', 'CaCO3', '', '', ''], ['62.0', '12.9', '8.8', '6.4', '5.5', '4.3', '', '', '']]",1,"Chemical composition and mineral composition of Portland cement.;[['Chemical composition (wt%)', 'Chemical composition (wt%)', 'Chemical composition (wt%)', 'Chemical composition (wt%)', 'Chemical composition (wt%)', 'Chemical composition (wt%)', 'Chemical composition (wt%)', 'Chemical composition (wt%)', 'Chemical composition (wt%)'], ['', '', '', '', '', '', '', '', ''], ['Al2O3', 'CaO', 'Fe2O3', 'K2O', 'MgO', 'Na2O', 'SO3', 'SiO2', 'LOI'], ['4.74', '65.12', '3.13', '0.68', '0.68', '0.16', '2.32', '19.61', '3.42'], ['Mineral composition (wt%)', 'Mineral composition (wt%)', 'Mineral composition (wt%)', 'Mineral composition (wt%)', 'Mineral composition (wt%)', 'Mineral composition (wt%)', 'Mineral composition (wt%)', 'Mineral composition (wt%)', 'Mineral composition (wt%)'], ['', '', '', '', '', '', '', '', ''], ['C3S', 'C2S', 'C4AF', 'C3A', 'CaSO4*xH2O', 'CaCO3', '', '', ''], ['62.0', '12.9', '8.8', '6.4', '5.5', '4.3', '', '', '']]",1,1,1,3,S0950061820322121_0,S0950061820322121,2020-08-09
2001,Chemical composition of OPC Type I used in this study reported by manufacturer.,"[['Item', '% by mass'], ['Silicon Dioxide (SiO2)', '19.2'], ['Aluminum Oxide (Al2O3)', '5.4'], ['Ferric Oxide (Fe2O3)', '2.2'], ['Calcium Oxide (CaO)', '62.6'], ['Magnesium Oxide (MgO)', '3.4'], ['Sulfur Trioxide (SO3)', '4.0'], ['Loss on Ignition', '1.4'], ['Insoluble Residue', '0.24'], ['Tricalcium Silicate (C3S)', '58.4'], ['Dicalcium Silicate (C2S)', '11'], ['Tricalcium Aluminate (C3A)', '10.5'], ['Tetracalcium Aluminoferrite (C4AF)', '7'], ['Calcium Carbonate (CaCO3)', '4.2']]",1,"Chemical composition of OPC Type I used in this study reported by manufacturer.;[['Item', '% by mass'], ['Silicon Dioxide (SiO2)', '19.2'], ['Aluminum Oxide (Al2O3)', '5.4'], ['Ferric Oxide (Fe2O3)', '2.2'], ['Calcium Oxide (CaO)', '62.6'], ['Magnesium Oxide (MgO)', '3.4'], ['Sulfur Trioxide (SO3)', '4.0'], ['Loss on Ignition', '1.4'], ['Insoluble Residue', '0.24'], ['Tricalcium Silicate (C3S)', '58.4'], ['Dicalcium Silicate (C2S)', '11'], ['Tricalcium Aluminate (C3A)', '10.5'], ['Tetracalcium Aluminoferrite (C4AF)', '7'], ['Calcium Carbonate (CaCO3)', '4.2']]",1,1,1,3,S0950061818324334_1,S0950061818324334,2018-11-13
2002,Chemical and mineral composition of ordinary Portland cement (%).,"[['SiO2', 'CaO', 'Al2O3', 'Fe2O3', 'MgO', 'SO3', 'f-CaO', 'C3S', 'C2S', 'C3A', 'C4AF'], ['21.88', '65.89', '4.61', '2.65', '1.76', '1.77', '0.98', '60.22', '17.33', '7.63', '8.52']]",1,"Chemical and mineral composition of ordinary Portland cement (%).;[['SiO2', 'CaO', 'Al2O3', 'Fe2O3', 'MgO', 'SO3', 'f-CaO', 'C3S', 'C2S', 'C3A', 'C4AF'], ['21.88', '65.89', '4.61', '2.65', '1.76', '1.77', '0.98', '60.22', '17.33', '7.63', '8.52']]",1,1,1,3,S0950061823008541_0,S0950061823008541,2023-03-29
