Repository: zakidotai/cemcat

# CemCat Streamlit Hosting Bundle

This folder is ready to be pushed to GitHub and deployed on Streamlit Cloud.

## Files included

- `streamlit_app.py` (main app)
- `requirements.txt`
- `data/ner_cems_40k.csv`
- `data/pii_abs.json`
- `data/clinker_comps_with_dates.csv`
- `upload/composition_cls_slag_updated.csv`

## Local run

```bash
streamlit run streamlit_app.py
```

File: crystalline_composition_gpt4_with_pii_tid_dates.csv (part 75 of 101)
,caption,tables,Label,text,pred_0,pred_1,pred_2,all_pred,pii_tid,pii,date
2003,The chemical and mineral compositions and physical properties of the cement and SCMs.,"[['', 'Cement', 'Fly ash', 'GBFS', 'Silica fume', 'Metakaolin'], ['Chemical composition (%)', 'Chemical composition (%)', 'Chemical composition (%)', 'Chemical composition (%)', 'Chemical composition (%)', 'Chemical composition (%)'], ['CaO', '64.77', '6.98', '33.57', '1.30', '1.56'], ['SiO2', '18.9', '50.95', '33.55', '95.96', '48.92'], ['Al2O3', '4.66', '29.01', '18.44', '0.46', '43.78'], ['Fe2O3', '3.38', '4.21', '0.93', '0.15', '3.04'], ['MgO', '2.18', '1.1', '6.22', '0.20', '0.14'], ['Na2O', '0.47', '1.43', '0.72', '-', '0.03'], ['K2O', '0.97', '2.03', '0.79', '0.38', '0.16'], ['SO3', '3.75', '1.37', '2.91', '0.13', '0.06'], ['Cl', '0.05', '0.06', '0.09', '-', '-'], ['other', '0.88', '2.87', '2.8', '1.42', '2.30'], ['', '', '', '', '', ''], ['Mineral composition (%)', 'Mineral composition (%)', 'Mineral composition (%)', 'Mineral composition (%)', 'Mineral composition (%)', 'Mineral composition (%)'], ['C3S', '55.02', '-', '-', '-', '-'], ['C2S', '18.55', '-', '-', '-', '-'], ['C3A', '6.09', '-', '-', '-', '-'], ['C4AF', '10.34', '-', '-', '-', '-'], ['limestone', '5.00', '-', '-', '-', '-'], ['gypsum', '5.00', '-', '-', '-', '-'], ['', '', '', '', '', ''], ['Physical properties', 'Physical properties', 'Physical properties', 'Physical properties', 'Physical properties', 'Physical properties'], ['Density (g/cm3)', '3.08', '2.09', '2.82', '-', '2.14'], ['specific surface area(m2/kg)', '349', '424', '441', '18,540', '21,280'], ['Loss on ignition (%)', '4.90', '2.30', '0.90', '0.30', '3.89']]",1,"The chemical and mineral compositions and physical properties of the cement and SCMs.;[['', 'Cement', 'Fly ash', 'GBFS', 'Silica fume', 'Metakaolin'], ['Chemical composition (%)', 'Chemical composition (%)', 'Chemical composition (%)', 'Chemical composition (%)', 'Chemical composition (%)', 'Chemical composition (%)'], ['CaO', '64.77', '6.98', '33.57', '1.30', '1.56'], ['SiO2', '18.9', '50.95', '33.55', '95.96', '48.92'], ['Al2O3', '4.66', '29.01', '18.44', '0.46', '43.78'], ['Fe2O3', '3.38', '4.21', '0.93', '0.15', '3.04'], ['MgO', '2.18', '1.1', '6.22', '0.20', '0.14'], ['Na2O', '0.47', '1.43', '0.72', '-', '0.03'], ['K2O', '0.97', '2.03', '0.79', '0.38', '0.16'], ['SO3', '3.75', '1.37', '2.91', '0.13', '0.06'], ['Cl', '0.05', '0.06', '0.09', '-', '-'], ['other', '0.88', '2.87', '2.8', '1.42', '2.30'], ['', '', '', '', '', ''], ['Mineral composition (%)', 'Mineral composition (%)', 'Mineral composition (%)', 'Mineral composition (%)', 'Mineral composition (%)', 'Mineral composition (%)'], ['C3S', '55.02', '-', '-', '-', '-'], ['C2S', '18.55', '-', '-', '-', '-'], ['C3A', '6.09', '-', '-', '-', '-'], ['C4AF', '10.34', '-', '-', '-', '-'], ['limestone', '5.00', '-', '-', '-', '-'], ['gypsum', '5.00', '-', '-', '-', '-'], ['', '', '', '', '', ''], ['Physical properties', 'Physical properties', 'Physical properties', 'Physical properties', 'Physical properties', 'Physical properties'], ['Density (g/cm3)', '3.08', '2.09', '2.82', '-', '2.14'], ['specific surface area(m2/kg)', '349', '424', '441', '18,540', '21,280'], ['Loss on ignition (%)', '4.90', '2.30', '0.90', '0.30', '3.89']]",1,1,1,3,S0950061823008619_0,S0950061823008619,2023-03-27
2004,Phase composition of the CEM I 52.5 N sample.,"[['Phase', 'Content (wt.%)'], ['C3S, m', '53.95'], ['C2S, m', '26.54'], ['C3A, c', '3.26'], ['C3A, o', '4.24'], ['C4AF, o', '2.44'], ['Free lime, Rietveld', '0.36'], ['Free lime, Franke', '0.14'], ['Periclase', '0.03'], ['Anhydrite', '2.63'], ['Hemihydrate (TGA)', '1.20'], ['Dihydrate (TGA)', '0.03'], ['Calcite', '3.59'], ['Quartz', '1.16'], ['Arcanite', '0.46'], ['', ''], ['Sum', '100.04']]",1,"Phase composition of the CEM I 52.5 N sample.;[['Phase', 'Content (wt.%)'], ['C3S, m', '53.95'], ['C2S, m', '26.54'], ['C3A, c', '3.26'], ['C3A, o', '4.24'], ['C4AF, o', '2.44'], ['Free lime, Rietveld', '0.36'], ['Free lime, Franke', '0.14'], ['Periclase', '0.03'], ['Anhydrite', '2.63'], ['Hemihydrate (TGA)', '1.20'], ['Dihydrate (TGA)', '0.03'], ['Calcite', '3.59'], ['Quartz', '1.16'], ['Arcanite', '0.46'], ['', ''], ['Sum', '100.04']]",0,1,1,2,S0950061816320463_0,S0950061816320463,2017-02-23
2005,Mineral compositions of cement.,"[['Potential phase composition', 'C3S', 'C2S', 'C3A', 'C4AF', 'Others'], ['Content (%)', '57.55', '17.82', '7.54', '11.19', '5.90']]",1,"Mineral compositions of cement.;[['Potential phase composition', 'C3S', 'C2S', 'C3A', 'C4AF', 'Others'], ['Content (%)', '57.55', '17.82', '7.54', '11.19', '5.90']]",1,1,1,3,S0950061822021936_1,S0950061822021936,2022-08-01
2006,Chemical and mineral compositions of PC and FA (wt %).,"[['PC', 'PC', 'PC', 'PC', 'FA', 'FA', 'FA', 'FA'], ['Chemical compositions', 'Chemical compositions', 'Mineral compositions', 'Mineral compositions', 'Chemical compositions', 'Chemical compositions', 'Mineral compositions', 'Mineral compositions'], ['CaO', '60.65', 'C3S', '40.60', 'CaO', '4.53', 'Mullite', '47.60'], ['SiO2', '19.58', 'C2S', '20.37', 'SiO2', '41.79', 'Corundum', '2.69'], ['Al2O3', '7.17', 'C4AF', '13.37', 'Al2O3', '43.34', 'Quartz', '2.51'], ['MgO', '4.03', 'C3A', '8.64', 'MgO', '0.70', 'Lime', '0.80'], ['Fe2O3', '3.8', 'Gypsum', '2.46', 'Fe2O3', '3.92', 'Anhydrite', '0.72'], ['K2O', '1.09', 'Calcite', '3.77', 'K2O', '0.98', 'Hematite', '0.39'], ['P2O5', '0.06', 'Periclase', '4.71', 'P2O5', '0.82', 'Amorphous', '45.29'], ['Na2O', '0.31', 'Anhydrite', '1.36', 'Na2O', '0.35', '', ''], ['TiO2', '0.34', 'Lime', '0.52', 'TiO2', '2.00', '', ''], ['SO3', '2.55', 'Amorphous', '4.21', 'SO3', '0.60', '', '']]",1,"Chemical and mineral compositions of PC and FA (wt %).;[['PC', 'PC', 'PC', 'PC', 'FA', 'FA', 'FA', 'FA'], ['Chemical compositions', 'Chemical compositions', 'Mineral compositions', 'Mineral compositions', 'Chemical compositions', 'Chemical compositions', 'Mineral compositions', 'Mineral compositions'], ['CaO', '60.65', 'C3S', '40.60', 'CaO', '4.53', 'Mullite', '47.60'], ['SiO2', '19.58', 'C2S', '20.37', 'SiO2', '41.79', 'Corundum', '2.69'], ['Al2O3', '7.17', 'C4AF', '13.37', 'Al2O3', '43.34', 'Quartz', '2.51'], ['MgO', '4.03', 'C3A', '8.64', 'MgO', '0.70', 'Lime', '0.80'], ['Fe2O3', '3.8', 'Gypsum', '2.46', 'Fe2O3', '3.92', 'Anhydrite', '0.72'], ['K2O', '1.09', 'Calcite', '3.77', 'K2O', '0.98', 'Hematite', '0.39'], ['P2O5', '0.06', 'Periclase', '4.71', 'P2O5', '0.82', 'Amorphous', '45.29'], ['Na2O', '0.31', 'Anhydrite', '1.36', 'Na2O', '0.35', '', ''], ['TiO2', '0.34', 'Lime', '0.52', 'TiO2', '2.00', '', ''], ['SO3', '2.55', 'Amorphous', '4.21', 'SO3', '0.60', '', '']]",1,1,1,3,S0950061823019451_0,S0950061823019451,2023-06-24
2007,Mineral and chemical compositions of Portland cement.,"[['Mineral phase', 'Content (wt.%)', 'Oxide', 'Content (wt.%)'], ['C3S', '59.03', 'CaO', '64.02'], ['C2S', '16.47', 'SiO2', '20.94'], ['C3A', '6.79', 'Al2O3', '4.85'], ['C4AF', '11.73', 'Fe2O3', '3.44'], ['Gypsum', '0.93', 'MgO', '1.70'], ['Other', '5.05', 'SO3', '1.88'], ['', '', 'Other', '1.29'], ['', '', 'LOI', '1.88']]",1,"Mineral and chemical compositions of Portland cement.;[['Mineral phase', 'Content (wt.%)', 'Oxide', 'Content (wt.%)'], ['C3S', '59.03', 'CaO', '64.02'], ['C2S', '16.47', 'SiO2', '20.94'], ['C3A', '6.79', 'Al2O3', '4.85'], ['C4AF', '11.73', 'Fe2O3', '3.44'], ['Gypsum', '0.93', 'MgO', '1.70'], ['Other', '5.05', 'SO3', '1.88'], ['', '', 'Other', '1.29'], ['', '', 'LOI', '1.88']]",1,1,1,3,S0958946522001962_0,S0958946522001962,2022-05-22
2008,Chemical and compounds composition of Type I Portland cement.,"[['Composition', 'SiO2', 'Al2O3', 'CaO', 'Fe2O3', 'TiO2', 'MgO', 'Na2O', 'K2O', 'P2O5', 'LOI'], ['(%)', '22.93', '4.68', '64.04', '2.41', '0.20', '3.38', '0.23', '0.76', '0.08', '0.82'], ['Mineral composition', 'Mineral composition', 'Mineral composition', 'C3S', 'C3S', 'C2S', 'C2S', 'C3A', 'C3A', 'C4AF', 'C4AF'], ['(%)', '(%)', '(%)', '51.49', '51.49', '26.91', '26.91', '8.33', '8.33', '7.33', '7.33']]",1,"Chemical and compounds composition of Type I Portland cement.;[['Composition', 'SiO2', 'Al2O3', 'CaO', 'Fe2O3', 'TiO2', 'MgO', 'Na2O', 'K2O', 'P2O5', 'LOI'], ['(%)', '22.93', '4.68', '64.04', '2.41', '0.20', '3.38', '0.23', '0.76', '0.08', '0.82'], ['Mineral composition', 'Mineral composition', 'Mineral composition', 'C3S', 'C3S', 'C2S', 'C2S', 'C3A', 'C3A', 'C4AF', 'C4AF'], ['(%)', '(%)', '(%)', '51.49', '51.49', '26.91', '26.91', '8.33', '8.33', '7.33', '7.33']]",1,1,1,3,S0950061821030464_0,S0950061821030464,2021-10-23
2009,Cement chemical analysis (before hydration).,"[['Sample', 'Component (%)', 'Component (%)', 'Component (%)', 'Component (%)', 'Component (%)', 'Component (%)', 'Component (%)'], ['Sample', 'SiO2', 'Al2O3', 'Fe2O3', 'CaO', 'MgO', 'SO3', 'C3A'], ['0% LL', '21.44', '5.14', '0.23', '69.14', '0.62', '3.00', '12.23'], ['15% LL', '19.70', '4.66', '0.23', '69.90', '0.63', '2.95', '11.96'], ['25% LL', '16.85', '4.00', '0.24', '70.65', '0.53', '2.72', '10.19']]",1,"Cement chemical analysis (before hydration).;[['Sample', 'Component (%)', 'Component (%)', 'Component (%)', 'Component (%)', 'Component (%)', 'Component (%)', 'Component (%)'], ['Sample', 'SiO2', 'Al2O3', 'Fe2O3', 'CaO', 'MgO', 'SO3', 'C3A'], ['0% LL', '21.44', '5.14', '0.23', '69.14', '0.62', '3.00', '12.23'], ['15% LL', '19.70', '4.66', '0.23', '69.90', '0.63', '2.95', '11.96'], ['25% LL', '16.85', '4.00', '0.24', '70.65', '0.53', '2.72', '10.19']]",1,1,1,3,S0950061810003569_0,S0950061810003569,2010-07-23
2010,Phase compositions of cement (% by weight).,"[['Composition', 'C3S', 'C2S', 'C3A', 'C3AF'], ['Cement', '63.40', '12.90', '6.2', '7.4']]",1,"Phase compositions of cement (% by weight).;[['Composition', 'C3S', 'C2S', 'C3A', 'C3AF'], ['Cement', '63.40', '12.90', '6.2', '7.4']]",1,1,1,3,S0950061822004494_1,S0950061822004494,2022-02-14
2011,"Chemical, physical and mechanical properties of cement and silica fume.","[['Chemical properties', 'Cement (%)', 'Silica fume (%)', 'Mechanical properties', 'Mechanical properties'], ['SiO2', '21.27', '85-95', 'Mortar Comp Str (MPa)', 'Mortar Comp Str (MPa)'], ['CaO', '62.95', '-', ""f'c 3 days"", '20.1'], ['Fe2O3', '4.03', '0.4-2', ""f'c 7 days"", '28.2'], ['Al2O3', '4.95', '0.5-1.7', ""f'c 28 days"", '40.3'], ['MgO', '1.55', '0.1-0.9', '', ''], ['Na2O', '0.49', '0.15-0.2', '', ''], ['K2O', '0.65', '0.15-1.02', '', ''], ['SO3', '2.26', '-', '', ''], ['C3A', '6.3', '-', '', ''], ['LOI', '2.11', '3.5', '', ''], ['', '', '', '', ''], ['Physical properties', 'Physical properties', 'Physical properties', 'Physical properties', 'Physical properties'], ['Specific gravity', '3-3.1', '2.21', '', ''], ['Specific surface (cm2/gr)', '2910', '14,000', '', ''], ['Setting Time (min) [62]', 'Initial- 154', '-', '', ''], ['Setting Time (min) [62]', 'Final- 195', '-', '', '']]",1,"Chemical, physical and mechanical properties of cement and silica fume.;[['Chemical properties', 'Cement (%)', 'Silica fume (%)', 'Mechanical properties', 'Mechanical properties'], ['SiO2', '21.27', '85-95', 'Mortar Comp Str (MPa)', 'Mortar Comp Str (MPa)'], ['CaO', '62.95', '-', ""f'c 3 days"", '20.1'], ['Fe2O3', '4.03', '0.4-2', ""f'c 7 days"", '28.2'], ['Al2O3', '4.95', '0.5-1.7', ""f'c 28 days"", '40.3'], ['MgO', '1.55', '0.1-0.9', '', ''], ['Na2O', '0.49', '0.15-0.2', '', ''], ['K2O', '0.65', '0.15-1.02', '', ''], ['SO3', '2.26', '-', '', ''], ['C3A', '6.3', '-', '', ''], ['LOI', '2.11', '3.5', '', ''], ['', '', '', '', ''], ['Physical properties', 'Physical properties', 'Physical properties', 'Physical properties', 'Physical properties'], ['Specific gravity', '3-3.1', '2.21', '', ''], ['Specific surface (cm2/gr)', '2910', '14,000', '', ''], ['Setting Time (min) [62]', 'Initial- 154', '-', '', ''], ['Setting Time (min) [62]', 'Final- 195', '-', '', '']]",1,1,1,3,S0950061819324961_0,S0950061819324961,2019-09-30
2012,Portland cement potential phase compositions.,"[['Potential phase compositions', 'Limit', 'Results'], ['C3S (%)', '-', '60'], ['C2S (%)', '-', '11'], ['C3A (%)', '-', '6'], ['C3AF (%)', '-', '11'], ['C3S + 4.7C3A (%)', '100 max', '90']]",1,"Portland cement potential phase compositions.;[['Potential phase compositions', 'Limit', 'Results'], ['C3S (%)', '-', '60'], ['C2S (%)', '-', '11'], ['C3A (%)', '-', '6'], ['C3AF (%)', '-', '11'], ['C3S + 4.7C3A (%)', '100 max', '90']]",0,1,1,2,S0950061818323869_2,S0950061818323869,2018-10-09
2013,Analysis of 525 cement.,"[['Oxide', 'wt.%', 'Mineral', 'wt.%'], ['CaO', '63.89', 'C3S', '64.60'], ['SiO2', '19.80', 'C2S', '7.99'], ['Al2O3', '4.43', 'C3A', '6.53'], ['Fe2O3', '3.08', 'C4AF', '9.36'], ['SO3', '3.77', '', ''], ['K2O', '0.067', '', ''], ['Na2O', '0.095', '', ''], ['Ignition loss', '2.18', '', '']]",1,"Analysis of 525 cement.;[['Oxide', 'wt.%', 'Mineral', 'wt.%'], ['CaO', '63.89', 'C3S', '64.60'], ['SiO2', '19.80', 'C2S', '7.99'], ['Al2O3', '4.43', 'C3A', '6.53'], ['Fe2O3', '3.08', 'C4AF', '9.36'], ['SO3', '3.77', '', ''], ['K2O', '0.067', '', ''], ['Na2O', '0.095', '', ''], ['Ignition loss', '2.18', '', '']]",1,1,1,3,S0950061814003948_0,S0950061814003948,2014-05-23
2014,Characteristics of cement paste and aggregate.,"[['Cement paste', '', 'Aggregate', '', ''], ['Cement type and origin', 'CEM I 52.5 R Calcia Plant (Beffes, France)', 'Type', 'Limestone', ''], ['w/c Ratio', '0.4', 'Origin', 'Villeneuve-les-Maguelone quarry (south of France)', ''], ['Mineral components (Mass %)', '', '', '', ''], ['C3S', '66', 'Dimensions', '10x10x15 mm3', ''], ['C2S', '10', '', '', ''], ['C3A', '11', 'Specific gravity (kg/m3)', '2722', ''], ['C4AF', '8', '', '', ''], ['MgO', '2.1', 'Water absorption coefficient', '0.78 %', ''], ['Ca/Si', '3.2', '', '', ''], ['Loss on ignition (%)', '1.32 %', '', '', ''], ['Blaine specific surface (cm2/g)', '4200', '', '', ''], ['Compressive strength (2 days)', '43 MPa', '', '', ''], ['Compressive strength (28 days)', '67 MPa', '', '', '']]",1,"Characteristics of cement paste and aggregate.;[['Cement paste', '', 'Aggregate', '', ''], ['Cement type and origin', 'CEM I 52.5 R Calcia Plant (Beffes, France)', 'Type', 'Limestone', ''], ['w/c Ratio', '0.4', 'Origin', 'Villeneuve-les-Maguelone quarry (south of France)', ''], ['Mineral components (Mass %)', '', '', '', ''], ['C3S', '66', 'Dimensions', '10x10x15 mm3', ''], ['C2S', '10', '', '', ''], ['C3A', '11', 'Specific gravity (kg/m3)', '2722', ''], ['C4AF', '8', '', '', ''], ['MgO', '2.1', 'Water absorption coefficient', '0.78 %', ''], ['Ca/Si', '3.2', '', '', ''], ['Loss on ignition (%)', '1.32 %', '', '', ''], ['Blaine specific surface (cm2/g)', '4200', '', '', ''], ['Compressive strength (2 days)', '43 MPa', '', '', ''], ['Compressive strength (28 days)', '67 MPa', '', '', '']]",1,1,1,3,S0950061823003033_0,S0950061823003033,2023-02-09
2015,Physical and chemical properties of Portland cement (type II).,"[['Chemical composition', 'Cement (%)', 'Physical properties', 'Cement'], ['SiO2', '22', 'Water absorption (%)', '-'], ['Al2O3', '4', 'Specific density (kg/m3)', '3100'], ['Fe2O3', '5', 'Specific surface area (m2/kg)', '315'], ['CaO', '65', 'Autoclave expansion (%)', '0.12'], ['MgO', '1', '', '3 days 22'], ['K2O', '0.25', 'Compressive strength (MPa)', '7 days 28'], ['Na2O', '0.25', '', '28 days 39'], ['SO3', '1.5', 'Initial setting time (min)', '90'], ['LOI (loss on ignition)', '1', 'Final setting time (min)', '150'], ['Cement phase', 'Cement (%)', '', ''], ['C3S', '56', '-', '-'], ['C2S', '18', '-', '-'], ['C3A', '9', '-', '-'], ['C4AF', '11', '-', '-'], ['Gypsum', '6', '-', '-']]",1,"Physical and chemical properties of Portland cement (type II).;[['Chemical composition', 'Cement (%)', 'Physical properties', 'Cement'], ['SiO2', '22', 'Water absorption (%)', '-'], ['Al2O3', '4', 'Specific density (kg/m3)', '3100'], ['Fe2O3', '5', 'Specific surface area (m2/kg)', '315'], ['CaO', '65', 'Autoclave expansion (%)', '0.12'], ['MgO', '1', '', '3 days 22'], ['K2O', '0.25', 'Compressive strength (MPa)', '7 days 28'], ['Na2O', '0.25', '', '28 days 39'], ['SO3', '1.5', 'Initial setting time (min)', '90'], ['LOI (loss on ignition)', '1', 'Final setting time (min)', '150'], ['Cement phase', 'Cement (%)', '', ''], ['C3S', '56', '-', '-'], ['C2S', '18', '-', '-'], ['C3A', '9', '-', '-'], ['C4AF', '11', '-', '-'], ['Gypsum', '6', '-', '-']]",1,1,1,3,S0950061823003070_0,S0950061823003070,2023-02-10
2016,Mineralogical components of the cement.,"[['Composition', 'C3S', 'C2S', 'C3A', 'C4AF'], ['Weight percentage (wt%)', '59.38', '15.59', '7.28', '11.64']]",1,"Mineralogical components of the cement.;[['Composition', 'C3S', 'C2S', 'C3A', 'C4AF'], ['Weight percentage (wt%)', '59.38', '15.59', '7.28', '11.64']]",1,1,1,3,S0950061823003094_1,S0950061823003094,2023-02-13
2017,Composition of Portland cement and clinker [%].,"[['', 'Al2O3', 'CaO', 'SiO2', 'Fe2O3', 'MgO', 'K2O', 'Na2O', 'SO3', 'TiO2'], ['OPC', '4.06', '62.96', '17.82', '3.553', '2.1', '1.03', '0.164', '4.34', '0.243'], ['Clinker', '4.43', '63.9', '19.12', '3.616', '2.24', '1.05', '0.153', '0.86', '0.25'], ['', '', '', '', '', '', '', '', '', ''], ['', 'C3S', 'C2S', 'C2S', 'C3A', 'C3A', 'C4AF', 'C4AF', 'Gypsum', 'Gypsum'], ['OPC', '68.6', '10.2', '10.2', '6.0', '6.0', '9.2', '9.2', '4.9', '4.9'], ['Clinker', '73.0', '10.6', '10.6', '6.5', '6.5', '9.5', '9.5', '0', '0']]",1,"Composition of Portland cement and clinker [%].;[['', 'Al2O3', 'CaO', 'SiO2', 'Fe2O3', 'MgO', 'K2O', 'Na2O', 'SO3', 'TiO2'], ['OPC', '4.06', '62.96', '17.82', '3.553', '2.1', '1.03', '0.164', '4.34', '0.243'], ['Clinker', '4.43', '63.9', '19.12', '3.616', '2.24', '1.05', '0.153', '0.86', '0.25'], ['', '', '', '', '', '', '', '', '', ''], ['', 'C3S', 'C2S', 'C2S', 'C3A', 'C3A', 'C4AF', 'C4AF', 'Gypsum', 'Gypsum'], ['OPC', '68.6', '10.2', '10.2', '6.0', '6.0', '9.2', '9.2', '4.9', '4.9'], ['Clinker', '73.0', '10.6', '10.6', '6.5', '6.5', '9.5', '9.5', '0', '0']]",1,1,1,3,S0950061823003136_0,S0950061823003136,2023-02-06
2018,"Chemical composition (%, weight basis) and physical properties of used cement.","[['CaO', '59.41'], ['SiO2', '21.79'], ['Al2O3', '9.45'], ['SO3', '3.10'], ['MgO', '2.07'], ['Fe2O3', '1.69'], ['Sc2O3', '1.09'], ['K2O', '0.66'], ['Na2O', '0.28'], ['Cl-', '0.05'], ['C3S', '1.5%'], ['C2S', '61.4%'], ['C3A', '22.2%'], ['C4AF', '5.1%'], ['Specific density', '3 058 kg*m-3'], ['Blaine surface', '4 78 cm2*kg-1'], ['Initial setting time', '160 min'], ['Final setting time', '<360 min'], ['1-day compressive strength', '19 MPa'], ['2-days compressive strength', '34 MPa'], ['28-days compressive strength', '66 MPa'], ['d10', '4.8 mm'], ['d50', '29.6 mm'], ['d90', '67.7 mm']]",1,"Chemical composition (%, weight basis) and physical properties of used cement.;[['CaO', '59.41'], ['SiO2', '21.79'], ['Al2O3', '9.45'], ['SO3', '3.10'], ['MgO', '2.07'], ['Fe2O3', '1.69'], ['Sc2O3', '1.09'], ['K2O', '0.66'], ['Na2O', '0.28'], ['Cl-', '0.05'], ['C3S', '1.5%'], ['C2S', '61.4%'], ['C3A', '22.2%'], ['C4AF', '5.1%'], ['Specific density', '3 058 kg*m-3'], ['Blaine surface', '4 78 cm2*kg-1'], ['Initial setting time', '160 min'], ['Final setting time', '<360 min'], ['1-day compressive strength', '19 MPa'], ['2-days compressive strength', '34 MPa'], ['28-days compressive strength', '66 MPa'], ['d10', '4.8 mm'], ['d50', '29.6 mm'], ['d90', '67.7 mm']]",1,1,1,3,S0950061819318409_0,S0950061819318409,2019-07-26
2019,Chemical composition of cement and slag.,"[['Compounds', '% (by weight)', '% (by weight)'], ['Compounds', 'Cement', 'Slag'], ['CaO', '64.95', '41.03'], ['SiO2', '21.25', '34.49'], ['Al2O3', '3.47', '13.19'], ['Fe2O3', '4.23', '0.40'], ['MgO', '0.96', '8.21'], ['K2O', '0.28', '0.54'], ['Na2O', '0.10', '0.43'], ['SO3', '2.63', '0.10'], ['', '', ''], [""Bogue's composition (mass percentage)"", ""Bogue's composition (mass percentage)"", ""Bogue's composition (mass percentage)""], ['C3S', '67.5', '-'], ['C2S', '10.7', '-'], ['C3A', '2.64', '-'], ['C4AF', '12.8', '-'], ['Gypsum', '3.30', '-']]",1,"Chemical composition of cement and slag.;[['Compounds', '% (by weight)', '% (by weight)'], ['Compounds', 'Cement', 'Slag'], ['CaO', '64.95', '41.03'], ['SiO2', '21.25', '34.49'], ['Al2O3', '3.47', '13.19'], ['Fe2O3', '4.23', '0.40'], ['MgO', '0.96', '8.21'], ['K2O', '0.28', '0.54'], ['Na2O', '0.10', '0.43'], ['SO3', '2.63', '0.10'], ['', '', ''], [""Bogue's composition (mass percentage)"", ""Bogue's composition (mass percentage)"", ""Bogue's composition (mass percentage)""], ['C3S', '67.5', '-'], ['C2S', '10.7', '-'], ['C3A', '2.64', '-'], ['C4AF', '12.8', '-'], ['Gypsum', '3.30', '-']]",1,1,1,3,S0950061819318598_0,S0950061819318598,2019-07-26
2020,Chemical and mineralogical composition and physical properties of the cement.,"[['Chemical composition (mass%)', 'Chemical composition (mass%)', 'Chemical composition (mass%)', 'Chemical composition (mass%)', 'Chemical composition (mass%)', 'Chemical composition (mass%)', 'Chemical composition (mass%)', 'Chemical composition (mass%)', 'Chemical composition (mass%)'], ['SiO2', 'Al2O3', 'Fe2O3', 'CaO', 'MgO', 'K2O', 'Na2O', 'SO3', 'LOI'], ['20.86', '5.59', '2.49', '62.40', '2.50', '0.77', '0.22', '3.63', '1.74'], ['', '', '', '', '', '', '', '', ''], ['Physical properties', 'Physical properties', 'Physical properties', 'Physical properties', 'Physical properties', 'Physical properties', 'Physical properties', 'Physical properties', 'Physical properties'], ['Residue on the 45mm sieve: 2.8%', 'Residue on the 45mm sieve: 2.8%', 'Residue on the 45mm sieve: 2.8%', 'Specific gravity: 3.12g/cm3', 'Specific gravity: 3.12g/cm3', 'Specific gravity: 3.12g/cm3', 'Specific surface (Blaine): 4120cm2/g', 'Specific surface (Blaine): 4120cm2/g', 'Specific surface (Blaine): 4120cm2/g'], ['', '', '', '', '', '', '', '', ''], ['Mineralogical composition (Bogue calculation (mass%))', 'Mineralogical composition (Bogue calculation (mass%))', 'Mineralogical composition (Bogue calculation (mass%))', 'Mineralogical composition (Bogue calculation (mass%))', 'Mineralogical composition (Bogue calculation (mass%))', 'Mineralogical composition (Bogue calculation (mass%))', 'Mineralogical composition (Bogue calculation (mass%))', 'Mineralogical composition (Bogue calculation (mass%))', 'Mineralogical composition (Bogue calculation (mass%))'], ['C3S', '', 'C2S', '', '', 'C3A', '', 'C4AF', ''], ['54.3', '', '18.8', '', '', '10.6', '', '7.6', '']]",1,"Chemical and mineralogical composition and physical properties of the cement.;[['Chemical composition (mass%)', 'Chemical composition (mass%)', 'Chemical composition (mass%)', 'Chemical composition (mass%)', 'Chemical composition (mass%)', 'Chemical composition (mass%)', 'Chemical composition (mass%)', 'Chemical composition (mass%)', 'Chemical composition (mass%)'], ['SiO2', 'Al2O3', 'Fe2O3', 'CaO', 'MgO', 'K2O', 'Na2O', 'SO3', 'LOI'], ['20.86', '5.59', '2.49', '62.40', '2.50', '0.77', '0.22', '3.63', '1.74'], ['', '', '', '', '', '', '', '', ''], ['Physical properties', 'Physical properties', 'Physical properties', 'Physical properties', 'Physical properties', 'Physical properties', 'Physical properties', 'Physical properties', 'Physical properties'], ['Residue on the 45mm sieve: 2.8%', 'Residue on the 45mm sieve: 2.8%', 'Residue on the 45mm sieve: 2.8%', 'Specific gravity: 3.12g/cm3', 'Specific gravity: 3.12g/cm3', 'Specific gravity: 3.12g/cm3', 'Specific surface (Blaine): 4120cm2/g', 'Specific surface (Blaine): 4120cm2/g', 'Specific surface (Blaine): 4120cm2/g'], ['', '', '', '', '', '', '', '', ''], ['Mineralogical composition (Bogue calculation (mass%))', 'Mineralogical composition (Bogue calculation (mass%))', 'Mineralogical composition (Bogue calculation (mass%))', 'Mineralogical composition (Bogue calculation (mass%))', 'Mineralogical composition (Bogue calculation (mass%))', 'Mineralogical composition (Bogue calculation (mass%))', 'Mineralogical composition (Bogue calculation (mass%))', 'Mineralogical composition (Bogue calculation (mass%))', 'Mineralogical composition (Bogue calculation (mass%))'], ['C3S', '', 'C2S', '', '', 'C3A', '', 'C4AF', ''], ['54.3', '', '18.8', '', '', '10.6', '', '7.6', '']]",1,1,1,3,S0950061816319870_0,S0950061816319870,2016-12-24
2021,Chemical and mineral composition of Class-G well cement used.,"[['Chemical composition (wt%)', 'Chemical composition (wt%)', 'Chemical composition (wt%)', 'Chemical composition (wt%)', 'Chemical composition (wt%)', 'Chemical composition (wt%)', 'Mineralogical composition (wt%)', 'Mineralogical composition (wt%)', 'Mineralogical composition (wt%)', 'Mineralogical composition (wt%)'], ['SiO2', 'Al2O3', 'Fe2O3', 'CaO', 'MgO', 'SO3', 'C3S', 'C2S', 'C4AF', 'C3A'], ['23.05', '2.86', '3.52', '65.20', '1.79', '2.12', '59.89', '16.75', '10.70', '1.63']]",1,"Chemical and mineral composition of Class-G well cement used.;[['Chemical composition (wt%)', 'Chemical composition (wt%)', 'Chemical composition (wt%)', 'Chemical composition (wt%)', 'Chemical composition (wt%)', 'Chemical composition (wt%)', 'Mineralogical composition (wt%)', 'Mineralogical composition (wt%)', 'Mineralogical composition (wt%)', 'Mineralogical composition (wt%)'], ['SiO2', 'Al2O3', 'Fe2O3', 'CaO', 'MgO', 'SO3', 'C3S', 'C2S', 'C4AF', 'C3A'], ['23.05', '2.86', '3.52', '65.20', '1.79', '2.12', '59.89', '16.75', '10.70', '1.63']]",1,1,1,3,S0950061816319948_0,S0950061816319948,2016-12-28
2022,"Mineral composition of the cement used, obtained by X-ray diffraction.","[['Mineral', 'C3S', 'C2S beta', 'C3A cubic', 'C4AF', 'Calcite', 'Gypsum', 'Quartz'], ['Mass fraction (%)', '56.67', '2.44', '2.55', '4.94', '29.07', '3.53', '0.80']]",1,"Mineral composition of the cement used, obtained by X-ray diffraction.;[['Mineral', 'C3S', 'C2S beta', 'C3A cubic', 'C4AF', 'Calcite', 'Gypsum', 'Quartz'], ['Mass fraction (%)', '56.67', '2.44', '2.55', '4.94', '29.07', '3.53', '0.80']]",1,1,1,3,S0950061816320104_0,S0950061816320104,2017-01-02
2023,Chemical and mineral composition of cement.,"[['Chemical composition (% by mass)', 'Chemical composition (% by mass)', 'Chemical composition (% by mass)', 'Chemical composition (% by mass)', 'Chemical composition (% by mass)', 'Chemical composition (% by mass)', 'Chemical composition (% by mass)', 'Chemical composition (% by mass)'], ['SiO2', 'Al2O3', 'CaO', 'MgO', 'Fe2O3', 'SO3', 'NA2Oeq', 'Ignition Loss'], ['21.10', '6.16', '64.8', '1.94', '4.41', '2.52', '0.48', '2.59'], ['', '', '', '', '', '', '', ''], ['Mineral composition (% by mass)', 'Mineral composition (% by mass)', 'Mineral composition (% by mass)', 'Mineral composition (% by mass)', 'Mineral composition (% by mass)', 'Mineral composition (% by mass)', 'Mineral composition (% by mass)', 'Mineral composition (% by mass)'], ['', '', 'C3S', 'C2S', 'C3A', 'C4AF', '', ''], ['', '', '52.50', '21.40', '6.40', '13.10', '', '']]",1,"Chemical and mineral composition of cement.;[['Chemical composition (% by mass)', 'Chemical composition (% by mass)', 'Chemical composition (% by mass)', 'Chemical composition (% by mass)', 'Chemical composition (% by mass)', 'Chemical composition (% by mass)', 'Chemical composition (% by mass)', 'Chemical composition (% by mass)'], ['SiO2', 'Al2O3', 'CaO', 'MgO', 'Fe2O3', 'SO3', 'NA2Oeq', 'Ignition Loss'], ['21.10', '6.16', '64.8', '1.94', '4.41', '2.52', '0.48', '2.59'], ['', '', '', '', '', '', '', ''], ['Mineral composition (% by mass)', 'Mineral composition (% by mass)', 'Mineral composition (% by mass)', 'Mineral composition (% by mass)', 'Mineral composition (% by mass)', 'Mineral composition (% by mass)', 'Mineral composition (% by mass)', 'Mineral composition (% by mass)'], ['', '', 'C3S', 'C2S', 'C3A', 'C4AF', '', ''], ['', '', '52.50', '21.40', '6.40', '13.10', '', '']]",1,1,1,3,S0950061817323632_0,S0950061817323632,2017-12-06
2024,The properties of cementitious materials.,"[['', 'Portland cement', 'NZ'], ['Chemical composition (%)', '', ''], ['SiO2', '20.92', '67.79'], ['Al2O3', '4.92', '13.66'], ['Fe2O3', '3.80', '1.44'], ['CaO', '64.23', '1.68'], ['MgO', '1.90', '1.20'], ['SO3', '2.16', '0.50'], ['Na2O', '0.49', '2.04'], ['K2O', '0.80', '1.42'], ['L.O. I', '0.75', '10.23'], ['C3S', '57.80', '-'], ['C2S', '16.37', '-'], ['C3A', '6.61', '-'], ['C4AF', '11.56', '-'], ['Specific gravity', '3.15', '2.19'], ['Blaine specific surface (m2/kg)', '328', '400'], ['BET specific surface area (m2/kg)', '1.213', '20.954'], ['Total pore volume  (cm3/g)', '0.006403', '0.113000']]",1,"The properties of cementitious materials.;[['', 'Portland cement', 'NZ'], ['Chemical composition (%)', '', ''], ['SiO2', '20.92', '67.79'], ['Al2O3', '4.92', '13.66'], ['Fe2O3', '3.80', '1.44'], ['CaO', '64.23', '1.68'], ['MgO', '1.90', '1.20'], ['SO3', '2.16', '0.50'], ['Na2O', '0.49', '2.04'], ['K2O', '0.80', '1.42'], ['L.O. I', '0.75', '10.23'], ['C3S', '57.80', '-'], ['C2S', '16.37', '-'], ['C3A', '6.61', '-'], ['C4AF', '11.56', '-'], ['Specific gravity', '3.15', '2.19'], ['Blaine specific surface (m2/kg)', '328', '400'], ['BET specific surface area (m2/kg)', '1.213', '20.954'], ['Total pore volume  (cm3/g)', '0.006403', '0.113000']]",1,1,1,3,S0950061822011175_0,S0950061822011175,2022-04-16
2025,Crystalline phases present in the cement and zeolite.,"[['Crystalline Phase (wt. %)', 'Cement', 'Zeolite'], ['C3S', '59.0', '-'], ['C2S', '14.9', '-'], ['C3A', '2.1', '-'], ['C4AF', '8.3', '-'], ['Gypsum', '2.2', '-'], ['Calcite', '3.8', '-'], ['Portlandite', '1.7', '-'], ['Basanite', '0.6', '-'], ['Ettringite', '4.8', '-'], ['K-Clinoptilolite', '-', '51.2'], ['Na-Clinoptilolite', '-', '12.8'], ['Ca-Clinoptilolite', '-', '6.3'], ['Amorphous', '2.6', '29.7']]",1,"Crystalline phases present in the cement and zeolite.;[['Crystalline Phase (wt. %)', 'Cement', 'Zeolite'], ['C3S', '59.0', '-'], ['C2S', '14.9', '-'], ['C3A', '2.1', '-'], ['C4AF', '8.3', '-'], ['Gypsum', '2.2', '-'], ['Calcite', '3.8', '-'], ['Portlandite', '1.7', '-'], ['Basanite', '0.6', '-'], ['Ettringite', '4.8', '-'], ['K-Clinoptilolite', '-', '51.2'], ['Na-Clinoptilolite', '-', '12.8'], ['Ca-Clinoptilolite', '-', '6.3'], ['Amorphous', '2.6', '29.7']]",0,1,1,2,S0950061822011291_2,S0950061822011291,2022-05-06
2026,Chemical and mineral compositions of cement (wt%).,"[['Chemical composition', 'SiO2', 'Al2O3', 'Fe2O3', 'CaO', 'MgO', 'Na2Oeq', 'f-CaO', 'Loss'], ['Chemical composition', '21.14', '5.72', '3.62', '64.84', '1.53', '0.45', '1.33', '1.13'], ['Mineral composition', 'C3S', 'C2S', 'C3A', 'C4AF', '', '', '', ''], ['Mineral composition', '54.30', '19.66', '9.04', '11.00', '', '', '', '']]",1,"Chemical and mineral compositions of cement (wt%).;[['Chemical composition', 'SiO2', 'Al2O3', 'Fe2O3', 'CaO', 'MgO', 'Na2Oeq', 'f-CaO', 'Loss'], ['Chemical composition', '21.14', '5.72', '3.62', '64.84', '1.53', '0.45', '1.33', '1.13'], ['Mineral composition', 'C3S', 'C2S', 'C3A', 'C4AF', '', '', '', ''], ['Mineral composition', '54.30', '19.66', '9.04', '11.00', '', '', '', '']]",1,1,1,3,S095006182201042X_1,S095006182201042X,2022-04-11
2027,Characteristics of cement.,"[['Chemical properties', '%', '%'], ['SiO2', '20.1', '20.1'], ['Al2O3', '4.85', '4.85'], ['Fe2O3', '3.38', '3.38'], ['CaO', '63.54', '63.54'], ['MgO', '2.2', '2.2'], ['SO3', '2.3', '2.3'], ['K2O', '0.52', '0.52'], ['Na2O', '0.33', '0.33'], ['Free CaO', '1.46', '1.46'], ['Loss on ignition (L.O.I)', '2.22', '2.22'], ['Insoluble residue (In.R)', '0.47', '0.47'], ['C3S', '56.9', '56.9'], ['C2S', '15.86', '15.86'], ['C3A', '4.16', '4.16'], ['C4AF', '9.58', '9.58'], ['', '', ''], ['Physical properties of cement', 'Physical properties of cement', 'Physical properties of cement'], ['Autoclave expansion (%)', '0.07', '0.07'], ['Specific surface    ( c m  2   / g )', '3120', '3120'], ['Initial setting time (min)', '140', '140'], ['Final setting time (min)', '190', '190'], ['', '', ''], ['Mechanical properties of cement', 'Mechanical properties of cement', 'Mechanical properties of cement'], ['Compressive strength (MPa)', '3 days', '32.25'], ['Compressive strength (MPa)', '7 days', '39.5'], ['Compressive strength (MPa)', '28 days', '45.2']]",1,"Characteristics of cement.;[['Chemical properties', '%', '%'], ['SiO2', '20.1', '20.1'], ['Al2O3', '4.85', '4.85'], ['Fe2O3', '3.38', '3.38'], ['CaO', '63.54', '63.54'], ['MgO', '2.2', '2.2'], ['SO3', '2.3', '2.3'], ['K2O', '0.52', '0.52'], ['Na2O', '0.33', '0.33'], ['Free CaO', '1.46', '1.46'], ['Loss on ignition (L.O.I)', '2.22', '2.22'], ['Insoluble residue (In.R)', '0.47', '0.47'], ['C3S', '56.9', '56.9'], ['C2S', '15.86', '15.86'], ['C3A', '4.16', '4.16'], ['C4AF', '9.58', '9.58'], ['', '', ''], ['Physical properties of cement', 'Physical properties of cement', 'Physical properties of cement'], ['Autoclave expansion (%)', '0.07', '0.07'], ['Specific surface    ( c m  2   / g )', '3120', '3120'], ['Initial setting time (min)', '140', '140'], ['Final setting time (min)', '190', '190'], ['', '', ''], ['Mechanical properties of cement', 'Mechanical properties of cement', 'Mechanical properties of cement'], ['Compressive strength (MPa)', '3 days', '32.25'], ['Compressive strength (MPa)', '7 days', '39.5'], ['Compressive strength (MPa)', '28 days', '45.2']]",1,1,1,3,S095006182100502X_0,S095006182100502X,2021-03-19
2028,The chemical analysis and physical properties of the cement.,"[['Oxide composition', 'Percentage by weight', 'Limits of specifications ASTM C150/C150M-09'], ['Chemical properties', 'Chemical properties', 'Chemical properties'], ['Silica (SiO2)', '20.5', '-'], ['Lime (CaO)', '61.3', '-'], ['Iron oxide (Fe2O3)', '3.10', '6.0'], ['Alumina (Al2O3)', '5.8', '6.0'], ['Magnesium oxide (MgO)', '3.65', '6.0'], ['Sulfate (SO3)', '2.32', '3.0'], ['Tricalcium aluminate (C3A)', '7.38', '8.0'], ['Ignition loss', '2.75', '3.0'], ['Insoluble residue', '0.63', '0.75'], ['', '', ''], ['Physical property', 'Test result', 'Limits of specifications'], ['Physical properties', 'Physical properties', 'Physical properties'], ['Specific surface area (Blaine), (m2/kg)', '310', '260'], ['Setting time (Vicat)', '', ''], ['Initial (min)', '105', '45'], ['Final (min)', '235', '375'], ['', '', ''], ['Compressive strength (MPa)', 'Compressive strength (MPa)', 'Compressive strength (MPa)'], ['Strength at: 3days', '19.50', '7.0'], ['7days', '28.70', '12.0']]",1,"The chemical analysis and physical properties of the cement.;[['Oxide composition', 'Percentage by weight', 'Limits of specifications ASTM C150/C150M-09'], ['Chemical properties', 'Chemical properties', 'Chemical properties'], ['Silica (SiO2)', '20.5', '-'], ['Lime (CaO)', '61.3', '-'], ['Iron oxide (Fe2O3)', '3.10', '6.0'], ['Alumina (Al2O3)', '5.8', '6.0'], ['Magnesium oxide (MgO)', '3.65', '6.0'], ['Sulfate (SO3)', '2.32', '3.0'], ['Tricalcium aluminate (C3A)', '7.38', '8.0'], ['Ignition loss', '2.75', '3.0'], ['Insoluble residue', '0.63', '0.75'], ['', '', ''], ['Physical property', 'Test result', 'Limits of specifications'], ['Physical properties', 'Physical properties', 'Physical properties'], ['Specific surface area (Blaine), (m2/kg)', '310', '260'], ['Setting time (Vicat)', '', ''], ['Initial (min)', '105', '45'], ['Final (min)', '235', '375'], ['', '', ''], ['Compressive strength (MPa)', 'Compressive strength (MPa)', 'Compressive strength (MPa)'], ['Strength at: 3days', '19.50', '7.0'], ['7days', '28.70', '12.0']]",1,1,1,3,S0950061812006198_0,S0950061812006198,2012-09-28
2029,Properties of cement.,"[['Chemical properties', '%', 'Physical properties', 'Value'], ['SiO2', '21.8', 'Initial setting', '95 (min)'], ['Al2O3', '5.1', 'Final setting (min)', '150 (min)'], ['Fe2O3', '3.9', 'Fineness (blain)', '2900 (cm2/g)'], ['CaO', '64.8', 'Autoclave expansion', '0.15 (%)'], ['MgO', '1.7', '3Days compressive strength', '190 (Mpa)'], ['CL', '0.03', '7Days compressive strength', '320 (Mpa)'], ['SO3', '2.0', '28Days compressive strength', '490 (Mpa)'], ['LOI', '1.3', '', ''], ['LnR', '0.65', '', ''], ['FCaO', '1.1', '', ''], ['C3A', '7.5', '', ''], ['Total alkali', '0.7', '', '']]",1,"Properties of cement.;[['Chemical properties', '%', 'Physical properties', 'Value'], ['SiO2', '21.8', 'Initial setting', '95 (min)'], ['Al2O3', '5.1', 'Final setting (min)', '150 (min)'], ['Fe2O3', '3.9', 'Fineness (blain)', '2900 (cm2/g)'], ['CaO', '64.8', 'Autoclave expansion', '0.15 (%)'], ['MgO', '1.7', '3Days compressive strength', '190 (Mpa)'], ['CL', '0.03', '7Days compressive strength', '320 (Mpa)'], ['SO3', '2.0', '28Days compressive strength', '490 (Mpa)'], ['LOI', '1.3', '', ''], ['LnR', '0.65', '', ''], ['FCaO', '1.1', '', ''], ['C3A', '7.5', '', ''], ['Total alkali', '0.7', '', '']]",1,1,1,3,S0950061812006241_3,S0950061812006241,2012-09-28
