Repository: zakidotai/cemcat

# CemCat Streamlit Hosting Bundle

This folder is ready to be pushed to GitHub and deployed on Streamlit Cloud.

## Files included

- `streamlit_app.py` (main app)
- `requirements.txt`
- `data/ner_cems_40k.csv`
- `data/pii_abs.json`
- `data/clinker_comps_with_dates.csv`
- `upload/composition_cls_slag_updated.csv`

## Local run

```bash
streamlit run streamlit_app.py
```

File: crystalline_composition_gpt4_with_pii_tid_dates.csv (part 76 of 101)
,caption,tables,Label,text,pred_0,pred_1,pred_2,all_pred,pii_tid,pii,date
2030,Comparison of relevant standards and requirements for LHC.,"[['', '', '', 'GB/T 200-2017 [42]', 'ASTM C150/C150M-2018 [55]', 'BS EN 197-1: 2011 [56]', 'BS EN 14216-2015 [57]', 'JIS R 5210-2009 [58]'], ['Mineral Composition', 'Mixture content (%)', 'Mixture content (%)', 'Not allowed', '0-5 (limestone)', 'Allowed', 'Allowed', 'Not allowed'], ['Mineral Composition', 'Grinding aid dosage (%)', 'Grinding aid dosage (%)', '0-1', '0-1 (organic); 0-5 (inorganic)', '-', '-', '0-1'], ['Mineral Composition', 'C3S (%)', 'C3S (%)', '-', '<=35%', '-', '-', '-'], ['Mineral Composition', 'C2S (%)', 'C2S (%)', '>=40.0%', '>=40.0%', '-', '-', '>=40.0%'], ['Mineral Composition', 'C3A (%)', 'C3A (%)', '<=6.0%', '<=7.0%', '-', '-', '<=6.0%'], ['Mineral Composition', 'Free CaO', 'Free CaO', '<=1.0%', '-', '-', '-', '-'], ['', '', '', '', '', '', '', ''], ['Strength class', '', '', '32.5/42.5', '-', '', '32.5/42.5/52.5', '-'], ['', '', '', '', '', '', '', ''], ['Chemical composition', 'MgO', 'MgO', '<=5.0%', '<=6.0%', '-', '-', '<=5.0%'], ['Chemical composition', 'SO3', 'SO3', '<=3.5%', '<=2.3%', '-', '<=3.5 (IV/V); <=4.0 (III/B); <=4.5 (III/C)', '<=3.5%'], ['Chemical composition', 'Alkali content', 'Alkali content', '<=0.6%', '<=0.6%', '-', '-', '<=0.75; <=0.60 (Low alkali type)'], ['Chemical composition', 'Loss on ignition', 'Loss on ignition', '<=3.0%', '<=2.5% (without lime); <=3.5% (mixed with lime)', '<=5.0 %', '<=5.0%', '<=3.0%'], ['Chemical composition', 'Insoluble matter', 'Insoluble matter', '<=0.75%', '-', '-', '-', '-'], ['', '', '', '', '', '', '', ''], ['Physical properties', 'Specific surface area (m2/kg)', 'Specific surface area (m2/kg)', '>=250', '>=260; <=430', '-', '-', '>=250'], ['Setting time (min)', 'Initial setting', '>=60', '>=45', '>=75', '>=75  ;>=60  ;>=45', '>=60', ''], ['Setting time (min)', 'Final setting', '<=720', '<=375', '-', '-', '<=600', ''], ['Physical properties', 'Stability', 'Stability', '<=5 mm', '<=0.80%', '<=10 mm', '<=10 mm', '<=10 mm'], ['Compressive strength (MPa)', '7 d', '>=10.0  ; >=13.0', '>=7.0', '-', '-', '>=7.0', ''], ['Compressive strength (MPa)', '28 d', '>=32.5  ; >=42.5', '>=17.0', '-', '>=22.5', '>=17.0', ''], ['Compressive strength (MPa)', '90 d', '>=62.5', '-', '-', '-', '-', ''], ['Flexural strength (MPa)', '7 d', '>=3.0  ; >=3.5', '-', '-', '-', '', ''], ['Flexural strength (MPa)', '28 d', '>=5.5  ; >=6.5', '-', '-', '-', '', ''], ['', '', '', '', '', '', '', ''], ['Heat of hydration (kJ/kg)', 'Heat of hydration (kJ/kg)', '3 d', '<=197  ; <=230', '<=200 (optional)', '<=270', '<=220', '-'], ['Heat of hydration (kJ/kg)', 'Heat of hydration (kJ/kg)', '7 d', '<=230  ; <=260', '<=225 (optional)', '', '', '<=250'], ['Heat of hydration (kJ/kg)', 'Heat of hydration (kJ/kg)', '28 d', '-', '-', '', '', '<=290']]",1,"Comparison of relevant standards and requirements for LHC.;[['', '', '', 'GB/T 200-2017 [42]', 'ASTM C150/C150M-2018 [55]', 'BS EN 197-1: 2011 [56]', 'BS EN 14216-2015 [57]', 'JIS R 5210-2009 [58]'], ['Mineral Composition', 'Mixture content (%)', 'Mixture content (%)', 'Not allowed', '0-5 (limestone)', 'Allowed', 'Allowed', 'Not allowed'], ['Mineral Composition', 'Grinding aid dosage (%)', 'Grinding aid dosage (%)', '0-1', '0-1 (organic); 0-5 (inorganic)', '-', '-', '0-1'], ['Mineral Composition', 'C3S (%)', 'C3S (%)', '-', '<=35%', '-', '-', '-'], ['Mineral Composition', 'C2S (%)', 'C2S (%)', '>=40.0%', '>=40.0%', '-', '-', '>=40.0%'], ['Mineral Composition', 'C3A (%)', 'C3A (%)', '<=6.0%', '<=7.0%', '-', '-', '<=6.0%'], ['Mineral Composition', 'Free CaO', 'Free CaO', '<=1.0%', '-', '-', '-', '-'], ['', '', '', '', '', '', '', ''], ['Strength class', '', '', '32.5/42.5', '-', '', '32.5/42.5/52.5', '-'], ['', '', '', '', '', '', '', ''], ['Chemical composition', 'MgO', 'MgO', '<=5.0%', '<=6.0%', '-', '-', '<=5.0%'], ['Chemical composition', 'SO3', 'SO3', '<=3.5%', '<=2.3%', '-', '<=3.5 (IV/V); <=4.0 (III/B); <=4.5 (III/C)', '<=3.5%'], ['Chemical composition', 'Alkali content', 'Alkali content', '<=0.6%', '<=0.6%', '-', '-', '<=0.75; <=0.60 (Low alkali type)'], ['Chemical composition', 'Loss on ignition', 'Loss on ignition', '<=3.0%', '<=2.5% (without lime); <=3.5% (mixed with lime)', '<=5.0 %', '<=5.0%', '<=3.0%'], ['Chemical composition', 'Insoluble matter', 'Insoluble matter', '<=0.75%', '-', '-', '-', '-'], ['', '', '', '', '', '', '', ''], ['Physical properties', 'Specific surface area (m2/kg)', 'Specific surface area (m2/kg)', '>=250', '>=260; <=430', '-', '-', '>=250'], ['Setting time (min)', 'Initial setting', '>=60', '>=45', '>=75', '>=75  ;>=60  ;>=45', '>=60', ''], ['Setting time (min)', 'Final setting', '<=720', '<=375', '-', '-', '<=600', ''], ['Physical properties', 'Stability', 'Stability', '<=5 mm', '<=0.80%', '<=10 mm', '<=10 mm', '<=10 mm'], ['Compressive strength (MPa)', '7 d', '>=10.0  ; >=13.0', '>=7.0', '-', '-', '>=7.0', ''], ['Compressive strength (MPa)', '28 d', '>=32.5  ; >=42.5', '>=17.0', '-', '>=22.5', '>=17.0', ''], ['Compressive strength (MPa)', '90 d', '>=62.5', '-', '-', '-', '-', ''], ['Flexural strength (MPa)', '7 d', '>=3.0  ; >=3.5', '-', '-', '-', '', ''], ['Flexural strength (MPa)', '28 d', '>=5.5  ; >=6.5', '-', '-', '-', '', ''], ['', '', '', '', '', '', '', ''], ['Heat of hydration (kJ/kg)', 'Heat of hydration (kJ/kg)', '3 d', '<=197  ; <=230', '<=200 (optional)', '<=270', '<=220', '-'], ['Heat of hydration (kJ/kg)', 'Heat of hydration (kJ/kg)', '7 d', '<=230  ; <=260', '<=225 (optional)', '', '', '<=250'], ['Heat of hydration (kJ/kg)', 'Heat of hydration (kJ/kg)', '28 d', '-', '-', '', '', '<=290']]",1,1,1,3,S0950061823012485_1,S0950061823012485,2023-06-08
2031,Chemical and mineralogical composition (wt.%) of BCSA cement.,"[['Chemical composition', 'Chemical composition', 'Phase composition', 'Phase composition'], ['SiO2', '14.16', 'C2S', '47.25'], ['CaO', '49.6', ""Ye'elimite"", '41.6'], ['Fe2O3', '2.69', 'C4AF', '5.75'], ['Al2O3', '21.65', 'CaSO4*2H2O', '5.4'], ['Na2O', '0.13', '', ''], ['K2O', '0.25', '', ''], ['MgO', '0.96', '', ''], ['SO3', '9.54', '', ''], ['LOI', '1.02', '', '']]",1,"Chemical and mineralogical composition (wt.%) of BCSA cement.;[['Chemical composition', 'Chemical composition', 'Phase composition', 'Phase composition'], ['SiO2', '14.16', 'C2S', '47.25'], ['CaO', '49.6', ""Ye'elimite"", '41.6'], ['Fe2O3', '2.69', 'C4AF', '5.75'], ['Al2O3', '21.65', 'CaSO4*2H2O', '5.4'], ['Na2O', '0.13', '', ''], ['K2O', '0.25', '', ''], ['MgO', '0.96', '', ''], ['SO3', '9.54', '', ''], ['LOI', '1.02', '', '']]",1,1,1,3,S0950061823012588_0,S0950061823012588,2023-05-04
2032,Chemical and physical qualities of the design cement.,"[['Properties of CEM I - 52.5N type white cement', 'Value', 'Unit', 'Properties of CEM I - 52.5N type white cement', 'Value', 'Unit'], ['CaO', '66', '%', 'Al2O3/Fe2O3', '21.5', '-'], ['SiO2', '22.2', '%', 'SO3/Al2O3', '0.69', '-'], ['Al2O3', '4.3', '%', 'Soluble Crome (Cr+6)', '0.86', 'ppm'], ['Fe2O3', '0.2', '%', 'Chloride (Cl)', '0.0103', '%'], ['Na2O', '0.155', '%', 'Loss on ignition', '3.25', '%'], ['K2O', '0.442', '%', 'Insoluble residue', '0.14', '%'], ['Total alkalinity', '0.446', '%', 'Initial setting time', '110', 'Minute'], ['SO3', '2.97', '%', 'Whiteness', '85.2', '%'], ['MgO', '1.24', '%', 'Residue on 0.045 sieve', '0.7', '%'], ['C3S', '62.2', '%', 'Volume expansion', '0.5', 'mm'], ['C2S', '16.7', '%', 'Specific surface (Blaine)', '4600', 'cm2/gr'], ['C3A', '11.1', '%', 'fc at 2days (without curing)', '36', 'MPa'], ['C4AF', '0.6', '%', 'fc at 28days (without curing)', '59', 'MPa']]",1,"Chemical and physical qualities of the design cement.;[['Properties of CEM I - 52.5N type white cement', 'Value', 'Unit', 'Properties of CEM I - 52.5N type white cement', 'Value', 'Unit'], ['CaO', '66', '%', 'Al2O3/Fe2O3', '21.5', '-'], ['SiO2', '22.2', '%', 'SO3/Al2O3', '0.69', '-'], ['Al2O3', '4.3', '%', 'Soluble Crome (Cr+6)', '0.86', 'ppm'], ['Fe2O3', '0.2', '%', 'Chloride (Cl)', '0.0103', '%'], ['Na2O', '0.155', '%', 'Loss on ignition', '3.25', '%'], ['K2O', '0.442', '%', 'Insoluble residue', '0.14', '%'], ['Total alkalinity', '0.446', '%', 'Initial setting time', '110', 'Minute'], ['SO3', '2.97', '%', 'Whiteness', '85.2', '%'], ['MgO', '1.24', '%', 'Residue on 0.045 sieve', '0.7', '%'], ['C3S', '62.2', '%', 'Volume expansion', '0.5', 'mm'], ['C2S', '16.7', '%', 'Specific surface (Blaine)', '4600', 'cm2/gr'], ['C3A', '11.1', '%', 'fc at 2days (without curing)', '36', 'MPa'], ['C4AF', '0.6', '%', 'fc at 28days (without curing)', '59', 'MPa']]",1,1,1,3,S0950061817301915_0,S0950061817301915,2017-02-16
2033,Chemical compositions and main mineral phases of as-received BOFS powder.,"[['Chemical compositions (%)', 'Chemical compositions (%)', 'Chemical compositions (%)', 'Chemical compositions (%)', 'Chemical compositions (%)', 'Chemical compositions (%)', 'Mineral compositions (%)', 'Mineral compositions (%)', 'Mineral compositions (%)', 'Mineral compositions (%)', 'Mineral compositions (%)', 'Mineral compositions (%)'], ['CaO', 'Fe2O3', 'SiO2', 'MnO', 'MgO', 'Al2O3', 'b-C2S', 'g-C2S', 'C3S', 'Ca(OH)2', 'Srebrodolskite', 'Wustite'], ['45.7', '23.4', '13.7', '4.8', '4.2', '3.6', '18.5', '4.7', '6.5', '5.7', '10.7', '10.0']]",1,"Chemical compositions and main mineral phases of as-received BOFS powder.;[['Chemical compositions (%)', 'Chemical compositions (%)', 'Chemical compositions (%)', 'Chemical compositions (%)', 'Chemical compositions (%)', 'Chemical compositions (%)', 'Mineral compositions (%)', 'Mineral compositions (%)', 'Mineral compositions (%)', 'Mineral compositions (%)', 'Mineral compositions (%)', 'Mineral compositions (%)'], ['CaO', 'Fe2O3', 'SiO2', 'MnO', 'MgO', 'Al2O3', 'b-C2S', 'g-C2S', 'C3S', 'Ca(OH)2', 'Srebrodolskite', 'Wustite'], ['45.7', '23.4', '13.7', '4.8', '4.2', '3.6', '18.5', '4.7', '6.5', '5.7', '10.7', '10.0']]",1,1,1,3,S0950061823010437_0,S0950061823010437,2023-04-23
2034,Phase proportions of the GP cement and cement 116 [51].,"[['Type', 'Mass fraction* (%)', 'Mass fraction* (%)', 'Mass fraction* (%)', 'Mass fraction* (%)'], ['Type', 'C3S', 'C2S', 'C3A', 'C4AF'], ['GP cement', '61.3', '22.2', '4.6', '3.4'], ['CEMENT 116*', '66.86', '22.41', '6.596', '4.134']]",1,"Phase proportions of the GP cement and cement 116 [51].;[['Type', 'Mass fraction* (%)', 'Mass fraction* (%)', 'Mass fraction* (%)', 'Mass fraction* (%)'], ['Type', 'C3S', 'C2S', 'C3A', 'C4AF'], ['GP cement', '61.3', '22.2', '4.6', '3.4'], ['CEMENT 116*', '66.86', '22.41', '6.596', '4.134']]",1,1,1,3,S0950061823010462_1,S0950061823010462,2023-04-24
2035,Main mineral composition and physical properties of Portland cement.,"[['Mineral composition (%)', 'Mineral composition (%)', 'Mineral composition (%)', 'Mineral composition (%)', 'Mineral composition (%)', 'Mineral composition (%)', 'Initial setting (min)', 'Final setting (min)'], ['C3S', 'C2S', 'C3A', 'C4AF', 'CaSO4*2H2O', 'CaSO4*0.5H2O', '156', '219'], ['58.01', '16.80', '5.35', '12.09', '2.3', '4.1', '156', '219']]",1,"Main mineral composition and physical properties of Portland cement.;[['Mineral composition (%)', 'Mineral composition (%)', 'Mineral composition (%)', 'Mineral composition (%)', 'Mineral composition (%)', 'Mineral composition (%)', 'Initial setting (min)', 'Final setting (min)'], ['C3S', 'C2S', 'C3A', 'C4AF', 'CaSO4*2H2O', 'CaSO4*0.5H2O', '156', '219'], ['58.01', '16.80', '5.35', '12.09', '2.3', '4.1', '156', '219']]",1,1,1,3,S0950061821017797_1,S0950061821017797,2021-06-25
2036,Chemical and mineralogical composition [weight %] of cement and limestone. (LOI=Loss on ignition).,"[['', 'Cement', 'Limestone'], ['SiO2', '19.85', '0.63'], ['CaO', '64.61', '55.2'], ['Al2O3', '4.67', '0.28'], ['Fe2O3', '2.74', '0.15'], ['Na2O', '0.23', '<0.003'], ['K2O', '0.45', '0.054'], ['MgO', '1.09', '0.47'], ['SO3', '3.015', '<0.002'], ['LOI', '2.52', '42.89'], ['C3S', '68.28', '-'], ['C2S', '5.4', '-'], ['C3A', '7.74', '-'], ['C4AF', '8.34', '-']]",1,"Chemical and mineralogical composition [weight %] of cement and limestone. (LOI=Loss on ignition).;[['', 'Cement', 'Limestone'], ['SiO2', '19.85', '0.63'], ['CaO', '64.61', '55.2'], ['Al2O3', '4.67', '0.28'], ['Fe2O3', '2.74', '0.15'], ['Na2O', '0.23', '<0.003'], ['K2O', '0.45', '0.054'], ['MgO', '1.09', '0.47'], ['SO3', '3.015', '<0.002'], ['LOI', '2.52', '42.89'], ['C3S', '68.28', '-'], ['C2S', '5.4', '-'], ['C3A', '7.74', '-'], ['C4AF', '8.34', '-']]",1,1,1,3,S0950061817314307_1,S0950061817314307,2017-07-21
2037,Clinkers Theoretical Mineralogical Composition & Quality Indexes.,"[['Mineralogical Phases', 'Cement Clinkers Composition (%)', 'Cement Clinkers Composition (%)', 'Cement Clinkers Composition (%)'], ['Mineralogical Phases', '(PC)C', '(PC)C-DOP', '(PC)DOP'], ['C3S', '58.3', '59.8', '60.5'], ['C2S', '16.2', '15.0', '14.2'], ['C3A', '9.9', '9.7', '9.7'], ['C4AF', '10.2', '10.2', '10.1'], ['', '', '', ''], ['', 'Quality Indexes', 'Quality Indexes', 'Quality Indexes'], ['LSF', '96.7', '97.2', '97.7'], ['AR', '1.7', '1.7', '1.7'], ['SR', '2.3', '2.3', '2.3'], ['Na2Oeq', '0.7', '0.7', '0.7']]",1,"Clinkers Theoretical Mineralogical Composition & Quality Indexes.;[['Mineralogical Phases', 'Cement Clinkers Composition (%)', 'Cement Clinkers Composition (%)', 'Cement Clinkers Composition (%)'], ['Mineralogical Phases', '(PC)C', '(PC)C-DOP', '(PC)DOP'], ['C3S', '58.3', '59.8', '60.5'], ['C2S', '16.2', '15.0', '14.2'], ['C3A', '9.9', '9.7', '9.7'], ['C4AF', '10.2', '10.2', '10.1'], ['', '', '', ''], ['', 'Quality Indexes', 'Quality Indexes', 'Quality Indexes'], ['LSF', '96.7', '97.2', '97.7'], ['AR', '1.7', '1.7', '1.7'], ['SR', '2.3', '2.3', '2.3'], ['Na2Oeq', '0.7', '0.7', '0.7']]",1,1,1,3,S0950061817314344_5,S0950061817314344,2017-07-17
2038,Chemical and mineral composition of cement.,"[['Chemical composition', 'wt.%', 'Mineralogical Components', 'wt.%'], ['SiO2', '22.89', 'C3S', '56.93'], ['Al2O3', '4.51', 'C2S', '21.15'], ['Fe2O3', '3.51', 'C3A', '6.10'], ['CaO', '62.85', 'C4AF', '11.00'], ['MgO', '2.18', 'CaSO4', '4.20'], ['SO3', '2.42', 'Others', '0.62'], ['Na2Oeq', '0.55', '', ''], ['f-CaO', '0.86', '', ''], ['Loss on ignition', '0.98', '', ''], ['Cl-', '0.014', '-', '']]",1,"Chemical and mineral composition of cement.;[['Chemical composition', 'wt.%', 'Mineralogical Components', 'wt.%'], ['SiO2', '22.89', 'C3S', '56.93'], ['Al2O3', '4.51', 'C2S', '21.15'], ['Fe2O3', '3.51', 'C3A', '6.10'], ['CaO', '62.85', 'C4AF', '11.00'], ['MgO', '2.18', 'CaSO4', '4.20'], ['SO3', '2.42', 'Others', '0.62'], ['Na2Oeq', '0.55', '', ''], ['f-CaO', '0.86', '', ''], ['Loss on ignition', '0.98', '', ''], ['Cl-', '0.014', '-', '']]",1,1,1,3,S0950061821030853_0,S0950061821030853,2021-11-05
2039,Mineralogical composition of the PC.,"[['Phase', 'PC (wt. %)', 'ICSD code'], ['C3S M3', '55.78', '94742'], ['b-C2S', '14.45', '79550'], ['C3A cubic', '3.92', '1841'], ['C4AF', '10.54', '9197'], ['Calcite', '8.23', '79673'], ['Dolomite', '1.65', '10404'], ['Periclase', '2.51', '9863'], ['Gypsum', '2.82', '151692'], ['Quartz', '0.17', '174'], ['', '', ''], ['Rwp (%)', '5.78', '-']]",1,"Mineralogical composition of the PC.;[['Phase', 'PC (wt. %)', 'ICSD code'], ['C3S M3', '55.78', '94742'], ['b-C2S', '14.45', '79550'], ['C3A cubic', '3.92', '1841'], ['C4AF', '10.54', '9197'], ['Calcite', '8.23', '79673'], ['Dolomite', '1.65', '10404'], ['Periclase', '2.51', '9863'], ['Gypsum', '2.82', '151692'], ['Quartz', '0.17', '174'], ['', '', ''], ['Rwp (%)', '5.78', '-']]",1,1,1,3,S0950061821030993_1,S0950061821030993,2021-11-02
2040,Crystal structure of mineral phases adopted in XRD-Rietveld refinement.,"[['Mineral', 'Space group', 'a/A', 'b/A', 'c/A', 'a/deg', 'b/deg', 'g/deg', 'Reference'], ['C3S', 'C1m1', '33.11', '7.04', '18.52', '90', '94.14', '90', '[57]'], ['C2S', 'P121/n1', '5.48', '6.76', '9.28', '90', '85.45', '90', '[58]'], ['C4AF', 'Ibm2', '5.58', '14.60', '5.37', '90', '90.00', '90', '[59]'], ['C3A', 'Pa-3', '15.26', '15.26', '15.26', '90', '90.00', '90', '[60]'], ['CH', 'P-3m1', '3.59', '3.59', '4.91', '90', '90.00', '120', '[61]'], ['Al2O3', 'R-3c', '4.76', '4.76', '12.99', '90', '90.00', '120', '[62]']]",1,"Crystal structure of mineral phases adopted in XRD-Rietveld refinement.;[['Mineral', 'Space group', 'a/A', 'b/A', 'c/A', 'a/deg', 'b/deg', 'g/deg', 'Reference'], ['C3S', 'C1m1', '33.11', '7.04', '18.52', '90', '94.14', '90', '[57]'], ['C2S', 'P121/n1', '5.48', '6.76', '9.28', '90', '85.45', '90', '[58]'], ['C4AF', 'Ibm2', '5.58', '14.60', '5.37', '90', '90.00', '90', '[59]'], ['C3A', 'Pa-3', '15.26', '15.26', '15.26', '90', '90.00', '90', '[60]'], ['CH', 'P-3m1', '3.59', '3.59', '4.91', '90', '90.00', '120', '[61]'], ['Al2O3', 'R-3c', '4.76', '4.76', '12.99', '90', '90.00', '120', '[62]']]",1,0,1,2,S0950061822032251_2,S0950061822032251,2022-11-01
2041,Chemical and mineral compositions of reference cement.,"[['Cement', 'SiO2 (%)', 'Al2O3 (%)', 'Fe2O3 (%)', 'CaO (%)', 'MgO (%)', 'SO3 (%)', 'Na2O (%)'], ['Reference cement', '22.91', '4.29', '2.89', '66.23', '1.93', '0.34', '0.71'], ['Cement', 'Loss (%)', 'f-CaO(%)', 'C3S (%)', 'C2S (%)', 'C3A (%)', 'C4AF (%)', ''], ['Reference cement', '1.48', '0.63', '58.68', '21.48', '6.49', '8.79', '']]",1,"Chemical and mineral compositions of reference cement.;[['Cement', 'SiO2 (%)', 'Al2O3 (%)', 'Fe2O3 (%)', 'CaO (%)', 'MgO (%)', 'SO3 (%)', 'Na2O (%)'], ['Reference cement', '22.91', '4.29', '2.89', '66.23', '1.93', '0.34', '0.71'], ['Cement', 'Loss (%)', 'f-CaO(%)', 'C3S (%)', 'C2S (%)', 'C3A (%)', 'C4AF (%)', ''], ['Reference cement', '1.48', '0.63', '58.68', '21.48', '6.49', '8.79', '']]",1,1,1,3,S0950061818304732_0,S0950061818304732,2018-03-20
2042,Mineral composition of CSA cement (w %).,"[['C4A3     S   -', 'C2S', 'C    S   -', 'C4AF', 'C12A7', 'CT', 'CaMg(CO3)2', 'MgO', 'Amorphous'], ['35.4', '26.4', '14.3', '4.6', '3.1', '1.0', '1.5', '1.9', '11.7']]",1,"Mineral composition of CSA cement (w %).;[['C4A3     S   -', 'C2S', 'C    S   -', 'C4AF', 'C12A7', 'CT', 'CaMg(CO3)2', 'MgO', 'Amorphous'], ['35.4', '26.4', '14.3', '4.6', '3.1', '1.0', '1.5', '1.9', '11.7']]",1,1,1,3,S0950061818304847_1,S0950061818304847,2018-03-20
2043,Mineral composition of the calcium sulphoaluminate cement (%).,"[['C4A3     S   -', 'C2S', 'C     S   -', 'C4AF', 'C12A7', 'CT', 'CaMg(CO3)2', 'MgO', 'Amorphous'], ['35.4', '26.4', '14.3', '4.6', '3.1', '1.0', '1.5', '1.9', '11.7']]",1,"Mineral composition of the calcium sulphoaluminate cement (%).;[['C4A3     S   -', 'C2S', 'C     S   -', 'C4AF', 'C12A7', 'CT', 'CaMg(CO3)2', 'MgO', 'Amorphous'], ['35.4', '26.4', '14.3', '4.6', '3.1', '1.0', '1.5', '1.9', '11.7']]",1,1,1,3,S0950061822019274_1,S0950061822019274,2022-07-01
2044,Phase composition of the materials used by means of Rietveld calculations (weight %).,"[['Component', 'Cement clinker', 'cRCP', 'Anhydrite'], ['Alite', '67.9', '-', '-'], ['Belite', '11.6', '-', '-'], ['Aluminate (C3A)', '8.6', '-', '-'], ['Ferrite (C4AF)', '2.5', '1.0', '-'], ['Calcite', '-', '49.8', '-'], ['Quartz', '0.1', '11.0', '1.0'], ['Arcanite', '0.6', '-', '-'], ['Anhydrite', '-', '-', '95.0'], ['Amorphous phase', '8.1', '37.0', '-'], ['Other', '0.6', '1.2', '4.0'], ['Sum', '100', '100', '100']]",1,"Phase composition of the materials used by means of Rietveld calculations (weight %).;[['Component', 'Cement clinker', 'cRCP', 'Anhydrite'], ['Alite', '67.9', '-', '-'], ['Belite', '11.6', '-', '-'], ['Aluminate (C3A)', '8.6', '-', '-'], ['Ferrite (C4AF)', '2.5', '1.0', '-'], ['Calcite', '-', '49.8', '-'], ['Quartz', '0.1', '11.0', '1.0'], ['Arcanite', '0.6', '-', '-'], ['Anhydrite', '-', '-', '95.0'], ['Amorphous phase', '8.1', '37.0', '-'], ['Other', '0.6', '1.2', '4.0'], ['Sum', '100', '100', '100']]",1,1,1,3,S0950061822019444_1,S0950061822019444,2022-07-06
2045,Mineralogical phase compositions of cement (wt%).,"[['C3S', 'C2S', 'C3A', 'C4AF', 'Gypsum'], ['51.61', '23.08', '8.46', '11.45', '5.41']]",1,"Mineralogical phase compositions of cement (wt%).;[['C3S', 'C2S', 'C3A', 'C4AF', 'Gypsum'], ['51.61', '23.08', '8.46', '11.45', '5.41']]",1,1,1,3,S095006182201947X_2,S095006182201947X,2022-07-21
2046,Mineral phases and chemical composition of designed CSA clinkers.,"[['Components of designed CSA clinkers/wt%', 'Mineral phases', 'Mineral phases', 'Mineral phases', 'Chemical composition', 'Chemical composition', 'Chemical composition', 'Chemical composition', 'Chemical composition'], ['Components of designed CSA clinkers/wt%', 'C2S', 'C4A3     S   -', 'C4AF', 'CaO', 'SiO2', 'Al2O3', 'Fe2O3', 'SO3'], ['YA1', '60', '30', '10', '54.70', '20.93', '17.15', '3.30', '3.93'], ['YB1', '50', '30', '20', '52.81', '17.44', '19.24', '6.60', '3.93'], ['YC1', '60', '10', '30', '56.59', '20.93', '11.31', '9.90', '1.31'], ['YF1', '40', '20', '40', '51.86', '13.95', '18.42', '13.20', '2.62']]",1,"Mineral phases and chemical composition of designed CSA clinkers.;[['Components of designed CSA clinkers/wt%', 'Mineral phases', 'Mineral phases', 'Mineral phases', 'Chemical composition', 'Chemical composition', 'Chemical composition', 'Chemical composition', 'Chemical composition'], ['Components of designed CSA clinkers/wt%', 'C2S', 'C4A3     S   -', 'C4AF', 'CaO', 'SiO2', 'Al2O3', 'Fe2O3', 'SO3'], ['YA1', '60', '30', '10', '54.70', '20.93', '17.15', '3.30', '3.93'], ['YB1', '50', '30', '20', '52.81', '17.44', '19.24', '6.60', '3.93'], ['YC1', '60', '10', '30', '56.59', '20.93', '11.31', '9.90', '1.31'], ['YF1', '40', '20', '40', '51.86', '13.95', '18.42', '13.20', '2.62']]",1,1,1,3,S0950061816310261_1,S0950061816310261,2016-07-09
2047,Mineralogical composition by Rietveld analysis.,"[['Mineral composition/wt%', 'C2S', 'C4A3     S   -', 'C4AF', 'f-CaO', 'SiO2', 'C2AS'], ['YA1', '49.1', '18.7', '12.0', '6.8', '5.8', '7.7'], ['YB1', '50.6', '33.8', '15.6', '--', '--', '--'], ['YC1', '61.8', '12.7', '25.5', '--', '--', '--'], ['YF1', '37.1', '17.5', '44.3', '--', '1.1', '--']]",1,"Mineralogical composition by Rietveld analysis.;[['Mineral composition/wt%', 'C2S', 'C4A3     S   -', 'C4AF', 'f-CaO', 'SiO2', 'C2AS'], ['YA1', '49.1', '18.7', '12.0', '6.8', '5.8', '7.7'], ['YB1', '50.6', '33.8', '15.6', '--', '--', '--'], ['YC1', '61.8', '12.7', '25.5', '--', '--', '--'], ['YF1', '37.1', '17.5', '44.3', '--', '1.1', '--']]",1,1,1,3,S0950061816310261_5,S0950061816310261,2016-07-09
2048,"Chemical composition and physical properties of cement, fly ash, and accelerator.","[['', 'Cement', 'Fly ash', 'Accelerator'], ['Chemical composition', 'Chemical composition', 'Chemical composition', 'Chemical composition'], ['SiO2', '19.50', '43.64', '14.74'], ['Al2O3', '6.45', '25.39', '18.83'], ['Fe2O3', '3.08', '4.19', '4.17'], ['CaO', '57.57', '5.62', '32.72'], ['MgO', '1.21', '0.84', '0.64'], ['SO3', '2.01', '0.28', '0.29'], ['Alkali', '1.14', '1.80', '10.47'], ['f-CaO', '0.81', '0.46', '-'], ['Loss on ignition', '4.12', '3.0', '-'], ['', '', '', ''], ['Mineral composition', 'Mineral composition', 'Mineral composition', 'Mineral composition'], ['C3S', '52.70', '-', '-'], ['C2S', '23.04', '-', '-'], ['C3A', '6.37', '-', '-'], ['C4AF', '11.76', '-', '-'], ['', '', '', ''], ['Physical properties', 'Physical properties', 'Physical properties', 'Physical properties'], ['Density/g*cm-3', '3.08', '2.09', '-'], ['Blaine fineness/cm2*g-1', '3340', '4040', '-']]",1,"Chemical composition and physical properties of cement, fly ash, and accelerator.;[['', 'Cement', 'Fly ash', 'Accelerator'], ['Chemical composition', 'Chemical composition', 'Chemical composition', 'Chemical composition'], ['SiO2', '19.50', '43.64', '14.74'], ['Al2O3', '6.45', '25.39', '18.83'], ['Fe2O3', '3.08', '4.19', '4.17'], ['CaO', '57.57', '5.62', '32.72'], ['MgO', '1.21', '0.84', '0.64'], ['SO3', '2.01', '0.28', '0.29'], ['Alkali', '1.14', '1.80', '10.47'], ['f-CaO', '0.81', '0.46', '-'], ['Loss on ignition', '4.12', '3.0', '-'], ['', '', '', ''], ['Mineral composition', 'Mineral composition', 'Mineral composition', 'Mineral composition'], ['C3S', '52.70', '-', '-'], ['C2S', '23.04', '-', '-'], ['C3A', '6.37', '-', '-'], ['C4AF', '11.76', '-', '-'], ['', '', '', ''], ['Physical properties', 'Physical properties', 'Physical properties', 'Physical properties'], ['Density/g*cm-3', '3.08', '2.09', '-'], ['Blaine fineness/cm2*g-1', '3340', '4040', '-']]",1,1,1,3,S0950061816310297_0,S0950061816310297,2016-07-09
2049,Physical and chemical analysis of cement and other SCMs.,"[['', 'C', 'FA', 'VA', 'EAFS', 'QD'], ['Physical properties', 'Physical properties', 'Physical properties', 'Physical properties', 'Physical properties', 'Physical properties'], ['Specific gravity (g/cm3)', '3.15', '2.83', '2.64', '3.69', '2.43'], ['Fineness (m2/kg)', '344', '-', '-', '-', '-'], ['(Blain)', '', '', '', '', ''], ['Fineness (m2/cc)(Microtrac S3500)', '0.5670', '1.027', '0.816 (<38u)1.194 (<20u)', '1.157(<75u)', '0.1800'], ['', '', '', '', '', ''], ['Chemical properties (oxides,% by weight)', 'Chemical properties (oxides,% by weight)', 'Chemical properties (oxides,% by weight)', 'Chemical properties (oxides,% by weight)', 'Chemical properties (oxides,% by weight)', 'Chemical properties (oxides,% by weight)'], ['SiO2', '20.9', '51.5', '46.4', '16.1', '5.05'], ['Al2O3', '5.18', '24.3', '14.4', '3.80', '0.45'], ['Fe2O3', '3.04', '8.87', '12.8', '31.7', '0.18'], ['(SiO2 +Al2O3+Fe2O3)', '-', '84.7', '73.6', '51.6', '-'], ['CaO', '63.9', '5.15', '8.80', '30.6', '49.8'], ['MgO', '1.65', '3.50', '8.30', '9.84', '-'], ['Na2O', '0.10', '2.38', '3.80', '0.56', '-'], ['K2O', '0.52', '1.47', '1.90', '0.18', '-'], ['SO3', '2.61', '0.23', '0.80', 'Less Than 0.1', '-'], ['LOI', '2.51', '0.25', '2.80', 'No Ignitable', '44.6'], ['', '', '', '', '', ''], ['Compounds (%)', 'Compounds (%)', 'Compounds (%)', 'Compounds (%)', 'Compounds (%)', 'Compounds (%)'], ['C3S', '52.1', '-', '-', '-', '-'], ['C2S', '19.6', '-', '-', '-', '-'], ['C3A', '8.17', '-', '-', '-', '-'], ['C4AF', '8.81', '-', '-', '-', '-']]",1,"Physical and chemical analysis of cement and other SCMs.;[['', 'C', 'FA', 'VA', 'EAFS', 'QD'], ['Physical properties', 'Physical properties', 'Physical properties', 'Physical properties', 'Physical properties', 'Physical properties'], ['Specific gravity (g/cm3)', '3.15', '2.83', '2.64', '3.69', '2.43'], ['Fineness (m2/kg)', '344', '-', '-', '-', '-'], ['(Blain)', '', '', '', '', ''], ['Fineness (m2/cc)(Microtrac S3500)', '0.5670', '1.027', '0.816 (<38u)1.194 (<20u)', '1.157(<75u)', '0.1800'], ['', '', '', '', '', ''], ['Chemical properties (oxides,% by weight)', 'Chemical properties (oxides,% by weight)', 'Chemical properties (oxides,% by weight)', 'Chemical properties (oxides,% by weight)', 'Chemical properties (oxides,% by weight)', 'Chemical properties (oxides,% by weight)'], ['SiO2', '20.9', '51.5', '46.4', '16.1', '5.05'], ['Al2O3', '5.18', '24.3', '14.4', '3.80', '0.45'], ['Fe2O3', '3.04', '8.87', '12.8', '31.7', '0.18'], ['(SiO2 +Al2O3+Fe2O3)', '-', '84.7', '73.6', '51.6', '-'], ['CaO', '63.9', '5.15', '8.80', '30.6', '49.8'], ['MgO', '1.65', '3.50', '8.30', '9.84', '-'], ['Na2O', '0.10', '2.38', '3.80', '0.56', '-'], ['K2O', '0.52', '1.47', '1.90', '0.18', '-'], ['SO3', '2.61', '0.23', '0.80', 'Less Than 0.1', '-'], ['LOI', '2.51', '0.25', '2.80', 'No Ignitable', '44.6'], ['', '', '', '', '', ''], ['Compounds (%)', 'Compounds (%)', 'Compounds (%)', 'Compounds (%)', 'Compounds (%)', 'Compounds (%)'], ['C3S', '52.1', '-', '-', '-', '-'], ['C2S', '19.6', '-', '-', '-', '-'], ['C3A', '8.17', '-', '-', '-', '-'], ['C4AF', '8.81', '-', '-', '-', '-']]",1,1,1,3,S0950061817315659_1,S0950061817315659,2017-08-07
2050,Chemical and mineralogical composition of the used binder components.,"[['X-ray fluorescence analysis', 'X-ray fluorescence analysis', 'X-ray fluorescence analysis', 'X-ray fluorescence analysis', 'Mineralogical phase composition (mass-%)', 'Mineralogical phase composition (mass-%)', 'Mineralogical phase composition (mass-%)', 'Mineralogical phase composition (mass-%)'], ['', 'CSA clinker', 'anhydrite', 'gypsum', '', 'CSA clinker', 'anhydrite', 'gypsum'], ['CaO', '35.87', '42.83', '33.03', 'C4A3     S   -', '68.1', '', ''], ['SiO2', '5.41', '0.82', '0.26', 'CA', '3.2', '', ''], ['Al2O3', '42.61', '0.33', '0.05', 'CA2', '0.7', '', ''], ['Fe2O3', '1.55', '0.20', '<0.03', 'C12A7', '1.4', '', ''], ['MgO', '1.01', '0.08', '0.37', 'C2AS', '19.1', '', ''], ['K2O', '0.53', '0.05', '<0.02', 'b-C2S', '1.7', '', ''], ['Na2O', '<0.03', '<0.03', '0.06', 'CT', '3.9', '', ''], ['TiO2', '2.100', '0.019', '<0.01', 'M', '0.6', '', ''], ['P2O5', '0.113', '0.014', '<0.003', 'MA', '1.1', '', ''], ['Cr2O3', '0.032', '0.004', '0.003', 'C     S   -', '', '97.8', ''], ['MnO', '0.023', '0.008', '0.004', 'C     S   -    H2', '', '', '98.3'], ['SO3', '8.52', '54.83', '45.21', 'C    C   -', '', '1.8', '1.3'], ['L.O.I.', '1.98', '0.77', '20.81', 'S', '', '0.4', '0.4'], ['Total', '99.75', '99.95', '99.81', '', '', '', ''], ['', '', '', '', 'Readily soluble alkalis/g/100g cement', 'Readily soluble alkalis/g/100g cement', 'Readily soluble alkalis/g/100g cement', 'Readily soluble alkalis/g/100g cement'], ['CO2 (mass-%)', '0.95', '0.70', '0.51', 'Na2SO4', '0.02', '', ''], ['Free lime', '0.06', '', '', 'K2SO4', '0.31', '', ''], ['Density (g/cm) e', '2.75', '2.83', '2.33', '', '', '', ''], ['Blaine (cm/g) e', '5080', '3390', '7310', '', '', '', '']]",1,"Chemical and mineralogical composition of the used binder components.;[['X-ray fluorescence analysis', 'X-ray fluorescence analysis', 'X-ray fluorescence analysis', 'X-ray fluorescence analysis', 'Mineralogical phase composition (mass-%)', 'Mineralogical phase composition (mass-%)', 'Mineralogical phase composition (mass-%)', 'Mineralogical phase composition (mass-%)'], ['', 'CSA clinker', 'anhydrite', 'gypsum', '', 'CSA clinker', 'anhydrite', 'gypsum'], ['CaO', '35.87', '42.83', '33.03', 'C4A3     S   -', '68.1', '', ''], ['SiO2', '5.41', '0.82', '0.26', 'CA', '3.2', '', ''], ['Al2O3', '42.61', '0.33', '0.05', 'CA2', '0.7', '', ''], ['Fe2O3', '1.55', '0.20', '<0.03', 'C12A7', '1.4', '', ''], ['MgO', '1.01', '0.08', '0.37', 'C2AS', '19.1', '', ''], ['K2O', '0.53', '0.05', '<0.02', 'b-C2S', '1.7', '', ''], ['Na2O', '<0.03', '<0.03', '0.06', 'CT', '3.9', '', ''], ['TiO2', '2.100', '0.019', '<0.01', 'M', '0.6', '', ''], ['P2O5', '0.113', '0.014', '<0.003', 'MA', '1.1', '', ''], ['Cr2O3', '0.032', '0.004', '0.003', 'C     S   -', '', '97.8', ''], ['MnO', '0.023', '0.008', '0.004', 'C     S   -    H2', '', '', '98.3'], ['SO3', '8.52', '54.83', '45.21', 'C    C   -', '', '1.8', '1.3'], ['L.O.I.', '1.98', '0.77', '20.81', 'S', '', '0.4', '0.4'], ['Total', '99.75', '99.95', '99.81', '', '', '', ''], ['', '', '', '', 'Readily soluble alkalis/g/100g cement', 'Readily soluble alkalis/g/100g cement', 'Readily soluble alkalis/g/100g cement', 'Readily soluble alkalis/g/100g cement'], ['CO2 (mass-%)', '0.95', '0.70', '0.51', 'Na2SO4', '0.02', '', ''], ['Free lime', '0.06', '', '', 'K2SO4', '0.31', '', ''], ['Density (g/cm) e', '2.75', '2.83', '2.33', '', '', '', ''], ['Blaine (cm/g) e', '5080', '3390', '7310', '', '', '', '']]",1,1,1,3,S0950061817315684_0,S0950061817315684,2017-08-18
2051,Mineral compositions of different Portland cement fractions.,"[['D 50 (mm)', 'Mineral composition (%)', 'Mineral composition (%)', 'Mineral composition (%)', 'Mineral composition (%)', 'Mineral composition (%)', 'Mineral composition (%)', 'Mineral composition (%)'], ['D 50 (mm)', 'C3S', 'C3S', 'C2S', 'C2S', 'C3A', 'C4AF', 'CaSO4*2H2O'], ['D 50 (mm)', 'Bogue', 'Q-XRD', 'Bogue', 'Q-XRD', 'Bogue', 'Bogue', 'Bogue'], ['Original cement', '56.20', '52.25', '19.61', '21.87', '6.54', '8.97', '3.50'], ['36.37', '54.64', '51.54', '22.78', '25.27', '6.32', '9.36', '2.30'], ['21.48', '55.58', '52.23', '20.78', '23.86', '6.71', '9.00', '3.06'], ['13.19', '56.97', '52.12', '18.06', '21.05', '6.88', '8.36', '4.27'], ['8.24', '57.28', '54.08', '16.37', '18.33', '7.00', '8.24', '4.68'], ['3.98', '59.99', '57.16', '9.87', '12.31', '6.45', '8.42', '7.50']]",1,"Mineral compositions of different Portland cement fractions.;[['D 50 (mm)', 'Mineral composition (%)', 'Mineral composition (%)', 'Mineral composition (%)', 'Mineral composition (%)', 'Mineral composition (%)', 'Mineral composition (%)', 'Mineral composition (%)'], ['D 50 (mm)', 'C3S', 'C3S', 'C2S', 'C2S', 'C3A', 'C4AF', 'CaSO4*2H2O'], ['D 50 (mm)', 'Bogue', 'Q-XRD', 'Bogue', 'Q-XRD', 'Bogue', 'Bogue', 'Bogue'], ['Original cement', '56.20', '52.25', '19.61', '21.87', '6.54', '8.97', '3.50'], ['36.37', '54.64', '51.54', '22.78', '25.27', '6.32', '9.36', '2.30'], ['21.48', '55.58', '52.23', '20.78', '23.86', '6.71', '9.00', '3.06'], ['13.19', '56.97', '52.12', '18.06', '21.05', '6.88', '8.36', '4.27'], ['8.24', '57.28', '54.08', '16.37', '18.33', '7.00', '8.24', '4.68'], ['3.98', '59.99', '57.16', '9.87', '12.31', '6.45', '8.42', '7.50']]",1,1,1,3,S0950061811000171_3,S0950061811000171,2011-02-04
2052,Chemical and mineral compositions of Portland cement wt.%,"[['Chemical compositions', 'CaO', 'SiO2', 'Al2O3', 'Fe2O3', 'MgO', 'SO3', 'LOI'], ['Chemical compositions', '63.12', '18.73', '4.94', '3.99', '1.02', '3.07', '2.12'], ['', '', '', '', '', '', '', ''], ['Mineral compositions', 'C3S', 'C2S', 'C3A', 'C4AF', '', '', ''], ['Mineral compositions', '66.92', '3.22', '6.34', '12.14', '', '', '']]",1,"Chemical and mineral compositions of Portland cement wt.%;[['Chemical compositions', 'CaO', 'SiO2', 'Al2O3', 'Fe2O3', 'MgO', 'SO3', 'LOI'], ['Chemical compositions', '63.12', '18.73', '4.94', '3.99', '1.02', '3.07', '2.12'], ['', '', '', '', '', '', '', ''], ['Mineral compositions', 'C3S', 'C2S', 'C3A', 'C4AF', '', '', ''], ['Mineral compositions', '66.92', '3.22', '6.34', '12.14', '', '', '']]",1,1,1,3,S0950061821010345_0,S0950061821010345,2021-04-23
2053,Chemical and mineral compositions of standard Portland cement (wt%).Table 1 Chemical and mineral compositions of standard Portland cement (wt%).,"[['Oxide composition (%)', 'Phase composition (%)', 'Phase composition (%)', 'Phase composition (%)'], ['CaO', '62.85', 'C3S', '56.93'], ['SiO2', '22.89', 'C3S', '56.93'], ['Al2O3', '4.51', 'C2S', '21.15'], ['Fe2O3', '3.51', 'C2S', '21.15'], ['SO3', '2.42', 'C3A', '6.10'], ['MgO', '2.18', 'C3A', '6.10'], ['f- CaO', '0.86', 'C4AF', '11.00'], ['Na2Oeq', '0.55', 'C4AF', '11.00']]",1,"Chemical and mineral compositions of standard Portland cement (wt%).Table 1 Chemical and mineral compositions of standard Portland cement (wt%).;[['Oxide composition (%)', 'Phase composition (%)', 'Phase composition (%)', 'Phase composition (%)'], ['CaO', '62.85', 'C3S', '56.93'], ['SiO2', '22.89', 'C3S', '56.93'], ['Al2O3', '4.51', 'C2S', '21.15'], ['Fe2O3', '3.51', 'C2S', '21.15'], ['SO3', '2.42', 'C3A', '6.10'], ['MgO', '2.18', 'C3A', '6.10'], ['f- CaO', '0.86', 'C4AF', '11.00'], ['Na2Oeq', '0.55', 'C4AF', '11.00']]",1,1,1,3,S095006182101045X_0,S095006182101045X,2021-04-30
2054,Mineralogical composition of cements (%).,"[['Cement type', 'C3S', 'C2S', 'C3A', 'C4AF'], ['CEM I 42.5', '61.54', '14.83', '7.04', '11.05'], ['CEM II/B 42.5', '55.41', '13.65', '2.25', '14.83']]",1,"Mineralogical composition of cements (%).;[['Cement type', 'C3S', 'C2S', 'C3A', 'C4AF'], ['CEM I 42.5', '61.54', '14.83', '7.04', '11.05'], ['CEM II/B 42.5', '55.41', '13.65', '2.25', '14.83']]",1,1,1,3,S0950061813008155_1,S0950061813008155,2013-09-23
2055,Constituent cement.,"[['Constituent', 'C3S', 'C2S', 'C3A', 'C4AF', 'Na2O equiv.'], ['%', '53.11', '17.82', '7.69', '11.2', '0.71']]",1,"Constituent cement.;[['Constituent', 'C3S', 'C2S', 'C3A', 'C4AF', 'Na2O equiv.'], ['%', '53.11', '17.82', '7.69', '11.2', '0.71']]",1,1,1,3,S0950061810000772_1,S0950061810000772,2010-03-17
2056,Chemical composition of binders (wt%).,"[['Compositions', 'Low C3A cement', 'FA', 'MK'], ['Al2O3', '3.18', '23.93', '45.9'], ['CaO', '64.48', '6.98', '0.02'], ['Fe2O3', '4.34', '7.94', '0.49'], ['K2O', '0.35', '1.02', '0.15'], ['MgO', '1.46', '1.27', '0.04'], ['MnO', '0.120', '0.104', '-'], ['Na2O', '0.14', '0.38', '0.14'], ['P2O5', '0.228', '0.535', '-'], ['SiO2', '21.4', '55.9', '51.7'], ['SO3', '2.93', '0.3', '-'], ['TiO2', '0.192', '1.312', '0.92'], ['L. O. I.', '1.15', '1.71', '0.54'], ['', '', '', ''], ['Cement phase compound (%)', '', '', ''], ['C3S', '63.65', 'C3S: Ca3SiO5 (alite)C2S: Ca2SiO4 (belite) C3A:Ca3Al2O6 (aluminate)C4AF: Ca4(Al,Fe)2O7 (ferrite)', 'C3S: Ca3SiO5 (alite)C2S: Ca2SiO4 (belite) C3A:Ca3Al2O6 (aluminate)C4AF: Ca4(Al,Fe)2O7 (ferrite)'], ['C2S', '13.42', 'C3S: Ca3SiO5 (alite)C2S: Ca2SiO4 (belite) C3A:Ca3Al2O6 (aluminate)C4AF: Ca4(Al,Fe)2O7 (ferrite)', 'C3S: Ca3SiO5 (alite)C2S: Ca2SiO4 (belite) C3A:Ca3Al2O6 (aluminate)C4AF: Ca4(Al,Fe)2O7 (ferrite)'], ['C3A', '1.08', 'C3S: Ca3SiO5 (alite)C2S: Ca2SiO4 (belite) C3A:Ca3Al2O6 (aluminate)C4AF: Ca4(Al,Fe)2O7 (ferrite)', 'C3S: Ca3SiO5 (alite)C2S: Ca2SiO4 (belite) C3A:Ca3Al2O6 (aluminate)C4AF: Ca4(Al,Fe)2O7 (ferrite)'], ['C4AF', '13.21', 'C3S: Ca3SiO5 (alite)C2S: Ca2SiO4 (belite) C3A:Ca3Al2O6 (aluminate)C4AF: Ca4(Al,Fe)2O7 (ferrite)', 'C3S: Ca3SiO5 (alite)C2S: Ca2SiO4 (belite) C3A:Ca3Al2O6 (aluminate)C4AF: Ca4(Al,Fe)2O7 (ferrite)'], ['', '', '', ''], ['Physical property', '', '', ''], ['Specific density', '3.18', '2.38', '2.5']]",1,"Chemical composition of binders (wt%).;[['Compositions', 'Low C3A cement', 'FA', 'MK'], ['Al2O3', '3.18', '23.93', '45.9'], ['CaO', '64.48', '6.98', '0.02'], ['Fe2O3', '4.34', '7.94', '0.49'], ['K2O', '0.35', '1.02', '0.15'], ['MgO', '1.46', '1.27', '0.04'], ['MnO', '0.120', '0.104', '-'], ['Na2O', '0.14', '0.38', '0.14'], ['P2O5', '0.228', '0.535', '-'], ['SiO2', '21.4', '55.9', '51.7'], ['SO3', '2.93', '0.3', '-'], ['TiO2', '0.192', '1.312', '0.92'], ['L. O. I.', '1.15', '1.71', '0.54'], ['', '', '', ''], ['Cement phase compound (%)', '', '', ''], ['C3S', '63.65', 'C3S: Ca3SiO5 (alite)C2S: Ca2SiO4 (belite) C3A:Ca3Al2O6 (aluminate)C4AF: Ca4(Al,Fe)2O7 (ferrite)', 'C3S: Ca3SiO5 (alite)C2S: Ca2SiO4 (belite) C3A:Ca3Al2O6 (aluminate)C4AF: Ca4(Al,Fe)2O7 (ferrite)'], ['C2S', '13.42', 'C3S: Ca3SiO5 (alite)C2S: Ca2SiO4 (belite) C3A:Ca3Al2O6 (aluminate)C4AF: Ca4(Al,Fe)2O7 (ferrite)', 'C3S: Ca3SiO5 (alite)C2S: Ca2SiO4 (belite) C3A:Ca3Al2O6 (aluminate)C4AF: Ca4(Al,Fe)2O7 (ferrite)'], ['C3A', '1.08', 'C3S: Ca3SiO5 (alite)C2S: Ca2SiO4 (belite) C3A:Ca3Al2O6 (aluminate)C4AF: Ca4(Al,Fe)2O7 (ferrite)', 'C3S: Ca3SiO5 (alite)C2S: Ca2SiO4 (belite) C3A:Ca3Al2O6 (aluminate)C4AF: Ca4(Al,Fe)2O7 (ferrite)'], ['C4AF', '13.21', 'C3S: Ca3SiO5 (alite)C2S: Ca2SiO4 (belite) C3A:Ca3Al2O6 (aluminate)C4AF: Ca4(Al,Fe)2O7 (ferrite)', 'C3S: Ca3SiO5 (alite)C2S: Ca2SiO4 (belite) C3A:Ca3Al2O6 (aluminate)C4AF: Ca4(Al,Fe)2O7 (ferrite)'], ['', '', '', ''], ['Physical property', '', '', ''], ['Specific density', '3.18', '2.38', '2.5']]",1,1,1,3,S0950061822033207_1,S0950061822033207,2022-11-11
2057,Chemical and mineralogical compositions of CSAB clinker.,"[['XRF', 'XRF', 'QXRD', 'QXRD'], ['Oxide', 'Weight (%)', 'Phases', 'Weight (%)'], ['CaO', '45.0', 'C4A3     S   -', '69.4'], ['Al2O3', '33.7', 'b-C2S', '20.0'], ['SiO2', '8.1', 'C12A7', '4.2'], ['SO3', '8.0', 'CT', '3.8'], ['Fe2O3', '2.2', 'C2AS', '1.5'], ['TiO2', '1.4', 'M', '1.0'], ['MgO', '1.4', '', ''], ['K2O', '0.2', '', ''], ['SrO', '0.1', '', ''], ['ZrO2', '0.1', '', '']]",1,"Chemical and mineralogical compositions of CSAB clinker.;[['XRF', 'XRF', 'QXRD', 'QXRD'], ['Oxide', 'Weight (%)', 'Phases', 'Weight (%)'], ['CaO', '45.0', 'C4A3     S   -', '69.4'], ['Al2O3', '33.7', 'b-C2S', '20.0'], ['SiO2', '8.1', 'C12A7', '4.2'], ['SO3', '8.0', 'CT', '3.8'], ['Fe2O3', '2.2', 'C2AS', '1.5'], ['TiO2', '1.4', 'M', '1.0'], ['MgO', '1.4', '', ''], ['K2O', '0.2', '', ''], ['SrO', '0.1', '', ''], ['ZrO2', '0.1', '', '']]",1,1,1,3,S0950061818301788_0,S0950061818301788,2018-02-22
