Repository: zakidotai/cemcat

# CemCat Streamlit Hosting Bundle

This folder is ready to be pushed to GitHub and deployed on Streamlit Cloud.

## Files included

- `streamlit_app.py` (main app)
- `requirements.txt`
- `data/ner_cems_40k.csv`
- `data/pii_abs.json`
- `data/clinker_comps_with_dates.csv`
- `upload/composition_cls_slag_updated.csv`

## Local run

```bash
streamlit run streamlit_app.py
```

File: crystalline_composition_gpt4_with_pii_tid_dates.csv (part 78 of 101)
,caption,tables,Label,text,pred_0,pred_1,pred_2,all_pred,pii_tid,pii,date
2084,"Properties of cement, fly ash, and silica fume.","[['2a - Cement properties', '2a - Cement properties'], ['Item', 'Description'], ['Chemical', 'Chemical'], ['SiO2', '20.11%'], ['Al2O3', '5.07%'], ['Fe2O3', '3.80%'], ['CaO', '64.15'], ['MgO', '0.98'], ['SO3', '3.23'], ['Loss on ignition', '2.39%'], ['Na2O', '0.18%'], ['K2O', '0.56%'], ['Insoluble Residue', '0.40%'], ['CO2', '1.09%'], ['Limestone', '2.80%'], ['CaCO3', '88.23%'], ['', ''], ['Potential compounds', 'Potential compounds'], ['C3S', '55%'], ['C2S', '14%'], ['C3A', '7%'], ['C4AF', '11%'], ['C3S+4.75 C3A', '88%'], ['', ''], ['Physical', 'Physical'], ['Air content of mortar (volume)', '8%'], ['Fineness', '4.5m2/g'], ['Autoclave expansion', '-0.01%'], ['Mortar Bar Expansion', '0.00%'], ['Specific gravity', '3.15'], ['2b - Fly ash properties', '2b - Fly ash properties'], ['Item', 'Description'], ['SiO2', '36.73%'], ['Al2O3', '21.49'], ['Fe2O3', '5.68%'], ['CaO', '22.70%'], ['Na2O', '1.48%'], ['K2O', '0.57%'], ['MgO', '4.30%'], ['Oxides', '63.90%'], ['Alkalis', '29.05%'], ['Specific gravity', '2.5'], ['2c - Silica fume properties', '2c - Silica fume properties'], ['Item', 'Description'], ['Chemical', 'Chemical'], ['SiO2', '95.25%'], ['SO3', '0.08%'], ['Cl', '0.11%'], ['Total Alkali', '0.42%'], ['Moisture Content', '0.52%'], ['Loss on Ignition', '1.88%'], ['pH', '8.06%'], ['', ''], ['Physical', 'Physical'], ['% retained on 45mm sieve (wet sieved)', '0.49%'], ['Density - (specific gravity)', '2.24'], ['Bulk Density - (per ASTM)', '696.71kg/m3'], ['Specific Surface Area', '24.49m2/g'], ['Accelerated Pozzolanic Activity Index - with Portland Cement', '124.44%']]",1,"Properties of cement, fly ash, and silica fume.;[['2a - Cement properties', '2a - Cement properties'], ['Item', 'Description'], ['Chemical', 'Chemical'], ['SiO2', '20.11%'], ['Al2O3', '5.07%'], ['Fe2O3', '3.80%'], ['CaO', '64.15'], ['MgO', '0.98'], ['SO3', '3.23'], ['Loss on ignition', '2.39%'], ['Na2O', '0.18%'], ['K2O', '0.56%'], ['Insoluble Residue', '0.40%'], ['CO2', '1.09%'], ['Limestone', '2.80%'], ['CaCO3', '88.23%'], ['', ''], ['Potential compounds', 'Potential compounds'], ['C3S', '55%'], ['C2S', '14%'], ['C3A', '7%'], ['C4AF', '11%'], ['C3S+4.75 C3A', '88%'], ['', ''], ['Physical', 'Physical'], ['Air content of mortar (volume)', '8%'], ['Fineness', '4.5m2/g'], ['Autoclave expansion', '-0.01%'], ['Mortar Bar Expansion', '0.00%'], ['Specific gravity', '3.15'], ['2b - Fly ash properties', '2b - Fly ash properties'], ['Item', 'Description'], ['SiO2', '36.73%'], ['Al2O3', '21.49'], ['Fe2O3', '5.68%'], ['CaO', '22.70%'], ['Na2O', '1.48%'], ['K2O', '0.57%'], ['MgO', '4.30%'], ['Oxides', '63.90%'], ['Alkalis', '29.05%'], ['Specific gravity', '2.5'], ['2c - Silica fume properties', '2c - Silica fume properties'], ['Item', 'Description'], ['Chemical', 'Chemical'], ['SiO2', '95.25%'], ['SO3', '0.08%'], ['Cl', '0.11%'], ['Total Alkali', '0.42%'], ['Moisture Content', '0.52%'], ['Loss on Ignition', '1.88%'], ['pH', '8.06%'], ['', ''], ['Physical', 'Physical'], ['% retained on 45mm sieve (wet sieved)', '0.49%'], ['Density - (specific gravity)', '2.24'], ['Bulk Density - (per ASTM)', '696.71kg/m3'], ['Specific Surface Area', '24.49m2/g'], ['Accelerated Pozzolanic Activity Index - with Portland Cement', '124.44%']]",1,1,1,3,S0950061817315015_1,S0950061817315015,2017-07-28
2085,"Chemical composition of cement Type IL, I-II.","[['Cement', 'Blaine (m2/kg)', '-325', 'Limestone %', 'SiO2', 'Al2O3', 'Fe2O3', 'CaO', 'MgO'], ['Type IL', '431', '97.15', '9.43', '19.32', '5.27', '3.26', '63.57', '2.21'], ['Type I/II', '360', '96.85', '4.09', '20.08', '5.36', '3.33', '63.47', '2.13'], ['', '', '', '', '', '', '', '', ''], ['Cement', 'Na2O', 'K2O', 'SO3', 'C3S', 'C2S', 'C3A', 'C4AF', 'NAEQ'], ['Type IL', '0.14', '0.59', '2.97', '49.78', '16.37', '8.54', '9.65', '0.53'], ['Type I/II', '0.13', '0.55', '2.90', '50.80', '18.61', '8.61', '10.02', '0.49']]",1,"Chemical composition of cement Type IL, I-II.;[['Cement', 'Blaine (m2/kg)', '-325', 'Limestone %', 'SiO2', 'Al2O3', 'Fe2O3', 'CaO', 'MgO'], ['Type IL', '431', '97.15', '9.43', '19.32', '5.27', '3.26', '63.57', '2.21'], ['Type I/II', '360', '96.85', '4.09', '20.08', '5.36', '3.33', '63.47', '2.13'], ['', '', '', '', '', '', '', '', ''], ['Cement', 'Na2O', 'K2O', 'SO3', 'C3S', 'C2S', 'C3A', 'C4AF', 'NAEQ'], ['Type IL', '0.14', '0.59', '2.97', '49.78', '16.37', '8.54', '9.65', '0.53'], ['Type I/II', '0.13', '0.55', '2.90', '50.80', '18.61', '8.61', '10.02', '0.49']]",1,1,1,3,S0950061817315180_1,S0950061817315180,2017-08-01
2086,Chemical composition and physical properties of cementitious materials.,"[['Item', 'Cementitious materials (%)', 'Cementitious materials (%)', 'Cementitious materials (%)'], ['Item', 'Cement', 'Silica fume', 'Nano-silica'], ['SiO2', '21.75', '93', '>=98'], ['Al2O3', '5.1', '1.7', '0.076'], ['Fe2O3', '4.0', '1.2', '0.293'], ['CaO', '64.0', '0.3', '0.392'], ['MgO', '1.85', '1', '0.05'], ['SO3', '2.0', '-', '0.185'], ['Na2O', '0.55', '0.6', '0.328'], ['K2O', '0.55', '1.1', '0.080'], ['TIO2', '-', '-', '0.064'], ['P2O5', '-', '-', '0.129'], ['ZnO', '-', '-', '0.021'], ['CuO', '-', '-', '0.020'], ['Loss on ignition', '1.5', '0.4-3', '-'], ['Insoluble Residue', '0.35', '-', '-'], ['Free CaO', '0.7', '-', '-'], ['', '', '', ''], ['', 'Compounds', 'Compounds', 'Compounds'], ['C3S', '55.0', '-', '-'], ['C2S', '20.0', '-', '-'], ['C3A', '6.5', '-', '-'], ['C4AF', '11', '-', '-'], ['', '', '', ''], ['', 'Physical properties', 'Physical properties', 'Physical properties'], ['Specific gravity (gr/cm3)', '3.15', '2.21', '2.65'], ['Specific surface (m2/gr)', '0.305', '14', '193']]",1,"Chemical composition and physical properties of cementitious materials.;[['Item', 'Cementitious materials (%)', 'Cementitious materials (%)', 'Cementitious materials (%)'], ['Item', 'Cement', 'Silica fume', 'Nano-silica'], ['SiO2', '21.75', '93', '>=98'], ['Al2O3', '5.1', '1.7', '0.076'], ['Fe2O3', '4.0', '1.2', '0.293'], ['CaO', '64.0', '0.3', '0.392'], ['MgO', '1.85', '1', '0.05'], ['SO3', '2.0', '-', '0.185'], ['Na2O', '0.55', '0.6', '0.328'], ['K2O', '0.55', '1.1', '0.080'], ['TIO2', '-', '-', '0.064'], ['P2O5', '-', '-', '0.129'], ['ZnO', '-', '-', '0.021'], ['CuO', '-', '-', '0.020'], ['Loss on ignition', '1.5', '0.4-3', '-'], ['Insoluble Residue', '0.35', '-', '-'], ['Free CaO', '0.7', '-', '-'], ['', '', '', ''], ['', 'Compounds', 'Compounds', 'Compounds'], ['C3S', '55.0', '-', '-'], ['C2S', '20.0', '-', '-'], ['C3A', '6.5', '-', '-'], ['C4AF', '11', '-', '-'], ['', '', '', ''], ['', 'Physical properties', 'Physical properties', 'Physical properties'], ['Specific gravity (gr/cm3)', '3.15', '2.21', '2.65'], ['Specific surface (m2/gr)', '0.305', '14', '193']]",1,1,1,3,S0950061817315234_0,S0950061817315234,2017-08-09
2087,Chemical and mineralogical composition of cement.,"[['Chemical composition %', 'Chemical composition %', 'Chemical composition %', 'Chemical composition %', 'Chemical composition %', 'Chemical composition %', 'Chemical composition %', 'Chemical composition %', 'Bogue composition', 'Bogue composition', 'Bogue composition', 'Bogue composition'], ['CaO', 'SiO2', 'Al2O3', 'Fe2O3', 'SO3', 'K2O', 'CaO free', 'L.O.I at 500degC', 'C3S', 'C2S', 'C3A', 'C4AF'], ['65.3', '21.1', '4.7', '2.8', '2.3', '0.5', '0.8', '0.9', '59.3', '15.8', '7.76', '8.59']]",1,"Chemical and mineralogical composition of cement.;[['Chemical composition %', 'Chemical composition %', 'Chemical composition %', 'Chemical composition %', 'Chemical composition %', 'Chemical composition %', 'Chemical composition %', 'Chemical composition %', 'Bogue composition', 'Bogue composition', 'Bogue composition', 'Bogue composition'], ['CaO', 'SiO2', 'Al2O3', 'Fe2O3', 'SO3', 'K2O', 'CaO free', 'L.O.I at 500degC', 'C3S', 'C2S', 'C3A', 'C4AF'], ['65.3', '21.1', '4.7', '2.8', '2.3', '0.5', '0.8', '0.9', '59.3', '15.8', '7.76', '8.59']]",1,1,1,3,S0950061813009318_0,S0950061813009318,2013-10-29
2088,Rietveld quantitative phase analysis result of BRSC in wt.%.,"[['Phase', 'C2S(2)', 'C3A(1)', 'C4AF(3)', 'C4A3$(2)', 'R wp'], ['wt.%', '56.2', '6.6', '11.8', '25.4', '9.3']]",1,"Rietveld quantitative phase analysis result of BRSC in wt.%.;[['Phase', 'C2S(2)', 'C3A(1)', 'C4AF(3)', 'C4A3$(2)', 'R wp'], ['wt.%', '56.2', '6.6', '11.8', '25.4', '9.3']]",0,1,1,2,S0950061813009446_1,S0950061813009446,2013-11-18
2089,Mineral compositions of PC and slags (wt. %).,"[['Component', 'Z', 'SS1', 'SS2', 'Component', 'Z', 'SS1', 'SS2'], ['C3S', '60.2', '2.9', '-', 'FeO', '-', '11.1', '14.0'], ['C2S', '10.9', '20.1', '26.7', 'Mn-wuestite', '-', '-', '3.1'], ['C3A', '11.1', '-', '-', 'C--S', '1.4', '-', '-'], ['C4AF', '6.9', '5.9', '27.9', 'C--SH0.5', '3.4', '-', '-'], ['C2F', '-', '24.5', '10.9', 'C--SH2', '<1', '-', '-'], ['C12A7', '-', '-', '2.3', 'MgO', '<1', '-', '-'], ['C', '<1', '3.8', '5.4', 'MnO', '-', '-', '2.7'], ['CH', '-', '6.4', '3.4', 'S', '<1', '1.1', '0.7'], ['C-C', '3.9', '7.0', '1.4', 'K2SO4', '<1', '-', '-'], ['Fe', '-', '0.6', '0.2', 'Amorphous', '-', '16.6', '1.2']]",1,"Mineral compositions of PC and slags (wt. %).;[['Component', 'Z', 'SS1', 'SS2', 'Component', 'Z', 'SS1', 'SS2'], ['C3S', '60.2', '2.9', '-', 'FeO', '-', '11.1', '14.0'], ['C2S', '10.9', '20.1', '26.7', 'Mn-wuestite', '-', '-', '3.1'], ['C3A', '11.1', '-', '-', 'C--S', '1.4', '-', '-'], ['C4AF', '6.9', '5.9', '27.9', 'C--SH0.5', '3.4', '-', '-'], ['C2F', '-', '24.5', '10.9', 'C--SH2', '<1', '-', '-'], ['C12A7', '-', '-', '2.3', 'MgO', '<1', '-', '-'], ['C', '<1', '3.8', '5.4', 'MnO', '-', '-', '2.7'], ['CH', '-', '6.4', '3.4', 'S', '<1', '1.1', '0.7'], ['C-C', '3.9', '7.0', '1.4', 'K2SO4', '<1', '-', '-'], ['Fe', '-', '0.6', '0.2', 'Amorphous', '-', '16.6', '1.2']]",1,1,1,3,S0950061822016105_2,S0950061822016105,2022-05-31
2090,Chemical and mineralogical composition of CAC and CSA cement used in this study.,"[['Chemical composition (wt. %) X-ray fluorescence spectrometry', 'Chemical composition (wt. %) X-ray fluorescence spectrometry', 'Chemical composition (wt. %) X-ray fluorescence spectrometry', 'Chemical composition (wt. %) X-ray fluorescence spectrometry', 'Mineralogical composition (wt. %) Quantitative X-ray diffractometry', 'Mineralogical composition (wt. %) Quantitative X-ray diffractometry', 'Mineralogical composition (wt. %) Quantitative X-ray diffractometry'], ['', 'CAC', 'CSA cement', 'CSA cement', '', 'CAC', 'CSA clinker'], ['', 'CAC', 'CSA clinker', 'Gypsum', '', 'CAC', 'CSA clinker'], ['Al2O3', '55.71', '35.49', '0.30', 'CA', '69.2', '-'], ['CaO', '34.39', '41.28', '41.90', 'C2AS', '28.5', '-'], ['SiO2', '4.96', '8.39', '1.00', 'CA2', '1.4', '-'], ['TiO2', '2.09', '1.58', '-', 'C2S', '1.2', '18.5'], ['Fe2O3', '1.09', '1.69', '-', 'CT', '0.6', '3.5'], ['MgO', '0.51', '1.90', '2.50', 'C12A7', '0.1', '3.4'], ['Na2O', '0.22', '0.36', '-', 'C4A3    S   -    (orthorhombic)', '-', '51.8'], ['SO3', '0.10', '6.15', '49.80', 'C4A3    S   -   (cubic)', '-', '13.4'], ['P2O5', '0.04', '0.10', '-', 'M', '-', '3.2'], ['SrO', '0.03', '-', '0.40', 'C3A', '-', '2.3'], ['Cr2O3', '0.02', '0.02', '-', 'C    C   -', '-', '2.3'], ['MnO', '0.02', '0.11', '-', 'C4AF', '-', '1.4'], ['NiO', '0.01', '0.01', '-', 'C$', '-', '0.2'], ['ZnO', '0.01', '0.01', '-', '', '', ''], ['Loss-on-ignition', '0.80', '2.91', '4.10', '', '', '']]",1,"Chemical and mineralogical composition of CAC and CSA cement used in this study.;[['Chemical composition (wt. %) X-ray fluorescence spectrometry', 'Chemical composition (wt. %) X-ray fluorescence spectrometry', 'Chemical composition (wt. %) X-ray fluorescence spectrometry', 'Chemical composition (wt. %) X-ray fluorescence spectrometry', 'Mineralogical composition (wt. %) Quantitative X-ray diffractometry', 'Mineralogical composition (wt. %) Quantitative X-ray diffractometry', 'Mineralogical composition (wt. %) Quantitative X-ray diffractometry'], ['', 'CAC', 'CSA cement', 'CSA cement', '', 'CAC', 'CSA clinker'], ['', 'CAC', 'CSA clinker', 'Gypsum', '', 'CAC', 'CSA clinker'], ['Al2O3', '55.71', '35.49', '0.30', 'CA', '69.2', '-'], ['CaO', '34.39', '41.28', '41.90', 'C2AS', '28.5', '-'], ['SiO2', '4.96', '8.39', '1.00', 'CA2', '1.4', '-'], ['TiO2', '2.09', '1.58', '-', 'C2S', '1.2', '18.5'], ['Fe2O3', '1.09', '1.69', '-', 'CT', '0.6', '3.5'], ['MgO', '0.51', '1.90', '2.50', 'C12A7', '0.1', '3.4'], ['Na2O', '0.22', '0.36', '-', 'C4A3    S   -    (orthorhombic)', '-', '51.8'], ['SO3', '0.10', '6.15', '49.80', 'C4A3    S   -   (cubic)', '-', '13.4'], ['P2O5', '0.04', '0.10', '-', 'M', '-', '3.2'], ['SrO', '0.03', '-', '0.40', 'C3A', '-', '2.3'], ['Cr2O3', '0.02', '0.02', '-', 'C    C   -', '-', '2.3'], ['MnO', '0.02', '0.11', '-', 'C4AF', '-', '1.4'], ['NiO', '0.01', '0.01', '-', 'C$', '-', '0.2'], ['ZnO', '0.01', '0.01', '-', '', '', ''], ['Loss-on-ignition', '0.80', '2.91', '4.10', '', '', '']]",1,1,1,3,S0950061822016282_0,S0950061822016282,2022-05-31
2091,"Summary of relevant mineralogical and physical properties of cement CEM I 52.5 R and of the limestone types LL1-LL4. n.a. - not analyzed. d25, d50, d75 - mean particle diameter at 25%, 50% and 75% in the cumulative grain size distribution curve.","[['Component', 'Unit', 'CEM 1 52.5 R', 'LL1', 'LL2', 'LL3', 'LL4'], ['Alite C3S M3', '[wt-%]', '56.4', '-', '-', '-', '2.7 +'], ['Belite b-C2S', '[wt-%]', '12.0', '-', '-', '-', '0.7 +'], ['Aluminate C3Ac', '[wt-%]', '3.5', '-', '-', '-', '-'], ['Aluminate C3Ao', '[wt-%]', '8.2', '-', '-', '-', '-'], ['Ferrite C4AF', '[wt-%]', '8.0', '-', '-', '-', '-'], ['Periclase', '[wt-%]', '3.0', '-', '-', '-', '-'], ['Portlandite', '[wt-%]', '0.4', '-', '-', '-', '-'], ['Anhydrite', '[wt-%]', '4.0', '-', '-', '-', '-'], ['Bassanite', '[wt-%]', '2.2', '-', '-', '-', '-'], ['Arcanite', '[wt-%]', '0.9', '', '', '', ''], ['Calcite', '[wt-%]', '1.4', '97.5', '79.7', '77.5', '77.4'], ['Dolomite', '[wt-%]', '-', '1.3', '-', '-', '4.8'], ['Quartz', '[wt-%]', '-', '0.4', '13.6', '15.3', '7.6'], ['Feldspar', '[wt-%]', '-', '-', '1.0', '1.4', '1.7'], ['Clay minerals ++', '[wt-%]', '-', '0.8', '5.7', '5.8', '8.6'], ['', '', '', '', '', '', ''], ['Total organic carbon', '[wt-%]', '<0.01', '<0.01', '0.12', '0.09', '<0.01'], ['Blaine specific surface area', '[cm2*g-1]', '4430', '4200', '4600', '8000', '5000'], ['BET specific surface area', '[cm2*g-1]', '10,890', '7790', '42,790', '55,390', '95,520'], ['d25', '[um]', '1.9', '3.9', '3.5', '1.8', '2.5'], ['d50', '[um]', '6.2', '12.4', '13.6', '4.9', '8.1'], ['d75', '[um]', '14.1', '31.7', '31.5', '19.6', '31.6'], ['Density', '[g*cm-3]', '3.16', '2.71', '2.69', '2.67', '2.68']]",1,"Summary of relevant mineralogical and physical properties of cement CEM I 52.5 R and of the limestone types LL1-LL4. n.a. - not analyzed. d25, d50, d75 - mean particle diameter at 25%, 50% and 75% in the cumulative grain size distribution curve.;[['Component', 'Unit', 'CEM 1 52.5 R', 'LL1', 'LL2', 'LL3', 'LL4'], ['Alite C3S M3', '[wt-%]', '56.4', '-', '-', '-', '2.7 +'], ['Belite b-C2S', '[wt-%]', '12.0', '-', '-', '-', '0.7 +'], ['Aluminate C3Ac', '[wt-%]', '3.5', '-', '-', '-', '-'], ['Aluminate C3Ao', '[wt-%]', '8.2', '-', '-', '-', '-'], ['Ferrite C4AF', '[wt-%]', '8.0', '-', '-', '-', '-'], ['Periclase', '[wt-%]', '3.0', '-', '-', '-', '-'], ['Portlandite', '[wt-%]', '0.4', '-', '-', '-', '-'], ['Anhydrite', '[wt-%]', '4.0', '-', '-', '-', '-'], ['Bassanite', '[wt-%]', '2.2', '-', '-', '-', '-'], ['Arcanite', '[wt-%]', '0.9', '', '', '', ''], ['Calcite', '[wt-%]', '1.4', '97.5', '79.7', '77.5', '77.4'], ['Dolomite', '[wt-%]', '-', '1.3', '-', '-', '4.8'], ['Quartz', '[wt-%]', '-', '0.4', '13.6', '15.3', '7.6'], ['Feldspar', '[wt-%]', '-', '-', '1.0', '1.4', '1.7'], ['Clay minerals ++', '[wt-%]', '-', '0.8', '5.7', '5.8', '8.6'], ['', '', '', '', '', '', ''], ['Total organic carbon', '[wt-%]', '<0.01', '<0.01', '0.12', '0.09', '<0.01'], ['Blaine specific surface area', '[cm2*g-1]', '4430', '4200', '4600', '8000', '5000'], ['BET specific surface area', '[cm2*g-1]', '10,890', '7790', '42,790', '55,390', '95,520'], ['d25', '[um]', '1.9', '3.9', '3.5', '1.8', '2.5'], ['d50', '[um]', '6.2', '12.4', '13.6', '4.9', '8.1'], ['d75', '[um]', '14.1', '31.7', '31.5', '19.6', '31.6'], ['Density', '[g*cm-3]', '3.16', '2.71', '2.69', '2.67', '2.68']]",1,1,1,3,S0950061818321123_1,S0950061818321123,2018-09-25
2092,Mineralogical composition of clinker (%),"[['C3S', 'C2S', 'C3A', 'C4AF'], ['64.00', '15.00', '8.00', '12.16']]",1,"Mineralogical composition of clinker (%);[['C3S', 'C2S', 'C3A', 'C4AF'], ['64.00', '15.00', '8.00', '12.16']]",1,1,1,3,S0950061820334310_1,S0950061820334310,2020-11-16
2093,"Chemical composition of type II Portland cement, GGBFS and SF.","[['', 'Cement', 'SF', 'GGBFS'], ['SiO2 (%)', '20.38', '95.60', '39.50'], ['Al2O3 (%)', '4.13', '1.90', '11.50'], ['Fe2O3 (%)', '3.82', '0.90', '0.50'], ['CaO (%)', '62.96', '0.50', '38.00'], ['MgO (%)', '3.50', '1.00', '10.50'], ['SO3 (%)', '2.87', '0.10', '-'], ['Na2O (%)', '0.47', '-', '-'], ['K2O (%)', '0.89', '-', '-'], ['LOI (%)', '0.98', '-', '-'], ['C3S', '68.79', '-', '-'], ['C2S', '9.02', '-', '-'], ['C3A', '6.51', '-', '-'], ['C4AF', '13.10', '-', '-']]",1,"Chemical composition of type II Portland cement, GGBFS and SF.;[['', 'Cement', 'SF', 'GGBFS'], ['SiO2 (%)', '20.38', '95.60', '39.50'], ['Al2O3 (%)', '4.13', '1.90', '11.50'], ['Fe2O3 (%)', '3.82', '0.90', '0.50'], ['CaO (%)', '62.96', '0.50', '38.00'], ['MgO (%)', '3.50', '1.00', '10.50'], ['SO3 (%)', '2.87', '0.10', '-'], ['Na2O (%)', '0.47', '-', '-'], ['K2O (%)', '0.89', '-', '-'], ['LOI (%)', '0.98', '-', '-'], ['C3S', '68.79', '-', '-'], ['C2S', '9.02', '-', '-'], ['C3A', '6.51', '-', '-'], ['C4AF', '13.10', '-', '-']]",1,1,1,3,S0950061820334358_0,S0950061820334358,2020-12-13
2094,Chemical constituents and physical properties of OPC and GGBS.,"[['Constituent', 'Item', 'Cementitious materials (%)', 'Cementitious materials (%)'], ['Constituent', 'Item', 'Ordinary Portland Cement', 'Ground Granulated Blast Furnace Slag'], ['Chemicals', 'SiO2', '20.5', '33.01'], ['', 'Al2O3', '4.8', '13.05'], ['', 'Fe2O3', '3.1', '0.36'], ['', 'CaO', '63.5', '42.70'], ['', 'MgO', '1.8', '5.91'], ['', 'Na2O', '0.5', '-'], ['', 'K2O', '0.54', '-'], ['', 'Cl', '0.03', '0.00'], ['', 'SO3', '2.6', '2.03'], ['Compounds', 'C3S', '51', '-'], ['', 'C2S', '23.1', '-'], ['', 'C3A', '8.85', '-'], ['', 'C4AF', '10.5', '-'], ['Physical properties', 'Specific surface area (m2/kg)', '385', '450.00'], ['', 'Specific gravity', '3.01', '2.91']]",1,"Chemical constituents and physical properties of OPC and GGBS.;[['Constituent', 'Item', 'Cementitious materials (%)', 'Cementitious materials (%)'], ['Constituent', 'Item', 'Ordinary Portland Cement', 'Ground Granulated Blast Furnace Slag'], ['Chemicals', 'SiO2', '20.5', '33.01'], ['', 'Al2O3', '4.8', '13.05'], ['', 'Fe2O3', '3.1', '0.36'], ['', 'CaO', '63.5', '42.70'], ['', 'MgO', '1.8', '5.91'], ['', 'Na2O', '0.5', '-'], ['', 'K2O', '0.54', '-'], ['', 'Cl', '0.03', '0.00'], ['', 'SO3', '2.6', '2.03'], ['Compounds', 'C3S', '51', '-'], ['', 'C2S', '23.1', '-'], ['', 'C3A', '8.85', '-'], ['', 'C4AF', '10.5', '-'], ['Physical properties', 'Specific surface area (m2/kg)', '385', '450.00'], ['', 'Specific gravity', '3.01', '2.91']]",1,1,1,3,S0950061820334401_1,S0950061820334401,2020-11-06
2095,Chemical and physical characteristics of FA and ECC.,"[['Oxide', 'PC 42.5(%)', 'Fly Ash(%)', 'Phase', 'PC 42.5(%)', 'Fly Ash(%)', 'Physical Property', 'PC 42.5', 'Fly Ash'], ['CaO', '61.50', '14.92', 'C3S', '55', '-', 'Loss of Ignition', '1.9', '0.80'], ['SiO2', '19.60', '41.76', 'C2S', '15', '-', 'Insoluble Residue', '0.44', '-'], ['Al2O3', '4.80', '22.91', 'C3A', '7', '-', 'SiO2 + Al2O3 + Fe2O3', '27.70', '73.90'], ['Fe2O3', '3.30', '9.23', 'C4AF', '10', '-', 'Autoclave expansion, %', '0.09', '0.00'], ['MgO', '3.00', '2.95', '', '', '', 'Specific gravity', '3.15', '2.43'], ['SO3', '3.50', '1.60', '', '', '', 'Surface area (m2/kg)', '371', '115'], ['K2O + 0.66 Na2O', '0.7', '2.05', '', '', '', 'Amount retained on 45 um, %', '3', '19']]",1,"Chemical and physical characteristics of FA and ECC.;[['Oxide', 'PC 42.5(%)', 'Fly Ash(%)', 'Phase', 'PC 42.5(%)', 'Fly Ash(%)', 'Physical Property', 'PC 42.5', 'Fly Ash'], ['CaO', '61.50', '14.92', 'C3S', '55', '-', 'Loss of Ignition', '1.9', '0.80'], ['SiO2', '19.60', '41.76', 'C2S', '15', '-', 'Insoluble Residue', '0.44', '-'], ['Al2O3', '4.80', '22.91', 'C3A', '7', '-', 'SiO2 + Al2O3 + Fe2O3', '27.70', '73.90'], ['Fe2O3', '3.30', '9.23', 'C4AF', '10', '-', 'Autoclave expansion, %', '0.09', '0.00'], ['MgO', '3.00', '2.95', '', '', '', 'Specific gravity', '3.15', '2.43'], ['SO3', '3.50', '1.60', '', '', '', 'Surface area (m2/kg)', '371', '115'], ['K2O + 0.66 Na2O', '0.7', '2.05', '', '', '', 'Amount retained on 45 um, %', '3', '19']]",1,1,1,3,S0950061820334425_0,S0950061820334425,2020-11-06
2096,compositions and mineral phases of three steel slags.,"[['Sample', 'Sample', 'LG', 'SG', 'JG'], ['Original', 'Original', 'Laigang group', 'Shougang group', 'Jinguang group'], ['Oxide components (in mass, %)', 'CaO', '45.81', '42.80', '48.86'], ['Oxide components (in mass, %)', 'SiO2', '16.79', '21.14', '31.27'], ['Oxide components (in mass, %)', 'MgO', '6.62', '9.58', '7.42'], ['Oxide components (in mass, %)', 'Al2O3', '3.05', '5.86', '3.80'], ['Oxide components (in mass, %)', 'Fe2O3', '22.7', '5.74', '0.78'], ['Oxide components (in mass, %)', 'P2O5', '1.67', '0.58', '0.06'], ['Density (gcm-3)', 'Density (gcm-3)', '2.87', '2.73', '3.01'], ['Alkalinity', 'Alkalinity', '2.48', '1.97', '1.56'], ['Mean size (mm)', 'Mean size (mm)', '8.83', '9.70', '14.24'], ['Specific surface area (m2 kg-1)', 'Specific surface area (m2 kg-1)', '190', '474', '441'], ['Mineral phases by XRD', 'Mineral phases by XRD', 'C3S, b-C2S, g-C2S, ferrite', 'C3S, b-C2S, g-C2S, SiO2', 'C3S, b-C2S, g-C2S, RO']]",1,"compositions and mineral phases of three steel slags.;[['Sample', 'Sample', 'LG', 'SG', 'JG'], ['Original', 'Original', 'Laigang group', 'Shougang group', 'Jinguang group'], ['Oxide components (in mass, %)', 'CaO', '45.81', '42.80', '48.86'], ['Oxide components (in mass, %)', 'SiO2', '16.79', '21.14', '31.27'], ['Oxide components (in mass, %)', 'MgO', '6.62', '9.58', '7.42'], ['Oxide components (in mass, %)', 'Al2O3', '3.05', '5.86', '3.80'], ['Oxide components (in mass, %)', 'Fe2O3', '22.7', '5.74', '0.78'], ['Oxide components (in mass, %)', 'P2O5', '1.67', '0.58', '0.06'], ['Density (gcm-3)', 'Density (gcm-3)', '2.87', '2.73', '3.01'], ['Alkalinity', 'Alkalinity', '2.48', '1.97', '1.56'], ['Mean size (mm)', 'Mean size (mm)', '8.83', '9.70', '14.24'], ['Specific surface area (m2 kg-1)', 'Specific surface area (m2 kg-1)', '190', '474', '441'], ['Mineral phases by XRD', 'Mineral phases by XRD', 'C3S, b-C2S, g-C2S, ferrite', 'C3S, b-C2S, g-C2S, SiO2', 'C3S, b-C2S, g-C2S, RO']]",1,1,1,3,S0950061814002475_0,S0950061814002475,2014-03-19
2097,Chemical composition of clinker.,"[['Series', 'Type of clinker', 'Chemical composition (%)', 'Chemical composition (%)', 'Chemical composition (%)', 'Chemical composition (%)', 'Chemical composition (%)', 'Chemical composition (%)', 'Chemical composition (%)', 'Chemical composition (%)', 'Chemical composition (%)', 'Chemical composition (%)', 'Chemical composition (%)', 'Chemical composition (%)', 'Mineral composition (%)', 'Mineral composition (%)', 'Mineral composition (%)', 'Mineral composition (%)'], ['Series', 'Type of clinker', 'Ig-loss', 'SiO2', 'Al2O3', 'Fe2O3', 'CaO', 'MgO', 'SO3', 'Na2O', 'K2O', 'TiO2', 'P2O5', 'MnO', 'C3S', 'C2S', 'C3A', 'C4AF'], ['I', 'A71', '0.98', '19.32', '5.40', '3.39', '65.25', '1.90', '2.29', '0.43', '0.39', '0.27', '0.18', '0.05', '71.1', '1.8', '8.6', '10.3'], ['I', 'A69', '1.79', '19.24', '5.37', '3.42', '64.82', '1.91', '2.80', '0.41', '0.33', '0.28', '0.17', '0.05', '68.6', '3.4', '8.5', '10.4'], ['I', 'A66', '0.94', '19.46', '5.41', '3.39', '64.63', '1.89', '2.83', '0.42', '0.39', '0.27', '0.17', '0.05', '65.9', '6.2', '8.6', '10.3'], ['I', 'A59', '0.99', '20.31', '5.36', '3.37', '64.13', '1.90', '2.51', '0.41', '0.37', '0.27', '0.18', '0.05', '58.7', '14.0', '8.5', '10.2'], ['', '', '', '', '', '', '', '', '', '', '', '', '', '', '', '', '', ''], ['II', 'A69', '-', '18.76', '5.18', '2.85', '64.16', '1.88', '3.97', '0.42', '0.38', '0.26', '0.21', '0.04', '68.4', '2.3', '8.9', '8.7'], ['II', 'A59', '-', '-', '-', '-', '-', '-', '-', '-', '-', '-', '-', '-', '59', '14', '8', '10']]",1,"Chemical composition of clinker.;[['Series', 'Type of clinker', 'Chemical composition (%)', 'Chemical composition (%)', 'Chemical composition (%)', 'Chemical composition (%)', 'Chemical composition (%)', 'Chemical composition (%)', 'Chemical composition (%)', 'Chemical composition (%)', 'Chemical composition (%)', 'Chemical composition (%)', 'Chemical composition (%)', 'Chemical composition (%)', 'Mineral composition (%)', 'Mineral composition (%)', 'Mineral composition (%)', 'Mineral composition (%)'], ['Series', 'Type of clinker', 'Ig-loss', 'SiO2', 'Al2O3', 'Fe2O3', 'CaO', 'MgO', 'SO3', 'Na2O', 'K2O', 'TiO2', 'P2O5', 'MnO', 'C3S', 'C2S', 'C3A', 'C4AF'], ['I', 'A71', '0.98', '19.32', '5.40', '3.39', '65.25', '1.90', '2.29', '0.43', '0.39', '0.27', '0.18', '0.05', '71.1', '1.8', '8.6', '10.3'], ['I', 'A69', '1.79', '19.24', '5.37', '3.42', '64.82', '1.91', '2.80', '0.41', '0.33', '0.28', '0.17', '0.05', '68.6', '3.4', '8.5', '10.4'], ['I', 'A66', '0.94', '19.46', '5.41', '3.39', '64.63', '1.89', '2.83', '0.42', '0.39', '0.27', '0.17', '0.05', '65.9', '6.2', '8.6', '10.3'], ['I', 'A59', '0.99', '20.31', '5.36', '3.37', '64.13', '1.90', '2.51', '0.41', '0.37', '0.27', '0.18', '0.05', '58.7', '14.0', '8.5', '10.2'], ['', '', '', '', '', '', '', '', '', '', '', '', '', '', '', '', '', ''], ['II', 'A69', '-', '18.76', '5.18', '2.85', '64.16', '1.88', '3.97', '0.42', '0.38', '0.26', '0.21', '0.04', '68.4', '2.3', '8.9', '8.7'], ['II', 'A59', '-', '-', '-', '-', '-', '-', '-', '-', '-', '-', '-', '-', '59', '14', '8', '10']]",1,1,1,3,S0950061814002554_0,S0950061814002554,2014-03-26
2098,"Chemical compositions of cement, raw alum sludge, thermally activated alum sludge ash and pozzolanic materials.","[['Chemical composition (%)', 'Cement', 'Raw alum sludge', 'Thermally activated alum sludge ash', 'Silica fume', 'Ground granulated blast furnace slag', 'Palm oil fuel ash'], ['Silicon dioxide (SiO2)', '20.18', '42.38', '47.00', '87.99', '32.60', '51.26'], ['Aluminium trioxide (Al2O3)', '5.23', '35.03', '41.94', '0.43', '12.57', '2.75'], ['Iron oxide (Fe2O3)', '3.34', '4.94', '4.86', '2.47', '0.24', '2.13'], ['Calcium oxide (CaO)', '64.40', '0.13', '0.41', '0.84', '41.0', '6.53'], ['Magnesium oxide (MgO)', '1.80', '0.29', '0.40', '2.19', '6.04', '5.78'], ['Sodium oxide (Na2O)', '0.07', '0.10', '0.09', '0.10', '0.39', '0.15'], ['Potassium oxide (K2O)', '0.44', '1.87', '0.99', '3.38', '0.35', '13.10'], ['Sulphur trioxide (SO3)', '2.98', '0.14', '0.10', '1.46', '1.31', '3.34'], ['Phosphorus pentoxide (P2O5)', '-', '0.26', '0.28', '0.07', '-', '-'], ['Loss on ignition (LOI)', '2.17', '11.40', '2.64', '0.64', '1.48', '9.73'], ['Lime Saturation Factor (LSF)', '0.96', '-', '-', '-', '-', '-'], ['PH', '-', '7.2', '7.8', '-', '-', '-'], ['Bogue Composition (%)', '', '', '', '', '', ''], ['Tri-calcium silicate (C3S)', '61.80', '-', '-', '-', '-', '-'], ['Di-calcium silicate (C2S)', '11.6', '-', '-', '-', '-', '-'], ['Tri-calcium aluminate (C3A)', '8.20', '-', '-', '-', '-', '-'], ['Tetra-calcium aluminoferrite (C4AF)', '10.20', '-', '-', '-', '-', '-']]",1,"Chemical compositions of cement, raw alum sludge, thermally activated alum sludge ash and pozzolanic materials.;[['Chemical composition (%)', 'Cement', 'Raw alum sludge', 'Thermally activated alum sludge ash', 'Silica fume', 'Ground granulated blast furnace slag', 'Palm oil fuel ash'], ['Silicon dioxide (SiO2)', '20.18', '42.38', '47.00', '87.99', '32.60', '51.26'], ['Aluminium trioxide (Al2O3)', '5.23', '35.03', '41.94', '0.43', '12.57', '2.75'], ['Iron oxide (Fe2O3)', '3.34', '4.94', '4.86', '2.47', '0.24', '2.13'], ['Calcium oxide (CaO)', '64.40', '0.13', '0.41', '0.84', '41.0', '6.53'], ['Magnesium oxide (MgO)', '1.80', '0.29', '0.40', '2.19', '6.04', '5.78'], ['Sodium oxide (Na2O)', '0.07', '0.10', '0.09', '0.10', '0.39', '0.15'], ['Potassium oxide (K2O)', '0.44', '1.87', '0.99', '3.38', '0.35', '13.10'], ['Sulphur trioxide (SO3)', '2.98', '0.14', '0.10', '1.46', '1.31', '3.34'], ['Phosphorus pentoxide (P2O5)', '-', '0.26', '0.28', '0.07', '-', '-'], ['Loss on ignition (LOI)', '2.17', '11.40', '2.64', '0.64', '1.48', '9.73'], ['Lime Saturation Factor (LSF)', '0.96', '-', '-', '-', '-', '-'], ['PH', '-', '7.2', '7.8', '-', '-', '-'], ['Bogue Composition (%)', '', '', '', '', '', ''], ['Tri-calcium silicate (C3S)', '61.80', '-', '-', '-', '-', '-'], ['Di-calcium silicate (C2S)', '11.6', '-', '-', '-', '-', '-'], ['Tri-calcium aluminate (C3A)', '8.20', '-', '-', '-', '-', '-'], ['Tetra-calcium aluminoferrite (C4AF)', '10.20', '-', '-', '-', '-', '-']]",1,1,1,3,S095006181400261X_0,S095006181400261X,2014-03-29
2099,Chemical and mineralogical compositions of Class G oil well cement (wt.%).,"[['Chemical composition', 'Chemical composition', 'Chemical composition', 'Chemical composition', 'Chemical composition', 'Chemical composition', 'Chemical composition', 'Chemical composition', 'Mineralogical composition', 'Mineralogical composition', 'Mineralogical composition', 'Mineralogical composition'], ['CaO', 'SiO2', 'Fe2O3', 'Al2O3', 'MgO', 'K2O', 'SO3', 'L.O.I', 'C3S', 'C2S', 'C3A', 'C4AF'], ['71.3', '14.1', '6.3', '2.0', '0.8', '0.8', '2.9', '1.6', '52.4', '31.3', '1.4', '9.7']]",1,"Chemical and mineralogical compositions of Class G oil well cement (wt.%).;[['Chemical composition', 'Chemical composition', 'Chemical composition', 'Chemical composition', 'Chemical composition', 'Chemical composition', 'Chemical composition', 'Chemical composition', 'Mineralogical composition', 'Mineralogical composition', 'Mineralogical composition', 'Mineralogical composition'], ['CaO', 'SiO2', 'Fe2O3', 'Al2O3', 'MgO', 'K2O', 'SO3', 'L.O.I', 'C3S', 'C2S', 'C3A', 'C4AF'], ['71.3', '14.1', '6.3', '2.0', '0.8', '0.8', '2.9', '1.6', '52.4', '31.3', '1.4', '9.7']]",1,1,1,3,S0950061818328691_0,S0950061818328691,2018-12-06
2100,Main oxides composition of the utilised Mexican Ordinary Portland Cement.,"[['Oxides', '%', 'Oxides', '%'], ['SiO2', '19.9', 'Total Alkali', '0.42'], ['Al2O3', '3.7', 'C3S', '67.20'], ['Fe2O3', '4.48', 'C2S', '6.3'], ['CaO', '63.10', 'C3A', '2.2'], ['MgO', '1.7', 'C4AF', '13.6'], ['SO3', '2.62', 'Loss on ignition', '3.0'], ['K2O', '0.30', 'Include Residue', '0.71'], ['Na2O', '0.23', '', '']]",1,"Main oxides composition of the utilised Mexican Ordinary Portland Cement.;[['Oxides', '%', 'Oxides', '%'], ['SiO2', '19.9', 'Total Alkali', '0.42'], ['Al2O3', '3.7', 'C3S', '67.20'], ['Fe2O3', '4.48', 'C2S', '6.3'], ['CaO', '63.10', 'C3A', '2.2'], ['MgO', '1.7', 'C4AF', '13.6'], ['SO3', '2.62', 'Loss on ignition', '3.0'], ['K2O', '0.30', 'Include Residue', '0.71'], ['Na2O', '0.23', '', '']]",1,1,1,3,S095006181832871X_1,S095006181832871X,2018-12-03
2101,The chemical compositions and physical properties of the cement.,"[['Mineral compositions (%)', 'Mineral compositions (%)', 'Mineral compositions (%)', 'Mineral compositions (%)', 'Mineral compositions (%)', 'Mineral compositions (%)', 'Mineral compositions (%)', 'Physical properties', 'Physical properties', 'Physical properties', 'Physical properties', 'Physical properties'], ['C3S', 'C2S', 'C3A', 'C4AF', 'f-CaO', 'f-MgO', '', 'Density (g/cm3)', 'f ct,f,3 /MPa', 'f ct,f,28 /MPa', 'f ct,f,3 /MPa', 'f ct,f,28 /MPa'], ['60.5', '18.1', '7.4', '8.9', '0.9', '1.8', '', '3.18', '5.17', '9.62', '29.2', '61.5']]",1,"The chemical compositions and physical properties of the cement.;[['Mineral compositions (%)', 'Mineral compositions (%)', 'Mineral compositions (%)', 'Mineral compositions (%)', 'Mineral compositions (%)', 'Mineral compositions (%)', 'Mineral compositions (%)', 'Physical properties', 'Physical properties', 'Physical properties', 'Physical properties', 'Physical properties'], ['C3S', 'C2S', 'C3A', 'C4AF', 'f-CaO', 'f-MgO', '', 'Density (g/cm3)', 'f ct,f,3 /MPa', 'f ct,f,28 /MPa', 'f ct,f,3 /MPa', 'f ct,f,28 /MPa'], ['60.5', '18.1', '7.4', '8.9', '0.9', '1.8', '', '3.18', '5.17', '9.62', '29.2', '61.5']]",1,1,1,3,S0950061818328733_0,S0950061818328733,2018-11-30
2102,QXRD analysis of the OPC using the Rietveld refinement and fluorite as an internal standard.,"[['Mineral name', 'Formula', 'Rietveld presence (% by wt.)'], ['Quartz', 'SiO2', '1.0'], ['Bassanite', '2CaSO4(H2O)', '3.1'], ['Anhydrite', 'CaSO4', '1.1'], ['Calcite', 'CaCO3', '1.8'], ['Fluorite (I.S.)', 'CaF2', '11.5'], ['Lime', 'CaCO3', '0.7'], ['C3A cubic', '3CaO*Al2O3', '8.6'], ['Alpha C2S', '2CaO*SiO2', '5.3'], ['Beta C2S', '2CaO*SiO2', '1.7'], ['Ferrite (C4AF)', '4CaO*Al2O3*Fe2O3', '6.8'], ['Alite (C3S)', '3CaO*SiO2', '58.4'], ['', '', 'I.S.=internal standard']]",1,"QXRD analysis of the OPC using the Rietveld refinement and fluorite as an internal standard.;[['Mineral name', 'Formula', 'Rietveld presence (% by wt.)'], ['Quartz', 'SiO2', '1.0'], ['Bassanite', '2CaSO4(H2O)', '3.1'], ['Anhydrite', 'CaSO4', '1.1'], ['Calcite', 'CaCO3', '1.8'], ['Fluorite (I.S.)', 'CaF2', '11.5'], ['Lime', 'CaCO3', '0.7'], ['C3A cubic', '3CaO*Al2O3', '8.6'], ['Alpha C2S', '2CaO*SiO2', '5.3'], ['Beta C2S', '2CaO*SiO2', '1.7'], ['Ferrite (C4AF)', '4CaO*Al2O3*Fe2O3', '6.8'], ['Alite (C3S)', '3CaO*SiO2', '58.4'], ['', '', 'I.S.=internal standard']]",1,1,1,3,S0950061815001488_1,S0950061815001488,2015-03-02
2103,Chemical characterization of the gypsum and clinker.,"[['X-ray fluorescence (XRF)', 'X-ray fluorescence (XRF)', 'X-ray fluorescence (XRF)', ''], ['Oxides (%)', 'Gypsum', 'Clinker', ''], ['SiO2', '1.37', '19.52', ''], ['Al2O3', '0.54', '4.9', ''], ['Fe2O3', '0.22', '2.87', ''], ['CaO', '31.73', '62.42', ''], ['MgO', '0.1', '6.71', ''], ['Na2O', '0.01', '0.2', ''], ['K2O', '0.07', '0.85', ''], ['SO3', '44.23', '1.4', ''], ['others', '0.57', '0.46', ''], ['', '', '', ''], ['Complementary Characterization', 'Complementary Characterization', 'Complementary Characterization', ''], ['Loss on ignition', '21.02', '0.85', ''], ['Insoluble residue', '10.3', '0.34', ''], ['XRD - Rietveld Method (%)', 'XRD - Rietveld Method (%)', 'XRD - Rietveld Method (%)', 'XRD - Rietveld Method (%)'], ['', 'Gypsum', '', 'Clinker'], ['Quartz', '0.16', 'C3S', '68.09'], ['Gypsum', '97.52', 'C2S', '8.86'], ['Anhydrite', '0.35', 'C3A', '4.95'], ['Calcite', '1.51', 'C4AF', '9.57'], ['Basanite', '0.46', 'Periclase', '5.41'], ['', '', 'Others', '3.12']]",1,"Chemical characterization of the gypsum and clinker.;[['X-ray fluorescence (XRF)', 'X-ray fluorescence (XRF)', 'X-ray fluorescence (XRF)', ''], ['Oxides (%)', 'Gypsum', 'Clinker', ''], ['SiO2', '1.37', '19.52', ''], ['Al2O3', '0.54', '4.9', ''], ['Fe2O3', '0.22', '2.87', ''], ['CaO', '31.73', '62.42', ''], ['MgO', '0.1', '6.71', ''], ['Na2O', '0.01', '0.2', ''], ['K2O', '0.07', '0.85', ''], ['SO3', '44.23', '1.4', ''], ['others', '0.57', '0.46', ''], ['', '', '', ''], ['Complementary Characterization', 'Complementary Characterization', 'Complementary Characterization', ''], ['Loss on ignition', '21.02', '0.85', ''], ['Insoluble residue', '10.3', '0.34', ''], ['XRD - Rietveld Method (%)', 'XRD - Rietveld Method (%)', 'XRD - Rietveld Method (%)', 'XRD - Rietveld Method (%)'], ['', 'Gypsum', '', 'Clinker'], ['Quartz', '0.16', 'C3S', '68.09'], ['Gypsum', '97.52', 'C2S', '8.86'], ['Anhydrite', '0.35', 'C3A', '4.95'], ['Calcite', '1.51', 'C4AF', '9.57'], ['Basanite', '0.46', 'Periclase', '5.41'], ['', '', 'Others', '3.12']]",1,1,1,3,S0950061818316520_0,S0950061818316520,2018-07-05
2104,Mineralogical composition of cement.,"[['Main components', 'C3S', 'C2S', 'C4AF', 'C3A', 'SO3, NA2O, S-'], ['Percentages (%)', '65', '12', '6', '12', '>5']]",1,"Mineralogical composition of cement.;[['Main components', 'C3S', 'C2S', 'C4AF', 'C3A', 'SO3, NA2O, S-'], ['Percentages (%)', '65', '12', '6', '12', '>5']]",1,1,1,3,S0950061820313209_1,S0950061820313209,2020-04-27
2105,"Mineral composition of PC and SS, wt%.","[['Mineral', 'C3S', 'b-C2S', 'C3A', 'C4AF', 'CaCO3', 'gypsum', '', '', '', 'Total'], ['PC', '60.88', '15.83', '6.00', '9.65', '5.19', '2.52', '', '', '', '100'], ['Mineral', 'C3S', 'b-C2S', 'C2F', 'FeO', 'CaCO3', 'g-C2S', 'a-SiO2', 'Ca(OH)2', 'others', 'Total'], ['SS', '4.16', '13.11', '11.47', '10.86', '4.34', '4.74', '2.53', '1.54', '47.25', '100']]",1,"Mineral composition of PC and SS, wt%.;[['Mineral', 'C3S', 'b-C2S', 'C3A', 'C4AF', 'CaCO3', 'gypsum', '', '', '', 'Total'], ['PC', '60.88', '15.83', '6.00', '9.65', '5.19', '2.52', '', '', '', '100'], ['Mineral', 'C3S', 'b-C2S', 'C2F', 'FeO', 'CaCO3', 'g-C2S', 'a-SiO2', 'Ca(OH)2', 'others', 'Total'], ['SS', '4.16', '13.11', '11.47', '10.86', '4.34', '4.74', '2.53', '1.54', '47.25', '100']]",1,1,1,3,S0950061820313246_1,S0950061820313246,2020-04-28
2106,Specific properties of NHL5 hydraulic Lime [44].,"[['Physical properties', 'Physical properties', 'Physical properties', 'Physical properties', 'Physical properties', 'Physical properties', 'Physical properties', 'Physical properties'], ['Particle size (um)', 'Particle size (um)', 'Bulk Density (kg/m3)', 'Bulk Density (kg/m3)', 'Setting time (min)', 'Setting time (min)', 'pH', 'pH'], ['less than 5', 'less than 5', '800', '800', '> 60', '> 60', '12-13', '12-13'], ['Chemical composition (%)', 'Chemical composition (%)', 'Chemical composition (%)', 'Chemical composition (%)', 'Chemical composition (%)', 'Chemical composition (%)', 'Chemical composition (%)', 'Chemical composition (%)'], ['SiO2', 'K2O', 'CaO', 'Al2O3', 'Fe2O3', 'MgO', 'SO3', 'Na2O'], ['18.49', '0.24', '77.03', '1.87', '0.64', '1.22', '0.56', '0.07'], ['Mineralogical composition (%)', 'Mineralogical composition (%)', 'Mineralogical composition (%)', 'Mineralogical composition (%)', 'Mineralogical composition (%)', 'Mineralogical composition (%)', 'Mineralogical composition (%)', 'Mineralogical composition (%)'], ['CH', 'CH', 'Ca', 'Ca', 'C2S', 'C2S', 'Insoluble', 'Insoluble'], ['22', '22', '23', '23', '43', '43', '5.6', '5.6']]",1,"Specific properties of NHL5 hydraulic Lime [44].;[['Physical properties', 'Physical properties', 'Physical properties', 'Physical properties', 'Physical properties', 'Physical properties', 'Physical properties', 'Physical properties'], ['Particle size (um)', 'Particle size (um)', 'Bulk Density (kg/m3)', 'Bulk Density (kg/m3)', 'Setting time (min)', 'Setting time (min)', 'pH', 'pH'], ['less than 5', 'less than 5', '800', '800', '> 60', '> 60', '12-13', '12-13'], ['Chemical composition (%)', 'Chemical composition (%)', 'Chemical composition (%)', 'Chemical composition (%)', 'Chemical composition (%)', 'Chemical composition (%)', 'Chemical composition (%)', 'Chemical composition (%)'], ['SiO2', 'K2O', 'CaO', 'Al2O3', 'Fe2O3', 'MgO', 'SO3', 'Na2O'], ['18.49', '0.24', '77.03', '1.87', '0.64', '1.22', '0.56', '0.07'], ['Mineralogical composition (%)', 'Mineralogical composition (%)', 'Mineralogical composition (%)', 'Mineralogical composition (%)', 'Mineralogical composition (%)', 'Mineralogical composition (%)', 'Mineralogical composition (%)', 'Mineralogical composition (%)'], ['CH', 'CH', 'Ca', 'Ca', 'C2S', 'C2S', 'Insoluble', 'Insoluble'], ['22', '22', '23', '23', '43', '43', '5.6', '5.6']]",1,1,1,3,S0950061822014611_0,S0950061822014611,2022-06-09
