Repository: zakidotai/cemcat

# CemCat Streamlit Hosting Bundle

This folder is ready to be pushed to GitHub and deployed on Streamlit Cloud.

## Files included

- `streamlit_app.py` (main app)
- `requirements.txt`
- `data/ner_cems_40k.csv`
- `data/pii_abs.json`
- `data/clinker_comps_with_dates.csv`
- `upload/composition_cls_slag_updated.csv`

## Local run

```bash
streamlit run streamlit_app.py
```

File: crystalline_composition_gpt4_with_pii_tid_dates.csv (part 79 of 101)
,caption,tables,Label,text,pred_0,pred_1,pred_2,all_pred,pii_tid,pii,date
2107,Composition of the cements.,"[['', 'CEM II/A-V 42.5 N - MH/LA/NSR (Anlaggningscement FA)', 'CEM II/A-V 52.5 N (Bascement)'], ['CaO', '55.4 %', '55.4 %'], ['SiO2', '24.7 %', '23.6 %'], ['Al2O3', '5.6 %', '6.6 %'], ['Fe2O3', '4.3 %', '3.7 %'], ['MgO', '2.5 %', '2.8 %'], ['Na2Oeq', '0.55 %', '0.32 %'], ['K2O', '0.82 %', '1.3 %'], ['SO3', '2.8 %', '3.4 %'], ['CI', '0.01 %', '0.07 %'], ['C3A', '2.0 %', '5.3 %'], ['C4AF', '13.6 %', '-'], ['Loss of ignition (fly ash)', '< 5 %', '13.8 %'], ['Density (kg/m3)', '3000 +- 20', '3000'], ['Blaine (m2/kg)', '400 +- 30', '457']]",1,"Composition of the cements.;[['', 'CEM II/A-V 42.5 N - MH/LA/NSR (Anlaggningscement FA)', 'CEM II/A-V 52.5 N (Bascement)'], ['CaO', '55.4 %', '55.4 %'], ['SiO2', '24.7 %', '23.6 %'], ['Al2O3', '5.6 %', '6.6 %'], ['Fe2O3', '4.3 %', '3.7 %'], ['MgO', '2.5 %', '2.8 %'], ['Na2Oeq', '0.55 %', '0.32 %'], ['K2O', '0.82 %', '1.3 %'], ['SO3', '2.8 %', '3.4 %'], ['CI', '0.01 %', '0.07 %'], ['C3A', '2.0 %', '5.3 %'], ['C4AF', '13.6 %', '-'], ['Loss of ignition (fly ash)', '< 5 %', '13.8 %'], ['Density (kg/m3)', '3000 +- 20', '3000'], ['Blaine (m2/kg)', '400 +- 30', '457']]",1,1,1,3,S0950061822014672_2,S0950061822014672,2022-05-13
2108,Mineral composition of the Portland P*O 42.5 cement clinker/wt%.,"[['C3S', 'C2S', 'C3A', 'C4AF'], ['53.51', '23.33', '6.63', '11.13']]",1,"Mineral composition of the Portland P*O 42.5 cement clinker/wt%.;[['C3S', 'C2S', 'C3A', 'C4AF'], ['53.51', '23.33', '6.63', '11.13']]",1,1,1,3,S0950061823028180_1,S0950061823028180,2023-08-25
2109,"Chemical composition, physical, and mechanical properties of blastfurnace slag Portland cement.","[['Chemical composition (%)', 'Chemical composition (%)', 'Mineralogical composition (%)', 'Mineralogical composition (%)'], ['Additions', '62', 'C3S', '21.0'], ['LOI', '3.01', 'C2S', '5.0'], ['RI', '0.75', 'C3A', '3.2'], ['SiO2', '25.93', 'C4AF', '3.5'], ['Al2O3', '8.38', '', ''], ['Fe2O3', '2.09', 'Physical properties', ''], ['CaO', '51.53', 'Density (kg/m3)', '3032'], ['MgO', '3.78', 'Blaine fineness (m2/kg)', '3879'], ['SO3', '3.68', '', ''], ['Na2O', '0.14', 'Compressive strength (MPa)', ''], ['K2O', '0.55', '3days', '20.5'], ['', '', '7days', '30.1'], ['', '', '28days', '42.9']]",1,"Chemical composition, physical, and mechanical properties of blastfurnace slag Portland cement.;[['Chemical composition (%)', 'Chemical composition (%)', 'Mineralogical composition (%)', 'Mineralogical composition (%)'], ['Additions', '62', 'C3S', '21.0'], ['LOI', '3.01', 'C2S', '5.0'], ['RI', '0.75', 'C3A', '3.2'], ['SiO2', '25.93', 'C4AF', '3.5'], ['Al2O3', '8.38', '', ''], ['Fe2O3', '2.09', 'Physical properties', ''], ['CaO', '51.53', 'Density (kg/m3)', '3032'], ['MgO', '3.78', 'Blaine fineness (m2/kg)', '3879'], ['SO3', '3.68', '', ''], ['Na2O', '0.14', 'Compressive strength (MPa)', ''], ['K2O', '0.55', '3days', '20.5'], ['', '', '7days', '30.1'], ['', '', '28days', '42.9']]",1,1,1,3,S0950061811001887_3,S0950061811001887,2011-05-06
2110,Chemical composition of material and mineral composition (mol%) of the cement.,"[['', 'SiO2', 'CaO', 'Al2O3', 'Fe2O3', 'K2O', 'Na2O', 'MgO', 'TiO2', 'Na2Oeq', 'LOI', 'K2O,Na2O (CV)'], ['OPC', '18.84', '75.54', '0.29', '2.13', '1.41', 'nd', 'nd', '1.41', '0.93', '1.4', '1.0%'], ['CMAa', '15.49', '34.81', '1.08', '30.27', '11.54', 'nd', 'nd', '2.56', '7.59', '14.7', '9.5%'], ['CMAb', '11.31', '41.12', '0.84', '24.80', '14.17', 'nd', '0.06', '2.08', '9.32', '1.6', '19.3%'], ['CMAc', '32.65', '28.56', '3.72', '11.89', '8.72', '1.11', '1.98', '1.17', '6.85', '1.3', '11.0%'], ['', '', '', 'C3S', '', 'C2S', '', 'C3A', 'C4AF', '', '', ''], ['', '', '', '61.31', '', '23.49', '', '9.01', '6.09', '', '', '']]",1,"Chemical composition of material and mineral composition (mol%) of the cement.;[['', 'SiO2', 'CaO', 'Al2O3', 'Fe2O3', 'K2O', 'Na2O', 'MgO', 'TiO2', 'Na2Oeq', 'LOI', 'K2O,Na2O (CV)'], ['OPC', '18.84', '75.54', '0.29', '2.13', '1.41', 'nd', 'nd', '1.41', '0.93', '1.4', '1.0%'], ['CMAa', '15.49', '34.81', '1.08', '30.27', '11.54', 'nd', 'nd', '2.56', '7.59', '14.7', '9.5%'], ['CMAb', '11.31', '41.12', '0.84', '24.80', '14.17', 'nd', '0.06', '2.08', '9.32', '1.6', '19.3%'], ['CMAc', '32.65', '28.56', '3.72', '11.89', '8.72', '1.11', '1.98', '1.17', '6.85', '1.3', '11.0%'], ['', '', '', 'C3S', '', 'C2S', '', 'C3A', 'C4AF', '', '', ''], ['', '', '', '61.31', '', '23.49', '', '9.01', '6.09', '', '', '']]",1,1,1,3,S0950061819300935_0,S0950061819300935,2019-02-06
2111,Mineral composition of cement (wt%).,"[['C3S', 'C2S', 'C3A', 'C4AF', 'C$'], ['65.8', '11.3', '4.7', '10.7', '1.2']]",1,"Mineral composition of cement (wt%).;[['C3S', 'C2S', 'C3A', 'C4AF', 'C$'], ['65.8', '11.3', '4.7', '10.7', '1.2']]",1,1,1,3,S0950061819326716_1,S0950061819326716,2019-10-19
2112,The mineral compositions of cement.,"[['Compositions', 'C3S', 'C2S', 'C3A', 'C4AF', 'Ignition loss'], ['Content/%', '47.23', '25.49', '8.6', '8.85', '2.90']]",1,"The mineral compositions of cement.;[['Compositions', 'C3S', 'C2S', 'C3A', 'C4AF', 'Ignition loss'], ['Content/%', '47.23', '25.49', '8.6', '8.85', '2.90']]",1,1,1,3,S0950061820315038_2,S0950061820315038,2020-05-24
2113,Estimated main compound compositions (by mass percentage) of the different cements.,"[['Cement', 'C3S', 'C2S', 'C3A', 'C4AF', 'C2F', 'CaSO4', 'Free lime'], ['A', '61.7', '12.0', '8.4', '9.4', '0', '4.7', '1.4'], ['C', '72.2', '5.2', '2.2', '11.8', '0', '4.7', '0.2'], ['G', '62.6', '15.9', '4.8', '10.9', '0', '3.8', '0.2'], ['H-P', '47.9', '27.5', '0', '16.2', '2.0', '4.2', '0.3'], ['H-I', '66.5', '11.7', '0.3', '13.4', '0', '4.5', '0.3'], ['H-II', '70.3', '8.5', '0', '12.8', '0.0', '4.8', '0.3']]",1,"Estimated main compound compositions (by mass percentage) of the different cements.;[['Cement', 'C3S', 'C2S', 'C3A', 'C4AF', 'C2F', 'CaSO4', 'Free lime'], ['A', '61.7', '12.0', '8.4', '9.4', '0', '4.7', '1.4'], ['C', '72.2', '5.2', '2.2', '11.8', '0', '4.7', '0.2'], ['G', '62.6', '15.9', '4.8', '10.9', '0', '3.8', '0.2'], ['H-P', '47.9', '27.5', '0', '16.2', '2.0', '4.2', '0.3'], ['H-I', '66.5', '11.7', '0.3', '13.4', '0', '4.5', '0.3'], ['H-II', '70.3', '8.5', '0', '12.8', '0.0', '4.8', '0.3']]",0,1,1,2,S0958946513000267_0,S0958946513000267,2013-03-28
2114,"Chemical analysis of the used ordinary cement ""Delta"".","[['Chemical Composition', 'Value(%)', 'Standard(IQS, No.5, 1984) (%)', 'Chemical Composition', 'Value(%)', 'Standard(IQS, No.5, 1984) (%)'], ['CaO', '62.7', '...', 'L.S.F', '0.97', '0.66-1.02'], ['Fe2O3', '4.27', '...', 'Solid solution', '15.58', '...'], ['C3S', '69.7', '...', 'Insoluble Residue', '0.97', '(1.5) max'], ['SO3', '1.86', '(2.8) max', 'Loss on Ignition', '1.67', '(4.0) max'], ['Sio2', '18.0', '...', 'C3A', '5.62', '...'], ['C2S', '2.31', '...', '', '', ''], ['MgO', '4.24', '(5.0) max', 'Free Lime', '0.58', '...'], ['AL2O3', '4.52', '...', 'C4AF', '12.36', 'AL2O3']]",1,"Chemical analysis of the used ordinary cement ""Delta"".;[['Chemical Composition', 'Value(%)', 'Standard(IQS, No.5, 1984) (%)', 'Chemical Composition', 'Value(%)', 'Standard(IQS, No.5, 1984) (%)'], ['CaO', '62.7', '...', 'L.S.F', '0.97', '0.66-1.02'], ['Fe2O3', '4.27', '...', 'Solid solution', '15.58', '...'], ['C3S', '69.7', '...', 'Insoluble Residue', '0.97', '(1.5) max'], ['SO3', '1.86', '(2.8) max', 'Loss on Ignition', '1.67', '(4.0) max'], ['Sio2', '18.0', '...', 'C3A', '5.62', '...'], ['C2S', '2.31', '...', '', '', ''], ['MgO', '4.24', '(5.0) max', 'Free Lime', '0.58', '...'], ['AL2O3', '4.52', '...', 'C4AF', '12.36', 'AL2O3']]",1,1,1,3,S0950061820300155_0,S0950061820300155,2020-01-17
2115,"Chemical composition of OPC and RHA samples, phase composition of OPC and calcination temperatures of RHA. Chemical composition data is presented as percentage by wt.","[['', 'OPC', 'RHA-1', 'RHA-2', 'RHA-3', 'RHA-4', 'RHA-5'], ['SiO2', '21.59', '83.22', '73.12', '78.78', '80.01', '93.95'], ['Al2O3', '3.82', '0.00', '0.00', '0.00', '0.00', '0.53'], ['Fe2O3', '3.05', '0.07', '0.12', '0.29', '0.08', '0.35'], ['CaO', '64.34', '0.65', '0.52', '0.66', '0.54', '0.91'], ['Na2O', '0.54', '0.65', '0.07', '0.12', '0.09', '0.21'], ['K2O', '0.46', '1.14', '0.42', '0.63', '0.52', '1.26'], ['MnO', '0.06', '0.22', '0.10', '0.17', '0.15', '0.12'], ['TiO2', '0.33', '0.00', '0.01', '0.01', '0.00', '0.03'], ['MgO', '1.84', '0.37', '0.33', '0.40', '0.36', '0.61'], ['P2O5', '0.19', '0.39', '0.43', '0.60', '0.57', '1.09'], ['SO3', '2.87', '0.00', '0.00', '0.04', '0.00', '0.00'], ['', '', '', '', '', '', ''], ['LOI', '1.60', '14.26', '24.73', '19.51', '17.69', '2.35'], ['', '', '', '', '', '', ''], ['Calcination Tdeg (degC)', '-', '450-500', '800-1000', '650', '700', '750'], ['C3S', '66.47', '-', '-', '-', '-', '-'], ['C2S', '17.35', '-', '-', '-', '-', '-'], ['C3A', '5.54', '-', '-', '-', '-', '-'], ['C4AF', '3.37', '-', '-', '-', '-', '-'], ['', '', '', '', '', '', ''], ['Sp. gravity (g/cm3)', '3.122', '2.348', '2.336', '2.492', '2.861', '2.382']]",1,"Chemical composition of OPC and RHA samples, phase composition of OPC and calcination temperatures of RHA. Chemical composition data is presented as percentage by wt.;[['', 'OPC', 'RHA-1', 'RHA-2', 'RHA-3', 'RHA-4', 'RHA-5'], ['SiO2', '21.59', '83.22', '73.12', '78.78', '80.01', '93.95'], ['Al2O3', '3.82', '0.00', '0.00', '0.00', '0.00', '0.53'], ['Fe2O3', '3.05', '0.07', '0.12', '0.29', '0.08', '0.35'], ['CaO', '64.34', '0.65', '0.52', '0.66', '0.54', '0.91'], ['Na2O', '0.54', '0.65', '0.07', '0.12', '0.09', '0.21'], ['K2O', '0.46', '1.14', '0.42', '0.63', '0.52', '1.26'], ['MnO', '0.06', '0.22', '0.10', '0.17', '0.15', '0.12'], ['TiO2', '0.33', '0.00', '0.01', '0.01', '0.00', '0.03'], ['MgO', '1.84', '0.37', '0.33', '0.40', '0.36', '0.61'], ['P2O5', '0.19', '0.39', '0.43', '0.60', '0.57', '1.09'], ['SO3', '2.87', '0.00', '0.00', '0.04', '0.00', '0.00'], ['', '', '', '', '', '', ''], ['LOI', '1.60', '14.26', '24.73', '19.51', '17.69', '2.35'], ['', '', '', '', '', '', ''], ['Calcination Tdeg (degC)', '-', '450-500', '800-1000', '650', '700', '750'], ['C3S', '66.47', '-', '-', '-', '-', '-'], ['C2S', '17.35', '-', '-', '-', '-', '-'], ['C3A', '5.54', '-', '-', '-', '-', '-'], ['C4AF', '3.37', '-', '-', '-', '-', '-'], ['', '', '', '', '', '', ''], ['Sp. gravity (g/cm3)', '3.122', '2.348', '2.336', '2.492', '2.861', '2.382']]",1,1,1,3,S0950061817310838_0,S0950061817310838,2017-06-01
2116,Oxide and phase composition of the cementitious materials.,"[['', 'Oxide composition (%)', 'Oxide composition (%)', 'Oxide composition (%)', '', 'Phase composition (%)', 'Phase composition (%)', 'Phase composition (%)'], ['', 'C52.5 R', 'S1', 'S2', '', 'C52.5R', 'S1', 'S2'], ['LOI 950degC', '2.54', '(+1.66)', '(+0.40) *', 'Alite, C3S', '62.1', '', ''], ['SiO2', '19.10', '36.58', '40.14', 'Belite, C2S', '8.9', '', ''], ['Al2O3', '5.35', '12.23', '7.77', 'C3A', '9.1', '', ''], ['TiO2', '0.25', '0.83', '0.30', 'Ferrite, C4AF', '8.5', '', ''], ['MnO', '0.03', '0.64', '0.64', 'Calcite', '1.8', '0.3', '0.5'], ['Fe2O3', '2.95', '0.48', '0.78', 'Anhydrite', '0.6', '', ''], ['CaO', '62.38', '38.24', '37.90', 'Hemihydrate', '2.4', '', ''], ['MgO', '2.37', '8.55', '9.51', 'Gypsum', '1.7', '', ''], ['K2O', '1.05', '0.65', '0.55', 'Others', '5.0', '', ''], ['Na2O', '0.05', '0.27', '0.36', 'Merwinite', '', '<0.1', '2.3'], ['SO3', '3.34', '1.00', '1.47', 'Akermanite', '', '0.2', '<0.1'], ['P2O5', '0.10', '0.06', '0.02', 'Illite', '', '0.2', '<0.1'], ['Total', '99.50', '99.88', '99.43', 'Total crystalline phases', '100.1', '0.7', '2.9'], ['Na2O equiv.', '0.74', '', '', 'Glass content', '', '99.3', '97.1']]",1,"Oxide and phase composition of the cementitious materials.;[['', 'Oxide composition (%)', 'Oxide composition (%)', 'Oxide composition (%)', '', 'Phase composition (%)', 'Phase composition (%)', 'Phase composition (%)'], ['', 'C52.5 R', 'S1', 'S2', '', 'C52.5R', 'S1', 'S2'], ['LOI 950degC', '2.54', '(+1.66)', '(+0.40) *', 'Alite, C3S', '62.1', '', ''], ['SiO2', '19.10', '36.58', '40.14', 'Belite, C2S', '8.9', '', ''], ['Al2O3', '5.35', '12.23', '7.77', 'C3A', '9.1', '', ''], ['TiO2', '0.25', '0.83', '0.30', 'Ferrite, C4AF', '8.5', '', ''], ['MnO', '0.03', '0.64', '0.64', 'Calcite', '1.8', '0.3', '0.5'], ['Fe2O3', '2.95', '0.48', '0.78', 'Anhydrite', '0.6', '', ''], ['CaO', '62.38', '38.24', '37.90', 'Hemihydrate', '2.4', '', ''], ['MgO', '2.37', '8.55', '9.51', 'Gypsum', '1.7', '', ''], ['K2O', '1.05', '0.65', '0.55', 'Others', '5.0', '', ''], ['Na2O', '0.05', '0.27', '0.36', 'Merwinite', '', '<0.1', '2.3'], ['SO3', '3.34', '1.00', '1.47', 'Akermanite', '', '0.2', '<0.1'], ['P2O5', '0.10', '0.06', '0.02', 'Illite', '', '0.2', '<0.1'], ['Total', '99.50', '99.88', '99.43', 'Total crystalline phases', '100.1', '0.7', '2.9'], ['Na2O equiv.', '0.74', '', '', 'Glass content', '', '99.3', '97.1']]",1,1,1,3,S095006181731084X_0,S095006181731084X,2017-06-01
2117,Physical properties and chemical components of P.O. 42.5 cement.,"[['Physical properties', 'Physical properties', 'value', 'Component (%, by wt.)', 'value'], ['Setting time (min)', 'Initial set', '176', 'C3S', '46.52'], ['Setting time (min)', 'Final set', '234', 'C2S', '29.57'], ['Flexural strength (MPa)', '3d', '6.2', 'C3A', '9.02'], ['Flexural strength (MPa)', '28d', '8.5', 'C4AF', '8.78'], ['Compressive strength (MPa)', '3d', '28.5', 'Ignition loss', '2.83'], ['Compressive strength (MPa)', '28d', '52.5', '', ''], ['Specific surface area (m2/kg)', '-', '336', '', '']]",1,"Physical properties and chemical components of P.O. 42.5 cement.;[['Physical properties', 'Physical properties', 'value', 'Component (%, by wt.)', 'value'], ['Setting time (min)', 'Initial set', '176', 'C3S', '46.52'], ['Setting time (min)', 'Final set', '234', 'C2S', '29.57'], ['Flexural strength (MPa)', '3d', '6.2', 'C3A', '9.02'], ['Flexural strength (MPa)', '28d', '8.5', 'C4AF', '8.78'], ['Compressive strength (MPa)', '3d', '28.5', 'Ignition loss', '2.83'], ['Compressive strength (MPa)', '28d', '52.5', '', ''], ['Specific surface area (m2/kg)', '-', '336', '', '']]",1,1,1,3,S0950061821014598_1,S0950061821014598,2021-06-06
2118,Chemical compositions of materials.,"[['Oxide analysis results (wt.%)', 'Oxide analysis results (wt.%)', 'Oxide analysis results (wt.%)', 'Oxide analysis results (wt.%)', 'Oxide analysis results (wt.%)', 'OWC composition (wt.%)', 'OWC composition (wt.%)'], ['Oxide', 'G', 'S200', 'S325', 'S1000', 'Phase', 'Bogue'], ['SiO2', '22.08', '97.05', '98.18', '98.13', 'C3S', '49.83'], ['Al2O3', '3.91', '1.65', '0.93', '0.90', 'C2S', '25.80'], ['CaO', '63.08', '0.21', '0.065', '0.13', 'C3A', '1.78'], ['MgO', '1.39', '0.13', '0.059', '0.056', 'C4AF', '15.44'], ['SO3', '1.95', '/', '/', '/', 'CaSO4', '3.32'], ['TiO2', '0.18', '0.039', '0.029', '0.019', '', ''], ['Fe2O3', '5.08', '0.22', '0.089', '0.049', '', ''], ['K2O', '0.58', '0.29', '0.20', '0.061', '', ''], ['Na2O', '0.12', '0.032', '0.038', '0.075', '', ''], ['MnO', '0.018', '0.0032', '0.0012', '0.0028', '', ''], ['LOI', '0.96', '0.21', '0.19', '0.090', '', ''], ['Density (g/cm3)', '3.17', '2.67', '2.71', '2.62', '', '']]",1,"Chemical compositions of materials.;[['Oxide analysis results (wt.%)', 'Oxide analysis results (wt.%)', 'Oxide analysis results (wt.%)', 'Oxide analysis results (wt.%)', 'Oxide analysis results (wt.%)', 'OWC composition (wt.%)', 'OWC composition (wt.%)'], ['Oxide', 'G', 'S200', 'S325', 'S1000', 'Phase', 'Bogue'], ['SiO2', '22.08', '97.05', '98.18', '98.13', 'C3S', '49.83'], ['Al2O3', '3.91', '1.65', '0.93', '0.90', 'C2S', '25.80'], ['CaO', '63.08', '0.21', '0.065', '0.13', 'C3A', '1.78'], ['MgO', '1.39', '0.13', '0.059', '0.056', 'C4AF', '15.44'], ['SO3', '1.95', '/', '/', '/', 'CaSO4', '3.32'], ['TiO2', '0.18', '0.039', '0.029', '0.019', '', ''], ['Fe2O3', '5.08', '0.22', '0.089', '0.049', '', ''], ['K2O', '0.58', '0.29', '0.20', '0.061', '', ''], ['Na2O', '0.12', '0.032', '0.038', '0.075', '', ''], ['MnO', '0.018', '0.0032', '0.0012', '0.0028', '', ''], ['LOI', '0.96', '0.21', '0.19', '0.090', '', ''], ['Density (g/cm3)', '3.17', '2.67', '2.71', '2.62', '', '']]",1,1,1,3,S0950061821014616_0,S0950061821014616,2021-06-01
2119,Chemical and physical properties of cementitious materials.,"[['', 'Cement', 'Silica fume'], ['Chemical analysis, %', 'Chemical analysis, %', 'Chemical analysis, %'], ['Calcium oxide (CaO)', '61.9', '0.6'], ['Silica (SiO2)', '21.2', '90.9'], ['Alumina (Al2O3)', '4.2', '0.6'], ['Iron oxide (Fe2O3)', '4.6', '0.7'], ['Magnesia (MgO)', '3.4', '1.3'], ['Sodium oxide (Na2O)', '0.6', '0.4'], ['Potassium oxide (K2O)', '0.5', '1.1'], ['Sulfur trioxide (SO3)', '1.7', '-'], ['', '', ''], ['Bogue potential compound composition, %', 'Bogue potential compound composition, %', 'Bogue potential compound composition, %'], ['Tri calcium silicate (C3S)', '52.74', '-'], ['Di calcium silicate (C2S)', '20.31', '-'], ['Tri calcium aluminate (C3A)', '3.35', '-'], ['', '', ''], ['Other properties', 'Other properties', 'Other properties'], ['3days compressive strength, kg/cm2', '223', '-'], ['7days compressive strength, kg/cm2', '306', '-'], ['28days compressive strength, kg/cm2', '414', '-'], ['Initial setting time, min', '150', '-'], ['Final setting time, min', '190', '-'], ['Specific surface, cm2/g', '3296', '-']]",1,"Chemical and physical properties of cementitious materials.;[['', 'Cement', 'Silica fume'], ['Chemical analysis, %', 'Chemical analysis, %', 'Chemical analysis, %'], ['Calcium oxide (CaO)', '61.9', '0.6'], ['Silica (SiO2)', '21.2', '90.9'], ['Alumina (Al2O3)', '4.2', '0.6'], ['Iron oxide (Fe2O3)', '4.6', '0.7'], ['Magnesia (MgO)', '3.4', '1.3'], ['Sodium oxide (Na2O)', '0.6', '0.4'], ['Potassium oxide (K2O)', '0.5', '1.1'], ['Sulfur trioxide (SO3)', '1.7', '-'], ['', '', ''], ['Bogue potential compound composition, %', 'Bogue potential compound composition, %', 'Bogue potential compound composition, %'], ['Tri calcium silicate (C3S)', '52.74', '-'], ['Di calcium silicate (C2S)', '20.31', '-'], ['Tri calcium aluminate (C3A)', '3.35', '-'], ['', '', ''], ['Other properties', 'Other properties', 'Other properties'], ['3days compressive strength, kg/cm2', '223', '-'], ['7days compressive strength, kg/cm2', '306', '-'], ['28days compressive strength, kg/cm2', '414', '-'], ['Initial setting time, min', '150', '-'], ['Final setting time, min', '190', '-'], ['Specific surface, cm2/g', '3296', '-']]",1,1,1,3,S0950061809003742_1,S0950061809003742,2009-11-20
2120,Chemical composition and physical properties of cement.,"[['Compounds', '% (by weight)'], ['CaO', '64.35'], ['SiO2', '20.20'], ['Al2O3', '4.85'], ['Fe2O3', '2.80'], ['MgO', '0.90'], ['SO3', '3.05'], ['Na2O', '0.16'], ['K2O', '0.98'], ['Loss on ignition', '1.65'], ['Residue insoluble', '0.22'], ['Active alkali', '0.80'], ['Free lime', '1.30'], ['Blaine fineness (m2/kg)', '339'], ['Density (-)', '3.16'], ['', ''], [""Main compounds (Bogue's equation) % by weight"", ""Main compounds (Bogue's equation) % by weight""], ['C3S', '62.01'], ['C2S', '11.13'], ['C3A', '8.11'], ['C4AF', '8.45'], ['Gypsum', '6.56']]",1,"Chemical composition and physical properties of cement.;[['Compounds', '% (by weight)'], ['CaO', '64.35'], ['SiO2', '20.20'], ['Al2O3', '4.85'], ['Fe2O3', '2.80'], ['MgO', '0.90'], ['SO3', '3.05'], ['Na2O', '0.16'], ['K2O', '0.98'], ['Loss on ignition', '1.65'], ['Residue insoluble', '0.22'], ['Active alkali', '0.80'], ['Free lime', '1.30'], ['Blaine fineness (m2/kg)', '339'], ['Density (-)', '3.16'], ['', ''], [""Main compounds (Bogue's equation) % by weight"", ""Main compounds (Bogue's equation) % by weight""], ['C3S', '62.01'], ['C2S', '11.13'], ['C3A', '8.11'], ['C4AF', '8.45'], ['Gypsum', '6.56']]",1,1,1,3,S095006180900395X_0,S095006180900395X,2010-01-04
2121,Chemical composition of ordinary Portland cement and silica fume.,"[['Constituent', 'Ordinary Portland cement (wt.%)', 'Silica fume (wt.%)'], ['Lime (CaO)', '64.64', '1.0% (max)'], ['Silica (SiO2)', '21.28', '90% (max)'], ['Alumina (Al2O3)', '5.60', '1.2% (max)'], ['Iron oxide (Fe2O3)', '3.36', '2.0% (max)'], ['Magnesia (MgO)', '2.06', '0.6% (max)'], ['Sulphur trioxode (SO3)', '2.14', '0.5% (max)'], ['N2O', '0.05', '0.8% (max)'], ['Loss of ignition', '0.64', '6% (max)'], ['Lime saturation factor', '0.92', '-'], ['C3S', '52.82', '-'], ['C2S', '21.45', '-'], ['C3A', '9.16', '-'], ['C4AF', '10.2', '-']]",1,"Chemical composition of ordinary Portland cement and silica fume.;[['Constituent', 'Ordinary Portland cement (wt.%)', 'Silica fume (wt.%)'], ['Lime (CaO)', '64.64', '1.0% (max)'], ['Silica (SiO2)', '21.28', '90% (max)'], ['Alumina (Al2O3)', '5.60', '1.2% (max)'], ['Iron oxide (Fe2O3)', '3.36', '2.0% (max)'], ['Magnesia (MgO)', '2.06', '0.6% (max)'], ['Sulphur trioxode (SO3)', '2.14', '0.5% (max)'], ['N2O', '0.05', '0.8% (max)'], ['Loss of ignition', '0.64', '6% (max)'], ['Lime saturation factor', '0.92', '-'], ['C3S', '52.82', '-'], ['C2S', '21.45', '-'], ['C3A', '9.16', '-'], ['C4AF', '10.2', '-']]",1,1,1,3,S0950061809003985_0,S0950061809003985,2009-12-16
2122,Bogue mineral content of Portland cement.,"[['C3S (%)', 'C2S (%)', 'C3A (%)', 'C4AF (%)'], ['64.2', '10.8', '8.5', '7.9']]",1,"Bogue mineral content of Portland cement.;[['C3S (%)', 'C2S (%)', 'C3A (%)', 'C4AF (%)'], ['64.2', '10.8', '8.5', '7.9']]",1,1,1,3,S0950061809004012_1,S0950061809004012,2009-12-09
2123,Synthetic cements with waste expanded perlite used as the replacement of cement part (various water/cement ratio).,"[['Name', '(Alite:C3A)(85:15)[g]', 'Gypsum[g]', 'WEP[g]', 'Water[g]', 'W/C', 'C3A/gypsum(molar ratio)'], ['G6P5/S', '4.47', '0.29', '0.25', '2.5', '0.53', '1.28'], ['G6P10/S', '4.23', '0.27', '0.50', '2.5', '0.56', '1.28'], ['G6P20/S', '3.76', '0.24', '1.00', '2.5', '0.63', '1.28']]",1,"Synthetic cements with waste expanded perlite used as the replacement of cement part (various water/cement ratio).;[['Name', '(Alite:C3A)(85:15)[g]', 'Gypsum[g]', 'WEP[g]', 'Water[g]', 'W/C', 'C3A/gypsum(molar ratio)'], ['G6P5/S', '4.47', '0.29', '0.25', '2.5', '0.53', '1.28'], ['G6P10/S', '4.23', '0.27', '0.50', '2.5', '0.56', '1.28'], ['G6P20/S', '3.76', '0.24', '1.00', '2.5', '0.63', '1.28']]",0,1,1,2,S0950061820308849_3,S0950061820308849,2020-04-06
2124,Chemical composition of Class A oil well cement.,"[['Chemical compositions', 'Cement (%)'], ['SiO2', '20.1'], ['Al2O3', '4.5'], ['Fe2O3', '4.9'], ['CaO', '63'], ['MgO', '2.5'], ['SO3', '2.3'], ['Loss on ignition', '0.51'], ['C3S', '61'], ['C2S', '14'], ['C3A', '4'], ['C4AF', '11']]",1,"Chemical composition of Class A oil well cement.;[['Chemical compositions', 'Cement (%)'], ['SiO2', '20.1'], ['Al2O3', '4.5'], ['Fe2O3', '4.9'], ['CaO', '63'], ['MgO', '2.5'], ['SO3', '2.3'], ['Loss on ignition', '0.51'], ['C3S', '61'], ['C2S', '14'], ['C3A', '4'], ['C4AF', '11']]",1,1,1,3,S0950061819310669_0,S0950061819310669,2019-05-03
2125,"Coefficient of complete cumulative heat of each individual clinker phase, estimated by the reference [5].","[['Phase', 'C3S', 'C2S', 'C3A', 'C4AF'], ['ai (J/g)', '510', '247', '1356', '427']]",1,"Coefficient of complete cumulative heat of each individual clinker phase, estimated by the reference [5].;[['Phase', 'C3S', 'C2S', 'C3A', 'C4AF'], ['ai (J/g)', '510', '247', '1356', '427']]",0,1,1,2,S0950061819310669_2,S0950061819310669,2019-05-03
2126,Chemical and mineralogical compositions of ordinary Portland cement.,"[['Oxides', 'CaO', 'SiO2', 'Al2O3', 'Fe2O3', 'MgO', 'SO3', 'K2O', 'Na2O', 'LOI'], ['% mass', '63.99', '19.89', '5.64', '2.47', '1.77', '3.13', '0.4', '0.07', '1.73'], ['', '', '', '', '', '', '', '', '', ''], ['Bogue composition', 'C3S', 'C2S', 'C3A', 'C4AF', '', '', '', '', ''], ['% mass', '53.7', '17.9', '9.5', '6.9', '', '', '', '', '']]",1,"Chemical and mineralogical compositions of ordinary Portland cement.;[['Oxides', 'CaO', 'SiO2', 'Al2O3', 'Fe2O3', 'MgO', 'SO3', 'K2O', 'Na2O', 'LOI'], ['% mass', '63.99', '19.89', '5.64', '2.47', '1.77', '3.13', '0.4', '0.07', '1.73'], ['', '', '', '', '', '', '', '', '', ''], ['Bogue composition', 'C3S', 'C2S', 'C3A', 'C4AF', '', '', '', '', ''], ['% mass', '53.7', '17.9', '9.5', '6.9', '', '', '', '', '']]",1,1,1,3,S0950061819310682_0,S0950061819310682,2019-05-03
2127,"The composition of type I Portland cement a , Hwangtoh, and metakaolin.","[['', 'Cement (%)', 'Hwangtoh', 'Metakaolin'], ['SiO2', '20.2', '39.2', '56.0'], ['Al2O3', '4.8', '23.2', '37.0'], ['Fe2O3', '3.4', '20.0', '2.4'], ['CaO', '63.3', '0.1', '0.2'], ['MgO', '2.4', '0.9', '0.3'], ['SO3', '3.1', '-', '-'], ['K2O', '-', '1.28', '0.43'], ['Na2O', '-', '0.05', '0.47'], ['Total alkalis', '0.59', '-', '-'], ['C3S', '67.12', '-', '-'], ['C2S', '7.37', '-', '-'], ['C3A', '6.97', '-', '-'], ['C4AF', '7.00', '-', '-'], ['Fineness (Blaine, m2/kg)', '379', '700', '1000'], ['Initial set (min)', '119', '-', '-'], ['Final set (min)', '263', '-', '-']]",1,"The composition of type I Portland cement a , Hwangtoh, and metakaolin.;[['', 'Cement (%)', 'Hwangtoh', 'Metakaolin'], ['SiO2', '20.2', '39.2', '56.0'], ['Al2O3', '4.8', '23.2', '37.0'], ['Fe2O3', '3.4', '20.0', '2.4'], ['CaO', '63.3', '0.1', '0.2'], ['MgO', '2.4', '0.9', '0.3'], ['SO3', '3.1', '-', '-'], ['K2O', '-', '1.28', '0.43'], ['Na2O', '-', '0.05', '0.47'], ['Total alkalis', '0.59', '-', '-'], ['C3S', '67.12', '-', '-'], ['C2S', '7.37', '-', '-'], ['C3A', '6.97', '-', '-'], ['C4AF', '7.00', '-', '-'], ['Fineness (Blaine, m2/kg)', '379', '700', '1000'], ['Initial set (min)', '119', '-', '-'], ['Final set (min)', '263', '-', '-']]",1,1,1,3,S0950061810001935_0,S0950061810001935,2010-05-21
2128,Chemical composition of the cements/%.,"[['', 'SiO2', 'CaO', 'Al2O3', 'Fe2O3', 'MgO', 'SO3', 'Na2Oeq', 'f-CaO', 'C3S', 'C2S', 'C3A', 'C4AF', ''], ['Cement 1', '21.88', '65.89', '4.61', '2.52', '1.76', '1.77', '0.59', '0.98', '60.22', '17.33', '7.63', '8.52', ''], ['Cement 2', '25.21', '70.62', '1.24', '0.72', '1.15', '0.1', '0.18', '0.78', '62.32', '16.24', '6.82', '7.3', '']]",1,"Chemical composition of the cements/%.;[['', 'SiO2', 'CaO', 'Al2O3', 'Fe2O3', 'MgO', 'SO3', 'Na2Oeq', 'f-CaO', 'C3S', 'C2S', 'C3A', 'C4AF', ''], ['Cement 1', '21.88', '65.89', '4.61', '2.52', '1.76', '1.77', '0.59', '0.98', '60.22', '17.33', '7.63', '8.52', ''], ['Cement 2', '25.21', '70.62', '1.24', '0.72', '1.15', '0.1', '0.18', '0.78', '62.32', '16.24', '6.82', '7.3', '']]",1,1,1,3,S0950061820339027_4,S0950061820339027,2020-12-30
2129,Properties of cement and mineral admixtures.,"[['', 'PC', 'LF', '', 'FA', 'SF'], ['Chemical comp. [%]', '', '', 'Elemental comp. [%]', '', ''], ['SiO2', '19.5', '1.99', 'Si', '23.56', '46.26'], ['Al2O3', '5.9', '1.05', 'Al', '8.74', '0.35'], ['Fe2O3', '1.7', '0.46', 'Fe', '6.92', '1.26'], ['CaO', '63.1', '54.16', 'Ca', '3.70', '0.32'], ['MgO', '2.1', '0.63', 'Mg', '0.50', '0.07'], ['SO3', '3.5', '-', 'S', '0.20', '-'], ['K2O', '0.78', '0.10', 'K', '0.55', '0.21'], ['Na2O', '0.35', '0.02', 'Na', '-', '0.61'], ['Cl-', '0.02', '-', 'P', '0.11', '-'], ['MnO', '-', '0.01', 'Mn', '0.01', '0.04'], ['TiO2', '-', '0.05', 'Ti', '0.28', '-'], ['Ignition loss', '2.96', '42.39', '', '1.68', '3.35'], ['Physical prop.', '', '', '', '', ''], ['Spec. surf. area (BET) [m2/g]', '1.10', '3.74', '', '1.56', '19.84'], ['Phase comp. [%]', '', '', '', '', ''], ['C3S', '65.4', '', '', '', ''], ['C2S', '10.6', '', '', '', ''], ['C3A', '12.3', '', '', '', ''], ['C4AF', '5.6', '', '', '', '']]",1,"Properties of cement and mineral admixtures.;[['', 'PC', 'LF', '', 'FA', 'SF'], ['Chemical comp. [%]', '', '', 'Elemental comp. [%]', '', ''], ['SiO2', '19.5', '1.99', 'Si', '23.56', '46.26'], ['Al2O3', '5.9', '1.05', 'Al', '8.74', '0.35'], ['Fe2O3', '1.7', '0.46', 'Fe', '6.92', '1.26'], ['CaO', '63.1', '54.16', 'Ca', '3.70', '0.32'], ['MgO', '2.1', '0.63', 'Mg', '0.50', '0.07'], ['SO3', '3.5', '-', 'S', '0.20', '-'], ['K2O', '0.78', '0.10', 'K', '0.55', '0.21'], ['Na2O', '0.35', '0.02', 'Na', '-', '0.61'], ['Cl-', '0.02', '-', 'P', '0.11', '-'], ['MnO', '-', '0.01', 'Mn', '0.01', '0.04'], ['TiO2', '-', '0.05', 'Ti', '0.28', '-'], ['Ignition loss', '2.96', '42.39', '', '1.68', '3.35'], ['Physical prop.', '', '', '', '', ''], ['Spec. surf. area (BET) [m2/g]', '1.10', '3.74', '', '1.56', '19.84'], ['Phase comp. [%]', '', '', '', '', ''], ['C3S', '65.4', '', '', '', ''], ['C2S', '10.6', '', '', '', ''], ['C3A', '12.3', '', '', '', ''], ['C4AF', '5.6', '', '', '', '']]",1,1,1,3,S0950061817304531_1,S0950061817304531,2017-03-22
2130,Chemical and mineral compositions of LHC and MEA.,"[['Oxides (wt.%)', 'LHC', 'MEA', 'Minerals (wt.%)', 'LHC'], ['CaO', '63.5', '3.4', 'C3S', '36.5'], ['SiO2', '20.9', '4.3', 'C2S', '44.3'], ['Al2O3', '3.3', '0.7', 'C3A', '2.9'], ['MgO', '1.3', '70.4', 'C4AF', '13.3'], ['Fe2O3', '4.9', '1.0', 'Anhydrite', '2.3'], ['SO3', '1.6', '0.2', '', ''], ['Other oxides', '3.4', '0.3', '', ''], ['Loss of ignition', '1.1', '19.7', '', '']]",1,"Chemical and mineral compositions of LHC and MEA.;[['Oxides (wt.%)', 'LHC', 'MEA', 'Minerals (wt.%)', 'LHC'], ['CaO', '63.5', '3.4', 'C3S', '36.5'], ['SiO2', '20.9', '4.3', 'C2S', '44.3'], ['Al2O3', '3.3', '0.7', 'C3A', '2.9'], ['MgO', '1.3', '70.4', 'C4AF', '13.3'], ['Fe2O3', '4.9', '1.0', 'Anhydrite', '2.3'], ['SO3', '1.6', '0.2', '', ''], ['Other oxides', '3.4', '0.3', '', ''], ['Loss of ignition', '1.1', '19.7', '', '']]",1,1,1,3,S0950061821023382_0,S0950061821023382,2021-08-28
2131,Physicochemical analysis of different cements used.,"[['CSC (MPa)', 'Chemical analysis (%)', 'Chemical analysis (%)', 'Chemical analysis (%)', 'Chemical analysis (%)', 'Chemical analysis (%)', 'Chemical analysis (%)', 'Chemical analysis (%)', 'Chemical analysis (%)', 'Chemical analysis (%)', 'Chemical analysis (%)', 'Cement phase', 'Cement phase', 'Cement phase', 'Cement phase', 'Physical analysis', 'Physical analysis', 'Physical analysis'], ['CSC (MPa)', 'SiO2', 'Al2O3', 'Fe2O3', 'CaO', 'MgO', 'SO3', 'Na2O', 'K2O', 'LOI', 'F.CaO', 'C3S', 'C2S', 'C3A', '(2C3A + C4AF)', 'Specific gravity (ton/m3)', 'Sieve residue on 90 mm (%)', 'Blaine fineness (cm2/g)'], ['32.5', '20.72', '4.04', '3.91', '64.30', '2.05', '1.99', '0.31', '0.64', '1.79', '1.20', '65.89', '9.73', '4.09', '20.08', '3.16', '1.0', '3000'], ['42.5', '21.37', '4.20', '3.94', '64.12', '1.98', '2.60', '0.32', '0.69', '0.80', '1.10', '57.36', '18.02', '4.46', '20.92', '3.16', '0.5', '3300'], ['52.5', '21.50', '4.24', '3.89', '63.69', '2.06', '2.79', '0.32', '0.68', '0.89', '1.10', '53.88', '21.02', '4.65', '21.15', '3.18', '0.2', '3700']]",1,"Physicochemical analysis of different cements used.;[['CSC (MPa)', 'Chemical analysis (%)', 'Chemical analysis (%)', 'Chemical analysis (%)', 'Chemical analysis (%)', 'Chemical analysis (%)', 'Chemical analysis (%)', 'Chemical analysis (%)', 'Chemical analysis (%)', 'Chemical analysis (%)', 'Chemical analysis (%)', 'Cement phase', 'Cement phase', 'Cement phase', 'Cement phase', 'Physical analysis', 'Physical analysis', 'Physical analysis'], ['CSC (MPa)', 'SiO2', 'Al2O3', 'Fe2O3', 'CaO', 'MgO', 'SO3', 'Na2O', 'K2O', 'LOI', 'F.CaO', 'C3S', 'C2S', 'C3A', '(2C3A + C4AF)', 'Specific gravity (ton/m3)', 'Sieve residue on 90 mm (%)', 'Blaine fineness (cm2/g)'], ['32.5', '20.72', '4.04', '3.91', '64.30', '2.05', '1.99', '0.31', '0.64', '1.79', '1.20', '65.89', '9.73', '4.09', '20.08', '3.16', '1.0', '3000'], ['42.5', '21.37', '4.20', '3.94', '64.12', '1.98', '2.60', '0.32', '0.69', '0.80', '1.10', '57.36', '18.02', '4.46', '20.92', '3.16', '0.5', '3300'], ['52.5', '21.50', '4.24', '3.89', '63.69', '2.06', '2.79', '0.32', '0.68', '0.89', '1.10', '53.88', '21.02', '4.65', '21.15', '3.18', '0.2', '3700']]",1,1,1,3,S0950061821023448_1,S0950061821023448,2021-08-26
2132,Mineralogical composition of the cement /%,"[['C3S', 'C2S', 'C3A', 'C4AF', 'f-CaO', 'MgO', 'Other'], ['56.62', '19.58', '6.35', '10.49', '0.96', '3.56', '2.43']]",1,"Mineralogical composition of the cement /%;[['C3S', 'C2S', 'C3A', 'C4AF', 'f-CaO', 'MgO', 'Other'], ['56.62', '19.58', '6.35', '10.49', '0.96', '3.56', '2.43']]",1,1,1,3,S0950061821023539_0,S0950061821023539,2021-09-06
2133,"Q   , x    ( J    g   - 1   )    for clinker phases [50].","[['C3S', 'C2S', 'C3A', 'C4AF'], ['500', '250', '1340', '420']]",1,"Q   , x    ( J    g   - 1   )    for clinker phases [50].;[['C3S', 'C2S', 'C3A', 'C4AF'], ['500', '250', '1340', '420']]",0,1,1,2,S0950061821023539_2,S0950061821023539,2021-09-06
2134,Expected mineral content.,"[['Mineral type', 'C3S', 'C2S', 'C3A', 'C4AF'], ['Expected yields', '9.52', '67.31', '6.87', '16.29']]",1,"Expected mineral content.;[['Mineral type', 'C3S', 'C2S', 'C3A', 'C4AF'], ['Expected yields', '9.52', '67.31', '6.87', '16.29']]",1,1,1,3,S0950061822027374_2,S0950061822027374,2022-09-23
2135,Mineral composition of clinker mixed with mineralizer at 1300 .,"[['dopingcontent', '2%S', '3%S', '0.5%F', '0.75%F', '2%S 0.5%F'], ['b-C2S, wt%', '52.1', '53.15', '58.45', '57.24', '58.34'], ['g-C2S, wt%', '3.72', '4.32', '2.365', '2.421', '3.34'], ['C3S, wt%', '9.83', '9.65', '10.65', '11.73', '12.37'], ['C3A, wt%', '2.14', '2.43', '2.11', '2.06', '2.01'], ['C2AS, wt%', '2.12', '3.12', '1.87', '1.65', '1.73'], ['C4AF, wt%', '16.72', '15.98', '14.24', '15.34', '13.24']]",1,"Mineral composition of clinker mixed with mineralizer at 1300 .;[['dopingcontent', '2%S', '3%S', '0.5%F', '0.75%F', '2%S 0.5%F'], ['b-C2S, wt%', '52.1', '53.15', '58.45', '57.24', '58.34'], ['g-C2S, wt%', '3.72', '4.32', '2.365', '2.421', '3.34'], ['C3S, wt%', '9.83', '9.65', '10.65', '11.73', '12.37'], ['C3A, wt%', '2.14', '2.43', '2.11', '2.06', '2.01'], ['C2AS, wt%', '2.12', '3.12', '1.87', '1.65', '1.73'], ['C4AF, wt%', '16.72', '15.98', '14.24', '15.34', '13.24']]",1,1,1,3,S0950061822027374_5,S0950061822027374,2022-09-23
2136,Chemical composition and physical properties of cement.,"[['Composition', 'Percentage'], ['SiO2', '21.1'], ['Al2O3', '4.37'], ['Fe2O3', '3.88'], ['MgO', '1.56'], ['K2O', '0.52'], ['Na2O', '0.39'], ['CaO', '63.33'], ['C3S', '51'], ['C2S', '22.7'], ['C3A', '5.1'], ['C4AF', '11.9'], ['', ''], ['Physical properties', 'Physical properties'], ['Specific gravity', '3.11'], ['Specific surface (cm2/g)', '3000']]",1,"Chemical composition and physical properties of cement.;[['Composition', 'Percentage'], ['SiO2', '21.1'], ['Al2O3', '4.37'], ['Fe2O3', '3.88'], ['MgO', '1.56'], ['K2O', '0.52'], ['Na2O', '0.39'], ['CaO', '63.33'], ['C3S', '51'], ['C2S', '22.7'], ['C3A', '5.1'], ['C4AF', '11.9'], ['', ''], ['Physical properties', 'Physical properties'], ['Specific gravity', '3.11'], ['Specific surface (cm2/g)', '3000']]",1,1,1,3,S0950061814009805_1,S0950061814009805,2014-09-20
2137,Compound composition of cement (calculated using Bogue's equation).,"[['', 'C3S', 'C2S', 'C3A', 'C4AF'], ['Type I ordinary Portland cement', '57.98', '16.90', '8.23', '9.65'], ['Belite-rich Portland cement', '27.51', '56.11', '1.46', '8.58']]",1,"Compound composition of cement (calculated using Bogue's equation).;[['', 'C3S', 'C2S', 'C3A', 'C4AF'], ['Type I ordinary Portland cement', '57.98', '16.90', '8.23', '9.65'], ['Belite-rich Portland cement', '27.51', '56.11', '1.46', '8.58']]",1,1,1,3,S0950061822025880_1,S0950061822025880,2022-08-29
2138,Mineralogical composition of the clinker (%).,"[['C3S', 'C2S', 'C3A', 'C4AF'], ['64', '15', '8', '12.16']]",1,"Mineralogical composition of the clinker (%).;[['C3S', 'C2S', 'C3A', 'C4AF'], ['64', '15', '8', '12.16']]",1,1,1,3,S0950061818309929_1,S0950061818309929,2018-04-26
2139,Mineral compositions of the cement.,"[['Clinker mineral', 'C3S', 'C2S', 'C3A', 'C4AF'], ['Content (wt%)', '57.7', '13.9', '8.9', '9.2']]",1,"Mineral compositions of the cement.;[['Clinker mineral', 'C3S', 'C2S', 'C3A', 'C4AF'], ['Content (wt%)', '57.7', '13.9', '8.9', '9.2']]",1,1,1,3,S0950061818309978_1,S0950061818309978,2018-05-16
2140,Physical and chemical properties of cement.,"[['Composition', 'Mass (%)', 'Physical Properties', 'Physical Properties'], ['Silicates', '19.96', 'Specific gravity', '3.15'], ['Aluminates', '5.99', 'Consistency', '23.7%'], ['Fe2O3', '3.59', 'Setting time Initial', '50 min'], ['Calcium oxide', '62.75', 'Setting time final', '350 min'], ['Magnesium oxide', '0.59', '', ''], ['SO3', '2.73', '', ''], ['Alkalis', '0.2', '', ''], ['Tri calcium silicates (C3S)', '50.6', '', ''], ['Di calcium silicates (C2S)', '19.1', '', ''], ['Tri calcium aluminates (C3A)', '9.8', '', ''], ['C4AF', '10.9', '', '']]",1,"Physical and chemical properties of cement.;[['Composition', 'Mass (%)', 'Physical Properties', 'Physical Properties'], ['Silicates', '19.96', 'Specific gravity', '3.15'], ['Aluminates', '5.99', 'Consistency', '23.7%'], ['Fe2O3', '3.59', 'Setting time Initial', '50 min'], ['Calcium oxide', '62.75', 'Setting time final', '350 min'], ['Magnesium oxide', '0.59', '', ''], ['SO3', '2.73', '', ''], ['Alkalis', '0.2', '', ''], ['Tri calcium silicates (C3S)', '50.6', '', ''], ['Di calcium silicates (C2S)', '19.1', '', ''], ['Tri calcium aluminates (C3A)', '9.8', '', ''], ['C4AF', '10.9', '', '']]",1,1,1,3,S0950061818310092_0,S0950061818310092,2018-04-30
2141,The composition phase of CEM I 52.5R.,"[['Component of the cement', 'The contents of the cement (%)'], ['C3S', '55.3'], ['C2S', '14.5'], ['C3A', '8.2'], ['C4AF', '8.2']]",1,"The composition phase of CEM I 52.5R.;[['Component of the cement', 'The contents of the cement (%)'], ['C3S', '55.3'], ['C2S', '14.5'], ['C3A', '8.2'], ['C4AF', '8.2']]",1,1,1,3,S0950061813006867_4,S0950061813006867,2013-09-24
2142,Chemical and mineralogical limitations on the final clinker.,"[['Clinker (wt%)', 'Antoing', 'Lixhe', 'Maastricht'], ['Cl', 'x <0.08', 'x <0.08', 'x <0.08'], ['SO3', 'x <1.4', 'x <1.2', 'x <1.1'], ['Na2Oeq', 'x <1.2', 'x <1.2', 'x <1.2'], ['MgO', 'x <4.0', 'x <4.0', 'x <4.0'], ['MgO/Fe2O3', 'x <1.40', 'x <1.40', 'x <1.40'], ['DoS-level', '80< x <120', '80< x <120', '80< x <120'], ['', '', '', ''], ['If [MgO]<2wt%', 'If [MgO]<2wt%', 'If [MgO]<2wt%', 'If [MgO]<2wt%'], ['LSF_MgO', '98.24', '98.19', '98.20'], ['C3A', '7.35', '6.65', '7.33'], ['LiqSimple', '19.18', '22.73', '22.97']]",1,"Chemical and mineralogical limitations on the final clinker.;[['Clinker (wt%)', 'Antoing', 'Lixhe', 'Maastricht'], ['Cl', 'x <0.08', 'x <0.08', 'x <0.08'], ['SO3', 'x <1.4', 'x <1.2', 'x <1.1'], ['Na2Oeq', 'x <1.2', 'x <1.2', 'x <1.2'], ['MgO', 'x <4.0', 'x <4.0', 'x <4.0'], ['MgO/Fe2O3', 'x <1.40', 'x <1.40', 'x <1.40'], ['DoS-level', '80< x <120', '80< x <120', '80< x <120'], ['', '', '', ''], ['If [MgO]<2wt%', 'If [MgO]<2wt%', 'If [MgO]<2wt%', 'If [MgO]<2wt%'], ['LSF_MgO', '98.24', '98.19', '98.20'], ['C3A', '7.35', '6.65', '7.33'], ['LiqSimple', '19.18', '22.73', '22.97']]",1,1,1,3,S0950061813006971_5,S0950061813006971,2013-08-23
