Repository: zakidotai/cemcat

# CemCat Streamlit Hosting Bundle

This folder is ready to be pushed to GitHub and deployed on Streamlit Cloud.

## Files included

- `streamlit_app.py` (main app)
- `requirements.txt`
- `data/ner_cems_40k.csv`
- `data/pii_abs.json`
- `data/clinker_comps_with_dates.csv`
- `upload/composition_cls_slag_updated.csv`

## Local run

```bash
streamlit run streamlit_app.py
```

File: crystalline_composition_gpt4_with_pii_tid_dates.csv (part 80 of 101)
,caption,tables,Label,text,pred_0,pred_1,pred_2,all_pred,pii_tid,pii,date
2143,Chemical analysis and Bogue calculations of the final clinkers of CBR Lixhe and ENCI Maastricht made in a static kiln.,"[['Clinker (wt%)', 'Cl/Lxh/Ref 10min', 'Cl/Lxh/CC 10min', 'Cl/Maa/Ref 10min', 'Cl/Maa/CC 10min'], ['CaO', '66.28', '67.09', '66.18', '67.10'], ['SiO2', '21.93', '21.59', '21.39', '21.68'], ['Al2O3', '4.40', '4.29', '4.54', '4.38'], ['Fe2O3', '4.21', '4.00', '3.98', '3.87'], ['K2O', '0.21', '0.20', '0.33', '0.22'], ['Na2O', '0.20', '0.20', '0.21', '0.21'], ['SO3', '0.12', '0.25', '0.36', '0.18'], ['MgO', '1.28', '1.28', '1.52', '1.32'], ['TiO2', '0.30', '0.28', '0.30', '0.26'], ['P2O5', '0.24', '0.25', '0.17', '0.17'], ['Cl', 'n.a.', 'n.a.', '-', 'n.a.'], ['LOI 975degC (O2)', '0.39', '0.17', '0.48', '0.20'], ['', '', '', '', ''], ['DoS-factor', '27.47', '58.36', '65.24', '39.28'], ['Alite (C3S)', '67.52', '74.45', '70.61', '73.38'], ['Belite (C2S)', '11.95', '5.75', '8.07', '6.81'], ['Aluminate (C3A)', '4.54', '4.60', '5.30', '5.06'], ['Ferrite (C4AF)', '12.81', '12.17', '12.11', '11.78']]",1,"Chemical analysis and Bogue calculations of the final clinkers of CBR Lixhe and ENCI Maastricht made in a static kiln.;[['Clinker (wt%)', 'Cl/Lxh/Ref 10min', 'Cl/Lxh/CC 10min', 'Cl/Maa/Ref 10min', 'Cl/Maa/CC 10min'], ['CaO', '66.28', '67.09', '66.18', '67.10'], ['SiO2', '21.93', '21.59', '21.39', '21.68'], ['Al2O3', '4.40', '4.29', '4.54', '4.38'], ['Fe2O3', '4.21', '4.00', '3.98', '3.87'], ['K2O', '0.21', '0.20', '0.33', '0.22'], ['Na2O', '0.20', '0.20', '0.21', '0.21'], ['SO3', '0.12', '0.25', '0.36', '0.18'], ['MgO', '1.28', '1.28', '1.52', '1.32'], ['TiO2', '0.30', '0.28', '0.30', '0.26'], ['P2O5', '0.24', '0.25', '0.17', '0.17'], ['Cl', 'n.a.', 'n.a.', '-', 'n.a.'], ['LOI 975degC (O2)', '0.39', '0.17', '0.48', '0.20'], ['', '', '', '', ''], ['DoS-factor', '27.47', '58.36', '65.24', '39.28'], ['Alite (C3S)', '67.52', '74.45', '70.61', '73.38'], ['Belite (C2S)', '11.95', '5.75', '8.07', '6.81'], ['Aluminate (C3A)', '4.54', '4.60', '5.30', '5.06'], ['Ferrite (C4AF)', '12.81', '12.17', '12.11', '11.78']]",1,1,1,3,S0950061813006971_9,S0950061813006971,2013-08-23
2144,Mineralogical analysis by XRD of the final reference and alternative clinkers produced in a static kiln.,"[['Clinker (wt%)', 'Cl/Lxh/Ref 10min', 'Cl/Lxh/CC 10min', 'Cl/Lxh/CC 20min', 'Cl/Lxh/CC 30min', 'Cl/Maa/Ref 10min', 'Cl/Maa/CC 10min', 'Cl/Maa/CC 20min', 'Cl/Maa/CC 30min'], ['Alite (C3S)', '65.0', '62.4', '64.6', '65.9', '71.3', '65.8', '68.2', '68.8'], ['Belite (C2S)', '14.9', '17.5', '16.2', '15.2', '8.6', '13.8', '13.1', '12.1'], ['Aluminate (C3A)', '3.7', '4.0', '2.8', '2.6', '4.6', '5.0', '4.5', '4.7'], ['Ferrite (C4AF)', '15.9', '13.6', '13.9', '14.1', '14.9', '13.2', '13.0', '13.2'], ['Free Lime (CaO)', '0.2', '2.1', '1.0', '0.7', '0.4', '1.5', '0.8', '0.7'], ['Periclase (MgO)', '0.2', '0.2', '0.1', '0.1', '0.2', '0.3', '0.2', '0.4'], ['Arcanite (K2SO4)', '0.1', '-', '-', '-', '-', '-', '-', '0.1'], ['Aphthitalite', '-', '0.1', '-', '-', '-', '0.1', '0.1', '-']]",1,"Mineralogical analysis by XRD of the final reference and alternative clinkers produced in a static kiln.;[['Clinker (wt%)', 'Cl/Lxh/Ref 10min', 'Cl/Lxh/CC 10min', 'Cl/Lxh/CC 20min', 'Cl/Lxh/CC 30min', 'Cl/Maa/Ref 10min', 'Cl/Maa/CC 10min', 'Cl/Maa/CC 20min', 'Cl/Maa/CC 30min'], ['Alite (C3S)', '65.0', '62.4', '64.6', '65.9', '71.3', '65.8', '68.2', '68.8'], ['Belite (C2S)', '14.9', '17.5', '16.2', '15.2', '8.6', '13.8', '13.1', '12.1'], ['Aluminate (C3A)', '3.7', '4.0', '2.8', '2.6', '4.6', '5.0', '4.5', '4.7'], ['Ferrite (C4AF)', '15.9', '13.6', '13.9', '14.1', '14.9', '13.2', '13.0', '13.2'], ['Free Lime (CaO)', '0.2', '2.1', '1.0', '0.7', '0.4', '1.5', '0.8', '0.7'], ['Periclase (MgO)', '0.2', '0.2', '0.1', '0.1', '0.2', '0.3', '0.2', '0.4'], ['Arcanite (K2SO4)', '0.1', '-', '-', '-', '-', '-', '-', '0.1'], ['Aphthitalite', '-', '0.1', '-', '-', '-', '0.1', '0.1', '-']]",1,1,1,3,S0950061813006971_10,S0950061813006971,2013-08-23
2145,Calculated coefficients for chemical shrinkage of cementitious minerals.,"[['Cement phases', 'Chemical shrinkage coefficient (ml/g)'], ['C3S', '0.0674'], ['C2S', '0.0672'], ['C3A', '0.1745  , 0.1122'], ['C4AF', '0.1154  , 0.0802']]",1,"Calculated coefficients for chemical shrinkage of cementitious minerals.;[['Cement phases', 'Chemical shrinkage coefficient (ml/g)'], ['C3S', '0.0674'], ['C2S', '0.0672'], ['C3A', '0.1745  , 0.1122'], ['C4AF', '0.1154  , 0.0802']]",0,1,1,2,S0950061813007009_1,S0950061813007009,2013-08-17
2146,Chemical composition of the Portland cement used in the present study.,"[['Specific density', '3.14g/cm3'], ['Blaine specific surface area', '345m2/kg'], ['', ''], ['Composition', '% (mass)'], ['CaO', '63.81'], ['SiO2', '21.6'], ['Al2O3', '4.35'], ['Fe2O3', '2.95'], ['MgO', '1.76'], ['K2O', '0.51'], ['Na2O', '0.16'], ['SO3', '1.06'], ['Loss on ignition', '1.19'], [""Bogue's composition"", ''], ['', ''], ['Cementitious mineral', '% (mass)'], ['C3S', '56.20'], ['C2S', '19.61'], ['C3A', '6.54'], ['C4AF', '8.97'], ['CaSO42H2O', '3.50']]",1,"Chemical composition of the Portland cement used in the present study.;[['Specific density', '3.14g/cm3'], ['Blaine specific surface area', '345m2/kg'], ['', ''], ['Composition', '% (mass)'], ['CaO', '63.81'], ['SiO2', '21.6'], ['Al2O3', '4.35'], ['Fe2O3', '2.95'], ['MgO', '1.76'], ['K2O', '0.51'], ['Na2O', '0.16'], ['SO3', '1.06'], ['Loss on ignition', '1.19'], [""Bogue's composition"", ''], ['', ''], ['Cementitious mineral', '% (mass)'], ['C3S', '56.20'], ['C2S', '19.61'], ['C3A', '6.54'], ['C4AF', '8.97'], ['CaSO42H2O', '3.50']]",1,1,1,3,S0950061813007009_2,S0950061813007009,2013-08-17
2147,Chemical composition of materials passing the sieve of 0.150mm.,"[['', '', 'Cement', 'Hydraulic lime', 'Fine brick powder'], ['Oxide (%)', 'SiO2', '22.6', '23.9', '71.18'], ['Oxide (%)', 'Al2O3', '4.8', '4.6', '10.89'], ['Oxide (%)', 'Fe2O3', '4.8', '4.3', '4.95'], ['Oxide (%)', 'TiO2', '0.3', '0.06', '0.28'], ['Oxide (%)', 'CaO', '61.9', '63.4', '6.48'], ['Oxide (%)', 'MgO', '1.06', '0.81', '2.86'], ['Oxide (%)', 'SO3', '2.4', '2.3', '0.60'], ['Oxide (%)', 'K2O', '0.47', '0.56', '1.58'], ['Oxide (%)', 'Na2O', '0.01', '0.18', '1.18'], ['C2S', 'C2S', '34', '33', '-'], ['C3S', 'C3S', '39', '44', '-'], ['C3A', 'C3A', '5', '5', '-'], ['C4AF', 'C4AF', '15', '13', '-']]",1,"Chemical composition of materials passing the sieve of 0.150mm.;[['', '', 'Cement', 'Hydraulic lime', 'Fine brick powder'], ['Oxide (%)', 'SiO2', '22.6', '23.9', '71.18'], ['Oxide (%)', 'Al2O3', '4.8', '4.6', '10.89'], ['Oxide (%)', 'Fe2O3', '4.8', '4.3', '4.95'], ['Oxide (%)', 'TiO2', '0.3', '0.06', '0.28'], ['Oxide (%)', 'CaO', '61.9', '63.4', '6.48'], ['Oxide (%)', 'MgO', '1.06', '0.81', '2.86'], ['Oxide (%)', 'SO3', '2.4', '2.3', '0.60'], ['Oxide (%)', 'K2O', '0.47', '0.56', '1.58'], ['Oxide (%)', 'Na2O', '0.01', '0.18', '1.18'], ['C2S', 'C2S', '34', '33', '-'], ['C3S', 'C3S', '39', '44', '-'], ['C3A', 'C3A', '5', '5', '-'], ['C4AF', 'C4AF', '15', '13', '-']]",1,1,1,3,S0950061812003352_1,S0950061812003352,2012-06-01
2148,Physico-chemical characteristics and mineralogical composition of Portland cement (CEM I 32.5N).,"[['Oxide component', '(%)'], ['CaO', '62.31'], ['Free CaO', '0.67'], ['SiO2', '21.23'], ['Al2O3', '4.44'], ['Fe2O3', '1.90'], ['SO3', '3.29'], ['Na2O', '0.44'], ['K2O', '0.83'], ['Na2Oeq', '0.99'], ['MgO', '3.77'], ['SrO', '0.12'], ['Mn2O3', '0.05'], ['P2O5', '0.07'], ['TiO2', '0.20'], ['Loss on ignition', '1.30'], ['Density (g/cm3)', '3.15'], ['Blaine specific surface area (m2/kg)', '270'], ['Bogue potential constituent', '(%)'], ['C3S', '47.69'], ['C2S', '24.89'], ['C3A', '8.56'], ['C4AF', '5.78']]",1,"Physico-chemical characteristics and mineralogical composition of Portland cement (CEM I 32.5N).;[['Oxide component', '(%)'], ['CaO', '62.31'], ['Free CaO', '0.67'], ['SiO2', '21.23'], ['Al2O3', '4.44'], ['Fe2O3', '1.90'], ['SO3', '3.29'], ['Na2O', '0.44'], ['K2O', '0.83'], ['Na2Oeq', '0.99'], ['MgO', '3.77'], ['SrO', '0.12'], ['Mn2O3', '0.05'], ['P2O5', '0.07'], ['TiO2', '0.20'], ['Loss on ignition', '1.30'], ['Density (g/cm3)', '3.15'], ['Blaine specific surface area (m2/kg)', '270'], ['Bogue potential constituent', '(%)'], ['C3S', '47.69'], ['C2S', '24.89'], ['C3A', '8.56'], ['C4AF', '5.78']]",1,1,1,3,S0950061812003364_0,S0950061812003364,2012-05-31
2149,Mineral phase design and phase compositions of the synthesized clinkers based on the RQPA.,"[['Codes', '(wt%)', '(wt%)', '(wt%)', '(wt%)', '(wt%)', '(wt%)', '(wt%)', '(wt%)', '(wt%)', '(wt%)', 'Rwp (%)'], ['Codes', 'Phase design', 'Phase design', 'Phase compositions of the synthesized clinkers based on the RQPA', 'Phase compositions of the synthesized clinkers based on the RQPA', 'Phase compositions of the synthesized clinkers based on the RQPA', 'Phase compositions of the synthesized clinkers based on the RQPA', 'Phase compositions of the synthesized clinkers based on the RQPA', 'Phase compositions of the synthesized clinkers based on the RQPA', 'Phase compositions of the synthesized clinkers based on the RQPA', 'Phase compositions of the synthesized clinkers based on the RQPA', 'Rwp (%)'], ['Codes', 'C4A3$', 'C2S', 'C4A3$', 'C2S', 'C3A', 'C12A7', 'SiO2', 'C$', 'C3AS3', 'CaO', 'Rwp (%)'], ['CSAB1', '75', '25', '71.2', '25.9', '1.0', '0.7', '0.1', '1.1', '0.1', '0.0', '9.1'], ['CSAB2', '65', '35', '59.5', '36.6', '1.5', '0.6', '0.2', '1.3', '0.0', '0.2', '9.4'], ['CSAB3', '55', '45', '49.0', '46.7', '1.7', '0.7', '0.2', '1.4', '0.2', '0.2', '10.1'], ['CSAB4', '45', '55', '39.5', '55.1', '2.0', '0.6', '0.1', '1.6', '0.8', '0.3', '11.4'], ['CSAB5', '35', '65', '30.4', '63.2', '3.2', '0.2', '0.1', '1.5', '1.2', '0.2', '12.9'], ['CSAB6', '25', '75', '21.3', '75.2', '0.8', '0.1', '0.0', '1.3', '0.8', '0.6', '11.4']]",1,"Mineral phase design and phase compositions of the synthesized clinkers based on the RQPA.;[['Codes', '(wt%)', '(wt%)', '(wt%)', '(wt%)', '(wt%)', '(wt%)', '(wt%)', '(wt%)', '(wt%)', '(wt%)', 'Rwp (%)'], ['Codes', 'Phase design', 'Phase design', 'Phase compositions of the synthesized clinkers based on the RQPA', 'Phase compositions of the synthesized clinkers based on the RQPA', 'Phase compositions of the synthesized clinkers based on the RQPA', 'Phase compositions of the synthesized clinkers based on the RQPA', 'Phase compositions of the synthesized clinkers based on the RQPA', 'Phase compositions of the synthesized clinkers based on the RQPA', 'Phase compositions of the synthesized clinkers based on the RQPA', 'Phase compositions of the synthesized clinkers based on the RQPA', 'Rwp (%)'], ['Codes', 'C4A3$', 'C2S', 'C4A3$', 'C2S', 'C3A', 'C12A7', 'SiO2', 'C$', 'C3AS3', 'CaO', 'Rwp (%)'], ['CSAB1', '75', '25', '71.2', '25.9', '1.0', '0.7', '0.1', '1.1', '0.1', '0.0', '9.1'], ['CSAB2', '65', '35', '59.5', '36.6', '1.5', '0.6', '0.2', '1.3', '0.0', '0.2', '9.4'], ['CSAB3', '55', '45', '49.0', '46.7', '1.7', '0.7', '0.2', '1.4', '0.2', '0.2', '10.1'], ['CSAB4', '45', '55', '39.5', '55.1', '2.0', '0.6', '0.1', '1.6', '0.8', '0.3', '11.4'], ['CSAB5', '35', '65', '30.4', '63.2', '3.2', '0.2', '0.1', '1.5', '1.2', '0.2', '12.9'], ['CSAB6', '25', '75', '21.3', '75.2', '0.8', '0.1', '0.0', '1.3', '0.8', '0.6', '11.4']]",1,1,1,3,S0950061819304775_0,S0950061819304775,2019-03-05
2150,Properties of cementitious materials.,"[['Chemical composition', 'Ordinary Portland cement, CEM I42.5N', 'Ordinary Portland cement, CEM I42.5N', 'Blended cement', 'Blended cement'], ['Chemical composition', 'Cement #1', 'Cement #2', 'Slag cement Cem II/B-S-42.5N', 'Cement #1 + 10%SF'], ['Chemical composition', 'Cem I42.5N', 'Cem I42.5N', 'Slag cement Cem II/B-S-42.5N', 'Cement #1 + 10%SF'], ['Silicon dioxide SiO2', '20.17', '20.44', '23.77', '26.08'], ['Aluminum oxide Al2O3', '4.7', '4.65', '5.65', '3.85'], ['Iron oxide Fe2O3', '3.38', '4.3', '3.25', '3.80'], ['Calcium oxide CaO', '62.6', '62.79', '56.24', '54.85'], ['Magnesium oxide MgO', '2.8', '1.53', '3.71', '2.58'], ['Sulfur Trioxide. SO3', '2.76', '2.35', '2.84', '2.55'], ['Loss of ignition L.O.I', '3.63', '2.0', '2.82', '4.464'], ['Potassium oxide K2O', '0.34', '0.19', '0.27', '0.34'], ['Sodium oxide Na2O', '0.51', '0.32', '0.55', '0.48'], ['Chloride', '0.05', '0.04', '0.1', '-'], ['Total alkalis', '0.72', '0.44', '0.72', '-'], ['C3S', '56.0', '53.4', '', ''], ['C3A', '6.70', '5.0', '', ''], ['', '', '', '', ''], ['Physical properties', 'Physical properties', 'Physical properties', 'Physical properties', 'Physical properties'], ['Initial setting', '2 h 45 min', '2 h 45 min', '1 h 40 min', '3 h 25 min'], ['Final setting', '5 h', '3 h 55 min', '4 h 20 min', '5 h 55 min'], ['Heat of hydration J/g', '291.65', '249.74', '261.58', '282.6']]",1,"Properties of cementitious materials.;[['Chemical composition', 'Ordinary Portland cement, CEM I42.5N', 'Ordinary Portland cement, CEM I42.5N', 'Blended cement', 'Blended cement'], ['Chemical composition', 'Cement #1', 'Cement #2', 'Slag cement Cem II/B-S-42.5N', 'Cement #1 + 10%SF'], ['Chemical composition', 'Cem I42.5N', 'Cem I42.5N', 'Slag cement Cem II/B-S-42.5N', 'Cement #1 + 10%SF'], ['Silicon dioxide SiO2', '20.17', '20.44', '23.77', '26.08'], ['Aluminum oxide Al2O3', '4.7', '4.65', '5.65', '3.85'], ['Iron oxide Fe2O3', '3.38', '4.3', '3.25', '3.80'], ['Calcium oxide CaO', '62.6', '62.79', '56.24', '54.85'], ['Magnesium oxide MgO', '2.8', '1.53', '3.71', '2.58'], ['Sulfur Trioxide. SO3', '2.76', '2.35', '2.84', '2.55'], ['Loss of ignition L.O.I', '3.63', '2.0', '2.82', '4.464'], ['Potassium oxide K2O', '0.34', '0.19', '0.27', '0.34'], ['Sodium oxide Na2O', '0.51', '0.32', '0.55', '0.48'], ['Chloride', '0.05', '0.04', '0.1', '-'], ['Total alkalis', '0.72', '0.44', '0.72', '-'], ['C3S', '56.0', '53.4', '', ''], ['C3A', '6.70', '5.0', '', ''], ['', '', '', '', ''], ['Physical properties', 'Physical properties', 'Physical properties', 'Physical properties', 'Physical properties'], ['Initial setting', '2 h 45 min', '2 h 45 min', '1 h 40 min', '3 h 25 min'], ['Final setting', '5 h', '3 h 55 min', '4 h 20 min', '5 h 55 min'], ['Heat of hydration J/g', '291.65', '249.74', '261.58', '282.6']]",1,1,1,3,S0950061819304945_0,S0950061819304945,2019-03-09
2151,Composition of Type I Portland cement used in this study (as per ASTM C150).,"[['Item', 'Percentage (%)'], ['SiO2', '19.80'], ['Al2O3', '4.90'], ['Fe2O3', '2.40'], ['CaO', '63.40'], ['MgO', '2.80'], ['SO3', '3.00'], ['Loss on ignition', '2.60'], ['Na2O', '0.04'], ['K2O', '0.73'], ['Insoluble Residue', '0.34'], ['CO2', '1.50'], ['Limestone', '3.70'], ['CaCO3', '93.00'], ['C3S', '60.00'], ['C2S', '9.00'], ['C3A', '9.00'], ['C4AF', '7.00'], ['C4AF + 2(C3A)', '25.00'], ['C3S + C3A', '69.00'], ['Equivalent alkalies', '0.52']]",1,"Composition of Type I Portland cement used in this study (as per ASTM C150).;[['Item', 'Percentage (%)'], ['SiO2', '19.80'], ['Al2O3', '4.90'], ['Fe2O3', '2.40'], ['CaO', '63.40'], ['MgO', '2.80'], ['SO3', '3.00'], ['Loss on ignition', '2.60'], ['Na2O', '0.04'], ['K2O', '0.73'], ['Insoluble Residue', '0.34'], ['CO2', '1.50'], ['Limestone', '3.70'], ['CaCO3', '93.00'], ['C3S', '60.00'], ['C2S', '9.00'], ['C3A', '9.00'], ['C4AF', '7.00'], ['C4AF + 2(C3A)', '25.00'], ['C3S + C3A', '69.00'], ['Equivalent alkalies', '0.52']]",1,1,1,3,S0950061819304957_0,S0950061819304957,2019-03-08
2152,Differences between 'overall phase content' and 'active phase content' (in volume percentage) of the four main clinker phases in some cements in the VCCTL database.,"[['Cement name', 'Overall phase content (phase percentage at a =1.00) - active phase content (phase percentage at a =0.80)', 'Overall phase content (phase percentage at a =1.00) - active phase content (phase percentage at a =0.80)', 'Overall phase content (phase percentage at a =1.00) - active phase content (phase percentage at a =0.80)', 'Overall phase content (phase percentage at a =1.00) - active phase content (phase percentage at a =0.80)'], ['', 'C3S', 'C2S', 'C3A', 'C4AF'], ['Cement136', '3.16', '-0.52', '-0.62', '-0.90'], ['Cement140', '-4.71', '5.87', '-0.57', '-0.12'], ['Cement16130', '-0.47', '0.15', '0.91', '-0.11'], ['Cement16133', '0.01', '-0.41', '0.20', '0.47'], ['Cementotc', '3.70', '-3.53', '0.44', '-0.26'], ['Csatype50', '0.47', '1.79', '-0.96', '-0.83']]",1,"Differences between 'overall phase content' and 'active phase content' (in volume percentage) of the four main clinker phases in some cements in the VCCTL database.;[['Cement name', 'Overall phase content (phase percentage at a =1.00) - active phase content (phase percentage at a =0.80)', 'Overall phase content (phase percentage at a =1.00) - active phase content (phase percentage at a =0.80)', 'Overall phase content (phase percentage at a =1.00) - active phase content (phase percentage at a =0.80)', 'Overall phase content (phase percentage at a =1.00) - active phase content (phase percentage at a =0.80)'], ['', 'C3S', 'C2S', 'C3A', 'C4AF'], ['Cement136', '3.16', '-0.52', '-0.62', '-0.90'], ['Cement140', '-4.71', '5.87', '-0.57', '-0.12'], ['Cement16130', '-0.47', '0.15', '0.91', '-0.11'], ['Cement16133', '0.01', '-0.41', '0.20', '0.47'], ['Cementotc', '3.70', '-3.53', '0.44', '-0.26'], ['Csatype50', '0.47', '1.79', '-0.96', '-0.83']]",1,1,1,3,S0950061812007131_0,S0950061812007131,2012-11-02
2153,Chemical composition and clincker main phases of the cement.,"[['Oxides', 'CEM I 52,5R', 'CEM I 52,5N/SR'], ['Chemical composition', 'Chemical composition', 'Chemical composition'], ['SiO2', '19.33', '19.73'], ['Al2O3', '5.07', '4.43'], ['Fe2O3', '2.21', '4.24'], ['CaO', '61.21', '63.34'], ['P2O5', '0.07', '-'], ['MgO', '1.86', '1.68'], ['MnO', '0.03', '-'], ['TiO2', '0.21', '-'], ['SO3', '3.36', '3.03'], ['Na2O', '0.04', '0.14'], ['K2O', '0.75', '0.59'], ['', '', ''], ['Clincker main phases', 'Clincker main phases', 'Clincker main phases'], ['C3S', '55.48', '63.45'], ['C2S', '13.56', '8.70'], ['C3A', '9.70', '4.57'], ['C4AF', '6.73', '12.90']]",1,"Chemical composition and clincker main phases of the cement.;[['Oxides', 'CEM I 52,5R', 'CEM I 52,5N/SR'], ['Chemical composition', 'Chemical composition', 'Chemical composition'], ['SiO2', '19.33', '19.73'], ['Al2O3', '5.07', '4.43'], ['Fe2O3', '2.21', '4.24'], ['CaO', '61.21', '63.34'], ['P2O5', '0.07', '-'], ['MgO', '1.86', '1.68'], ['MnO', '0.03', '-'], ['TiO2', '0.21', '-'], ['SO3', '3.36', '3.03'], ['Na2O', '0.04', '0.14'], ['K2O', '0.75', '0.59'], ['', '', ''], ['Clincker main phases', 'Clincker main phases', 'Clincker main phases'], ['C3S', '55.48', '63.45'], ['C2S', '13.56', '8.70'], ['C3A', '9.70', '4.57'], ['C4AF', '6.73', '12.90']]",1,1,1,3,S0950061812007210_0,S0950061812007210,2012-11-16
2154,Typical mineralogical compositions of Portland clinker.,"[['Mineral', 'Taylor [32]', 'Stephan et al. [39]', 'BBG [40]', 'Kakali [37]'], ['Alite (C3S)', '50-70', '52-85', '40-75', '71.1'], ['Belite (C2S)', '15-30', '0-27', '10-35', '7.7'], ['Aluminate (C3A)', '5-10', '7-16', '7-16', '6.9'], ['Ferrite (C4AF)', '5-15', '4-18', '4-18', '11.6']]",1,"Typical mineralogical compositions of Portland clinker.;[['Mineral', 'Taylor [32]', 'Stephan et al. [39]', 'BBG [40]', 'Kakali [37]'], ['Alite (C3S)', '50-70', '52-85', '40-75', '71.1'], ['Belite (C2S)', '15-30', '0-27', '10-35', '7.7'], ['Aluminate (C3A)', '5-10', '7-16', '7-16', '6.9'], ['Ferrite (C4AF)', '5-15', '4-18', '4-18', '11.6']]",1,1,1,3,S0950061812007234_2,S0950061812007234,2012-11-02
2155,"Designed CRC versus produced CRC: overview of the chemical and potential mineralogical composition and values for LSF (formula (2.4)), SM (formula (2.5)), AM (formula (2.6)) and HM (formula (2.7)).","[['', 'CRC 1', 'CRC 1', 'CRC 2', 'CRC 2', 'CRC 3a', 'CRC 3a', 'CRC 3b', 'CRC 3b'], ['', 'Design', 'Real', 'Design', 'Real', 'Design', 'Real', 'Design', 'Real'], ['Chemical composition (m%)', 'Chemical composition (m%)', 'Chemical composition (m%)', 'Chemical composition (m%)', 'Chemical composition (m%)', 'Chemical composition (m%)', 'Chemical composition (m%)', 'Chemical composition (m%)', 'Chemical composition (m%)'], ['CaO', '66.90', '65.68', '66.29', '63.57', '66.22', '63.57', '65.71', '63.45'], ['SiO2', '22.54', '22.33', '21.92', '21.78', '22.20', '22.28', '21.92', '21.45'], ['Al2O3', '6.63', '6.06', '6.46', '6.34', '7.19', '6.49', '7.51', '6.97'], ['Fe2O3', '1.83', '1.47', '2.66', '2.60', '1.86', '1.50', '2.03', '1.60'], ['MgO', '1.51', '1.37', '2.19', '2.53', '2.04', '2.35', '2.22', '2.49'], ['SO3', '-', '0.98', '-', '1.06', '-', '2.10', '-', '1.92'], ['Loss on ignition', '-', '0.30', '-', '0.30', '-', '0.17', '-', '0.18'], ['Insoluble residue', '-', '0.35', '-', '0.30', '-', '0.30', '-', '0.24'], ['Free lime (1350 degC)', '-', '1.00', '-', '1.32', '-', '0.32', '-', '0.82'], ['Free lime (1400 degC)', '-', '0.61', '-', '0.70', '-', '0.18', '-', '0.27'], ['Free lime (1450 degC)', '-', '0.23', '-', '0.07', '-', '0.14', '-', '0.14'], ['', '', '', '', '', '', '', '', ''], ['Potential mineralogical composition (Bogue) (m%)', 'Potential mineralogical composition (Bogue) (m%)', 'Potential mineralogical composition (Bogue) (m%)', 'Potential mineralogical composition (Bogue) (m%)', 'Potential mineralogical composition (Bogue) (m%)', 'Potential mineralogical composition (Bogue) (m%)', 'Potential mineralogical composition (Bogue) (m%)', 'Potential mineralogical composition (Bogue) (m%)', 'Potential mineralogical composition (Bogue) (m%)'], ['Alite (C3S)', '53.8', '54.8', '56.1', '46.9', '49.9', '43.7', '47.5', '46.1'], ['Belite (C2S)', '24.0', '22.7', '20.6', '27.1', '26.0', '31.0', '27.1', '26.7'], ['Aluminate (C3A)', '14.5', '13.6', '12.6', '12.4', '15.9', '14.7', '16.5', '15.8'], ['Ferrite (C4AF)', '5.6', '4.5', '8.1', '7.9', '5.7', '4.6', '6.2', '4.9'], ['', '', '', '', '', '', '', '', ''], ['Values for LSF, SM, AM and HM [-]', 'Values for LSF, SM, AM and HM [-]', 'Values for LSF, SM, AM and HM [-]', 'Values for LSF, SM, AM and HM [-]', 'Values for LSF, SM, AM and HM [-]', 'Values for LSF, SM, AM and HM [-]', 'Values for LSF, SM, AM and HM [-]', 'Values for LSF, SM, AM and HM [-]', 'Values for LSF, SM, AM and HM [-]'], ['Lime Saturation Factor (LSF)', '0.94', '0.94', '0.96', '0.93', '0.95', '0.92', '0.94', '0.94'], ['Silica Modulus (SM)', '2.66', '2.97', '2.41', '2.44', '2.45', '2.79', '2.30', '2.50'], ['Alumina Modulus (AM)', '3.62', '4.12', '2.43', '2.44', '3.87', '4.33', '3.71', '4.36'], ['Hydraulic Modulus (HM)', '2.16', '2.20', '2.14', '2.07', '2.12', '2.10', '2.09', '2.11']]",1,"Designed CRC versus produced CRC: overview of the chemical and potential mineralogical composition and values for LSF (formula (2.4)), SM (formula (2.5)), AM (formula (2.6)) and HM (formula (2.7)).;[['', 'CRC 1', 'CRC 1', 'CRC 2', 'CRC 2', 'CRC 3a', 'CRC 3a', 'CRC 3b', 'CRC 3b'], ['', 'Design', 'Real', 'Design', 'Real', 'Design', 'Real', 'Design', 'Real'], ['Chemical composition (m%)', 'Chemical composition (m%)', 'Chemical composition (m%)', 'Chemical composition (m%)', 'Chemical composition (m%)', 'Chemical composition (m%)', 'Chemical composition (m%)', 'Chemical composition (m%)', 'Chemical composition (m%)'], ['CaO', '66.90', '65.68', '66.29', '63.57', '66.22', '63.57', '65.71', '63.45'], ['SiO2', '22.54', '22.33', '21.92', '21.78', '22.20', '22.28', '21.92', '21.45'], ['Al2O3', '6.63', '6.06', '6.46', '6.34', '7.19', '6.49', '7.51', '6.97'], ['Fe2O3', '1.83', '1.47', '2.66', '2.60', '1.86', '1.50', '2.03', '1.60'], ['MgO', '1.51', '1.37', '2.19', '2.53', '2.04', '2.35', '2.22', '2.49'], ['SO3', '-', '0.98', '-', '1.06', '-', '2.10', '-', '1.92'], ['Loss on ignition', '-', '0.30', '-', '0.30', '-', '0.17', '-', '0.18'], ['Insoluble residue', '-', '0.35', '-', '0.30', '-', '0.30', '-', '0.24'], ['Free lime (1350 degC)', '-', '1.00', '-', '1.32', '-', '0.32', '-', '0.82'], ['Free lime (1400 degC)', '-', '0.61', '-', '0.70', '-', '0.18', '-', '0.27'], ['Free lime (1450 degC)', '-', '0.23', '-', '0.07', '-', '0.14', '-', '0.14'], ['', '', '', '', '', '', '', '', ''], ['Potential mineralogical composition (Bogue) (m%)', 'Potential mineralogical composition (Bogue) (m%)', 'Potential mineralogical composition (Bogue) (m%)', 'Potential mineralogical composition (Bogue) (m%)', 'Potential mineralogical composition (Bogue) (m%)', 'Potential mineralogical composition (Bogue) (m%)', 'Potential mineralogical composition (Bogue) (m%)', 'Potential mineralogical composition (Bogue) (m%)', 'Potential mineralogical composition (Bogue) (m%)'], ['Alite (C3S)', '53.8', '54.8', '56.1', '46.9', '49.9', '43.7', '47.5', '46.1'], ['Belite (C2S)', '24.0', '22.7', '20.6', '27.1', '26.0', '31.0', '27.1', '26.7'], ['Aluminate (C3A)', '14.5', '13.6', '12.6', '12.4', '15.9', '14.7', '16.5', '15.8'], ['Ferrite (C4AF)', '5.6', '4.5', '8.1', '7.9', '5.7', '4.6', '6.2', '4.9'], ['', '', '', '', '', '', '', '', ''], ['Values for LSF, SM, AM and HM [-]', 'Values for LSF, SM, AM and HM [-]', 'Values for LSF, SM, AM and HM [-]', 'Values for LSF, SM, AM and HM [-]', 'Values for LSF, SM, AM and HM [-]', 'Values for LSF, SM, AM and HM [-]', 'Values for LSF, SM, AM and HM [-]', 'Values for LSF, SM, AM and HM [-]', 'Values for LSF, SM, AM and HM [-]'], ['Lime Saturation Factor (LSF)', '0.94', '0.94', '0.96', '0.93', '0.95', '0.92', '0.94', '0.94'], ['Silica Modulus (SM)', '2.66', '2.97', '2.41', '2.44', '2.45', '2.79', '2.30', '2.50'], ['Alumina Modulus (AM)', '3.62', '4.12', '2.43', '2.44', '3.87', '4.33', '3.71', '4.36'], ['Hydraulic Modulus (HM)', '2.16', '2.20', '2.14', '2.07', '2.12', '2.10', '2.09', '2.11']]",1,1,1,3,S0950061812007234_4,S0950061812007234,2012-11-02
2156,Physical and chemical properties of cement. RHA and EMS.,"[['', 'C', 'RHA', 'EMS'], ['', 'Physical properties', 'Physical properties', 'Physical properties'], ['Specific gravity (g/cm3)', '3.15', '2.83', '2.15'], ['Fineness (m2/g)', '0.360 (Blain)', '-', '36.58 (BET)'], ['', 'Chemical properties (oxides, % by weight)', 'Chemical properties (oxides, % by weight)', 'Chemical properties (oxides, % by weight)'], ['SiO2', '21', '96.109', '99.832'], ['Al2O3', '5.04', '-', '-'], ['Fe2O3', '3.24', '0.396', '0.065'], ['CaO', '61.7', '1.033', '0.031'], ['MgO', '2.56', '-', '-'], ['SO3', '1.51', '0.206', '-'], ['K2O', '0.62', '1.159', '0.045'], ['Na2O', '0.13', '-', '-'], ['TiO2', '-', '0.032', '0.017'], ['CuO', '-', '0.0013', '0.010'], ['MnO', '-', '0.061', '-'], ['LOI**', '1.83', '1.002', '-'], ['IR***', '0.54', '-', '-'], ['Free lime', '0.68', '-', '-'], ['', 'Compounds (%)', 'Compounds (%)', 'Compounds (%)'], ['C2S', '52.1', '-', '-'], ['C3S', '19.6', '-', '-'], ['C3A', '8.17', '-', '-'], ['C4AF', '8.81', '-', '-']]",1,"Physical and chemical properties of cement. RHA and EMS.;[['', 'C', 'RHA', 'EMS'], ['', 'Physical properties', 'Physical properties', 'Physical properties'], ['Specific gravity (g/cm3)', '3.15', '2.83', '2.15'], ['Fineness (m2/g)', '0.360 (Blain)', '-', '36.58 (BET)'], ['', 'Chemical properties (oxides, % by weight)', 'Chemical properties (oxides, % by weight)', 'Chemical properties (oxides, % by weight)'], ['SiO2', '21', '96.109', '99.832'], ['Al2O3', '5.04', '-', '-'], ['Fe2O3', '3.24', '0.396', '0.065'], ['CaO', '61.7', '1.033', '0.031'], ['MgO', '2.56', '-', '-'], ['SO3', '1.51', '0.206', '-'], ['K2O', '0.62', '1.159', '0.045'], ['Na2O', '0.13', '-', '-'], ['TiO2', '-', '0.032', '0.017'], ['CuO', '-', '0.0013', '0.010'], ['MnO', '-', '0.061', '-'], ['LOI**', '1.83', '1.002', '-'], ['IR***', '0.54', '-', '-'], ['Free lime', '0.68', '-', '-'], ['', 'Compounds (%)', 'Compounds (%)', 'Compounds (%)'], ['C2S', '52.1', '-', '-'], ['C3S', '19.6', '-', '-'], ['C3A', '8.17', '-', '-'], ['C4AF', '8.81', '-', '-']]",1,1,1,3,S0950061820315944_1,S0950061820315944,2020-05-27
2157,"Mechanical, physical and chemical properties of Materials.","[['Physical properties', 'Physical properties', 'Physical properties', 'Physical properties', 'Physical properties', 'Physical properties', 'Physical properties', 'Physical properties', 'Physical properties'], ['', 'Surface Area', 'Surface Area', 'Specific Gravity', 'Specific Gravity', 'Setting time', 'Setting time', 'Compressive Strength', 'Compressive Strength'], ['Constituents', '[m2/g]', '[m2/g]', '[No Unit]', '[No Unit]', 'Initial (min)', 'Final (min)', '3 days [MPa]', '28 days [MPa]'], ['Cement', '0.28', '0.28', '3.15', '3.15', '95', '420', '35', '69'], ['Silica Fume', '22.4', '22.4', '2.23', '2.23', '-', '-', '-', '-'], ['Quartz Powder', '-', '-', '2.60', '2.60', '-', '-', '-', '-'], ['Quartz Sand', '-', '-', '2.65', '2.65', '-', '-', '-', '-'], ['Chemical Properties [%]', 'Chemical Properties [%]', 'Chemical Properties [%]', 'Chemical Properties [%]', 'Chemical Properties [%]', 'Chemical Properties [%]', 'Chemical Properties [%]', 'Chemical Properties [%]', 'Chemical Properties [%]'], ['Constituents', 'SiO2', 'Al2O3', 'Fe2O3', 'CaO', 'MgO', 'Na2O', 'SO3', 'Cl-'], ['Cement', '22.98', '4.41', '2.1', '65.58', '1.06', '0.51', '3.32', '0.009'], ['Silica Fume', '94.06', '0.74', '0.78', '0.06', '0.49', '1.43', '0.63', '-'], ['Quartz Powder', '99', '0.3', '0.05', '< 0.1', '< 0.1', '0.2', '-', '-'], ['Quartz Sand', '98.5', '0.8', '-', '-', '-', '-', '-', '-'], ['Mineral composition [%]', 'Mineral composition [%]', 'Mineral composition [%]', 'Mineral composition [%]', 'Mineral composition [%]', 'Mineral composition [%]', 'Mineral composition [%]', 'Mineral composition [%]', 'Mineral composition [%]'], ['Constituents', 'C3S', 'C3S', 'C2S', 'C2S', 'C3A', 'C3A', 'C4AF', 'C4AF'], ['Cement', '45', '45', '31', '31', '12', '12', '8', '8']]",1,"Mechanical, physical and chemical properties of Materials.;[['Physical properties', 'Physical properties', 'Physical properties', 'Physical properties', 'Physical properties', 'Physical properties', 'Physical properties', 'Physical properties', 'Physical properties'], ['', 'Surface Area', 'Surface Area', 'Specific Gravity', 'Specific Gravity', 'Setting time', 'Setting time', 'Compressive Strength', 'Compressive Strength'], ['Constituents', '[m2/g]', '[m2/g]', '[No Unit]', '[No Unit]', 'Initial (min)', 'Final (min)', '3 days [MPa]', '28 days [MPa]'], ['Cement', '0.28', '0.28', '3.15', '3.15', '95', '420', '35', '69'], ['Silica Fume', '22.4', '22.4', '2.23', '2.23', '-', '-', '-', '-'], ['Quartz Powder', '-', '-', '2.60', '2.60', '-', '-', '-', '-'], ['Quartz Sand', '-', '-', '2.65', '2.65', '-', '-', '-', '-'], ['Chemical Properties [%]', 'Chemical Properties [%]', 'Chemical Properties [%]', 'Chemical Properties [%]', 'Chemical Properties [%]', 'Chemical Properties [%]', 'Chemical Properties [%]', 'Chemical Properties [%]', 'Chemical Properties [%]'], ['Constituents', 'SiO2', 'Al2O3', 'Fe2O3', 'CaO', 'MgO', 'Na2O', 'SO3', 'Cl-'], ['Cement', '22.98', '4.41', '2.1', '65.58', '1.06', '0.51', '3.32', '0.009'], ['Silica Fume', '94.06', '0.74', '0.78', '0.06', '0.49', '1.43', '0.63', '-'], ['Quartz Powder', '99', '0.3', '0.05', '< 0.1', '< 0.1', '0.2', '-', '-'], ['Quartz Sand', '98.5', '0.8', '-', '-', '-', '-', '-', '-'], ['Mineral composition [%]', 'Mineral composition [%]', 'Mineral composition [%]', 'Mineral composition [%]', 'Mineral composition [%]', 'Mineral composition [%]', 'Mineral composition [%]', 'Mineral composition [%]', 'Mineral composition [%]'], ['Constituents', 'C3S', 'C3S', 'C2S', 'C2S', 'C3A', 'C3A', 'C4AF', 'C4AF'], ['Cement', '45', '45', '31', '31', '12', '12', '8', '8']]",1,1,1,3,S0950061820315981_0,S0950061820315981,2020-07-21
2158,The main mineral composition of cement by quantitative XRD analysis.,"[['Mineral composition', '(%)'], ['C3S', '57.63'], ['C2S', '13.97'], ['C3A', '8.48'], ['C4AF', '9.84']]",1,"The main mineral composition of cement by quantitative XRD analysis.;[['Mineral composition', '(%)'], ['C3S', '57.63'], ['C2S', '13.97'], ['C3A', '8.48'], ['C4AF', '9.84']]",1,1,1,3,S0950061819323761_1,S0950061819323761,2019-09-17
2159,Properties of cements used in this study.,"[['Item', '% by mass', ''], ['', 'Type I Cement', 'Type V Cement'], ['Silicon dioxide (SiO2)', '19.2', '21.3'], ['Aluminum oxide (Al2O3)', '5.4', '2.5'], ['Ferric oxide (fe2o3)', '2.2', '4.2'], ['Calcium oxide (CaO)', '62.6', '63.2'], ['Magnesium Oxide (MgO)', '3.4', '4.5'], ['Sulfur trioxide (SO3)', '4', '2.8'], ['Loss on ignition', '1.4', '1.2'], ['Sodium oxide', '-', '-'], ['Potassium oxide', '-', '-'], ['Insoluble residue', '-', '0.38'], ['Tricalcium silicate (C3S)', '58', '64'], ['Dicalcium silicate (C2S)', '11', '13'], ['Tricalcium aluminate (C3A)', '10.5', '<5'], ['Tetracalcium aluminoferrite (C4AF)', '7', '13']]",1,"Properties of cements used in this study.;[['Item', '% by mass', ''], ['', 'Type I Cement', 'Type V Cement'], ['Silicon dioxide (SiO2)', '19.2', '21.3'], ['Aluminum oxide (Al2O3)', '5.4', '2.5'], ['Ferric oxide (fe2o3)', '2.2', '4.2'], ['Calcium oxide (CaO)', '62.6', '63.2'], ['Magnesium Oxide (MgO)', '3.4', '4.5'], ['Sulfur trioxide (SO3)', '4', '2.8'], ['Loss on ignition', '1.4', '1.2'], ['Sodium oxide', '-', '-'], ['Potassium oxide', '-', '-'], ['Insoluble residue', '-', '0.38'], ['Tricalcium silicate (C3S)', '58', '64'], ['Dicalcium silicate (C2S)', '11', '13'], ['Tricalcium aluminate (C3A)', '10.5', '<5'], ['Tetracalcium aluminoferrite (C4AF)', '7', '13']]",1,1,1,3,S095006181830299X_1,S095006181830299X,2018-02-22
2160,Mineralogical composition of clinker (%).,"[['C3S', 'C2S', 'C3A', 'C4AF'], ['51.28', '24.68', '8.33', '8.94']]",1,"Mineralogical composition of clinker (%).;[['C3S', 'C2S', 'C3A', 'C4AF'], ['51.28', '24.68', '8.33', '8.94']]",1,1,1,3,S0950061810004599_2,S0950061810004599,2010-10-08
2161,Cement composition% (Bogue composition).,"[['Material', 'C3S', 'C2S', 'C3A', 'C4AF'], ['Cement paste A, B, C, D', '61.9', '15.4', '8.8', '9.1'], ['Cement paste P and mortar M1, M2', '53.5', '13.1', '7.3', '9.0']]",1,"Cement composition% (Bogue composition).;[['Material', 'C3S', 'C2S', 'C3A', 'C4AF'], ['Cement paste A, B, C, D', '61.9', '15.4', '8.8', '9.1'], ['Cement paste P and mortar M1, M2', '53.5', '13.1', '7.3', '9.0']]",1,1,1,3,S0950061810004617_0,S0950061810004617,2010-10-20
2162,Chemical and other properties of pumice and cement.,"[['Chemical compounds', 'Finely ground (VP)', 'ASTM Type I cement (PC)', 'Potential phase composition from X-ray diffraction (%)', 'Potential phase composition from X-ray diffraction (%)', 'Potential phase composition from X-ray diffraction (%)'], ['Chemical compounds', 'Mass %', 'Mass %', 'Phase', 'PC', 'PVPC (PC+20% VP)'], ['Calcium oxide (CaO)', '4.9', '64.6', 'C3S', '65.9', '56.1'], ['Silica (SiO2)', '61.2', '21.2', 'C2S', '13.2', '9.5'], ['Alumina (Al2O3)', '18.1', '5.6', 'C3A', '7.9', '5.9'], ['Iron oxide (Fe2O3)', '7.4', '3.4', 'C4AF', '9.9', '7.8'], ['Sulphur trioxide (SO3)', '0.11', '2.1', 'Other', '2.4', '8.5'], ['Magnesia (MgO)', '1.8', '2.1', 'Total', '99.3', '87.8'], ['Sodium oxide (Na2O)', '3.9', '0.5', 'Glassy fraction', '0.7', '12.2'], ['Potassium oxide (K2O)', '2.5', '0.5', '', '', ''], ['Loss on ignition', '1.4', '1.1', 'PC: Portland cement', 'PC: Portland cement', 'PC: Portland cement'], ['Free lime (CaO)', '-', '0.6', 'VP: Volcanic pumice', 'VP: Volcanic pumice', 'VP: Volcanic pumice'], ['Physical properties', '', '', 'PVPC: Portland volcanic pumice cement', 'PVPC: Portland volcanic pumice cement', 'PVPC: Portland volcanic pumice cement'], ['Blain fineness (m2/kg)', '295', '320', '', '', ''], ['Density (kg/m3)', '1870', '3150', '', '', '']]",1,"Chemical and other properties of pumice and cement.;[['Chemical compounds', 'Finely ground (VP)', 'ASTM Type I cement (PC)', 'Potential phase composition from X-ray diffraction (%)', 'Potential phase composition from X-ray diffraction (%)', 'Potential phase composition from X-ray diffraction (%)'], ['Chemical compounds', 'Mass %', 'Mass %', 'Phase', 'PC', 'PVPC (PC+20% VP)'], ['Calcium oxide (CaO)', '4.9', '64.6', 'C3S', '65.9', '56.1'], ['Silica (SiO2)', '61.2', '21.2', 'C2S', '13.2', '9.5'], ['Alumina (Al2O3)', '18.1', '5.6', 'C3A', '7.9', '5.9'], ['Iron oxide (Fe2O3)', '7.4', '3.4', 'C4AF', '9.9', '7.8'], ['Sulphur trioxide (SO3)', '0.11', '2.1', 'Other', '2.4', '8.5'], ['Magnesia (MgO)', '1.8', '2.1', 'Total', '99.3', '87.8'], ['Sodium oxide (Na2O)', '3.9', '0.5', 'Glassy fraction', '0.7', '12.2'], ['Potassium oxide (K2O)', '2.5', '0.5', '', '', ''], ['Loss on ignition', '1.4', '1.1', 'PC: Portland cement', 'PC: Portland cement', 'PC: Portland cement'], ['Free lime (CaO)', '-', '0.6', 'VP: Volcanic pumice', 'VP: Volcanic pumice', 'VP: Volcanic pumice'], ['Physical properties', '', '', 'PVPC: Portland volcanic pumice cement', 'PVPC: Portland volcanic pumice cement', 'PVPC: Portland volcanic pumice cement'], ['Blain fineness (m2/kg)', '295', '320', '', '', ''], ['Density (kg/m3)', '1870', '3150', '', '', '']]",1,1,1,3,S0950061810004691_0,S0950061810004691,2010-09-25
2163,Specifications and chemical composition of binders.,"[['', 'Blaine (cm2/gr)', 'Density (gr/cm3)', 'Mass composition (%)', 'Mass composition (%)', 'Mass composition (%)', 'Mass composition (%)', 'Mass composition (%)', 'Mass composition (%)', 'Phase concentration (%)', 'Phase concentration (%)', 'Phase concentration (%)', 'Phase concentration (%)'], ['', 'Blaine (cm2/gr)', 'Density (gr/cm3)', 'SiO2', 'CaO', 'Al2O3', 'MgO', 'Fe2O3', 'SO3', 'C3S', 'C2S', 'C3A', 'C4AF'], ['OPC', '3790', '3.15', '19.91', '62.27', '5.11', '3.87', '2.15', '3.49', '54.5', '15.7', '8.0', '7.0'], ['mC3S', '3588', '3.12', '26.54', '71.97', '0.94', '0.06', '0.48', '-', '~100', '-', '-', '-']]",1,"Specifications and chemical composition of binders.;[['', 'Blaine (cm2/gr)', 'Density (gr/cm3)', 'Mass composition (%)', 'Mass composition (%)', 'Mass composition (%)', 'Mass composition (%)', 'Mass composition (%)', 'Mass composition (%)', 'Phase concentration (%)', 'Phase concentration (%)', 'Phase concentration (%)', 'Phase concentration (%)'], ['', 'Blaine (cm2/gr)', 'Density (gr/cm3)', 'SiO2', 'CaO', 'Al2O3', 'MgO', 'Fe2O3', 'SO3', 'C3S', 'C2S', 'C3A', 'C4AF'], ['OPC', '3790', '3.15', '19.91', '62.27', '5.11', '3.87', '2.15', '3.49', '54.5', '15.7', '8.0', '7.0'], ['mC3S', '3588', '3.12', '26.54', '71.97', '0.94', '0.06', '0.48', '-', '~100', '-', '-', '-']]",1,1,1,3,S095006181930858X_0,S095006181930858X,2019-04-08
2164,"Cement physical properties, chemical and phase composition.","[['Parameter', 'Parameter'], ['Initial setting time (min)', '181'], ['Final setting time (min)', '249'], ['Specific surface (cm2/g)', '2990'], ['Soundness (mm)', '0.7'], ['', ''], ['Compressive strength (MPa)', 'Compressive strength (MPa)'], ['* 2days', '17.4'], ['* 28days', '51.8'], ['', ''], ['Chemical composition (%)', 'Chemical composition (%)'], ['Insol.', '0.29'], ['Ign. loss', '0.62'], ['CaO', '64.36'], ['SiO2', '21.34'], ['Al2O3', '4.05'], ['Fe2O3', '5.28'], ['SO3', '2.21'], ['MgO', '1.28'], ['Cl', '0.004'], ['Na2Oeqv.', '0.42'], ['', ''], ['Phase composition (%)', 'Phase composition (%)'], ['C3S', '58.82'], ['C2S', '16.80'], ['C3A', '1.78'], ['C4AF', '16.05']]",1,"Cement physical properties, chemical and phase composition.;[['Parameter', 'Parameter'], ['Initial setting time (min)', '181'], ['Final setting time (min)', '249'], ['Specific surface (cm2/g)', '2990'], ['Soundness (mm)', '0.7'], ['', ''], ['Compressive strength (MPa)', 'Compressive strength (MPa)'], ['* 2days', '17.4'], ['* 28days', '51.8'], ['', ''], ['Chemical composition (%)', 'Chemical composition (%)'], ['Insol.', '0.29'], ['Ign. loss', '0.62'], ['CaO', '64.36'], ['SiO2', '21.34'], ['Al2O3', '4.05'], ['Fe2O3', '5.28'], ['SO3', '2.21'], ['MgO', '1.28'], ['Cl', '0.004'], ['Na2Oeqv.', '0.42'], ['', ''], ['Phase composition (%)', 'Phase composition (%)'], ['C3S', '58.82'], ['C2S', '16.80'], ['C3A', '1.78'], ['C4AF', '16.05']]",1,1,1,3,S0950061812009464_0,S0950061812009464,2012-12-22
