Repository: zakidotai/cemcat

# CemCat Streamlit Hosting Bundle

This folder is ready to be pushed to GitHub and deployed on Streamlit Cloud.

## Files included

- `streamlit_app.py` (main app)
- `requirements.txt`
- `data/ner_cems_40k.csv`
- `data/pii_abs.json`
- `data/clinker_comps_with_dates.csv`
- `upload/composition_cls_slag_updated.csv`

## Local run

```bash
streamlit run streamlit_app.py
```

File: crystalline_composition_gpt4_with_pii_tid_dates.csv (part 81 of 101)
,caption,tables,Label,text,pred_0,pred_1,pred_2,all_pred,pii_tid,pii,date
2165,Properties of Material.,"[['S. No', 'Components', 'OPC', 'LS', 'ES', 'CES400(1)', 'CES400(2)', 'CES400(3)', 'CES600(1)', 'CES600(2)', 'CES600(3)', 'CES800(1)', 'CES800(2)', 'CES800(3)'], ['Chemical Composition (%)', 'Chemical Composition (%)', 'Chemical Composition (%)', 'Chemical Composition (%)', 'Chemical Composition (%)', 'Chemical Composition (%)', 'Chemical Composition (%)', 'Chemical Composition (%)', 'Chemical Composition (%)', 'Chemical Composition (%)', 'Chemical Composition (%)', 'Chemical Composition (%)', 'Chemical Composition (%)', 'Chemical Composition (%)'], ['1', 'MgO', '0.957', '0.550', '1.080', '1.060', '0.874', '1.160', '1.070', '0.817', '1.020', '1.220', '1.200', '1.120'], ['2', 'Al2O3', '5.670', '0.099', '0.102', '0.085', '0.135', '0.129', '0.132', '0.097', '0.215', '0.111', '0.107', '0.102'], ['3', 'SiO2', '19.700', '1.100', '1.420', '1.460', '1.260', '1.290', '1.490', '1.270', '2.210', '1.280', '1.150', '1.280'], ['4', 'P2O5', '0.143', '0.102', '0.502', '0.485', '0.459', '0.479', '0.496', '0.487', '0.484', '0.475', '0.516', '0.520'], ['5', 'SO3', '3.860', '0.027', '0.834', '0.437', '0.468', '0.494', '0.397', '0.413', '0.561', '0.549', '0.548', '0.553'], ['6', 'K2O', '0.707', '0.065', '0.159', '0.160', '0.160', '0.147', '0.159', '0.157', '0.185', '0.147', '0.143', '0.159'], ['7', 'CaO', '65.400', '97.900', '95.800', '96.200', '96.500', '95.900', '96.100', '96.600', '95.200', '95.700', '95.900', '96.200'], ['8', 'Fe2O3', '3.130', '0.044', '0.059', '0.047', '0.062', '0.053', '0.050', '0.057', '0.057', '0.042', '0.044', '0.037'], ['9', 'Others', '0.433', '0.114', '0.044', '0.067', '0.082', '0.348', '0.106', '0.102', '0.068', '0.476', '0.392', '0.029'], [""Bogue's Components (%)"", ""Bogue's Components (%)"", ""Bogue's Components (%)"", ""Bogue's Components (%)"", ""Bogue's Components (%)"", ""Bogue's Components (%)"", ""Bogue's Components (%)"", ""Bogue's Components (%)"", ""Bogue's Components (%)"", ""Bogue's Components (%)"", ""Bogue's Components (%)"", ""Bogue's Components (%)"", ""Bogue's Components (%)"", ""Bogue's Components (%)""], ['1', 'C3S', '62.885', '-', '-', '-', '-', '-', '-', '-', '-', '-', '-', '-'], ['2', 'C2S', '9.065', '-', '-', '-', '-', '-', '-', '-', '-', '-', '-', '-'], ['3', 'C3A', '9.730', '-', '-', '-', '-', '-', '-', '-', '-', '-', '-', '-'], ['4', 'C4AF', '9.525', '-', '-', '-', '-', '-', '-', '-', '-', '-', '-', '-'], ['Fineness (m2/g)', 'Fineness (m2/g)', 'Fineness (m2/g)', 'Fineness (m2/g)', 'Fineness (m2/g)', 'Fineness (m2/g)', 'Fineness (m2/g)', 'Fineness (m2/g)', 'Fineness (m2/g)', 'Fineness (m2/g)', 'Fineness (m2/g)', 'Fineness (m2/g)', 'Fineness (m2/g)', 'Fineness (m2/g)'], ['1', 'BET Surface Area', '1.397', '1.527', '1.907', '5.378', '5.411', '5.441', '1.875', '2.218', '2.436', '2.108', '2.805', '3.439']]",1,"Properties of Material.;[['S. No', 'Components', 'OPC', 'LS', 'ES', 'CES400(1)', 'CES400(2)', 'CES400(3)', 'CES600(1)', 'CES600(2)', 'CES600(3)', 'CES800(1)', 'CES800(2)', 'CES800(3)'], ['Chemical Composition (%)', 'Chemical Composition (%)', 'Chemical Composition (%)', 'Chemical Composition (%)', 'Chemical Composition (%)', 'Chemical Composition (%)', 'Chemical Composition (%)', 'Chemical Composition (%)', 'Chemical Composition (%)', 'Chemical Composition (%)', 'Chemical Composition (%)', 'Chemical Composition (%)', 'Chemical Composition (%)', 'Chemical Composition (%)'], ['1', 'MgO', '0.957', '0.550', '1.080', '1.060', '0.874', '1.160', '1.070', '0.817', '1.020', '1.220', '1.200', '1.120'], ['2', 'Al2O3', '5.670', '0.099', '0.102', '0.085', '0.135', '0.129', '0.132', '0.097', '0.215', '0.111', '0.107', '0.102'], ['3', 'SiO2', '19.700', '1.100', '1.420', '1.460', '1.260', '1.290', '1.490', '1.270', '2.210', '1.280', '1.150', '1.280'], ['4', 'P2O5', '0.143', '0.102', '0.502', '0.485', '0.459', '0.479', '0.496', '0.487', '0.484', '0.475', '0.516', '0.520'], ['5', 'SO3', '3.860', '0.027', '0.834', '0.437', '0.468', '0.494', '0.397', '0.413', '0.561', '0.549', '0.548', '0.553'], ['6', 'K2O', '0.707', '0.065', '0.159', '0.160', '0.160', '0.147', '0.159', '0.157', '0.185', '0.147', '0.143', '0.159'], ['7', 'CaO', '65.400', '97.900', '95.800', '96.200', '96.500', '95.900', '96.100', '96.600', '95.200', '95.700', '95.900', '96.200'], ['8', 'Fe2O3', '3.130', '0.044', '0.059', '0.047', '0.062', '0.053', '0.050', '0.057', '0.057', '0.042', '0.044', '0.037'], ['9', 'Others', '0.433', '0.114', '0.044', '0.067', '0.082', '0.348', '0.106', '0.102', '0.068', '0.476', '0.392', '0.029'], [""Bogue's Components (%)"", ""Bogue's Components (%)"", ""Bogue's Components (%)"", ""Bogue's Components (%)"", ""Bogue's Components (%)"", ""Bogue's Components (%)"", ""Bogue's Components (%)"", ""Bogue's Components (%)"", ""Bogue's Components (%)"", ""Bogue's Components (%)"", ""Bogue's Components (%)"", ""Bogue's Components (%)"", ""Bogue's Components (%)"", ""Bogue's Components (%)""], ['1', 'C3S', '62.885', '-', '-', '-', '-', '-', '-', '-', '-', '-', '-', '-'], ['2', 'C2S', '9.065', '-', '-', '-', '-', '-', '-', '-', '-', '-', '-', '-'], ['3', 'C3A', '9.730', '-', '-', '-', '-', '-', '-', '-', '-', '-', '-', '-'], ['4', 'C4AF', '9.525', '-', '-', '-', '-', '-', '-', '-', '-', '-', '-', '-'], ['Fineness (m2/g)', 'Fineness (m2/g)', 'Fineness (m2/g)', 'Fineness (m2/g)', 'Fineness (m2/g)', 'Fineness (m2/g)', 'Fineness (m2/g)', 'Fineness (m2/g)', 'Fineness (m2/g)', 'Fineness (m2/g)', 'Fineness (m2/g)', 'Fineness (m2/g)', 'Fineness (m2/g)', 'Fineness (m2/g)'], ['1', 'BET Surface Area', '1.397', '1.527', '1.907', '5.378', '5.411', '5.441', '1.875', '2.218', '2.436', '2.108', '2.805', '3.439']]",1,1,1,3,S0950061821039015_1,S0950061821039015,2021-12-30
2166,"Chemical (from XRF) and mineralogical composition (from XRD-Rietveld) of WPC, CC and LS.","[['', 'WPC', 'CC', 'LS'], ['SiO2', '24.52', '55.84', '0.09'], ['Al2O3', '2.18', '36.16', '0.00'], ['Fe2O3', '0.301', '3.33', '0.05'], ['CaO', '68.68', '0.241', '54.96'], ['Na2O', '0.102', '0.136', '0.06'], ['K2O', '0.055', '0.212', '0.00'], ['MnO', '0.0251', '0.012', '0.00'], ['TiO2', '0085', '2.434', '0.00'], ['MgO', '0.637', '0.124', '0.15'], ['P2O5', '0.328', '0.106', '0.00'], ['SO3', '2.045', '0.0189', '0.03'], ['LOL', '0.94', '0.8', '42.5'], ['C3S', '72.9', '', ''], ['C2S', '20.3', '', ''], ['C3A', '3.2', '', ''], ['Gyp', '2.2', '', '']]",1,"Chemical (from XRF) and mineralogical composition (from XRD-Rietveld) of WPC, CC and LS.;[['', 'WPC', 'CC', 'LS'], ['SiO2', '24.52', '55.84', '0.09'], ['Al2O3', '2.18', '36.16', '0.00'], ['Fe2O3', '0.301', '3.33', '0.05'], ['CaO', '68.68', '0.241', '54.96'], ['Na2O', '0.102', '0.136', '0.06'], ['K2O', '0.055', '0.212', '0.00'], ['MnO', '0.0251', '0.012', '0.00'], ['TiO2', '0085', '2.434', '0.00'], ['MgO', '0.637', '0.124', '0.15'], ['P2O5', '0.328', '0.106', '0.00'], ['SO3', '2.045', '0.0189', '0.03'], ['LOL', '0.94', '0.8', '42.5'], ['C3S', '72.9', '', ''], ['C2S', '20.3', '', ''], ['C3A', '3.2', '', ''], ['Gyp', '2.2', '', '']]",1,1,1,3,S0950061823015428_0,S0950061823015428,2023-06-01
2167,Chemical compositions of the employed OPC and SAC (%).,"[['Type of cement', 'C3S', 'C2S', 'C3A', 'SO3', 'C4AF', 'C4A3    S -'], ['OPC', '55.60', '19.60', '7.50', '2.10', '9.30', '5.16'], ['SAC', '1.09', '31.46', '1.60', '8.96', '5.28', '52.85']]",1,"Chemical compositions of the employed OPC and SAC (%).;[['Type of cement', 'C3S', 'C2S', 'C3A', 'SO3', 'C4AF', 'C4A3    S -'], ['OPC', '55.60', '19.60', '7.50', '2.10', '9.30', '5.16'], ['SAC', '1.09', '31.46', '1.60', '8.96', '5.28', '52.85']]",1,1,1,3,S0950061818325698_1,S0950061818325698,2018-10-25
2168,Chemical analysis of Portland Cement Type II.,"[['Component', 'Value (%)', 'ASTM C150 requirement', 'Uncertainty'], ['SiO2', '21.0 +- 0.5', '>20', '0.14'], ['Al2O3', '4.6 +- 0.15', '<6', '0.02'], ['Fe2O3', '3.9 +- 0.15', '<6', '0.02'], ['CaO', '62.5 +- 0.5', '-', '0.01'], ['MgO', '2.9 +- 0.2', '<5', '0.02'], ['SO3', '2.0 +- 0.2', '<3', '0.02'], ['Na2O', '0.5 +- 0.05', '-', '-'], ['K2O', '0.45 +- 0.05', '-', '-'], ['I.O.I.', '1.4 +- 0.3', '<3', '0.03'], ['I.R.', '0.3 +- 0.1', '<0.75', '0.02'], ['C3S', '54 +- 4', '-', '-'], ['C2S', '23 +- 4', '-', '-'], ['C3A', '5.6 +- 0.5', '<8', '-'], ['C4AF', '12 +- 1', '-', '-']]",1,"Chemical analysis of Portland Cement Type II.;[['Component', 'Value (%)', 'ASTM C150 requirement', 'Uncertainty'], ['SiO2', '21.0 +- 0.5', '>20', '0.14'], ['Al2O3', '4.6 +- 0.15', '<6', '0.02'], ['Fe2O3', '3.9 +- 0.15', '<6', '0.02'], ['CaO', '62.5 +- 0.5', '-', '0.01'], ['MgO', '2.9 +- 0.2', '<5', '0.02'], ['SO3', '2.0 +- 0.2', '<3', '0.02'], ['Na2O', '0.5 +- 0.05', '-', '-'], ['K2O', '0.45 +- 0.05', '-', '-'], ['I.O.I.', '1.4 +- 0.3', '<3', '0.03'], ['I.R.', '0.3 +- 0.1', '<0.75', '0.02'], ['C3S', '54 +- 4', '-', '-'], ['C2S', '23 +- 4', '-', '-'], ['C3A', '5.6 +- 0.5', '<8', '-'], ['C4AF', '12 +- 1', '-', '-']]",1,1,1,3,S0950061823014332_0,S0950061823014332,2023-05-11
2169,Mineralogical composition of CEM I-52.5.,"[['Composition', 'Amount in mass'], ['MgO (%)', '1'], ['C3S (%)', '63'], ['C2S (%)', '14'], ['C3A (%)', '9'], ['C4AF (%)', '9'], ['Gypsum(%)', '4']]",1,"Mineralogical composition of CEM I-52.5.;[['Composition', 'Amount in mass'], ['MgO (%)', '1'], ['C3S (%)', '63'], ['C2S (%)', '14'], ['C3A (%)', '9'], ['C4AF (%)', '9'], ['Gypsum(%)', '4']]",1,1,1,3,S0950061823014344_0,S0950061823014344,2023-05-12
2170,"Calculated coefficients for chemical shrinkage due to cement hydration, after Bentz et al. [11].","[['Cement phases', 'Chemical shrinkage coefficient (cm3/g)'], ['C3S', '0.0704'], ['C2S', '0.0724'], ['C3A', '0.171  , 0.115'], ['C4AF', '0.117  , 0.086'], ['Silica fume', '0.20']]",1,"Calculated coefficients for chemical shrinkage due to cement hydration, after Bentz et al. [11].;[['Cement phases', 'Chemical shrinkage coefficient (cm3/g)'], ['C3S', '0.0704'], ['C2S', '0.0724'], ['C3A', '0.171  , 0.115'], ['C4AF', '0.117  , 0.086'], ['Silica fume', '0.20']]",0,1,1,2,S0950061812008896_1,S0950061812008896,2012-12-28
2171,Chemical compositions of the cements used.,"[['Chemical composition', 'Type I', 'Type I/II', 'Type II', 'Type IV', 'Type IP'], ['CaO (%)', '62.8', '62.9', '61.3', '63.03', '58.8'], ['SiO2 (%)', '20.6', '20.2', '19.4', '25.13', '26.0'], ['Al2O3 (%)', '4.13', '4.7', '4.9', '2.51', '4.6'], ['Fe2O3 (%)', '2.99', '3.3', '3.7', '3.48', '3.1'], ['SO3 (%)', '2.56', '3.3', '3.8', '2.05', '3.0'], ['MgO (%)', '2.99', '2.7', '2.3', '1.66', '1.4'], ['K2O (%)', '0.64', '0.67', '-', '0.64', '-'], ['Na2O (%)', '0.10', '0.09', '-', '0.04', '-'], ['Na2Oeq (%)', '0.52', '0.53', '0.85', '0.46', '0.6'], ['L.O.I. (%)', '2.53', '1.1', '1.8', '1.25', '1.7'], ['', '', '', '', '', ''], [""Bogue's composition"", ""Bogue's composition"", ""Bogue's composition"", ""Bogue's composition"", ""Bogue's composition"", ""Bogue's composition""], ['C3S (%)', '60', '57', '53', '38', '-'], ['C2S (%)', '14', '15', '16', '43', '-'], ['C3A (%)', '6', '7', '7', '1', '-'], ['C4AF (%)', '9', '10', '11', '11', '-'], ['Fineness (m2/kg)', '452.7', '385', '365', '347', '562']]",1,"Chemical compositions of the cements used.;[['Chemical composition', 'Type I', 'Type I/II', 'Type II', 'Type IV', 'Type IP'], ['CaO (%)', '62.8', '62.9', '61.3', '63.03', '58.8'], ['SiO2 (%)', '20.6', '20.2', '19.4', '25.13', '26.0'], ['Al2O3 (%)', '4.13', '4.7', '4.9', '2.51', '4.6'], ['Fe2O3 (%)', '2.99', '3.3', '3.7', '3.48', '3.1'], ['SO3 (%)', '2.56', '3.3', '3.8', '2.05', '3.0'], ['MgO (%)', '2.99', '2.7', '2.3', '1.66', '1.4'], ['K2O (%)', '0.64', '0.67', '-', '0.64', '-'], ['Na2O (%)', '0.10', '0.09', '-', '0.04', '-'], ['Na2Oeq (%)', '0.52', '0.53', '0.85', '0.46', '0.6'], ['L.O.I. (%)', '2.53', '1.1', '1.8', '1.25', '1.7'], ['', '', '', '', '', ''], [""Bogue's composition"", ""Bogue's composition"", ""Bogue's composition"", ""Bogue's composition"", ""Bogue's composition"", ""Bogue's composition""], ['C3S (%)', '60', '57', '53', '38', '-'], ['C2S (%)', '14', '15', '16', '43', '-'], ['C3A (%)', '6', '7', '7', '1', '-'], ['C4AF (%)', '9', '10', '11', '11', '-'], ['Fineness (m2/kg)', '452.7', '385', '365', '347', '562']]",1,1,1,3,S0950061812008896_2,S0950061812008896,2012-12-28
2172,Chemical analysis and Bogue Calculations of the multi-phased clinker/ wt%.,"[['Group', 'BOFS', 'Control-1450', '5 %SS-1435', '10 %SS-1420', '15 %SS-1420', '15 %SS-1405'], ['LOI', '1.28', '0.36', '0.36', '0.42', '0.15', '0.13'], ['Na2O', '0.22', '0.19', '0.22', '0.20', '0.20', '0.23'], ['MgO', '7.28', '2.69', '3.13', '3.53', '3.80', '3.73'], ['Al2O3', '3.90', '5.05', '4.71', '4.90', '5.91', '4.41'], ['SiO2', '15.57', '19.74', '19.66', '19.20', '18.11', '18.22'], ['P2O5', '2.22', '0.23', '0.39', '0.54', '0.61', '0.57'], ['SO3', '0.73', '0.07', '0.29', '0.27', '0.14', '0.14'], ['K2O', '0.11', '0.08', '0.30', '0.32', '0.32', '0.35'], ['CaO', '36.45', '66.37', '63.39', '61.43', '59.86', '60.96'], ['TiO2', '1.46', '0.38', '0.39', '0.52', '0.36', '0.59'], ['Cr2O3', '0.37', '0.05', '0.05', '0.06', '0.09', '0.13'], ['MnO', '6.99', '0.56', '1.19', '1.46', '1.73', '1.86'], ['Fe2O3', '23.87', '4.06', '5.73', '6.94', '8.46', '8.36'], ['Alite (C3S)', '-', '80.11', '67.92', '60.49', '53.70', '67.70'], ['Belite (C2S)', '-', '-', '5.21', '9.49', '11.50', '1.24'], ['Aluminate (C3A)', '-', '6.53', '2.79', '1.27', '1.38', '-'], ['Ferrite (C4AF)', '-', '12.34', '17.43', '21.09', '25.72', '25.42']]",1,"Chemical analysis and Bogue Calculations of the multi-phased clinker/ wt%.;[['Group', 'BOFS', 'Control-1450', '5 %SS-1435', '10 %SS-1420', '15 %SS-1420', '15 %SS-1405'], ['LOI', '1.28', '0.36', '0.36', '0.42', '0.15', '0.13'], ['Na2O', '0.22', '0.19', '0.22', '0.20', '0.20', '0.23'], ['MgO', '7.28', '2.69', '3.13', '3.53', '3.80', '3.73'], ['Al2O3', '3.90', '5.05', '4.71', '4.90', '5.91', '4.41'], ['SiO2', '15.57', '19.74', '19.66', '19.20', '18.11', '18.22'], ['P2O5', '2.22', '0.23', '0.39', '0.54', '0.61', '0.57'], ['SO3', '0.73', '0.07', '0.29', '0.27', '0.14', '0.14'], ['K2O', '0.11', '0.08', '0.30', '0.32', '0.32', '0.35'], ['CaO', '36.45', '66.37', '63.39', '61.43', '59.86', '60.96'], ['TiO2', '1.46', '0.38', '0.39', '0.52', '0.36', '0.59'], ['Cr2O3', '0.37', '0.05', '0.05', '0.06', '0.09', '0.13'], ['MnO', '6.99', '0.56', '1.19', '1.46', '1.73', '1.86'], ['Fe2O3', '23.87', '4.06', '5.73', '6.94', '8.46', '8.36'], ['Alite (C3S)', '-', '80.11', '67.92', '60.49', '53.70', '67.70'], ['Belite (C2S)', '-', '-', '5.21', '9.49', '11.50', '1.24'], ['Aluminate (C3A)', '-', '6.53', '2.79', '1.27', '1.38', '-'], ['Ferrite (C4AF)', '-', '12.34', '17.43', '21.09', '25.72', '25.42']]",1,1,1,3,S0950061823012886_3,S0950061823012886,2023-05-22
2173,Mineralogical composition of as-received cements and slags.,"[['Analyte', 'Cements', 'Cements', 'Cements', 'Cements', 'Slags', 'Slags'], ['Analyte', 'BB', 'C', 'TTC', 'CIL', 'S8', 'S17'], ['C3S', '49.1', '49.5', '49.6', '38.8', '-', '-'], ['C2S', '15.6', '13.7', '19.1', '19.1', '-', '-'], ['C3A', '8.6', '8.3', '3.3', '3.1', '-', '-'], ['C4AF', '4.2', '7.5', '11.3', '8.9', '-', '-'], ['Calcite', '0.2', '1.8', '3.4', '11.7', '0.9', '0.2'], ['Gypsum', '5.7', '3.8', '0.3', '1.6', '-', '2.6'], ['Hemihydrate', '0.2', '1.7', '2.5', '2.7', '-', '-'], ['Anhydrite', '0.1', '-', '-', '-', '-', '-'], ['Portlandite', '1.1', '0.2', '-', '0.8', '-', '-'], ['Quartz', '-', '0.2', '0.2', '1.4', '-', '0.1'], ['Dolomite', '-', '1.3', '0.5', '-', '-', '-'], ['Periclase', '0.1', '1.3', '-', '-', '-', '-'], ['Syngenite', '0.5', '0.9', '1.1', '0.7', '-', '-'], ['Aphthitalite', '0.3', '0.6', '-', '-', '-', '-'], ['Melilite', '-', '-', '-', '-', '0.4', '1.4'], ['Merwinite', '-', '-', '-', '-', '-', '-'], ['Amorphous/ unidentified', '14.2', '9.4', '10.2', '11.1', '98.7', '95.7']]",1,"Mineralogical composition of as-received cements and slags.;[['Analyte', 'Cements', 'Cements', 'Cements', 'Cements', 'Slags', 'Slags'], ['Analyte', 'BB', 'C', 'TTC', 'CIL', 'S8', 'S17'], ['C3S', '49.1', '49.5', '49.6', '38.8', '-', '-'], ['C2S', '15.6', '13.7', '19.1', '19.1', '-', '-'], ['C3A', '8.6', '8.3', '3.3', '3.1', '-', '-'], ['C4AF', '4.2', '7.5', '11.3', '8.9', '-', '-'], ['Calcite', '0.2', '1.8', '3.4', '11.7', '0.9', '0.2'], ['Gypsum', '5.7', '3.8', '0.3', '1.6', '-', '2.6'], ['Hemihydrate', '0.2', '1.7', '2.5', '2.7', '-', '-'], ['Anhydrite', '0.1', '-', '-', '-', '-', '-'], ['Portlandite', '1.1', '0.2', '-', '0.8', '-', '-'], ['Quartz', '-', '0.2', '0.2', '1.4', '-', '0.1'], ['Dolomite', '-', '1.3', '0.5', '-', '-', '-'], ['Periclase', '0.1', '1.3', '-', '-', '-', '-'], ['Syngenite', '0.5', '0.9', '1.1', '0.7', '-', '-'], ['Aphthitalite', '0.3', '0.6', '-', '-', '-', '-'], ['Melilite', '-', '-', '-', '-', '0.4', '1.4'], ['Merwinite', '-', '-', '-', '-', '-', '-'], ['Amorphous/ unidentified', '14.2', '9.4', '10.2', '11.1', '98.7', '95.7']]",1,1,1,3,S0950061823012977_1,S0950061823012977,2023-05-12
2174,Chemical composition and physical characteristics of cement used.,"[['Chemical', 'Content %', 'Compositions of clinker', 'Content %', 'Physical', ''], ['SiO2', '21.36', 'C3S', '52', 'Specific surface (m2/kg)', '437'], ['Fe2O3', '3.34', 'C2S', '22.4', 'Density (g/cm3)', '3.05'], ['Al2O3', '5.1', 'C3A', '8', 'Vicat time of setting initial (min)', '140'], ['CaO', '63.76', 'C4AF', '10', 'Vicat time of setting final (min)', '195'], ['MgO', '1.54', '', '', '3 days compressive strength (Mpa)', '32'], ['K2O', '0.77', '', '', '28 days compressive strength (Mpa)', '56'], ['Na2O', '0.09', '', '', '', ''], ['SO3', '2.46', '', '', '', ''], ['LOI', '3.8', '', '', '', '']]",1,"Chemical composition and physical characteristics of cement used.;[['Chemical', 'Content %', 'Compositions of clinker', 'Content %', 'Physical', ''], ['SiO2', '21.36', 'C3S', '52', 'Specific surface (m2/kg)', '437'], ['Fe2O3', '3.34', 'C2S', '22.4', 'Density (g/cm3)', '3.05'], ['Al2O3', '5.1', 'C3A', '8', 'Vicat time of setting initial (min)', '140'], ['CaO', '63.76', 'C4AF', '10', 'Vicat time of setting final (min)', '195'], ['MgO', '1.54', '', '', '3 days compressive strength (Mpa)', '32'], ['K2O', '0.77', '', '', '28 days compressive strength (Mpa)', '56'], ['Na2O', '0.09', '', '', '', ''], ['SO3', '2.46', '', '', '', ''], ['LOI', '3.8', '', '', '', '']]",1,1,1,3,S095006182301303X_0,S095006182301303X,2023-05-04
2175,"Chemical composition of cement, silica fume, and fly ash (%).","[['Composition', 'CaO', 'SiO2', 'Al2O3', 'Fe2O3', 'MgO', 'K2O', 'Na2O', 'SO3', 'C3S', 'C2S', 'C3A', 'C4AF'], ['Cement', '63.45', '19.42', '4.81', '2.77', '1.30', '0.35', '0.17', '1.93', '68.98', '3.63', '8.05', '8.44'], ['Silica fume', '0.2', '96.0', '0.3', '0.3', '0.4', '0.6', '0.05', '0.2', '-', '-', '-', '-'], ['Fly ash', '-', '51.64', '34.64', '34.64', '0.72', 'N.A.', 'N.A.', '0.39', '-', '-', '-', '-']]",1,"Chemical composition of cement, silica fume, and fly ash (%).;[['Composition', 'CaO', 'SiO2', 'Al2O3', 'Fe2O3', 'MgO', 'K2O', 'Na2O', 'SO3', 'C3S', 'C2S', 'C3A', 'C4AF'], ['Cement', '63.45', '19.42', '4.81', '2.77', '1.30', '0.35', '0.17', '1.93', '68.98', '3.63', '8.05', '8.44'], ['Silica fume', '0.2', '96.0', '0.3', '0.3', '0.4', '0.6', '0.05', '0.2', '-', '-', '-', '-'], ['Fly ash', '-', '51.64', '34.64', '34.64', '0.72', 'N.A.', 'N.A.', '0.39', '-', '-', '-', '-']]",1,1,1,3,S0950061818300096_1,S0950061818300096,2018-01-08
2176,"Chemical composition of cement, oil ash, and scoria aggregate used in the preparation of TI-LWC.","[['Constituent, wt%', 'Type I cement', 'Oil ash', 'Scoria aggregate'], ['SiO2', '20.52', '1.65', '41.47'], ['Fe2O3', '3.80', '0.47', '17.53'], ['Al2O3', '5.64', '<0.10', '12.81'], ['CaO', '64.35', '0.45', '8.76'], ['MgO', '2.11', '0.48', '8.9'], ['Na2O', '0.19', '0.53', '3.4'], ['K2O', '0.36', '0.03', '0.82'], ['SO3', '2.10', '-', '0.3'], ['V2O5', '-', '2.65', '-'], ['Sulfur', '-', '9.6', '-'], ['Loss on ignition', '0.70', '60.6', '-'], ['Moisture', '-', '5.9', '-'], ['Alkalis (Na2O + 0.658 K2O)', '0.43', '0.55', '-'], ['C3S', '56.70', '-', '-'], ['C2S', '16.05', '-', '-'], ['C3A', '8.52', '-', '-'], ['C4AF', '11.56', '-', '-']]",1,"Chemical composition of cement, oil ash, and scoria aggregate used in the preparation of TI-LWC.;[['Constituent, wt%', 'Type I cement', 'Oil ash', 'Scoria aggregate'], ['SiO2', '20.52', '1.65', '41.47'], ['Fe2O3', '3.80', '0.47', '17.53'], ['Al2O3', '5.64', '<0.10', '12.81'], ['CaO', '64.35', '0.45', '8.76'], ['MgO', '2.11', '0.48', '8.9'], ['Na2O', '0.19', '0.53', '3.4'], ['K2O', '0.36', '0.03', '0.82'], ['SO3', '2.10', '-', '0.3'], ['V2O5', '-', '2.65', '-'], ['Sulfur', '-', '9.6', '-'], ['Loss on ignition', '0.70', '60.6', '-'], ['Moisture', '-', '5.9', '-'], ['Alkalis (Na2O + 0.658 K2O)', '0.43', '0.55', '-'], ['C3S', '56.70', '-', '-'], ['C2S', '16.05', '-', '-'], ['C3A', '8.52', '-', '-'], ['C4AF', '11.56', '-', '-']]",1,1,1,3,S0950061818300138_0,S0950061818300138,2018-01-08
2177,Chemical composition and physical properties of cementitious materials.,"[['Item', 'Chemical test results (%)', 'Chemical test results (%)', 'Chemical test results (%)'], ['Item', 'Cement', 'Silica fume', 'Nano-silica'], ['SiO2', '20.6', '95', '98.8'], ['Al2O3', '4.86', '0.6', '-'], ['Fe2O3', '3.37', '1.3', '0.294'], ['CaO', '63.56', '0.5', '0.393'], ['MgO', '2.18', '1.1', '-'], ['SO3', '2.3', '-', '0.185'], ['Na2O', '0.33', '0.3', '0.328'], ['K2O', '0.54', '0.9', '-'], ['C', '-', '0.2', '-'], ['S', '-', '0.04', '-'], ['MnO', '-', '0.02', '-'], ['P2O5', '-', '0.04', '-'], ['LOI', '2.2', '0.4', '-'], ['PH', '-', '6.8-8', '6-7'], ['', 'Composition of cement (%)', 'Composition of cement (%)', 'Composition of cement (%)'], ['C3S', '56.9', '-', '-'], ['C2S', '15.83', '-', '-'], ['C3A', '4.19', '-', '-'], ['C4AF', '9.58', '-', '-'], ['', 'Compressive strength (MPa)', 'Compressive strength (MPa)', 'Compressive strength (MPa)'], ['7days', '39.8', '-', '-'], ['28days', '45.6', '-', '-'], ['', 'Physical test result', 'Physical test result', 'Physical test result'], ['Specific gravity (kg/m3)', '3070', '1900-2300', '-'], ['Specific surface (m2/kg)', '312', '20000-25000', '193000'], ['Particle size (nm)', '-', '229', '20-30']]",1,"Chemical composition and physical properties of cementitious materials.;[['Item', 'Chemical test results (%)', 'Chemical test results (%)', 'Chemical test results (%)'], ['Item', 'Cement', 'Silica fume', 'Nano-silica'], ['SiO2', '20.6', '95', '98.8'], ['Al2O3', '4.86', '0.6', '-'], ['Fe2O3', '3.37', '1.3', '0.294'], ['CaO', '63.56', '0.5', '0.393'], ['MgO', '2.18', '1.1', '-'], ['SO3', '2.3', '-', '0.185'], ['Na2O', '0.33', '0.3', '0.328'], ['K2O', '0.54', '0.9', '-'], ['C', '-', '0.2', '-'], ['S', '-', '0.04', '-'], ['MnO', '-', '0.02', '-'], ['P2O5', '-', '0.04', '-'], ['LOI', '2.2', '0.4', '-'], ['PH', '-', '6.8-8', '6-7'], ['', 'Composition of cement (%)', 'Composition of cement (%)', 'Composition of cement (%)'], ['C3S', '56.9', '-', '-'], ['C2S', '15.83', '-', '-'], ['C3A', '4.19', '-', '-'], ['C4AF', '9.58', '-', '-'], ['', 'Compressive strength (MPa)', 'Compressive strength (MPa)', 'Compressive strength (MPa)'], ['7days', '39.8', '-', '-'], ['28days', '45.6', '-', '-'], ['', 'Physical test result', 'Physical test result', 'Physical test result'], ['Specific gravity (kg/m3)', '3070', '1900-2300', '-'], ['Specific surface (m2/kg)', '312', '20000-25000', '193000'], ['Particle size (nm)', '-', '229', '20-30']]",1,1,1,3,S0950061817301034_0,S0950061817301034,2017-02-16
2178,Oxide analyses reported on the mill sheets.,"[['Chemical test results (%) of the cement', 'Chemical test results (%) of the cement', 'Chemical test results (%) of the cement', 'Chemical test results (%) of the cement', 'Chemical test results (%) of the cement', 'Chemical test results (%) of the cement', 'Chemical test results (%) of the cement'], ['SiO2', 'Al2O3', 'MgO', 'Fe2O3', 'CaO', 'SO3', 'SO3'], ['20.77', '4.57', '2.37', '2.62', '62.27', '3.18', '3.18'], ['', '', '', '', '', '', ''], ['Na2O', 'K2O', 'TiO2', 'P2O5', 'SrO', 'BaO', 'BaO'], ['0.19', '0.32', '0.34', '0.14', '0.22', '0.07', '0.07'], ['', '', '', '', '', '', ''], ['Phase concentrations (%) of the cement', 'Phase concentrations (%) of the cement', 'Phase concentrations (%) of the cement', 'Phase concentrations (%) of the cement', 'Phase concentrations (%) of the cement', 'Phase concentrations (%) of the cement', 'Phase concentrations (%) of the cement'], ['C3S', 'C3S', 'C2S', 'C2S', 'C3A', 'C4AF', 'C4AF'], ['52.13', '52.13', '20.22', '20.22', '7.68', '7.97', '7.97'], ['', '', '', '', '', '', ''], ['Chemical test results (%) of the fly ash', 'Chemical test results (%) of the fly ash', 'Chemical test results (%) of the fly ash', 'Chemical test results (%) of the fly ash', 'Chemical test results (%) of the fly ash', 'Chemical test results (%) of the fly ash', 'Chemical test results (%) of the fly ash'], ['K2O', 'BaO', 'MgO', 'SrO', 'CaO', 'SO3', 'Na2O'], ['0.58', '0.72', '5.55', '0.39', '23.12', '1.27', '1.78'], ['', '', '', '', '', '', ''], ['SiO2', 'Al2O3', 'MnO2', 'P2O5', 'Fe2O3', 'TiO2', 'TiO2'], ['38.71', '18.82', '0.02', '1.46', '5.88', '1.35', '1.35']]",1,"Oxide analyses reported on the mill sheets.;[['Chemical test results (%) of the cement', 'Chemical test results (%) of the cement', 'Chemical test results (%) of the cement', 'Chemical test results (%) of the cement', 'Chemical test results (%) of the cement', 'Chemical test results (%) of the cement', 'Chemical test results (%) of the cement'], ['SiO2', 'Al2O3', 'MgO', 'Fe2O3', 'CaO', 'SO3', 'SO3'], ['20.77', '4.57', '2.37', '2.62', '62.27', '3.18', '3.18'], ['', '', '', '', '', '', ''], ['Na2O', 'K2O', 'TiO2', 'P2O5', 'SrO', 'BaO', 'BaO'], ['0.19', '0.32', '0.34', '0.14', '0.22', '0.07', '0.07'], ['', '', '', '', '', '', ''], ['Phase concentrations (%) of the cement', 'Phase concentrations (%) of the cement', 'Phase concentrations (%) of the cement', 'Phase concentrations (%) of the cement', 'Phase concentrations (%) of the cement', 'Phase concentrations (%) of the cement', 'Phase concentrations (%) of the cement'], ['C3S', 'C3S', 'C2S', 'C2S', 'C3A', 'C4AF', 'C4AF'], ['52.13', '52.13', '20.22', '20.22', '7.68', '7.97', '7.97'], ['', '', '', '', '', '', ''], ['Chemical test results (%) of the fly ash', 'Chemical test results (%) of the fly ash', 'Chemical test results (%) of the fly ash', 'Chemical test results (%) of the fly ash', 'Chemical test results (%) of the fly ash', 'Chemical test results (%) of the fly ash', 'Chemical test results (%) of the fly ash'], ['K2O', 'BaO', 'MgO', 'SrO', 'CaO', 'SO3', 'Na2O'], ['0.58', '0.72', '5.55', '0.39', '23.12', '1.27', '1.78'], ['', '', '', '', '', '', ''], ['SiO2', 'Al2O3', 'MnO2', 'P2O5', 'Fe2O3', 'TiO2', 'TiO2'], ['38.71', '18.82', '0.02', '1.46', '5.88', '1.35', '1.35']]",1,1,1,3,S0950061817324157_0,S0950061817324157,2017-12-15
2179,Chemical composition of cement PA 42.5.,"[['SiO2', 'Al2O3', 'Fe2O3', 'CaO', 'MgO', 'SO3', 'Na2Oeq', 'f-CaO', 'C3S', 'C2S', 'C3A', 'C4AF'], ['21.77', '4.62', '3.62', '64.68', '2.8', '0.46', '0.502', '0.92', '56.26', '19.99', '6.13', '11']]",1,"Chemical composition of cement PA 42.5.;[['SiO2', 'Al2O3', 'Fe2O3', 'CaO', 'MgO', 'SO3', 'Na2Oeq', 'f-CaO', 'C3S', 'C2S', 'C3A', 'C4AF'], ['21.77', '4.62', '3.62', '64.68', '2.8', '0.46', '0.502', '0.92', '56.26', '19.99', '6.13', '11']]",1,1,1,3,S095006181932255X_0,S095006181932255X,2019-09-05
2180,Mineral composition of Portland cement clinkers (%).,"[['Cement', 'C3S', 'C2S', 'C3A', 'C4AF'], ['CC1', '58.08', '18.57', '6.86', '11.73'], ['CC2', '51.27', '27.08', '1.87', '13.07'], ['CC3', '63.33', '12.35', '5.05', '12.31'], ['CC4', '62.74', '11.16', '7.27', '11.61']]",1,"Mineral composition of Portland cement clinkers (%).;[['Cement', 'C3S', 'C2S', 'C3A', 'C4AF'], ['CC1', '58.08', '18.57', '6.86', '11.73'], ['CC2', '51.27', '27.08', '1.87', '13.07'], ['CC3', '63.33', '12.35', '5.05', '12.31'], ['CC4', '62.74', '11.16', '7.27', '11.61']]",1,1,1,3,S0950061819322639_1,S0950061819322639,2019-09-05
2181,Phase content in Portland cement samples from Rietveld calculation.,"[['Phases', 'Quantify, wt.%', 'Quantify, wt.%', 'Quantify, wt.%', 'Quantify, wt.%', 'Quantify, wt.%'], ['Phases', '0 MGy', '0.4 MGy', '0.8 MGy', '1.6 MGy', '3.2 MGy'], ['C3S', '25', '25', '24', '26', '24'], ['C2S', '48', '45', '44', '41', '39'], ['CaCO3 (Rombohedral)', '5', '7', '7', '8', '9'], ['CaCO3 (orthorhombic)', '10', '12', '14', '14', '16'], ['C4AF', '10', '9', '9', '9', '9'], ['SiO2', '2', '2', '2', '2', '3']]",1,"Phase content in Portland cement samples from Rietveld calculation.;[['Phases', 'Quantify, wt.%', 'Quantify, wt.%', 'Quantify, wt.%', 'Quantify, wt.%', 'Quantify, wt.%'], ['Phases', '0 MGy', '0.4 MGy', '0.8 MGy', '1.6 MGy', '3.2 MGy'], ['C3S', '25', '25', '24', '26', '24'], ['C2S', '48', '45', '44', '41', '39'], ['CaCO3 (Rombohedral)', '5', '7', '7', '8', '9'], ['CaCO3 (orthorhombic)', '10', '12', '14', '14', '16'], ['C4AF', '10', '9', '9', '9', '9'], ['SiO2', '2', '2', '2', '2', '3']]",0,1,1,2,S0950061821014045_4,S0950061821014045,2021-05-24
2182,"Properties, chemical and phase composition of CEM I 52.5 Portland cement.","[['Properties', 'Properties'], ['Initial setting time [min]', '130'], ['Final setting time [min]', '220'], ['Specific surface area [cm2/g]', '4100'], ['Compressive strength after 2 days [MPa]', '34.5'], ['Compressive strength after 28 days [MPa]', '70.8'], ['', ''], ['Chemical composition [wt%]', 'Chemical composition [wt%]'], ['CaO - 63.7; SiO2 - 20.8; Al2O3 - 4.1; Fe2O3 - 5.6;SO3 - 2.9; MgO - 0.9; Na2Oe - 0.51; Cl- - 0.009', 'CaO - 63.7; SiO2 - 20.8; Al2O3 - 4.1; Fe2O3 - 5.6;SO3 - 2.9; MgO - 0.9; Na2Oe - 0.51; Cl- - 0.009'], ['', ''], ['Phase composition [wt%]', 'Phase composition [wt%]'], ['C3S - 59.09; C2S - 17.97; C3A - 8.12; C4AF - 6.38', 'C3S - 59.09; C2S - 17.97; C3A - 8.12; C4AF - 6.38']]",1,"Properties, chemical and phase composition of CEM I 52.5 Portland cement.;[['Properties', 'Properties'], ['Initial setting time [min]', '130'], ['Final setting time [min]', '220'], ['Specific surface area [cm2/g]', '4100'], ['Compressive strength after 2 days [MPa]', '34.5'], ['Compressive strength after 28 days [MPa]', '70.8'], ['', ''], ['Chemical composition [wt%]', 'Chemical composition [wt%]'], ['CaO - 63.7; SiO2 - 20.8; Al2O3 - 4.1; Fe2O3 - 5.6;SO3 - 2.9; MgO - 0.9; Na2Oe - 0.51; Cl- - 0.009', 'CaO - 63.7; SiO2 - 20.8; Al2O3 - 4.1; Fe2O3 - 5.6;SO3 - 2.9; MgO - 0.9; Na2Oe - 0.51; Cl- - 0.009'], ['', ''], ['Phase composition [wt%]', 'Phase composition [wt%]'], ['C3S - 59.09; C2S - 17.97; C3A - 8.12; C4AF - 6.38', 'C3S - 59.09; C2S - 17.97; C3A - 8.12; C4AF - 6.38']]",1,1,1,3,S0950061819306014_0,S0950061819306014,2019-03-15
2183,Properties of materials used.,"[['', 'PC', 'LP', 'GGBFS'], ['Chemical composition (%)', 'Chemical composition (%)', 'Chemical composition (%)', 'Chemical composition (%)'], ['SiO2', '20.58', '0.55', '42.20'], ['Al2O3', '4.90', '0.40', '5.85'], ['Fe2O3', '4.70', '0.17', '1.90'], ['CaO', '62.8', '53.47', '42.20'], ['MgO', '0.53', '1.02', '4.72'], ['SO3', '2.28', '1.50', '1.54'], ['Na2O', '0.14', '0.02', '0.12'], ['K2O', '0.42', '0.05', '0.43'], ['Loss of ignition', '1.00', '43.13', '0.80'], ['Glass content', '/', '/', '92'], ['', '', '', ''], ['Mineralogical composition', 'Mineralogical composition', 'Mineralogical composition', 'Mineralogical composition'], ['C3S', '60.9', '/', '/'], ['C2S', '17', '/', '/'], ['C3A', '8.54', '/', '/'], ['C4AF', '10.9', '/', '/'], ['Specific density', '3.1', '2.7', '2.9']]",1,"Properties of materials used.;[['', 'PC', 'LP', 'GGBFS'], ['Chemical composition (%)', 'Chemical composition (%)', 'Chemical composition (%)', 'Chemical composition (%)'], ['SiO2', '20.58', '0.55', '42.20'], ['Al2O3', '4.90', '0.40', '5.85'], ['Fe2O3', '4.70', '0.17', '1.90'], ['CaO', '62.8', '53.47', '42.20'], ['MgO', '0.53', '1.02', '4.72'], ['SO3', '2.28', '1.50', '1.54'], ['Na2O', '0.14', '0.02', '0.12'], ['K2O', '0.42', '0.05', '0.43'], ['Loss of ignition', '1.00', '43.13', '0.80'], ['Glass content', '/', '/', '92'], ['', '', '', ''], ['Mineralogical composition', 'Mineralogical composition', 'Mineralogical composition', 'Mineralogical composition'], ['C3S', '60.9', '/', '/'], ['C2S', '17', '/', '/'], ['C3A', '8.54', '/', '/'], ['C4AF', '10.9', '/', '/'], ['Specific density', '3.1', '2.7', '2.9']]",1,1,1,3,S0950061819306051_0,S0950061819306051,2019-03-14
2184,"Chemical analysis of Portland cement type II, limestone powder, pumice and zeolite.","[['Chemical analysis(% by mass)', 'Cement(type II)', 'Lime stonepowder', 'Pumice', 'Zeolite'], ['Loss on ignition', '1.3', '42.88', '2.26', '11.94'], ['SiO2', '21.74', '1.19', '56.04', '69.72'], ['Al2O3', '5.0', '0.85', '27.61', '13.54'], ['Fe2O3', '4.0', '0.3', '0.25', '1.26'], ['CaO', '63.04', '48.82', '8.76', '0.87'], ['MgO', '2', '1.58', '4.52', '2.45'], ['SO3', '2.3', '-', '-', '-'], ['CO2', '-', '-', '-', '-'], ['CaSO4', '-', '-', '-', '-'], ['Cl', '-', '-', '-', '-'], ['Insoluble residue', '0.60', '-', '-', '-'], ['Alkalis(Na2O%+0.658K2O%)', '1', '-', '-', '-'], ['Na2O+K2O', '-', '4.27', '0.41', '0.13'], ['Free Cao', '1.4', '-', '', ''], ['Humidity', '-', '0.11', '0.15', '0.09'], ['C3S', '45.5', '-', '-', '-'], ['C2S', '28.0', '-', '-', '-'], ['C3A', '6.5', '-', '-', '-'], ['C4AF', '12.2', '-', '-', '-']]",1,"Chemical analysis of Portland cement type II, limestone powder, pumice and zeolite.;[['Chemical analysis(% by mass)', 'Cement(type II)', 'Lime stonepowder', 'Pumice', 'Zeolite'], ['Loss on ignition', '1.3', '42.88', '2.26', '11.94'], ['SiO2', '21.74', '1.19', '56.04', '69.72'], ['Al2O3', '5.0', '0.85', '27.61', '13.54'], ['Fe2O3', '4.0', '0.3', '0.25', '1.26'], ['CaO', '63.04', '48.82', '8.76', '0.87'], ['MgO', '2', '1.58', '4.52', '2.45'], ['SO3', '2.3', '-', '-', '-'], ['CO2', '-', '-', '-', '-'], ['CaSO4', '-', '-', '-', '-'], ['Cl', '-', '-', '-', '-'], ['Insoluble residue', '0.60', '-', '-', '-'], ['Alkalis(Na2O%+0.658K2O%)', '1', '-', '-', '-'], ['Na2O+K2O', '-', '4.27', '0.41', '0.13'], ['Free Cao', '1.4', '-', '', ''], ['Humidity', '-', '0.11', '0.15', '0.09'], ['C3S', '45.5', '-', '-', '-'], ['C2S', '28.0', '-', '-', '-'], ['C3A', '6.5', '-', '-', '-'], ['C4AF', '12.2', '-', '-', '-']]",1,1,1,3,S0950061817312138_0,S0950061817312138,2017-06-23
2185,"Chemical composition (%) of Type HS cement, quartz sand, quartz powder, glass powder, and silica fume.","[['', 'Identification', 'Quartz Sand', 'Quartz Powder', 'Glass Sand-0.60', 'HS Cement', 'Silica Fume'], ['Chemical composition (%)', 'Silicon dioxide (SiO2)', '99.80', '99.80', '73.00', '22.00', '99.80'], ['Chemical composition (%)', 'Iron oxide (Fe2O3)', '0.04', '0.09', '0.40', '4.30', '0.09'], ['Chemical composition (%)', 'Aluminum oxide (Al2O3)', '0.14', '0.11', '1.50', '3.50', '0.11'], ['Chemical composition (%)', 'Calcium oxide (CaO)', '0.17', '0.38', '11.30', '65.6', '0.40'], ['Chemical composition (%)', 'Titanium dioxide (TiO2)', '0.02', '0.25', '0.04', '0.20', '-'], ['Chemical composition (%)', 'Sulfur trioxide (SO3),', '-', '0.53', '-', '2.30', '-'], ['Chemical composition (%)', 'Magnesium oxide (MgO)', '0.01', '0.20', '1.20', '1.90', '0.20'], ['Chemical composition (%)', 'Sodium oxide (Na2O)', '-', '0.25', '13.00', '0.07', '0.20'], ['Chemical composition (%)', 'Potassium oxide (K2O)', '0.05', '3.50', '0.50', '0.80', '0.50'], ['Chemical composition (%)', 'Equivalent alkali (Na2Oeq)', '-', '-', '-', '0.90', '-'], ['Chemical composition (%)', 'Zinc oxide (ZnO)', '-', '-', '-', '0.09', '0.25'], ['Chemical composition (%)', 'Loss on ignition (LOI)', '0.20', '0.32', '0.60', '1.00', '3.50'], ['', '', '', '', '', '', ''], ['Bogue components', 'C3S', '-', '-', '-', '50.00', '-'], ['Bogue components', 'C2S', '-', '-', '-', '25.00', '-'], ['Bogue components', 'C3A', '-', '-', '-', '2.00', '-'], ['Bogue components', 'C4AF', '-', '-', '-', '14.00', '-'], ['', '', '', '', '', '', ''], ['Physical properties', 'Specific gravity', '2.70', '2.73', '2.60', '3.21', '2.20'], ['Physical properties', 'Blaine surface area (m2/kg)', '-', '-', '-', '430', '20,000'], ['Physical properties', 'Mean particle diameter, d50 , (um)', '250', '13', '270', '11', '0.15'], ['Physical properties', 'Maximum particle diameter, dmax , (um)', '600', '-', '630', '-', '-'], ['Physical properties', 'Cost ($/ton)', '235', '560', '50', '220', '450']]",1,"Chemical composition (%) of Type HS cement, quartz sand, quartz powder, glass powder, and silica fume.;[['', 'Identification', 'Quartz Sand', 'Quartz Powder', 'Glass Sand-0.60', 'HS Cement', 'Silica Fume'], ['Chemical composition (%)', 'Silicon dioxide (SiO2)', '99.80', '99.80', '73.00', '22.00', '99.80'], ['Chemical composition (%)', 'Iron oxide (Fe2O3)', '0.04', '0.09', '0.40', '4.30', '0.09'], ['Chemical composition (%)', 'Aluminum oxide (Al2O3)', '0.14', '0.11', '1.50', '3.50', '0.11'], ['Chemical composition (%)', 'Calcium oxide (CaO)', '0.17', '0.38', '11.30', '65.6', '0.40'], ['Chemical composition (%)', 'Titanium dioxide (TiO2)', '0.02', '0.25', '0.04', '0.20', '-'], ['Chemical composition (%)', 'Sulfur trioxide (SO3),', '-', '0.53', '-', '2.30', '-'], ['Chemical composition (%)', 'Magnesium oxide (MgO)', '0.01', '0.20', '1.20', '1.90', '0.20'], ['Chemical composition (%)', 'Sodium oxide (Na2O)', '-', '0.25', '13.00', '0.07', '0.20'], ['Chemical composition (%)', 'Potassium oxide (K2O)', '0.05', '3.50', '0.50', '0.80', '0.50'], ['Chemical composition (%)', 'Equivalent alkali (Na2Oeq)', '-', '-', '-', '0.90', '-'], ['Chemical composition (%)', 'Zinc oxide (ZnO)', '-', '-', '-', '0.09', '0.25'], ['Chemical composition (%)', 'Loss on ignition (LOI)', '0.20', '0.32', '0.60', '1.00', '3.50'], ['', '', '', '', '', '', ''], ['Bogue components', 'C3S', '-', '-', '-', '50.00', '-'], ['Bogue components', 'C2S', '-', '-', '-', '25.00', '-'], ['Bogue components', 'C3A', '-', '-', '-', '2.00', '-'], ['Bogue components', 'C4AF', '-', '-', '-', '14.00', '-'], ['', '', '', '', '', '', ''], ['Physical properties', 'Specific gravity', '2.70', '2.73', '2.60', '3.21', '2.20'], ['Physical properties', 'Blaine surface area (m2/kg)', '-', '-', '-', '430', '20,000'], ['Physical properties', 'Mean particle diameter, d50 , (um)', '250', '13', '270', '11', '0.15'], ['Physical properties', 'Maximum particle diameter, dmax , (um)', '600', '-', '630', '-', '-'], ['Physical properties', 'Cost ($/ton)', '235', '560', '50', '220', '450']]",1,1,1,3,S0950061817305809_0,S0950061817305809,2017-04-09
2186,Chemical composition and physical properties of cementitious materials.,"[['Item', 'Cementitious materials (%)', 'Cementitious materials (%)'], ['Item', 'Ordinary Portland cement', 'Silica fume'], ['SiO2', '21.4', '92.5'], ['ZrO2 + HfO2', '-', '5.50'], ['Al2O3', '5.55', '0.35'], ['Fe2O3', '3.46', '0.40'], ['P2O5', '-', '0.30'], ['CaO', '64.0', '0.03'], ['MgO', '1.86', '-'], ['SO3', '1.42', '0.90'], ['K2O', '0.54', '0.02'], ['Na2O', '0.26', '0.02'], ['', '', ''], ['', 'Compounds', 'Compounds'], ['C3S', '51.0', '-'], ['C2S', '23.1', '-'], ['C3A', '8.85', '-'], ['C4AF', '10.5', '-'], ['', '', ''], ['', 'Fineness', 'Fineness'], ['Surface area (m2/kg)', '330', '18,000']]",1,"Chemical composition and physical properties of cementitious materials.;[['Item', 'Cementitious materials (%)', 'Cementitious materials (%)'], ['Item', 'Ordinary Portland cement', 'Silica fume'], ['SiO2', '21.4', '92.5'], ['ZrO2 + HfO2', '-', '5.50'], ['Al2O3', '5.55', '0.35'], ['Fe2O3', '3.46', '0.40'], ['P2O5', '-', '0.30'], ['CaO', '64.0', '0.03'], ['MgO', '1.86', '-'], ['SO3', '1.42', '0.90'], ['K2O', '0.54', '0.02'], ['Na2O', '0.26', '0.02'], ['', '', ''], ['', 'Compounds', 'Compounds'], ['C3S', '51.0', '-'], ['C2S', '23.1', '-'], ['C3A', '8.85', '-'], ['C4AF', '10.5', '-'], ['', '', ''], ['', 'Fineness', 'Fineness'], ['Surface area (m2/kg)', '330', '18,000']]",1,1,1,3,S0950061818317148_0,S0950061818317148,2018-08-01
