Repository: zakidotai/cemcat

# CemCat Streamlit Hosting Bundle

This folder is ready to be pushed to GitHub and deployed on Streamlit Cloud.

## Files included

- `streamlit_app.py` (main app)
- `requirements.txt`
- `data/ner_cems_40k.csv`
- `data/pii_abs.json`
- `data/clinker_comps_with_dates.csv`
- `upload/composition_cls_slag_updated.csv`

## Local run

```bash
streamlit run streamlit_app.py
```

File: crystalline_composition_gpt4_with_pii_tid_dates.csv (part 82 of 101)
,caption,tables,Label,text,pred_0,pred_1,pred_2,all_pred,pii_tid,pii,date
2187,Chemical and mineralogical (Bogue) compositions of cement.,"[['Chemical composition (%)', 'Chemical composition (%)', 'Bogue composition (%)', 'Bogue composition (%)'], ['SiO2', '24.82', 'C3S', '55.65'], ['Al2O3', '5.62', 'C2S', '20.18'], ['Fe2O3', '3.07', 'C3A', '9.77'], ['CaO', '61', 'C4AF', '9.5'], ['MgO', '0.74', 'Gypsum', '4'], ['SO3', '2.45', '', ''], ['Na2O', '0.30', '', ''], ['K2O', '0.43', '', ''], ['Free CaO', '0.94', '', ''], ['Loss in ignition', '1.71', '', '']]",1,"Chemical and mineralogical (Bogue) compositions of cement.;[['Chemical composition (%)', 'Chemical composition (%)', 'Bogue composition (%)', 'Bogue composition (%)'], ['SiO2', '24.82', 'C3S', '55.65'], ['Al2O3', '5.62', 'C2S', '20.18'], ['Fe2O3', '3.07', 'C3A', '9.77'], ['CaO', '61', 'C4AF', '9.5'], ['MgO', '0.74', 'Gypsum', '4'], ['SO3', '2.45', '', ''], ['Na2O', '0.30', '', ''], ['K2O', '0.43', '', ''], ['Free CaO', '0.94', '', ''], ['Loss in ignition', '1.71', '', '']]",1,1,1,3,S095006181400470X_1,S095006181400470X,2014-06-03
2188,The chemical compositions of cement and WGP.,"[['Chemical Composition', 'Cement type II', 'WGP'], ['SiO2', '21', '72.4'], ['Al2O3', '4.45', '1.85'], ['Fe2O3', '3.75', '0.38'], ['CaO', '62.5', '10.32'], ['MgO', '2.7', '2.09'], ['SO3', '1.8', '-'], ['C3A', '5', '-'], ['Na2O', '0.45', '12.25'], ['K2O', '0.4', '0.65'], ['TiO2', '-', '0.06'], ['IR', '0.35', '-'], ['LOI(%)', '1.5', '-']]",1,"The chemical compositions of cement and WGP.;[['Chemical Composition', 'Cement type II', 'WGP'], ['SiO2', '21', '72.4'], ['Al2O3', '4.45', '1.85'], ['Fe2O3', '3.75', '0.38'], ['CaO', '62.5', '10.32'], ['MgO', '2.7', '2.09'], ['SO3', '1.8', '-'], ['C3A', '5', '-'], ['Na2O', '0.45', '12.25'], ['K2O', '0.4', '0.65'], ['TiO2', '-', '0.06'], ['IR', '0.35', '-'], ['LOI(%)', '1.5', '-']]",1,1,1,3,S0950061823004373_1,S0950061823004373,2023-02-23
2189,Chemical and physical properties of raw materials.,"[['', 'Type I cement', 'Slag', 'Nanoclay'], ['SiO2 (%)', '22.44', '36.21', '55.20'], ['Al2O3 (%)', '2.76', '11.10', '12.20'], ['Fe2O3 (%)', '2.24', '0.76', '4.05'], ['CaO (%)', '68.05', '43.75', '1.98'], ['MgO (%)', '0.91', '5.09', '8.56'], ['SO3 (%)', '2.25', '2.21', '-'], ['Na2O (%)', '0.19', '0.23', '0.53'], ['K2O (%)', '0.11', '0.40', '0.68'], ['TiO2 (%)', '0.14', '0.58', '0.49'], ['P2O5 (%)', '0.09', '0.02', '0.65'], ['Mn2O3 (%)', '0.03', '0.36', '-'], ['C3S (%)', '50.51', '-', '-'], ['C2S (%)', '23.32', '-', '-'], ['C3A (%)', '11.42', '-', '-'], ['C4AF (%)', '6.12', '-', '-'], ['Loss of ignition (%)', '1.28', '0.72', '15.66'], ['Specific gravity (g/cm3)', '3.15', '2.9', '1.14']]",1,"Chemical and physical properties of raw materials.;[['', 'Type I cement', 'Slag', 'Nanoclay'], ['SiO2 (%)', '22.44', '36.21', '55.20'], ['Al2O3 (%)', '2.76', '11.10', '12.20'], ['Fe2O3 (%)', '2.24', '0.76', '4.05'], ['CaO (%)', '68.05', '43.75', '1.98'], ['MgO (%)', '0.91', '5.09', '8.56'], ['SO3 (%)', '2.25', '2.21', '-'], ['Na2O (%)', '0.19', '0.23', '0.53'], ['K2O (%)', '0.11', '0.40', '0.68'], ['TiO2 (%)', '0.14', '0.58', '0.49'], ['P2O5 (%)', '0.09', '0.02', '0.65'], ['Mn2O3 (%)', '0.03', '0.36', '-'], ['C3S (%)', '50.51', '-', '-'], ['C2S (%)', '23.32', '-', '-'], ['C3A (%)', '11.42', '-', '-'], ['C4AF (%)', '6.12', '-', '-'], ['Loss of ignition (%)', '1.28', '0.72', '15.66'], ['Specific gravity (g/cm3)', '3.15', '2.9', '1.14']]",1,1,1,3,S0950061823004440_0,S0950061823004440,2023-02-18
2190,Chemical components of OPC.,"[['Type', 'C3S', 'C2S', 'C3A', 'C4AF', 'Equivalent AlkaliNa2Oeq (%)', 'Blaine Fineness (cm2/g)'], ['Type', '% (mass)', '% (mass)', '% (mass)', '% (mass)', 'Equivalent AlkaliNa2Oeq (%)', 'Blaine Fineness (cm2/g)'], ['JIS', '59.0', '17.0', '7.0', '10.0', '0.61', '3260']]",1,"Chemical components of OPC.;[['Type', 'C3S', 'C2S', 'C3A', 'C4AF', 'Equivalent AlkaliNa2Oeq (%)', 'Blaine Fineness (cm2/g)'], ['Type', '% (mass)', '% (mass)', '% (mass)', '% (mass)', 'Equivalent AlkaliNa2Oeq (%)', 'Blaine Fineness (cm2/g)'], ['JIS', '59.0', '17.0', '7.0', '10.0', '0.61', '3260']]",1,1,1,3,S0950061823004488_0,S0950061823004488,2023-02-20
2191,"Chemical compositions (%) of Type HS cement, quartz sand, quartz powder, glass powder, and silica fume.","[['', 'Identification', 'Quartz sand', 'Quartz powder', 'Glass powder', 'HS cement', 'Silica fume'], ['Chemical composition (%)', 'Silicon dioxide (SiO2)', '99.80', '99.80', '73.00', '22.00', '99.80'], ['', 'Iron oxide (Fe2O3)', '0.04', '0.09', '0.40', '4.30', '0.09'], ['', 'Aluminum oxide (Al2O3)', '0.14', '0.11', '1.50', '3.50', '0.11'], ['', 'Calcium oxide (CaO)', '0.17', '0.38', '11.30', '65.6', '0.40'], ['', 'Titanium dioxide (TiO2)', '0.02', '0.25', '0.04', '0.20', '-'], ['', 'Sulfur trioxide (SO3),', '-', '0.53', '-', '2.30', '-'], ['', 'Magnesium oxide (MgO)', '0.01', '0.20', '1.20', '1.90', '0.20'], ['', 'Sodium oxide (Na2O)', '-', '0.25', '13.00', '0.07', '0.20'], ['', 'Potassium oxide (K2O)', '0.05', '3.50', '0.50', '0.80', '0.50'], ['', 'Equivalent alkali (Na2Oeq)', '-', '-', '-', '0.90', '-'], ['', 'Zinc oxide (ZnO)', '-', '-', '-', '0.09', '0.25'], ['', 'Loss on ignition (LOI)', '0.20', '0.32', '0.60', '1.00', '3.50'], ['', '', '', '', '', '', ''], ['Boge components', 'C3S', '-', '-', '-', '50.00', '-'], ['', 'C2S', '-', '-', '-', '25.00', '-'], ['', 'C3A', '-', '-', '-', '2.00', '-'], ['', 'C4AF', '-', '-', '-', '14.00', '-'], ['', '', '', '', '', '', ''], ['Physical properties', 'Unit weight', '2.70', '2.73', '2.60', '3.21', '2.20'], ['', 'Blaine surface area (m2/kg)', '-', '-', '380', '430', '20,000'], ['', 'Mean particle size, d50 , (um)', '250', '13', '12', '11', '0.15'], ['', 'Maximum particle size, dmax , (um)', '600', '-', '100', '-', '-']]",1,"Chemical compositions (%) of Type HS cement, quartz sand, quartz powder, glass powder, and silica fume.;[['', 'Identification', 'Quartz sand', 'Quartz powder', 'Glass powder', 'HS cement', 'Silica fume'], ['Chemical composition (%)', 'Silicon dioxide (SiO2)', '99.80', '99.80', '73.00', '22.00', '99.80'], ['', 'Iron oxide (Fe2O3)', '0.04', '0.09', '0.40', '4.30', '0.09'], ['', 'Aluminum oxide (Al2O3)', '0.14', '0.11', '1.50', '3.50', '0.11'], ['', 'Calcium oxide (CaO)', '0.17', '0.38', '11.30', '65.6', '0.40'], ['', 'Titanium dioxide (TiO2)', '0.02', '0.25', '0.04', '0.20', '-'], ['', 'Sulfur trioxide (SO3),', '-', '0.53', '-', '2.30', '-'], ['', 'Magnesium oxide (MgO)', '0.01', '0.20', '1.20', '1.90', '0.20'], ['', 'Sodium oxide (Na2O)', '-', '0.25', '13.00', '0.07', '0.20'], ['', 'Potassium oxide (K2O)', '0.05', '3.50', '0.50', '0.80', '0.50'], ['', 'Equivalent alkali (Na2Oeq)', '-', '-', '-', '0.90', '-'], ['', 'Zinc oxide (ZnO)', '-', '-', '-', '0.09', '0.25'], ['', 'Loss on ignition (LOI)', '0.20', '0.32', '0.60', '1.00', '3.50'], ['', '', '', '', '', '', ''], ['Boge components', 'C3S', '-', '-', '-', '50.00', '-'], ['', 'C2S', '-', '-', '-', '25.00', '-'], ['', 'C3A', '-', '-', '-', '2.00', '-'], ['', 'C4AF', '-', '-', '-', '14.00', '-'], ['', '', '', '', '', '', ''], ['Physical properties', 'Unit weight', '2.70', '2.73', '2.60', '3.21', '2.20'], ['', 'Blaine surface area (m2/kg)', '-', '-', '380', '430', '20,000'], ['', 'Mean particle size, d50 , (um)', '250', '13', '12', '11', '0.15'], ['', 'Maximum particle size, dmax , (um)', '600', '-', '100', '-', '-']]",1,1,1,3,S0950061817302817_0,S0950061817302817,2017-02-27
2192,Chemical oxide and mineralogical phase composition of OWC.,"[['Item', 'Mass (%)'], ['SiO2', '21.80'], ['Al2O3', '2.90'], ['Fe2O3', '4.81'], ['CaO', '64.90'], ['MgO', '1.30'], ['SO3', '2.80'], ['K2O', '0.33'], ['Na2O', '0.09'], ['LOI (Loss On Ignition)', '0.80'], ['', ''], ['Mineral composition according to Bogue calculation (%)', 'Mineral composition according to Bogue calculation (%)'], ['C3S', '63.70'], ['C2S', '13.50'], ['C3A', '0.00'], ['C4AF', '14.60']]",1,"Chemical oxide and mineralogical phase composition of OWC.;[['Item', 'Mass (%)'], ['SiO2', '21.80'], ['Al2O3', '2.90'], ['Fe2O3', '4.81'], ['CaO', '64.90'], ['MgO', '1.30'], ['SO3', '2.80'], ['K2O', '0.33'], ['Na2O', '0.09'], ['LOI (Loss On Ignition)', '0.80'], ['', ''], ['Mineral composition according to Bogue calculation (%)', 'Mineral composition according to Bogue calculation (%)'], ['C3S', '63.70'], ['C2S', '13.50'], ['C3A', '0.00'], ['C4AF', '14.60']]",1,1,1,3,S0950061817307821_0,S0950061817307821,2017-04-22
2193,Average chemical and mineral composition of cement types by weight according to ASTM C150 [33]. Oxides and minerals are presented in cement chemistry notation.,"[['Cement type', 'Average oxide composition (%)', 'Average oxide composition (%)', 'Average oxide composition (%)', 'Average oxide composition (%)', 'Average oxide composition (%)', 'Average oxide composition (%)', 'Average oxide composition (%)', 'Average oxide composition (%)', 'Average mineral (Bogue) composition (%)', 'Average mineral (Bogue) composition (%)', 'Average mineral (Bogue) composition (%)', 'Average mineral (Bogue) composition (%)', 'Average mineral (Bogue) composition (%)'], ['Cement type', 'S (SiO2)', 'A (Al2O3)', 'F (Fe2O3)', 'C (CaO)', 'M (MgO)', 'S (SO3)', 'N (Na2O)', 'Other', 'C3S', 'C2S', 'C3A', 'C4AF', 'Other'], ['I', '20.5', '5.4', '2.6', '63.9', '2.1', '3.0', '0.61', '1.9', '54', '18', '10', '8', '10'], ['II', '21.2', '4.6', '3.5', '63.8', '2.1', '2.7', '0.51', '1.6', '55', '19', '6', '11', '9'], ['III', '20.6', '4.9', '2.8', '63.4', '2.2', '3.5', '0.56', '2.0', '55', '17', '9', '8', '11'], ['IV', '22.2', '4.6', '5.0', '62.5', '1.9', '2.2', '0.36', '1.2', '42', '32', '4', '15', '7'], ['V', '21.9', '3.9', '4.2', '63.8', '2.2', '2.3', '0.48', '1.2', '54', '22', '4', '13', '7'], ['White', '22.7', '4.1', '0.3', '66.7', '0.9', '2.7', '0.18', '2.4', '63', '18', '10', '1', '8']]",1,"Average chemical and mineral composition of cement types by weight according to ASTM C150 [33]. Oxides and minerals are presented in cement chemistry notation.;[['Cement type', 'Average oxide composition (%)', 'Average oxide composition (%)', 'Average oxide composition (%)', 'Average oxide composition (%)', 'Average oxide composition (%)', 'Average oxide composition (%)', 'Average oxide composition (%)', 'Average oxide composition (%)', 'Average mineral (Bogue) composition (%)', 'Average mineral (Bogue) composition (%)', 'Average mineral (Bogue) composition (%)', 'Average mineral (Bogue) composition (%)', 'Average mineral (Bogue) composition (%)'], ['Cement type', 'S (SiO2)', 'A (Al2O3)', 'F (Fe2O3)', 'C (CaO)', 'M (MgO)', 'S (SO3)', 'N (Na2O)', 'Other', 'C3S', 'C2S', 'C3A', 'C4AF', 'Other'], ['I', '20.5', '5.4', '2.6', '63.9', '2.1', '3.0', '0.61', '1.9', '54', '18', '10', '8', '10'], ['II', '21.2', '4.6', '3.5', '63.8', '2.1', '2.7', '0.51', '1.6', '55', '19', '6', '11', '9'], ['III', '20.6', '4.9', '2.8', '63.4', '2.2', '3.5', '0.56', '2.0', '55', '17', '9', '8', '11'], ['IV', '22.2', '4.6', '5.0', '62.5', '1.9', '2.2', '0.36', '1.2', '42', '32', '4', '15', '7'], ['V', '21.9', '3.9', '4.2', '63.8', '2.2', '2.3', '0.48', '1.2', '54', '22', '4', '13', '7'], ['White', '22.7', '4.1', '0.3', '66.7', '0.9', '2.7', '0.18', '2.4', '63', '18', '10', '1', '8']]",1,1,1,3,S0950061817307997_0,S0950061817307997,2017-05-02
2194,Compound compositions of Portland cement [37].,"[['Compounds', 'SiO2', 'CaO', 'Al2O3', 'Fe2O3', 'MgO', 'SO3', 'LOI', 'Na2O + 0.658K2O', 'C3A', 'C3S', 'Insoluble residue'], ['% by mass', '20.2', '63.6', '5.4', '4.3', '0.94', '3.0', '1.35', '0.56', '7.2', '54.0', '0.3']]",1,"Compound compositions of Portland cement [37].;[['Compounds', 'SiO2', 'CaO', 'Al2O3', 'Fe2O3', 'MgO', 'SO3', 'LOI', 'Na2O + 0.658K2O', 'C3A', 'C3S', 'Insoluble residue'], ['% by mass', '20.2', '63.6', '5.4', '4.3', '0.94', '3.0', '1.35', '0.56', '7.2', '54.0', '0.3']]",1,1,1,3,S0950061819319865_6,S0950061819319865,2019-08-09
2195,"Chemical and mineralogical composition, and physical properties of the Portland clinker.","[['Chemical composition (%)', 'Chemical composition (%)', 'Chemical composition (%)', 'Chemical composition (%)', 'Chemical composition (%)', 'Chemical composition (%)', 'Chemical composition (%)', 'Chemical composition (%)', 'Chemical composition (%)', 'Chemical composition (%)', 'Mineralogical composition (%)', 'Mineralogical composition (%)', 'Mineralogical composition (%)', 'Mineralogical composition (%)'], ['CaO', 'SiO2', 'Al2O3', 'Fe2O3', 'MgO', 'SO3', 'Na2O', 'K2O', 'Free CaO', 'LOI', 'C3S', 'C2S', 'C3A', 'C4AF'], ['64.88', '21.12', '5.84', '2.81', '1.83', '1.24', '0.20', '0.68', '0.55', '0.79', '56.49', '17.93', '10.72', '8.95'], ['Physical properties', 'Physical properties', '', '', '', '', '', '', '', '', '', '', '', ''], ['Density (kg/m3)', '3150', '', '', '', '', '', '', '', '', '', '', '', ''], ['Blaine surface (m2/g)', '4.18', '', '', '', '', '', '', '', '', '', '', '', '']]",1,"Chemical and mineralogical composition, and physical properties of the Portland clinker.;[['Chemical composition (%)', 'Chemical composition (%)', 'Chemical composition (%)', 'Chemical composition (%)', 'Chemical composition (%)', 'Chemical composition (%)', 'Chemical composition (%)', 'Chemical composition (%)', 'Chemical composition (%)', 'Chemical composition (%)', 'Mineralogical composition (%)', 'Mineralogical composition (%)', 'Mineralogical composition (%)', 'Mineralogical composition (%)'], ['CaO', 'SiO2', 'Al2O3', 'Fe2O3', 'MgO', 'SO3', 'Na2O', 'K2O', 'Free CaO', 'LOI', 'C3S', 'C2S', 'C3A', 'C4AF'], ['64.88', '21.12', '5.84', '2.81', '1.83', '1.24', '0.20', '0.68', '0.55', '0.79', '56.49', '17.93', '10.72', '8.95'], ['Physical properties', 'Physical properties', '', '', '', '', '', '', '', '', '', '', '', ''], ['Density (kg/m3)', '3150', '', '', '', '', '', '', '', '', '', '', '', ''], ['Blaine surface (m2/g)', '4.18', '', '', '', '', '', '', '', '', '', '', '', '']]",1,1,1,3,S0950061815303949_0,S0950061815303949,2015-09-30
2196,Mineral composition of the clinker calculated using the Rietveld method (%).,"[['', 'C3S', 'C2S', 'C3A', 'C4AF', 'f-CaO', 'MgO', 'C4A3$', 'C$', 'Ca-Lang.', 'R wp', 'C4A3$chem.'], ['PII 525', '67.6', '12.3', '7.0', '7.2', '0', '1.2', '-', '4.7', '-', '15.3', '-'], ['Nb', '71.9', '11.4', '9.8', '2.0', '0.10', '1.3', '1.0', '0.6', '1.9', '13.2', '1.61'], ['Nt', '67.0', '14.1', '2.8', '5.2', '0.7', '3.2', '4.7', '0.3', '2.0', '12.5', '4.15']]",1,"Mineral composition of the clinker calculated using the Rietveld method (%).;[['', 'C3S', 'C2S', 'C3A', 'C4AF', 'f-CaO', 'MgO', 'C4A3$', 'C$', 'Ca-Lang.', 'R wp', 'C4A3$chem.'], ['PII 525', '67.6', '12.3', '7.0', '7.2', '0', '1.2', '-', '4.7', '-', '15.3', '-'], ['Nb', '71.9', '11.4', '9.8', '2.0', '0.10', '1.3', '1.0', '0.6', '1.9', '13.2', '1.61'], ['Nt', '67.0', '14.1', '2.8', '5.2', '0.7', '3.2', '4.7', '0.3', '2.0', '12.5', '4.15']]",1,1,1,3,S0950061815303998_1,S0950061815303998,2015-09-30
2197,Chemical Composition of Type I and Pozzolanic Cementing Materials.,"[['Constituent', 'Type I', 'VFFA', 'FA', 'SF', 'BFS', 'NP'], ['Weight (%)', 'Type I', 'VFFA', 'FA', 'SF', 'BFS', 'NP'], ['CaO', '64.35', '4.4', '10.0', '0.48', '44.0', '7.44'], ['SiO2', '22', '53.5', '52.3', '92.5', '27.7', '40.23'], ['Al2O3', '5.64', '34.3', '25.2', '0.72', '12.8', '14.51'], ['Fe2O3', '3.8', '3.6', '4.6', '0.96', '1.20', '17.98'], ['K2O', '0.36', '-', '0.10', '0.84', '0.10', '0.89'], ['MgO', '2.11', '1.0', '2.20', '1.78', '8.80', '8.3'], ['Na2O', '0.19', '-', '0.10', '0.5', '0.40', '3.6'], ['Equivalent alkalis (Na2O+0.658K2O)', '0.42', '-', '-', '-', '-', '-'], ['Loss on ignition', '0.7', '-', '-', '1.55', '-', '1.6'], ['C3S', '55', '-', '-', '-', '-', '-'], ['C2S', '19', '-', '-', '-', '-', '-'], ['C3A', '10', '-', '-', '-', '-', '-'], ['C4AF', '7', '-', '-', '-', '-', '-']]",1,"Chemical Composition of Type I and Pozzolanic Cementing Materials.;[['Constituent', 'Type I', 'VFFA', 'FA', 'SF', 'BFS', 'NP'], ['Weight (%)', 'Type I', 'VFFA', 'FA', 'SF', 'BFS', 'NP'], ['CaO', '64.35', '4.4', '10.0', '0.48', '44.0', '7.44'], ['SiO2', '22', '53.5', '52.3', '92.5', '27.7', '40.23'], ['Al2O3', '5.64', '34.3', '25.2', '0.72', '12.8', '14.51'], ['Fe2O3', '3.8', '3.6', '4.6', '0.96', '1.20', '17.98'], ['K2O', '0.36', '-', '0.10', '0.84', '0.10', '0.89'], ['MgO', '2.11', '1.0', '2.20', '1.78', '8.80', '8.3'], ['Na2O', '0.19', '-', '0.10', '0.5', '0.40', '3.6'], ['Equivalent alkalis (Na2O+0.658K2O)', '0.42', '-', '-', '-', '-', '-'], ['Loss on ignition', '0.7', '-', '-', '1.55', '-', '1.6'], ['C3S', '55', '-', '-', '-', '-', '-'], ['C2S', '19', '-', '-', '-', '-', '-'], ['C3A', '10', '-', '-', '-', '-', '-'], ['C4AF', '7', '-', '-', '-', '-', '-']]",1,1,1,3,S0950061817313740_0,S0950061817313740,2017-07-14
2198,Properties of Portland cement and calcined clay.,"[['Property', 'PC', 'Calcined Clay'], ['Physical', 'Physical', 'Physical'], ['Fineness (m2/kg)', '401.7', '420'], ['Specific gravity', '3.13', '2.61'], ['', '', ''], ['Chemical', 'Chemical', 'Chemical'], ['SiO2 (%)', '20.49', '61.89'], ['Al2O3 (%)', '4.26', '13.51'], ['Fe2O3 (%)', '3.14', '5.84'], ['CaO (%)', '63.48', '0.21'], ['MgO (%)', '2.11', '1.74'], ['SO3 (%)', '2.9', '0.14'], ['Na2O+K2O (%)', '0.49', '1.21'], ['LOI (%)', '2.2', '10'], ['', '', ''], ['Mineralogy', 'Mineralogy', 'Mineralogy'], ['C3S (%)', '56', ''], ['C2S (%)', '15', ''], ['C3 A (%)', '6', ''], ['C4 AF (%)', '9', '']]",1,"Properties of Portland cement and calcined clay.;[['Property', 'PC', 'Calcined Clay'], ['Physical', 'Physical', 'Physical'], ['Fineness (m2/kg)', '401.7', '420'], ['Specific gravity', '3.13', '2.61'], ['', '', ''], ['Chemical', 'Chemical', 'Chemical'], ['SiO2 (%)', '20.49', '61.89'], ['Al2O3 (%)', '4.26', '13.51'], ['Fe2O3 (%)', '3.14', '5.84'], ['CaO (%)', '63.48', '0.21'], ['MgO (%)', '2.11', '1.74'], ['SO3 (%)', '2.9', '0.14'], ['Na2O+K2O (%)', '0.49', '1.21'], ['LOI (%)', '2.2', '10'], ['', '', ''], ['Mineralogy', 'Mineralogy', 'Mineralogy'], ['C3S (%)', '56', ''], ['C2S (%)', '15', ''], ['C3 A (%)', '6', ''], ['C4 AF (%)', '9', '']]",1,1,1,3,S0950061817313764_0,S0950061817313764,2017-07-21
2199,Chemical analysis and physical properties of cement and bagasse ash.,"[['Chemical component', 'Portland cement (Type I), %', 'SCBA, %'], ['SiO2', '21.52', '55.7'], ['Al2O3', '5.24', '2.86'], ['Fe2O3', '3.06', '3.51'], ['CaO', '61.60', '15.34'], ['SO3', '2.12', '-'], ['MgO', '4.16', '4.08'], ['Na2O', '0.43', '0.37'], ['K2O', '0.68', '6.1'], ['P2O5', '0.23', '-'], ['TiO2', '0.04', '-'], ['LOI', '0.85', '8.92'], ['C3S', '47.59', '-'], ['C2S', '25.81', '-'], ['C3A', '8.71', '-'], ['C4AF', '9.13', '-'], ['Physical properties', 'Portland cement (Type I)', 'SCBA'], ['Specific gravity (gr/cm3)', '3.2', '2.2'], ['Retained on #325 sieve (%)', '25.6', '23'], ['Surface area (m2/g)', '303.5 (Blaine)', '9675 (BET)']]",1,"Chemical analysis and physical properties of cement and bagasse ash.;[['Chemical component', 'Portland cement (Type I), %', 'SCBA, %'], ['SiO2', '21.52', '55.7'], ['Al2O3', '5.24', '2.86'], ['Fe2O3', '3.06', '3.51'], ['CaO', '61.60', '15.34'], ['SO3', '2.12', '-'], ['MgO', '4.16', '4.08'], ['Na2O', '0.43', '0.37'], ['K2O', '0.68', '6.1'], ['P2O5', '0.23', '-'], ['TiO2', '0.04', '-'], ['LOI', '0.85', '8.92'], ['C3S', '47.59', '-'], ['C2S', '25.81', '-'], ['C3A', '8.71', '-'], ['C4AF', '9.13', '-'], ['Physical properties', 'Portland cement (Type I)', 'SCBA'], ['Specific gravity (gr/cm3)', '3.2', '2.2'], ['Retained on #325 sieve (%)', '25.6', '23'], ['Surface area (m2/g)', '303.5 (Blaine)', '9675 (BET)']]",1,1,1,3,S0950061817313776_0,S0950061817313776,2017-07-12
2200,Mineral compositions and properties of cement.,"[['Chemical compositions (mass%)', 'Chemical compositions (mass%)', 'Chemical compositions (mass%)', 'Chemical compositions (mass%)', 'Specific surface area (m2/kg)', 'Initial setting time (min)', 'Final setting time (min)', 'Compressive strength (MPa)', 'Compressive strength (MPa)', 'Flexural strength (MPa)', 'Flexural strength (MPa)'], ['C3S', 'C2S', 'C3A', 'C4AF', 'Specific surface area (m2/kg)', 'Initial setting time (min)', 'Final setting time (min)', '3day', '28day', '3day', '28day'], ['49.1', '14.2', '6.4', '7.2', '359', '200', '257', '23.6', '48.8', '5.6', '9.0']]",1,"Mineral compositions and properties of cement.;[['Chemical compositions (mass%)', 'Chemical compositions (mass%)', 'Chemical compositions (mass%)', 'Chemical compositions (mass%)', 'Specific surface area (m2/kg)', 'Initial setting time (min)', 'Final setting time (min)', 'Compressive strength (MPa)', 'Compressive strength (MPa)', 'Flexural strength (MPa)', 'Flexural strength (MPa)'], ['C3S', 'C2S', 'C3A', 'C4AF', 'Specific surface area (m2/kg)', 'Initial setting time (min)', 'Final setting time (min)', '3day', '28day', '3day', '28day'], ['49.1', '14.2', '6.4', '7.2', '359', '200', '257', '23.6', '48.8', '5.6', '9.0']]",1,1,1,3,S0950061815302427_1,S0950061815302427,2015-08-10
2201,Mineral compositions of cement.,"[['Composition', 'C3S', 'C2S', 'C3A', 'C4AF', 'Gypsum'], ['Mass fraction (%)', '65', '9.9', '5.5', '11.7', '7.9']]",1,"Mineral compositions of cement.;[['Composition', 'C3S', 'C2S', 'C3A', 'C4AF', 'Gypsum'], ['Mass fraction (%)', '65', '9.9', '5.5', '11.7', '7.9']]",1,1,1,3,S0950061817319591_1,S0950061817319591,2017-10-10
2202,Mineralogical composition of cements (%).,"[['Cement type', 'C3S', 'C2S', 'C3A', 'C4AF'], ['CEM I 42.5', '61.54', '14.83', '7.04', '11.05'], ['CEM II/B 42.5', '55.41', '13.65', '2.25', '14.83']]",1,"Mineralogical composition of cements (%).;[['Cement type', 'C3S', 'C2S', 'C3A', 'C4AF'], ['CEM I 42.5', '61.54', '14.83', '7.04', '11.05'], ['CEM II/B 42.5', '55.41', '13.65', '2.25', '14.83']]",1,1,1,3,S0950061813008155_1,S0950061813008155,2013-09-23
2203,Mineral composition calculated from XRF-data from.,"[['Cement type', 'C3S (wt.%)', 'C2S (wt.%)', 'C3A (wt.%)', 'C4AF (wt.%)', 'Mg0 (wt.%)', 'CaOl (wt.%)', 'K4CaSO4 (wt.%)', 'CaSO4(H2O)2 (wt.%)', 'CaSO4 (H2O)0.5 (wt.%)', 'CaSO4 (wt.%)', 'SiO2 (wt.%)', 'CaCO3 (wt.%)'], ['N', '63.85', '7.50', '7.06', '12.15', '2.45', '1.16', '1.78', '1.88', '0.61', '0.04', '0.14', '1.38'], ['L', '55.33', '7.65', '6.37', '10.66', '3.21', '0.78', '2.92', '1.56', '0.51', '0.09', '0.32', '10.60']]",1,"Mineral composition calculated from XRF-data from.;[['Cement type', 'C3S (wt.%)', 'C2S (wt.%)', 'C3A (wt.%)', 'C4AF (wt.%)', 'Mg0 (wt.%)', 'CaOl (wt.%)', 'K4CaSO4 (wt.%)', 'CaSO4(H2O)2 (wt.%)', 'CaSO4 (H2O)0.5 (wt.%)', 'CaSO4 (wt.%)', 'SiO2 (wt.%)', 'CaCO3 (wt.%)'], ['N', '63.85', '7.50', '7.06', '12.15', '2.45', '1.16', '1.78', '1.88', '0.61', '0.04', '0.14', '1.38'], ['L', '55.33', '7.65', '6.37', '10.66', '3.21', '0.78', '2.92', '1.56', '0.51', '0.09', '0.32', '10.60']]",1,1,1,3,S0950061813002869_1,S0950061813002869,2013-05-10
2204,Chemical analysis and Bogue mineralogical composition (%in mass) of the cement.,"[['Oxydes', 'CaO', 'SiO2', 'Al2O3', 'Fe2O3', 'MgO', 'K2O', 'SO3', 'Na2O'], ['Cement', '64.58', '21.39', '3.66', '4.25', '0.96', '0.28', '2.63', '0.10'], ['', '', '', '', '', '', '', '', ''], ['Phases', 'C3S', 'C2S', 'C3A', 'C4AF', 'Gypse', 'CaCO3', '', ''], ['Cement', '67.5', '10.7', '2.64', '12.8', '3.3', '1.5', '', '']]",1,"Chemical analysis and Bogue mineralogical composition (%in mass) of the cement.;[['Oxydes', 'CaO', 'SiO2', 'Al2O3', 'Fe2O3', 'MgO', 'K2O', 'SO3', 'Na2O'], ['Cement', '64.58', '21.39', '3.66', '4.25', '0.96', '0.28', '2.63', '0.10'], ['', '', '', '', '', '', '', '', ''], ['Phases', 'C3S', 'C2S', 'C3A', 'C4AF', 'Gypse', 'CaCO3', '', ''], ['Cement', '67.5', '10.7', '2.64', '12.8', '3.3', '1.5', '', '']]",1,1,1,3,S0950061813002870_1,S0950061813002870,2013-04-24
2205,"Chemical composition, physical and mechanical properties of cement.","[['Item', '(%)', 'Physical properties', 'Physical properties', 'Physical properties'], ['SiO2', '18.86', 'Specific gravity C2S (%)C3A (%)C4AF (%)', 'Specific gravity C2S (%)C3A (%)C4AF (%)', '3.15'], ['Al2O3', '5.71', 'Mechanical properties', 'Mechanical properties', 'Mechanical properties'], ['Fe2O3', '3.09', 'Compressive strength (MPa)', '1-day', '14.7'], ['CaO', '62.7', 'Compressive strength (MPa)', '2-day', '26.8'], ['MgO', '1.16', 'Compressive strength (MPa)', '7-day', '49.8'], ['SO3', '2.39', 'Compressive strength (MPa)', '28-day', '58.5'], ['Na2O + 0.658 K2O', '0.92', 'Fineness', 'Fineness', 'Fineness'], ['Cl-', '0.01', 'Blaine specific surface (cm2/g)', 'Blaine specific surface (cm2/g)', '3530'], ['Insoluble residue', '0.32', 'Residual on 0.045 mm sieve (%)', 'Residual on 0.045 mm sieve (%)', '7.6'], ['Loss of ignition', '3.2', '', '', ''], ['Free CaO', '1.26', '', '', '']]",1,"Chemical composition, physical and mechanical properties of cement.;[['Item', '(%)', 'Physical properties', 'Physical properties', 'Physical properties'], ['SiO2', '18.86', 'Specific gravity C2S (%)C3A (%)C4AF (%)', 'Specific gravity C2S (%)C3A (%)C4AF (%)', '3.15'], ['Al2O3', '5.71', 'Mechanical properties', 'Mechanical properties', 'Mechanical properties'], ['Fe2O3', '3.09', 'Compressive strength (MPa)', '1-day', '14.7'], ['CaO', '62.7', 'Compressive strength (MPa)', '2-day', '26.8'], ['MgO', '1.16', 'Compressive strength (MPa)', '7-day', '49.8'], ['SO3', '2.39', 'Compressive strength (MPa)', '28-day', '58.5'], ['Na2O + 0.658 K2O', '0.92', 'Fineness', 'Fineness', 'Fineness'], ['Cl-', '0.01', 'Blaine specific surface (cm2/g)', 'Blaine specific surface (cm2/g)', '3530'], ['Insoluble residue', '0.32', 'Residual on 0.045 mm sieve (%)', 'Residual on 0.045 mm sieve (%)', '7.6'], ['Loss of ignition', '3.2', '', '', ''], ['Free CaO', '1.26', '', '', '']]",1,1,1,3,S0950061820304323_0,S0950061820304323,2020-02-22
2206,Mineralogical composition (wt%) and Blaine fineness (cm2/g) of CSA cement [33].,"[['C4A3S', 'C2S', 'CS', 'C3A', 'Blaine fineness'], ['46.0 +- 2.0', '20.9 +- 1.0', '21.2 +- 1.2', '7.4 +- 1.2', '5000']]",1,"Mineralogical composition (wt%) and Blaine fineness (cm2/g) of CSA cement [33].;[['C4A3S', 'C2S', 'CS', 'C3A', 'Blaine fineness'], ['46.0 +- 2.0', '20.9 +- 1.0', '21.2 +- 1.2', '7.4 +- 1.2', '5000']]",1,1,1,3,S0950061820304414_0,S0950061820304414,2020-02-20
2207,"Phase compositions (XRD, Rietveld), d50  value, density and surface area (Blaine) of CEM I 52.5 R, 42.5 R and API Class G.","[['', 'CEM I 42.5 R Heidelberg', 'CEM I 52.5 R Heidelberg', 'API Class G'], ['Phase', 'wt.- %', 'wt.- %', 'wt.- %'], ['C3S, m', '56.64', '64.31', '59.30'], ['C2S, m', '15.08', '11.18', '19.50'], ['C3A, c', '7.72', '2.99', '1.70'], ['C3A, o', '3.18', '2.54', '<0.01'], ['C4AF, o', '6.98', '10.83', '14.10'], ['Free lime (Franke)', '0.53', '0.91', '<0.30'], ['Free lime (Rietveld)', '0.31', '0.96', '-'], ['Periclase (MgO)', '0.56', '0.15', '-'], ['Anhydrite', '1.85', '2.41', '0.00'], ['Hemihydrate*', '2.24', '1.66', '0.20'], ['Gypsum*', '0.00', '0.00', '4.60'], ['Calcite', '3.78', '0.83', '-'], ['Quartz', '0.90', '0.47', '-'], ['Dolomite', '0.23', '0.76', '-'], ['Total', '100.00', '100.00', '100.00'], ['d50 [um]', '16.03', '3.78', '11.00'], ['Density [g/cm3]', '3.16', '3.17', '3.18'], ['Blaine [cm2/g]', '3553', '5720', '3058']]",1,"Phase compositions (XRD, Rietveld), d50  value, density and surface area (Blaine) of CEM I 52.5 R, 42.5 R and API Class G.;[['', 'CEM I 42.5 R Heidelberg', 'CEM I 52.5 R Heidelberg', 'API Class G'], ['Phase', 'wt.- %', 'wt.- %', 'wt.- %'], ['C3S, m', '56.64', '64.31', '59.30'], ['C2S, m', '15.08', '11.18', '19.50'], ['C3A, c', '7.72', '2.99', '1.70'], ['C3A, o', '3.18', '2.54', '<0.01'], ['C4AF, o', '6.98', '10.83', '14.10'], ['Free lime (Franke)', '0.53', '0.91', '<0.30'], ['Free lime (Rietveld)', '0.31', '0.96', '-'], ['Periclase (MgO)', '0.56', '0.15', '-'], ['Anhydrite', '1.85', '2.41', '0.00'], ['Hemihydrate*', '2.24', '1.66', '0.20'], ['Gypsum*', '0.00', '0.00', '4.60'], ['Calcite', '3.78', '0.83', '-'], ['Quartz', '0.90', '0.47', '-'], ['Dolomite', '0.23', '0.76', '-'], ['Total', '100.00', '100.00', '100.00'], ['d50 [um]', '16.03', '3.78', '11.00'], ['Density [g/cm3]', '3.16', '3.17', '3.18'], ['Blaine [cm2/g]', '3553', '5720', '3058']]",0,1,1,2,S0950061820304451_0,S0950061820304451,2020-02-25
2208,"Calculated C3A, o / SO4 2- ratios for CEM I 42.5 R, CEM I 52.5 R and the API Class G cement.","[['Cement', 'C3A, o / SO4 2- ratio'], ['CEM I 42.5 R', '1.17'], ['CEM I 52.5 R', '0.93'], ['API Class G', '0.0 (no C3A, o)']]",1,"Calculated C3A, o / SO4 2- ratios for CEM I 42.5 R, CEM I 52.5 R and the API Class G cement.;[['Cement', 'C3A, o / SO4 2- ratio'], ['CEM I 42.5 R', '1.17'], ['CEM I 52.5 R', '0.93'], ['API Class G', '0.0 (no C3A, o)']]",0,1,1,2,S0950061820304451_6,S0950061820304451,2020-02-25
2209,Ordinary Portland cement and silica fume properties.,"[['Chemical compositions', 'CEM II/A', 'Silica fume'], ['SiO2', '20.58', '93'], ['Al2O3', '4.90', '0.47'], ['Fe2O3', '4.70', '0.91'], ['CaO', '62.8', '0.8'], ['SO3', '2.28', '0.35'], ['MgO', '0.53', '0.93'], ['K2O', '0.42', '1.20'], ['Na2O', '0.12', '0.40'], ['CaO free', '2.17', '0.8'], ['', '', ''], ['Mineralogical compositions', 'Mineralogical compositions', 'Mineralogical compositions'], ['C3S', '57.79', '-'], ['C2S', '20.47', '-'], ['C3A', '7.20', '-'], ['C4AF', '11.49', '-']]",1,"Ordinary Portland cement and silica fume properties.;[['Chemical compositions', 'CEM II/A', 'Silica fume'], ['SiO2', '20.58', '93'], ['Al2O3', '4.90', '0.47'], ['Fe2O3', '4.70', '0.91'], ['CaO', '62.8', '0.8'], ['SO3', '2.28', '0.35'], ['MgO', '0.53', '0.93'], ['K2O', '0.42', '1.20'], ['Na2O', '0.12', '0.40'], ['CaO free', '2.17', '0.8'], ['', '', ''], ['Mineralogical compositions', 'Mineralogical compositions', 'Mineralogical compositions'], ['C3S', '57.79', '-'], ['C2S', '20.47', '-'], ['C3A', '7.20', '-'], ['C4AF', '11.49', '-']]",1,1,1,3,S0950061818308031_0,S0950061818308031,2018-04-07
2210,Clinkers theoretical mineralogical composition & quality indexes.,"[['Mineralogical phases', 'Cement clinkers composition (%)', 'Cement clinkers composition (%)', 'Cement clinkers composition (%)'], ['Mineralogical phases', '(PC)Ref', '(PC)3%', '(PC)6%'], ['C3S', '59.3', '60.0', '61.3'], ['C2S', '15.3', '14.5', '13.3'], ['C3A', '9.7', '9.8', '9.5'], ['C4AF', '10.2', '10.1', '10.0'], ['', '', '', ''], ['', 'Quality indexes', 'Quality indexes', 'Quality indexes'], ['LSF', '97.2', '97.5', '98.0'], ['AR', '1.7', '1.7', '1.7'], ['SR', '2.3', '2.3', '2.3'], ['Na2Oeq', '0.7', '0.6', '0.7']]",1,"Clinkers theoretical mineralogical composition & quality indexes.;[['Mineralogical phases', 'Cement clinkers composition (%)', 'Cement clinkers composition (%)', 'Cement clinkers composition (%)'], ['Mineralogical phases', '(PC)Ref', '(PC)3%', '(PC)6%'], ['C3S', '59.3', '60.0', '61.3'], ['C2S', '15.3', '14.5', '13.3'], ['C3A', '9.7', '9.8', '9.5'], ['C4AF', '10.2', '10.1', '10.0'], ['', '', '', ''], ['', 'Quality indexes', 'Quality indexes', 'Quality indexes'], ['LSF', '97.2', '97.5', '98.0'], ['AR', '1.7', '1.7', '1.7'], ['SR', '2.3', '2.3', '2.3'], ['Na2Oeq', '0.7', '0.6', '0.7']]",1,1,1,3,S095006181631529X_4,S095006181631529X,2016-10-13
2211,"Mineral components of cement, wt%.","[['C3S', 'C2S', 'C3A', 'C4AF'], ['52', '22.4', '8', '10']]",1,"Mineral components of cement, wt%.;[['C3S', 'C2S', 'C3A', 'C4AF'], ['52', '22.4', '8', '10']]",1,1,1,3,S0950061816307413_1,S0950061816307413,2016-05-12
2212,Chemical and physical properties of g-C2S.,"[['Chemical composition', 'Chemical composition', 'Chemical composition', 'Chemical composition', 'Chemical composition', 'Chemical composition', 'Chemical composition', 'Mineral composition', 'Mineral composition', 'Density (g/cm3)', 'Specific surface (cm2/g)'], ['LOI', 'CaO', 'SiO2', 'Al2O3', 'Fe2O3', 'Na2O', 'K2O', 'gC2S', 'bC2S', '', ''], ['0.05', '64.58', '33.50', '1.16', '0.33', '0.01', '0.00', '93.7', '1.4', '3.00', '2010']]",1,"Chemical and physical properties of g-C2S.;[['Chemical composition', 'Chemical composition', 'Chemical composition', 'Chemical composition', 'Chemical composition', 'Chemical composition', 'Chemical composition', 'Mineral composition', 'Mineral composition', 'Density (g/cm3)', 'Specific surface (cm2/g)'], ['LOI', 'CaO', 'SiO2', 'Al2O3', 'Fe2O3', 'Na2O', 'K2O', 'gC2S', 'bC2S', '', ''], ['0.05', '64.58', '33.50', '1.16', '0.33', '0.01', '0.00', '93.7', '1.4', '3.00', '2010']]",1,1,1,3,S0950061814000531_0,S0950061814000531,2014-02-17
2213,CO2 emission of raw materials (kg-CO2/ton).,"[['OPC: ordinary portland cement', '766.6'], ['GBFS: granulated blast furnace slag', '26.5'], ['FA: fly ash', '0'], ['g: g-C2S', '159.3'], ['Fine aggregate: density 2.57g/cm3', '3.7'], ['Coarse aggregate: density 2.61g/cm3', '2.9']]",1,"CO2 emission of raw materials (kg-CO2/ton).;[['OPC: ordinary portland cement', '766.6'], ['GBFS: granulated blast furnace slag', '26.5'], ['FA: fly ash', '0'], ['g: g-C2S', '159.3'], ['Fine aggregate: density 2.57g/cm3', '3.7'], ['Coarse aggregate: density 2.61g/cm3', '2.9']]",1,1,1,3,S0950061814000531_3,S0950061814000531,2014-02-17
2214,Mix proportion.,"[['Unit weight (kg/m3)', 'Unit weight (kg/m3)', 'Unit weight (kg/m3)', 'Unit weight (kg/m3)', 'Unit weight (kg/m3)', 'Unit weight (kg/m3)', 'Unit weight (kg/m3)'], ['Water', 'OPC', 'GBFS', 'FA', 'g-C2S', 'Fine aggregate', 'Coarse aggregate'], ['161', '101', '82', '53', '32', '844', '965'], ['Air 4.5%', 'Air 4.5%', 'Air 4.5%', 'Air 4.5%', 'Air 4.5%', 'Air 4.5%', 'Air 4.5%']]",1,"Mix proportion.;[['Unit weight (kg/m3)', 'Unit weight (kg/m3)', 'Unit weight (kg/m3)', 'Unit weight (kg/m3)', 'Unit weight (kg/m3)', 'Unit weight (kg/m3)', 'Unit weight (kg/m3)'], ['Water', 'OPC', 'GBFS', 'FA', 'g-C2S', 'Fine aggregate', 'Coarse aggregate'], ['161', '101', '82', '53', '32', '844', '965'], ['Air 4.5%', 'Air 4.5%', 'Air 4.5%', 'Air 4.5%', 'Air 4.5%', 'Air 4.5%', 'Air 4.5%']]",1,1,1,3,S0950061814000531_4,S0950061814000531,2014-02-17
2215,Cement phase composition (Rietveld refinement) and fineness.,"[['Cement phase', 'TYPE I/II'], ['Tricalcium silicate, C3S (%)', '52.0'], ['Dicalcium silicate, C2S (%)', '20.7'], ['Tricalcium aluminate, C3A (%)', '10.2'], ['Tetracalcium aluminoferrite, C4AF (%)', '5.7'], ['Gypsum', '4.4'], ['Hemihydrate', '1.6'], ['Anhydrite', '0.2'], ['Calcite', '2.1'], ['Lime', '0.1'], ['Portlandite', '2.0'], ['Quartz', '0.9'], ['ASTM C204-blaine fineness (m2/kg)', '442']]",1,"Cement phase composition (Rietveld refinement) and fineness.;[['Cement phase', 'TYPE I/II'], ['Tricalcium silicate, C3S (%)', '52.0'], ['Dicalcium silicate, C2S (%)', '20.7'], ['Tricalcium aluminate, C3A (%)', '10.2'], ['Tetracalcium aluminoferrite, C4AF (%)', '5.7'], ['Gypsum', '4.4'], ['Hemihydrate', '1.6'], ['Anhydrite', '0.2'], ['Calcite', '2.1'], ['Lime', '0.1'], ['Portlandite', '2.0'], ['Quartz', '0.9'], ['ASTM C204-blaine fineness (m2/kg)', '442']]",1,1,1,3,S0950061815300258_0,S0950061815300258,2015-07-14
2216,Chemical and mineralogical composition of the FCSA clinker.,"[['Oxide', 'Content (wt%)', 'Phase', 'Content (wt%)', 'ICSD code'], ['SiO2', '7.19', ""Ye'elimite (C4A3    S   -   )"", '50.2', '9,560'], ['CaO', '46.09', 'Belite (C2S)', '21.1', '81,096'], ['MgO', '0.52', 'Ferrite (C4AF)', '23.2', '98,832'], ['Al2O3', '30.81', 'Anhydrite (C    S   -   )', '3.1', '16,382'], ['SO3', '6.767', 'Other', '2.4', ''], ['TiO2', '1.964', '', '', ''], ['Fe2O3', '7.23', '', '', ''], ['Total', '100', 'Total', '100', '']]",1,"Chemical and mineralogical composition of the FCSA clinker.;[['Oxide', 'Content (wt%)', 'Phase', 'Content (wt%)', 'ICSD code'], ['SiO2', '7.19', ""Ye'elimite (C4A3    S   -   )"", '50.2', '9,560'], ['CaO', '46.09', 'Belite (C2S)', '21.1', '81,096'], ['MgO', '0.52', 'Ferrite (C4AF)', '23.2', '98,832'], ['Al2O3', '30.81', 'Anhydrite (C    S   -   )', '3.1', '16,382'], ['SO3', '6.767', 'Other', '2.4', ''], ['TiO2', '1.964', '', '', ''], ['Fe2O3', '7.23', '', '', ''], ['Total', '100', 'Total', '100', '']]",1,1,1,3,S0950061822023868_0,S0950061822023868,2022-10-08
2217,Chemical composition of the Portland cement and SCMs (mass%) determined using X-ray Fluorescence (XRF).,"[['Material Type', 'GU-PC 1', 'LH-PC 2', 'HSF-PC 3', 'FA 4', 'S 5', 'MK 6'], ['LOI (1000 degC),%', '2.71', '2.10', '6.89', '-', '-', '-'], ['LOI (750 degC),%', '-', '-', '-', '2.78', '2.90', '1.82'], ['SiO2,%', '19.3', '20.2', '23.4', '47.4', '37.6', '63.1'], ['Al2O3,%', '5.22', '4.00', '4.22', '23.9', '8.23', '30.7'], ['Fe2O3,%', '2.14', '3.60', '2.66', '17.4', '0.50', '1.22'], ['CaO,%', '62.0', '63.8', '54.9', '3.67', '38.1', '0.36'], ['MgO,%', '2.37', '2.60', '2.28', '1.00', '10.8', '0.50'], ['SO3,%', '3.91', '2.90', '3.48', '0.40', '2.72', '0.05'], ['K2O,%', '1.14', '-', '0.86', '1.84', '0.52', '1.77'], ['Na2O,%', '0.23', '0.54', '0.25', '0.65', '0.32', '0.16'], ['TiO2,%', '0.27', '-', '0.23', '1.23', '0.53', '0.68'], ['SrO,%', '0.09', '-', '0.22', '0.13', '-', '0.04'], ['P2O5,%', '0.12', '-', '0.21', '0.29', '0.02', '0.03'], ['Cl,%', '0.04', '-', '0.01', '-', '0.61', '-'], ['ZnO,%', '0.01', '-', '0.06', '0.02', '-', '0.01'], ['Cr2O3,%', '0.01', '-', '0.01', '0.03', '-', '0.01'], ['Mn2O3,%', '0.06', '-', '0.07', '0.04', '-', '0.01'], ['', '', '', '', '', '', ''], [""Phase compositions of GU-PC and LH-PC calculated using Bogue's equations"", ""Phase compositions of GU-PC and LH-PC calculated using Bogue's equations"", ""Phase compositions of GU-PC and LH-PC calculated using Bogue's equations"", ""Phase compositions of GU-PC and LH-PC calculated using Bogue's equations"", ""Phase compositions of GU-PC and LH-PC calculated using Bogue's equations"", ""Phase compositions of GU-PC and LH-PC calculated using Bogue's equations"", ""Phase compositions of GU-PC and LH-PC calculated using Bogue's equations""], ['C3S (%) C2S (%) C3A (%) C4AF (%)', '675106', '6111411', '', '', '', '']]",1,"Chemical composition of the Portland cement and SCMs (mass%) determined using X-ray Fluorescence (XRF).;[['Material Type', 'GU-PC 1', 'LH-PC 2', 'HSF-PC 3', 'FA 4', 'S 5', 'MK 6'], ['LOI (1000 degC),%', '2.71', '2.10', '6.89', '-', '-', '-'], ['LOI (750 degC),%', '-', '-', '-', '2.78', '2.90', '1.82'], ['SiO2,%', '19.3', '20.2', '23.4', '47.4', '37.6', '63.1'], ['Al2O3,%', '5.22', '4.00', '4.22', '23.9', '8.23', '30.7'], ['Fe2O3,%', '2.14', '3.60', '2.66', '17.4', '0.50', '1.22'], ['CaO,%', '62.0', '63.8', '54.9', '3.67', '38.1', '0.36'], ['MgO,%', '2.37', '2.60', '2.28', '1.00', '10.8', '0.50'], ['SO3,%', '3.91', '2.90', '3.48', '0.40', '2.72', '0.05'], ['K2O,%', '1.14', '-', '0.86', '1.84', '0.52', '1.77'], ['Na2O,%', '0.23', '0.54', '0.25', '0.65', '0.32', '0.16'], ['TiO2,%', '0.27', '-', '0.23', '1.23', '0.53', '0.68'], ['SrO,%', '0.09', '-', '0.22', '0.13', '-', '0.04'], ['P2O5,%', '0.12', '-', '0.21', '0.29', '0.02', '0.03'], ['Cl,%', '0.04', '-', '0.01', '-', '0.61', '-'], ['ZnO,%', '0.01', '-', '0.06', '0.02', '-', '0.01'], ['Cr2O3,%', '0.01', '-', '0.01', '0.03', '-', '0.01'], ['Mn2O3,%', '0.06', '-', '0.07', '0.04', '-', '0.01'], ['', '', '', '', '', '', ''], [""Phase compositions of GU-PC and LH-PC calculated using Bogue's equations"", ""Phase compositions of GU-PC and LH-PC calculated using Bogue's equations"", ""Phase compositions of GU-PC and LH-PC calculated using Bogue's equations"", ""Phase compositions of GU-PC and LH-PC calculated using Bogue's equations"", ""Phase compositions of GU-PC and LH-PC calculated using Bogue's equations"", ""Phase compositions of GU-PC and LH-PC calculated using Bogue's equations"", ""Phase compositions of GU-PC and LH-PC calculated using Bogue's equations""], ['C3S (%) C2S (%) C3A (%) C4AF (%)', '675106', '6111411', '', '', '', '']]",1,1,1,3,S095006181830816X_0,S095006181830816X,2018-04-24
