Repository: zakidotai/cemcat

# CemCat Streamlit Hosting Bundle

This folder is ready to be pushed to GitHub and deployed on Streamlit Cloud.

## Files included

- `streamlit_app.py` (main app)
- `requirements.txt`
- `data/ner_cems_40k.csv`
- `data/pii_abs.json`
- `data/clinker_comps_with_dates.csv`
- `upload/composition_cls_slag_updated.csv`

## Local run

```bash
streamlit run streamlit_app.py
```

File: crystalline_composition_gpt4_with_pii_tid_dates.csv (part 83 of 101)
,caption,tables,Label,text,pred_0,pred_1,pred_2,all_pred,pii_tid,pii,date
2218,"The oxide compositions, the phase compositions and the physical properties of cement.","[['Oxide compositions (%)', 'Oxide compositions (%)', 'Oxide compositions (%)', 'Oxide compositions (%)', 'Oxide compositions (%)', 'Oxide compositions (%)', 'Oxide compositions (%)', 'Oxide compositions (%)', 'Oxide compositions (%)', 'Phase compositions (%)', 'Phase compositions (%)', 'Phase compositions (%)', 'Physical properties', 'Physical properties'], ['Oxide compositions (%)', 'Oxide compositions (%)', 'Oxide compositions (%)', 'Oxide compositions (%)', 'Oxide compositions (%)', 'Oxide compositions (%)', 'Oxide compositions (%)', 'Oxide compositions (%)', 'Oxide compositions (%)', 'Phase compositions (%)', 'Phase compositions (%)', 'Phase compositions (%)', 'Specific gravity (g/cm3)', 'fineness (cm2/g)'], ['SiO2', 'Al2O3', 'CaO', 'Fe2O3', 'MgO', 'SO3', 'K2O', 'Na2O', 'TiO2', 'C3S', 'C2S', 'C3A', '3.16', '3519'], ['19.4', '5.4', '67.6', '2.2', '0.1', '3.8', '0.5', '0.3', '0.215', '77.8', '16.9', '10.5', '3.16', '3519']]",1,"The oxide compositions, the phase compositions and the physical properties of cement.;[['Oxide compositions (%)', 'Oxide compositions (%)', 'Oxide compositions (%)', 'Oxide compositions (%)', 'Oxide compositions (%)', 'Oxide compositions (%)', 'Oxide compositions (%)', 'Oxide compositions (%)', 'Oxide compositions (%)', 'Phase compositions (%)', 'Phase compositions (%)', 'Phase compositions (%)', 'Physical properties', 'Physical properties'], ['Oxide compositions (%)', 'Oxide compositions (%)', 'Oxide compositions (%)', 'Oxide compositions (%)', 'Oxide compositions (%)', 'Oxide compositions (%)', 'Oxide compositions (%)', 'Oxide compositions (%)', 'Oxide compositions (%)', 'Phase compositions (%)', 'Phase compositions (%)', 'Phase compositions (%)', 'Specific gravity (g/cm3)', 'fineness (cm2/g)'], ['SiO2', 'Al2O3', 'CaO', 'Fe2O3', 'MgO', 'SO3', 'K2O', 'Na2O', 'TiO2', 'C3S', 'C2S', 'C3A', '3.16', '3519'], ['19.4', '5.4', '67.6', '2.2', '0.1', '3.8', '0.5', '0.3', '0.215', '77.8', '16.9', '10.5', '3.16', '3519']]",1,1,1,3,S0950061820300568_0,S0950061820300568,2020-01-10
2219,The raw materials and mix proportion for the experiments.,"[['Materials', 'Mix proportion(kg/m3)', 'Information'], ['Cement', '400', 'P.O.42.5; Density: 3.15 g/cm3; Fineness: 2.9%; Specific surface area: 349 m2/kg; Water consumption of normal consistency: 25%; Soundness: 0.5 mm; Initial setting time: 151 min; Final setting time: 210 min; Bending strength: 5.70 MPa (3 days) and 8.80 MPa (28 days); Compressive strength: 28.5 MPa (3 days) and 51.1 MPa (28 days); Chemical Composition: SiO2 = 21.75%, Al2O3 = 4.60%, Fe2O3 = 3.46%, CaO = 64.54%, MgO = 3.56%, SO3 = 0.46%, f-CaO (free calcium oxide) = 0.96%, Na2Oeq = 0.60%; Loss on ignition:4.08%; Mineral Composition: C3S = 56.62%, C2S = 19.58%, C3A = 6.37%, C4AF = 10.48%'], ['Sand', '924', 'Manufactured sand; Mx = 2.75; Grading II; Fine content:4%; Methylene blue value: 1.0 g/kg; Apparent density: 2675 kg/m3; Bulk density: 1533 kg/m3; Voidage: 42.7%; Water absorption rate:1.6%'], ['Gravel', '756', '5 ~ 10 mm continuous grading; Apparent density: 2772 kg/m3; Bulk density: 1635 kg/m3; Voidage: 42.0%; Water absorption rate:1.0%'], ['Water reducing', '4.4', 'YH-A type; Water reduction rate: 34%; Solid content: 0.6%;'], ['Accelerator', '20', 'Low-alkaline liquid accelerator; Total alkali content: 3.5%; Initial setting time: 2 min 30 s; Final setting time: 7 min 50 s; The mortar specimen with this accelerator: compressive strength: 8.0 MPa (1 day), compressive strength ratio: 87% (28 days)Chemical Composition: NaOH = 22%, Al(OH)3 = 31%, Na2CO3 = 8%, Na2SiO3*9H2O = 15%'], ['Water', '196', 'Clean, normal temperature']]",1,"The raw materials and mix proportion for the experiments.;[['Materials', 'Mix proportion(kg/m3)', 'Information'], ['Cement', '400', 'P.O.42.5; Density: 3.15 g/cm3; Fineness: 2.9%; Specific surface area: 349 m2/kg; Water consumption of normal consistency: 25%; Soundness: 0.5 mm; Initial setting time: 151 min; Final setting time: 210 min; Bending strength: 5.70 MPa (3 days) and 8.80 MPa (28 days); Compressive strength: 28.5 MPa (3 days) and 51.1 MPa (28 days); Chemical Composition: SiO2 = 21.75%, Al2O3 = 4.60%, Fe2O3 = 3.46%, CaO = 64.54%, MgO = 3.56%, SO3 = 0.46%, f-CaO (free calcium oxide) = 0.96%, Na2Oeq = 0.60%; Loss on ignition:4.08%; Mineral Composition: C3S = 56.62%, C2S = 19.58%, C3A = 6.37%, C4AF = 10.48%'], ['Sand', '924', 'Manufactured sand; Mx = 2.75; Grading II; Fine content:4%; Methylene blue value: 1.0 g/kg; Apparent density: 2675 kg/m3; Bulk density: 1533 kg/m3; Voidage: 42.7%; Water absorption rate:1.6%'], ['Gravel', '756', '5 ~ 10 mm continuous grading; Apparent density: 2772 kg/m3; Bulk density: 1635 kg/m3; Voidage: 42.0%; Water absorption rate:1.0%'], ['Water reducing', '4.4', 'YH-A type; Water reduction rate: 34%; Solid content: 0.6%;'], ['Accelerator', '20', 'Low-alkaline liquid accelerator; Total alkali content: 3.5%; Initial setting time: 2 min 30 s; Final setting time: 7 min 50 s; The mortar specimen with this accelerator: compressive strength: 8.0 MPa (1 day), compressive strength ratio: 87% (28 days)Chemical Composition: NaOH = 22%, Al(OH)3 = 31%, Na2CO3 = 8%, Na2SiO3*9H2O = 15%'], ['Water', '196', 'Clean, normal temperature']]",1,1,1,3,S0950061820304931_0,S0950061820304931,2020-02-26
2220,Chemical compositions and physical properties of OPC and SCMs.,"[['Item', 'Cementitious materials, (%)', 'Cementitious materials, (%)', 'Cementitious materials, (%)', 'Cementitious materials, (%)', 'Cementitious materials, (%)'], ['Item', 'OPC', 'SF', 'MK', 'FA', 'GGBS'], ['SiO2', '20.69', '94.02', '51.6', '47.8', '35.84'], ['Al2O3', '4.72', '0.43', '41.3', '24.9', '14.00'], ['Fe2O3', '3.06', '1.65', '4.64', '8.7', '0.53'], ['CaO', '63.76', '0.13', '0.09', '1.8', '39.72'], ['MgO', '2.08', '0.53', '0.16', '1.2', '8.57'], ['Mn2O3', '-', '', '-', '-', '0.48'], ['TiO2', '-', '0.01', '0.83', '1.0', '0.56'], ['SO3', '2.92', '', '-', '0.9', '0.15'], ['K2O', '0.61', '0.65', '0.62', '3.6', '-'], ['Na2O', '0.26', '0.20', '0.01', '1.2', '-'], ['LOI', '0.87', '1.56', '-', '5.2', '0.43'], ['', '', '', '', '', ''], ['Compounds', 'Compounds', 'Compounds', 'Compounds', 'Compounds', 'Compounds'], ['C3S', '53.9', '', '-', '-', '-'], ['C2S', '18.2', '', '-', '-', '-'], ['C3A', '7.2', '', '-', '-', '-'], ['C4AF', '9.2', '', '-', '-', '-'], ['', '', '', '', '', ''], ['Fineness', 'Fineness', 'Fineness', 'Fineness', 'Fineness', 'Fineness'], ['SSA (m2/kg)', '380', '20,000', '15,000', '380', '426'], ['>45mm', '-', '-', '-', '8.9', '-']]",1,"Chemical compositions and physical properties of OPC and SCMs.;[['Item', 'Cementitious materials, (%)', 'Cementitious materials, (%)', 'Cementitious materials, (%)', 'Cementitious materials, (%)', 'Cementitious materials, (%)'], ['Item', 'OPC', 'SF', 'MK', 'FA', 'GGBS'], ['SiO2', '20.69', '94.02', '51.6', '47.8', '35.84'], ['Al2O3', '4.72', '0.43', '41.3', '24.9', '14.00'], ['Fe2O3', '3.06', '1.65', '4.64', '8.7', '0.53'], ['CaO', '63.76', '0.13', '0.09', '1.8', '39.72'], ['MgO', '2.08', '0.53', '0.16', '1.2', '8.57'], ['Mn2O3', '-', '', '-', '-', '0.48'], ['TiO2', '-', '0.01', '0.83', '1.0', '0.56'], ['SO3', '2.92', '', '-', '0.9', '0.15'], ['K2O', '0.61', '0.65', '0.62', '3.6', '-'], ['Na2O', '0.26', '0.20', '0.01', '1.2', '-'], ['LOI', '0.87', '1.56', '-', '5.2', '0.43'], ['', '', '', '', '', ''], ['Compounds', 'Compounds', 'Compounds', 'Compounds', 'Compounds', 'Compounds'], ['C3S', '53.9', '', '-', '-', '-'], ['C2S', '18.2', '', '-', '-', '-'], ['C3A', '7.2', '', '-', '-', '-'], ['C4AF', '9.2', '', '-', '-', '-'], ['', '', '', '', '', ''], ['Fineness', 'Fineness', 'Fineness', 'Fineness', 'Fineness', 'Fineness'], ['SSA (m2/kg)', '380', '20,000', '15,000', '380', '426'], ['>45mm', '-', '-', '-', '8.9', '-']]",1,1,1,3,S0950061810006902_0,S0950061810006902,2011-01-07
2221,Cement properties.,"[['Chemical Composition (%)', 'Chemical Composition (%)', 'Bogue compounds (%)', 'Bogue compounds (%)'], ['SiO2', '19.36', 'C3S', '62.76'], ['Al2O3', '5.13', 'C2S', '8.16'], ['Fe2O3', '2.53', 'C3A', '9.31'], ['CaO', '63.17', 'C4AF', '7.70'], ['MgO', '1.03', '', ''], ['K2O', '0.88', '', ''], ['Na2O', '0.086', '', ''], ['SO3', '3.22', '', '']]",1,"Cement properties.;[['Chemical Composition (%)', 'Chemical Composition (%)', 'Bogue compounds (%)', 'Bogue compounds (%)'], ['SiO2', '19.36', 'C3S', '62.76'], ['Al2O3', '5.13', 'C2S', '8.16'], ['Fe2O3', '2.53', 'C3A', '9.31'], ['CaO', '63.17', 'C4AF', '7.70'], ['MgO', '1.03', '', ''], ['K2O', '0.88', '', ''], ['Na2O', '0.086', '', ''], ['SO3', '3.22', '', '']]",1,1,1,3,S0950061815307637_0,S0950061815307637,2015-12-23
2222,Phase composition and physical properties of class G oil well cement.,"[['C3S (wt%)', 'C2S (wt%)', 'C3AC (wt%)', 'C3AF (wt%)', 'Specific density (kg/L)', 'Specific surface area(m2/kg)'], ['53.7', '30.46', '2.8', '8.0', '3.17', '332']]",1,"Phase composition and physical properties of class G oil well cement.;[['C3S (wt%)', 'C2S (wt%)', 'C3AC (wt%)', 'C3AF (wt%)', 'Specific density (kg/L)', 'Specific surface area(m2/kg)'], ['53.7', '30.46', '2.8', '8.0', '3.17', '332']]",1,1,1,3,S0950061815307765_0,S0950061815307765,2015-12-21
2223,Chemical and physical analysis of ASTM type-I-II cement.,"[['Chemical and physical properties', 'Test results', 'ASTM C 150 specifications'], ['SiO2 (%)', '19.6', '-'], ['Al2O3 (%)', '4.7', '6.0max'], ['Fe2O3 (%)', '3.2', '6.0max'], ['CaO (%)', '63.4', '-'], ['MgO (%)', '1.5', '6.0max'], ['SO3 (%)', '3.4', '3.0max'], ['CO2 (%)', '1.4', '-'], ['Limestone (%)', '3.7', '5.0max'], ['CaCO3 in limestone (%)', '84.0', '70min'], ['C3S (%)', '59.0', '-'], ['C2S (%)', '11.0', '-'], ['C3A (%)', '7.0', '8max'], ['C4AF (%)', '10.0', '-'], ['C3S+4.75 C3A (%)', '92.0', '100max'], ['Loss of ignition (%)', '2.6', '3.0max'], ['Blaine fineness (cm2/g)', '414', '260-430'], ['Air content of PC mortar (%)', '6.3', '12max'], ['Specific gravity', '3.15', '-']]",1,"Chemical and physical analysis of ASTM type-I-II cement.;[['Chemical and physical properties', 'Test results', 'ASTM C 150 specifications'], ['SiO2 (%)', '19.6', '-'], ['Al2O3 (%)', '4.7', '6.0max'], ['Fe2O3 (%)', '3.2', '6.0max'], ['CaO (%)', '63.4', '-'], ['MgO (%)', '1.5', '6.0max'], ['SO3 (%)', '3.4', '3.0max'], ['CO2 (%)', '1.4', '-'], ['Limestone (%)', '3.7', '5.0max'], ['CaCO3 in limestone (%)', '84.0', '70min'], ['C3S (%)', '59.0', '-'], ['C2S (%)', '11.0', '-'], ['C3A (%)', '7.0', '8max'], ['C4AF (%)', '10.0', '-'], ['C3S+4.75 C3A (%)', '92.0', '100max'], ['Loss of ignition (%)', '2.6', '3.0max'], ['Blaine fineness (cm2/g)', '414', '260-430'], ['Air content of PC mortar (%)', '6.3', '12max'], ['Specific gravity', '3.15', '-']]",1,1,1,3,S0950061811005733_3,S0950061811005733,2011-11-29
2224,Properties of cement and silica fume.,"[['Composition (%)', 'Cement', 'Silica fume'], ['Chemical compositions', 'Chemical compositions', 'Chemical compositions'], ['SiO2', '21.20', '91.70'], ['Al2O3', '5.35', '1'], ['Fe2O3', '3.40', '0.9'], ['MgO', '1.44', '1.8'], ['Na2O', '-', '-'], ['K2O', '-', '-'], ['CaO', '63.95', '1.68'], ['C3S', '51.46', '-'], ['C2S', '22.00', '-'], ['C3A', '6.42', '-'], ['C4AF', '10.35', '-'], ['', '', ''], ['Physical properties', 'Physical properties', 'Physical properties'], ['Specific gravity', '3.1', '2.21'], ['Specific surface (cm2/g)', '3000', '14,000']]",1,"Properties of cement and silica fume.;[['Composition (%)', 'Cement', 'Silica fume'], ['Chemical compositions', 'Chemical compositions', 'Chemical compositions'], ['SiO2', '21.20', '91.70'], ['Al2O3', '5.35', '1'], ['Fe2O3', '3.40', '0.9'], ['MgO', '1.44', '1.8'], ['Na2O', '-', '-'], ['K2O', '-', '-'], ['CaO', '63.95', '1.68'], ['C3S', '51.46', '-'], ['C2S', '22.00', '-'], ['C3A', '6.42', '-'], ['C4AF', '10.35', '-'], ['', '', ''], ['Physical properties', 'Physical properties', 'Physical properties'], ['Specific gravity', '3.1', '2.21'], ['Specific surface (cm2/g)', '3000', '14,000']]",1,1,1,3,S0950061811005769_0,S0950061811005769,2011-11-29
2225,Mineralogical composition of Portland cement.,"[['Mineralogical composition (%)', 'Mineralogical composition (%)', 'Mineralogical composition (%)', 'Mineralogical composition (%)', 'Mineralogical composition (%)'], ['C3S', 'C2S', 'C3A', 'C4AF', 'Other'], ['57.26', '15.41', '8.68', '10.15', '8.50']]",1,"Mineralogical composition of Portland cement.;[['Mineralogical composition (%)', 'Mineralogical composition (%)', 'Mineralogical composition (%)', 'Mineralogical composition (%)', 'Mineralogical composition (%)'], ['C3S', 'C2S', 'C3A', 'C4AF', 'Other'], ['57.26', '15.41', '8.68', '10.15', '8.50']]",1,1,1,3,S0950061811001486_3,S0950061811001486,2011-05-19
2226,Chemical compositions and physical properties of Portland cement.,"[['Chemical analysis (%)', '', '', 'Physical properties', ''], ['CaO', '64.04', '', 'Blaine specific surface (cm2/gr)', '3069'], ['SiO2', '21.30', '', 'Specify gravity', '3.15'], ['Al2O3', '4.94', '', 'Autoclave Expansion', '0.2'], ['Fe2O3', '4.26', '', 'Initial Setting Time (min)', '154'], ['MgO', '3.08', '', 'Compressive Strength (MPa)', ''], ['SO3', '1.85', '', '3 days', '20.6'], ['K2O', '0.69', '', '7 days', '34.2'], ['CaO.f', '0.83', '', '28 days', '52.9'], ['L.O.I', '1.28', '', '', ''], ['Phase composition', 'C3S', 'C2S', 'C3A', 'C4AF'], ['', '46.17%', '26.25%', '5.89%', '12.95%']]",1,"Chemical compositions and physical properties of Portland cement.;[['Chemical analysis (%)', '', '', 'Physical properties', ''], ['CaO', '64.04', '', 'Blaine specific surface (cm2/gr)', '3069'], ['SiO2', '21.30', '', 'Specify gravity', '3.15'], ['Al2O3', '4.94', '', 'Autoclave Expansion', '0.2'], ['Fe2O3', '4.26', '', 'Initial Setting Time (min)', '154'], ['MgO', '3.08', '', 'Compressive Strength (MPa)', ''], ['SO3', '1.85', '', '3 days', '20.6'], ['K2O', '0.69', '', '7 days', '34.2'], ['CaO.f', '0.83', '', '28 days', '52.9'], ['L.O.I', '1.28', '', '', ''], ['Phase composition', 'C3S', 'C2S', 'C3A', 'C4AF'], ['', '46.17%', '26.25%', '5.89%', '12.95%']]",1,1,1,3,S0950061818329210_1,S0950061818329210,2018-11-27
2227,Mineralogical composition of the produced cement clinkers.,"[['Portland Cement Clinker', 'Crystal Phases (wt%)', 'Crystal Phases (wt%)', 'Crystal Phases (wt%)', 'Crystal Phases (wt%)'], ['Portland Cement Clinker', 'C3S', 'C2S', 'C3A', 'C4AF'], ['PC00', '55.13', '20.73', '10.59', '10.09'], ['PC10', '57.45', '16.48', '10.86', '10.79'], ['PC20', '48.32', '21.03', '11.35', '11.92']]",1,"Mineralogical composition of the produced cement clinkers.;[['Portland Cement Clinker', 'Crystal Phases (wt%)', 'Crystal Phases (wt%)', 'Crystal Phases (wt%)', 'Crystal Phases (wt%)'], ['Portland Cement Clinker', 'C3S', 'C2S', 'C3A', 'C4AF'], ['PC00', '55.13', '20.73', '10.59', '10.09'], ['PC10', '57.45', '16.48', '10.86', '10.79'], ['PC20', '48.32', '21.03', '11.35', '11.92']]",1,1,1,3,S095006181832926X_2,S095006181832926X,2018-11-28
2228,Chemical composition of the cement (%).,"[['Oxide analysis results', 'Oxide analysis results', 'Clinker composition (Bogue)', 'Clinker composition (Bogue)'], ['SiO2', '20.87', 'C3S', '58.73'], ['Al2O3', '4.87', 'C2S', '15.51'], ['Fe2O3', '3.59', 'C3A', '6.84'], ['CaO', '64.47', 'C4AF', '10.91'], ['MgO', '2.13', 'CaSO4', '5.42'], ['SO3', '2.52', '', ''], ['K2O', '0.65', '', ''], ['Na2O', '0.11', '', ''], ['LOI', '0.77', '', '']]",1,"Chemical composition of the cement (%).;[['Oxide analysis results', 'Oxide analysis results', 'Clinker composition (Bogue)', 'Clinker composition (Bogue)'], ['SiO2', '20.87', 'C3S', '58.73'], ['Al2O3', '4.87', 'C2S', '15.51'], ['Fe2O3', '3.59', 'C3A', '6.84'], ['CaO', '64.47', 'C4AF', '10.91'], ['MgO', '2.13', 'CaSO4', '5.42'], ['SO3', '2.52', '', ''], ['K2O', '0.65', '', ''], ['Na2O', '0.11', '', ''], ['LOI', '0.77', '', '']]",1,1,1,3,S0950061818329295_1,S0950061818329295,2018-11-30
2229,Chemical composition and mineralogical composition of cement (wt/%).,"[['Chemical composition', 'Chemical composition', 'Mineralogical composition', 'Mineralogical composition'], ['CaO', '64.90', 'C3S', '61.78'], ['SiO2', '21.70', 'C2S', '11.58'], ['SO3', '2.24', 'C3A', '6.44'], ['MgO', '2.80', 'C4AF', '9.58'], ['Al2O3', '4.80', 'Gypsum', '3.05'], ['Fe2O3', '3.70', 'Anhydrite', '0.26'], ['free-CaO', '0.90', 'Bassanite', '1.21'], ['', '', 'Calcite', '4.84'], ['', '', 'Magnesite', '0.91']]",1,"Chemical composition and mineralogical composition of cement (wt/%).;[['Chemical composition', 'Chemical composition', 'Mineralogical composition', 'Mineralogical composition'], ['CaO', '64.90', 'C3S', '61.78'], ['SiO2', '21.70', 'C2S', '11.58'], ['SO3', '2.24', 'C3A', '6.44'], ['MgO', '2.80', 'C4AF', '9.58'], ['Al2O3', '4.80', 'Gypsum', '3.05'], ['Fe2O3', '3.70', 'Anhydrite', '0.26'], ['free-CaO', '0.90', 'Bassanite', '1.21'], ['', '', 'Calcite', '4.84'], ['', '', 'Magnesite', '0.91']]",1,1,1,3,S0950061821027951_0,S0950061821027951,2021-09-30
2230,"Chemical Compositions of the Cement (type II) [37] and Zeolite, %.","[['', 'Cement (type II)', 'Zeolite'], ['LOI', '1.6', '12.97'], ['SiO2', '20.55', '69.28'], ['Al2O3', '5.2', '10.43'], ['Fe2O3', '4.35', '0.49'], ['CaO', '63.7', '3.56'], ['MgO', '1.8', '0.50'], ['SO3', '2.45', '0.005'], ['K2O', '0.61', '1.27'], ['Na2O', '0.35', '0.73'], ['Cl', '0.01', '0.007'], ['C3S', '53-55', '-'], ['C2S', '17-19', '-'], ['C3A', '6.5-7', '-']]",1,"Chemical Compositions of the Cement (type II) [37] and Zeolite, %.;[['', 'Cement (type II)', 'Zeolite'], ['LOI', '1.6', '12.97'], ['SiO2', '20.55', '69.28'], ['Al2O3', '5.2', '10.43'], ['Fe2O3', '4.35', '0.49'], ['CaO', '63.7', '3.56'], ['MgO', '1.8', '0.50'], ['SO3', '2.45', '0.005'], ['K2O', '0.61', '1.27'], ['Na2O', '0.35', '0.73'], ['Cl', '0.01', '0.007'], ['C3S', '53-55', '-'], ['C2S', '17-19', '-'], ['C3A', '6.5-7', '-']]",1,1,1,3,S0950061821027987_0,S0950061821027987,2021-10-07
2231,"Chemical, mineral composition [%] and other properties of superfine Portland cement and steel slag.","[['', 'SPC', 'SS', '', 'SPC', 'SS'], ['CaO', '63.56', '37.51', 'C3S', '58.1', ''], ['SiO2', '18.96', '19.22', 'C2S', '19.3', ''], ['Al2O3', '4.48', '5.43', 'C3A', '3.90', ''], ['SO3', '3.41', '0.62', 'C4AF', '13.60', ''], ['Fe2O3', '3.19', '17.40', 'Gypsum', '4.90', ''], ['MgO', '1.58', '4.72', 'Packing density (F)', '0.6422', '0.6800'], ['K2O', '0.62', '0.28', 'Density [g/cm3]', '3.01', '3.20'], ['TiO2', '0.34', '1.63', '', '', ''], ['MnO', '0.27', '5.02', '', '', ''], ['P2O5', '0.28', '2.71', '', '', ''], ['Na2O', '0.19', '0.44', '', '', ''], ['Others', '0.30', '1.69', '', '', ''], ['LOI', '2.75', '2.10', '', '', '']]",1,"Chemical, mineral composition [%] and other properties of superfine Portland cement and steel slag.;[['', 'SPC', 'SS', '', 'SPC', 'SS'], ['CaO', '63.56', '37.51', 'C3S', '58.1', ''], ['SiO2', '18.96', '19.22', 'C2S', '19.3', ''], ['Al2O3', '4.48', '5.43', 'C3A', '3.90', ''], ['SO3', '3.41', '0.62', 'C4AF', '13.60', ''], ['Fe2O3', '3.19', '17.40', 'Gypsum', '4.90', ''], ['MgO', '1.58', '4.72', 'Packing density (F)', '0.6422', '0.6800'], ['K2O', '0.62', '0.28', 'Density [g/cm3]', '3.01', '3.20'], ['TiO2', '0.34', '1.63', '', '', ''], ['MnO', '0.27', '5.02', '', '', ''], ['P2O5', '0.28', '2.71', '', '', ''], ['Na2O', '0.19', '0.44', '', '', ''], ['Others', '0.30', '1.69', '', '', ''], ['LOI', '2.75', '2.10', '', '', '']]",1,1,1,3,S095006182300185X_0,S095006182300185X,2023-01-28
2232,Properties of binder.,"[['Component', 'Cement', 'SF'], ['Chemical composition (% mass)', 'Chemical composition (% mass)', 'Chemical composition (% mass)'], ['CaO', '62.73', '0.22'], ['SiO2', '20.78', '97.5'], ['Al2O3', '4.82', '0.2'], ['Fe2O3', '3.95', '0.5'], ['SO3', '3.14', '0.12'], ['MgO', '1.57', '0.56'], ['Na2O', '0.78', '0.25'], ['K2O', '-', '0.56'], ['Minerology', 'Minerology', 'Minerology'], ['C3S', '64', '-'], ['C2S', '15', '-'], ['C3A', '6', '-'], ['C4AF', '12', '-'], ['Physical properties', 'Physical properties', 'Physical properties'], ['Specific surface area (m2/kg)', '421', '2300'], ['Specific gravity', '3.15', '2.22'], ['Loss on ignition', '2.08', '2.08']]",1,"Properties of binder.;[['Component', 'Cement', 'SF'], ['Chemical composition (% mass)', 'Chemical composition (% mass)', 'Chemical composition (% mass)'], ['CaO', '62.73', '0.22'], ['SiO2', '20.78', '97.5'], ['Al2O3', '4.82', '0.2'], ['Fe2O3', '3.95', '0.5'], ['SO3', '3.14', '0.12'], ['MgO', '1.57', '0.56'], ['Na2O', '0.78', '0.25'], ['K2O', '-', '0.56'], ['Minerology', 'Minerology', 'Minerology'], ['C3S', '64', '-'], ['C2S', '15', '-'], ['C3A', '6', '-'], ['C4AF', '12', '-'], ['Physical properties', 'Physical properties', 'Physical properties'], ['Specific surface area (m2/kg)', '421', '2300'], ['Specific gravity', '3.15', '2.22'], ['Loss on ignition', '2.08', '2.08']]",1,1,1,3,S0950061822026782_1,S0950061822026782,2022-09-05
2233,Mineral composition of CSA clinker (wt.%).,"[['3CaO*3Al2O3*CaSO4', 'b-2CaO*SiO2', 'C4AF', 'f-SO3', 'f-CaO'], ['70.19', '18.25', '3.85', '0.81', '2.02']]",1,"Mineral composition of CSA clinker (wt.%).;[['3CaO*3Al2O3*CaSO4', 'b-2CaO*SiO2', 'C4AF', 'f-SO3', 'f-CaO'], ['70.19', '18.25', '3.85', '0.81', '2.02']]",1,1,1,3,S0950061822027003_1,S0950061822027003,2022-09-15
2234,Chemical and mineral composition of Class G oil-well cement used.,"[['Composition of Class G oil-well cement (wt %)', 'Composition of Class G oil-well cement (wt %)', 'Composition of Class G oil-well cement (wt %)', 'Composition of Class G oil-well cement (wt %)', 'Composition of Class G oil-well cement (wt %)', 'Composition of Class G oil-well cement (wt %)', 'Composition of Class G oil-well cement (wt %)', 'Composition of Class G oil-well cement (wt %)', 'Composition of Class G oil-well cement (wt %)', 'Composition of Class G oil-well cement (wt %)'], ['SiO2', 'Al2O3', 'Fe2O3', 'CaO', 'MgO', 'SO3', 'C3S', 'C2S', 'C4AF', 'C3A'], ['23.056', '2.86', '3.52', '65.2', '1.79', '2.12', '59.890', '16.756', '10.70', '1.63']]",1,"Chemical and mineral composition of Class G oil-well cement used.;[['Composition of Class G oil-well cement (wt %)', 'Composition of Class G oil-well cement (wt %)', 'Composition of Class G oil-well cement (wt %)', 'Composition of Class G oil-well cement (wt %)', 'Composition of Class G oil-well cement (wt %)', 'Composition of Class G oil-well cement (wt %)', 'Composition of Class G oil-well cement (wt %)', 'Composition of Class G oil-well cement (wt %)', 'Composition of Class G oil-well cement (wt %)', 'Composition of Class G oil-well cement (wt %)'], ['SiO2', 'Al2O3', 'Fe2O3', 'CaO', 'MgO', 'SO3', 'C3S', 'C2S', 'C4AF', 'C3A'], ['23.056', '2.86', '3.52', '65.2', '1.79', '2.12', '59.890', '16.756', '10.70', '1.63']]",1,1,1,3,S0950061820323989_0,S0950061820323989,2020-09-22
2235,Chemical and minerals composition of PO 42.5R ordinary Portland cement used in the study.,"[['Chemical composition (%)', 'Chemical composition (%)', 'Chemical composition (%)', 'Chemical composition (%)', 'Chemical composition (%)', 'Mineral composition (%)', 'Mineral composition (%)', 'Mineral composition (%)', 'Mineral composition (%)', 'Mineral composition (%)'], ['CaO', 'Al2O3', 'SiO2', 'SO3', 'Fe2O3', 'C3S', 'C2S', 'C4AF', 'C3A', 'CaSO4'], ['58.21', '5.02', '20.49', '3.06', '3.07', '57.8', '4.21', '9.2', '4.61', '3.9']]",1,"Chemical and minerals composition of PO 42.5R ordinary Portland cement used in the study.;[['Chemical composition (%)', 'Chemical composition (%)', 'Chemical composition (%)', 'Chemical composition (%)', 'Chemical composition (%)', 'Mineral composition (%)', 'Mineral composition (%)', 'Mineral composition (%)', 'Mineral composition (%)', 'Mineral composition (%)'], ['CaO', 'Al2O3', 'SiO2', 'SO3', 'Fe2O3', 'C3S', 'C2S', 'C4AF', 'C3A', 'CaSO4'], ['58.21', '5.02', '20.49', '3.06', '3.07', '57.8', '4.21', '9.2', '4.61', '3.9']]",1,1,1,3,S0950061820324028_2,S0950061820324028,2020-08-27
2236,Mineral composition of OPC (by wt.%).,"[['C3S', 'C2S', 'C3A', 'C4AF', 'Gypsum'], ['51.87', '19.42', '4.84', '10.27', '3.90']]",1,"Mineral composition of OPC (by wt.%).;[['C3S', 'C2S', 'C3A', 'C4AF', 'Gypsum'], ['51.87', '19.42', '4.84', '10.27', '3.90']]",1,1,1,3,S0950061817303902_1,S0950061817303902,2017-03-22
2237,Chemical analysis of cement.,"[['', 'Sulfur Trioxide (SO3)', 'Magnesium oxide (MgO)', 'Loss on Ignition', 'Insoluble residue', 'Total alkali expressed as (Na2O)', 'Tri calcium Silicate (C3S)', 'Tri calcium aluminate (C3A)'], ['%', '3.0', '6.0', '3.0', '0.75', '0.75', '53', '8']]",1,"Chemical analysis of cement.;[['', 'Sulfur Trioxide (SO3)', 'Magnesium oxide (MgO)', 'Loss on Ignition', 'Insoluble residue', 'Total alkali expressed as (Na2O)', 'Tri calcium Silicate (C3S)', 'Tri calcium aluminate (C3A)'], ['%', '3.0', '6.0', '3.0', '0.75', '0.75', '53', '8']]",1,1,1,3,S095006181630767X_0,S095006181630767X,2016-05-20
2238,Physical and chemical properties of cement.,"[['Properties', 'Cement (C)'], ['Type', 'CEM I 52.5N'], ['Physical properties', ''], ['Specific gravity', '3.13'], ['Surface area, Blaine (cm2/g)', '3800'], ['Chemical analysis (%)', ''], ['SiO2', '18.7'], ['Al2O3', '5.7'], ['Fe2O3', '3.9'], ['CaO', '63.1'], ['MgO', '0.8'], ['SO3', '3.3'], ['Na2O', '0.42'], ['K2O', '0.77'], ['', ''], ['Potential composition according to Bogue (%)', 'Potential composition according to Bogue (%)'], ['C3S', '61.8'], ['C2S', '12.3'], ['C3A', '8.11'], ['C4AF', '13.5'], ['Gypsum', '2.4']]",1,"Physical and chemical properties of cement.;[['Properties', 'Cement (C)'], ['Type', 'CEM I 52.5N'], ['Physical properties', ''], ['Specific gravity', '3.13'], ['Surface area, Blaine (cm2/g)', '3800'], ['Chemical analysis (%)', ''], ['SiO2', '18.7'], ['Al2O3', '5.7'], ['Fe2O3', '3.9'], ['CaO', '63.1'], ['MgO', '0.8'], ['SO3', '3.3'], ['Na2O', '0.42'], ['K2O', '0.77'], ['', ''], ['Potential composition according to Bogue (%)', 'Potential composition according to Bogue (%)'], ['C3S', '61.8'], ['C2S', '12.3'], ['C3A', '8.11'], ['C4AF', '13.5'], ['Gypsum', '2.4']]",1,1,1,3,S0950061813001475_5,S0950061813001475,2013-03-30
2239,The estimated phase compositions of the cements used in this study.,"[['ID', 'Phase', 'Mass%', 'ID', 'Phase', 'Mass%', 'ID', 'Phase', 'Mass%'], ['OPC I/II', 'C3S', '59.1', 'OPC-L', 'C3S', '63.6', 'OPC III', 'C3S', '63.3'], ['', 'C2S', '15.9', '', 'C2S', '8.9', '', 'C2S', '10.3'], ['', 'C3A', '3.7', '', 'C3A', '7.1', '', 'C3A', '3.9'], ['', 'C4AF', '10.8', '', 'C4AF', '9.5', '', 'C4AF', '14.2'], ['', 'Na2O equivalent', '0.40', '', 'Na2O equivalent', '0.70', '', 'Na2O equivalent', '0.50'], ['', 'Limestone', '0-5%', '', 'Limestone', '6-15%   [30]', '', 'Limestone', '0-5%']]",1,"The estimated phase compositions of the cements used in this study.;[['ID', 'Phase', 'Mass%', 'ID', 'Phase', 'Mass%', 'ID', 'Phase', 'Mass%'], ['OPC I/II', 'C3S', '59.1', 'OPC-L', 'C3S', '63.6', 'OPC III', 'C3S', '63.3'], ['', 'C2S', '15.9', '', 'C2S', '8.9', '', 'C2S', '10.3'], ['', 'C3A', '3.7', '', 'C3A', '7.1', '', 'C3A', '3.9'], ['', 'C4AF', '10.8', '', 'C4AF', '9.5', '', 'C4AF', '14.2'], ['', 'Na2O equivalent', '0.40', '', 'Na2O equivalent', '0.70', '', 'Na2O equivalent', '0.50'], ['', 'Limestone', '0-5%', '', 'Limestone', '6-15%   [30]', '', 'Limestone', '0-5%']]",1,1,1,3,S0950061813001517_0,S0950061813001517,2013-03-31
2240,Chemical composition and physical property of raw materials.,"[['Raw materials', 'Chemical composition (%)', 'Chemical composition (%)', 'Chemical composition (%)', 'Chemical composition (%)', 'Chemical composition (%)', 'Chemical composition (%)', 'Chemical composition (%)', 'Chemical composition (%)', 'Chemical composition (%)', 'Mineral phase (%)', 'Mineral phase (%)', 'PSD result'], ['Raw materials', 'CaO', 'SiO2', 'Al2O3', 'MgO', 'Na2O', 'SO3', 'Fe2O3', 'TiO2', 'LOI', 'C3S', 'Free CaO', 'Dv50 (mm)'], ['C3S', '74.45', '24.93', '0.296', '0.204', '0.065', '0.011', '0.003', '0', '0.04', '94.73', '4.65', '3.49'], ['MK', '0.0388', '48.85', '45.82', '0.138', '0.26', '0.0393', '0.381', '1.43', '3.04', '', '', '4.37'], ['LS', '76.33', '0.313', '0.173', '0.525', '0.0605', '0.051', '0.0615', '0.011', '22.48', '', '', '18.56']]",1,"Chemical composition and physical property of raw materials.;[['Raw materials', 'Chemical composition (%)', 'Chemical composition (%)', 'Chemical composition (%)', 'Chemical composition (%)', 'Chemical composition (%)', 'Chemical composition (%)', 'Chemical composition (%)', 'Chemical composition (%)', 'Chemical composition (%)', 'Mineral phase (%)', 'Mineral phase (%)', 'PSD result'], ['Raw materials', 'CaO', 'SiO2', 'Al2O3', 'MgO', 'Na2O', 'SO3', 'Fe2O3', 'TiO2', 'LOI', 'C3S', 'Free CaO', 'Dv50 (mm)'], ['C3S', '74.45', '24.93', '0.296', '0.204', '0.065', '0.011', '0.003', '0', '0.04', '94.73', '4.65', '3.49'], ['MK', '0.0388', '48.85', '45.82', '0.138', '0.26', '0.0393', '0.381', '1.43', '3.04', '', '', '4.37'], ['LS', '76.33', '0.313', '0.173', '0.525', '0.0605', '0.051', '0.0615', '0.011', '22.48', '', '', '18.56']]",1,1,1,3,S0950061823002544_0,S0950061823002544,2023-02-02
2241,The mineral composition of cement.,"[['', 'C3S', 'C2S', 'C3A', 'C3AF', 'f-CaO'], ['%', '55.21', '21.59', '4.54', '16.29', '0.29']]",1,"The mineral composition of cement.;[['', 'C3S', 'C2S', 'C3A', 'C3AF', 'f-CaO'], ['%', '55.21', '21.59', '4.54', '16.29', '0.29']]",1,1,1,3,S0950061823002568_4,S0950061823002568,2023-02-02
2242,Chemical and mineral composition of the cement (wt%).,"[['Oxides', 'SiO2', 'Al2O3', 'Fe2O3', 'CaO', 'MgO', 'SO3', 'Other oxdies'], ['', '24.00', '4.22', '3.46', '61.46', '2.15', '2.84', '1.87'], ['Clinker', 'C3S', 'C2S', 'C3A', 'C4AF', 'Gypsum', '', ''], ['', '60.71', '21.64', '3.81', '13.32', '0.52', '', '']]",1,"Chemical and mineral composition of the cement (wt%).;[['Oxides', 'SiO2', 'Al2O3', 'Fe2O3', 'CaO', 'MgO', 'SO3', 'Other oxdies'], ['', '24.00', '4.22', '3.46', '61.46', '2.15', '2.84', '1.87'], ['Clinker', 'C3S', 'C2S', 'C3A', 'C4AF', 'Gypsum', '', ''], ['', '60.71', '21.64', '3.81', '13.32', '0.52', '', '']]",1,1,1,3,S095006182300257X_0,S095006182300257X,2023-02-07
2243,Specifications and chemical composition of mC3S.,"[['', 'Blaine (cm2/g)', 'Mass composition (%)', 'Mass composition (%)', 'Mass composition (%)', 'Mass composition (%)', 'Mass composition (%)', 'Mass composition (%)'], ['', 'Blaine (cm2/g)', 'SiO2', 'CaO', 'Al2O3', 'MgO', 'Fe2O3', 'SO3'], ['mC3S', '3588', '26.54', '71.97', '0.94', '0.06', '0.48', '-']]",1,"Specifications and chemical composition of mC3S.;[['', 'Blaine (cm2/g)', 'Mass composition (%)', 'Mass composition (%)', 'Mass composition (%)', 'Mass composition (%)', 'Mass composition (%)', 'Mass composition (%)'], ['', 'Blaine (cm2/g)', 'SiO2', 'CaO', 'Al2O3', 'MgO', 'Fe2O3', 'SO3'], ['mC3S', '3588', '26.54', '71.97', '0.94', '0.06', '0.48', '-']]",1,1,1,3,S0950061823002593_2,S0950061823002593,2023-02-03
2244,Mix formulations of sample.,"[['Group', 'Cement(wt.%)', 'Carbon black(wt.%)', 'Silica fume(wt.%)'], ['C0', '100', '0', '0'], ['C1.5', '98.5', '1.5', '0'], ['C2', '98', '2', '0'], ['C3', '97', '3', '0'], ['C2SF6', '92', '2', '6']]",1,"Mix formulations of sample.;[['Group', 'Cement(wt.%)', 'Carbon black(wt.%)', 'Silica fume(wt.%)'], ['C0', '100', '0', '0'], ['C1.5', '98.5', '1.5', '0'], ['C2', '98', '2', '0'], ['C3', '97', '3', '0'], ['C2SF6', '92', '2', '6']]",0,1,1,2,S0950061823002647_2,S0950061823002647,2023-02-02
2245,Chemical composition of cement.,"[['Minerals Composition (%)', 'SiO2', 'Al2O3', 'Fe2O3', 'CaO', 'K2O', 'MgO', 'C3A', 'Na2O'], ['Cement', '22', '5.6', '2.5', '63.5', '0.89', '1.66', '3.6', '0.25']]",1,"Chemical composition of cement.;[['Minerals Composition (%)', 'SiO2', 'Al2O3', 'Fe2O3', 'CaO', 'K2O', 'MgO', 'C3A', 'Na2O'], ['Cement', '22', '5.6', '2.5', '63.5', '0.89', '1.66', '3.6', '0.25']]",1,1,1,3,S0950061820308345_0,S0950061820308345,2020-03-31
2246,Chemical and physical properties of cement and fly ash.,"[['Chemical composition', 'Type V Portland cement', 'Fly ash'], ['SiO2, %', '20.6', '58.9'], ['Al2O3, %', '3.7', '20.5'], ['Fe2O3, %', '3.5', '5.6'], ['MgO, %', '3.9', '-'], ['SO3, %', '2.6', '0.4'], ['CaO, %', '63.7', '7.5'], ['Na2O eq., %', '0.45', '-'], ['Loss on ignition, %', '1.27', '0.3'], ['Insoluble residue', '0.23', '-'], ['Blaine, cm2/g', '3880', '-'], ['Specific gravity', '3.15', '2.33'], ['Percent passing 45mm, %', '97.8', '76.5'], ['C3S, %', '65.6', '-'], ['C2S, %', '9.5', '-'], ['C3A, %', '4.05', '-'], ['C4AF, %', '10.5', '-'], ['3-Day compressive strength, MPa', '26.4', '-'], ['7-Day compressive strength, MPa', '33.2', '-'], ['28-Day compressive strength, MPa', '42.9', '-']]",1,"Chemical and physical properties of cement and fly ash.;[['Chemical composition', 'Type V Portland cement', 'Fly ash'], ['SiO2, %', '20.6', '58.9'], ['Al2O3, %', '3.7', '20.5'], ['Fe2O3, %', '3.5', '5.6'], ['MgO, %', '3.9', '-'], ['SO3, %', '2.6', '0.4'], ['CaO, %', '63.7', '7.5'], ['Na2O eq., %', '0.45', '-'], ['Loss on ignition, %', '1.27', '0.3'], ['Insoluble residue', '0.23', '-'], ['Blaine, cm2/g', '3880', '-'], ['Specific gravity', '3.15', '2.33'], ['Percent passing 45mm, %', '97.8', '76.5'], ['C3S, %', '65.6', '-'], ['C2S, %', '9.5', '-'], ['C3A, %', '4.05', '-'], ['C4AF, %', '10.5', '-'], ['3-Day compressive strength, MPa', '26.4', '-'], ['7-Day compressive strength, MPa', '33.2', '-'], ['28-Day compressive strength, MPa', '42.9', '-']]",1,1,1,3,S0950061815000173_0,S0950061815000173,2015-01-16
2247,Characteristics of cementitious materials.,"[['Compounds', 'Cement% (by weight)', 'Limestone fillers% (by weight)'], ['SiO2', '20.71', '04.27'], ['Al2O3', '05.45', '00.73'], ['Fe2O3', '03.63', '00.26'], ['CaO', '60.40', '53.08'], ['MgO', '02.15', '0.35'], ['SO3', '02.37', '00.01'], ['K2O+Na2O', '00.88', '00.16'], ['Loss of ignition', '-', '41.13'], ['C3S', '58.45', '-'], ['C2S', '18.59', '-'], ['C3A', '06.38', '-'], ['C4AF', '13.59', '-'], ['Specific gravity (g/cm3)', '3.10', '2.71'], ['Specific surface (m2/kg)', '440', '480']]",1,"Characteristics of cementitious materials.;[['Compounds', 'Cement% (by weight)', 'Limestone fillers% (by weight)'], ['SiO2', '20.71', '04.27'], ['Al2O3', '05.45', '00.73'], ['Fe2O3', '03.63', '00.26'], ['CaO', '60.40', '53.08'], ['MgO', '02.15', '0.35'], ['SO3', '02.37', '00.01'], ['K2O+Na2O', '00.88', '00.16'], ['Loss of ignition', '-', '41.13'], ['C3S', '58.45', '-'], ['C2S', '18.59', '-'], ['C3A', '06.38', '-'], ['C4AF', '13.59', '-'], ['Specific gravity (g/cm3)', '3.10', '2.71'], ['Specific surface (m2/kg)', '440', '480']]",1,1,1,3,S0950061815000227_0,S0950061815000227,2015-01-20
2248,Chemical characterization of the cement and slag.,"[['Chemical composition (% wt.)', 'Slag', 'Cement'], ['SiO2', '32.77', '19.90'], ['Al2O3', '13.49', '4.30'], ['Fe2O3', '0.44', '3.21'], ['CaO', '41.10', '61.84'], ['MgO', '5.84', '4.49'], ['Na2O', '0.24', '0.51 (combined)'], ['K2O', '0.35', '0.51 (combined)'], ['TiO2', '0.38', '-'], ['MnO', '0.14', '-'], ['Mn2O3', '0.16', '-'], ['S', '0.82', '2.70'], ['Cl', '0.004', '0.051'], ['Loss on Ignition', '0.77', '2.34'], ['C2S + C3S', '-', '69.98'], ['C3A', '-', '5.96'], ['C4AF', '-', '9.76']]",1,"Chemical characterization of the cement and slag.;[['Chemical composition (% wt.)', 'Slag', 'Cement'], ['SiO2', '32.77', '19.90'], ['Al2O3', '13.49', '4.30'], ['Fe2O3', '0.44', '3.21'], ['CaO', '41.10', '61.84'], ['MgO', '5.84', '4.49'], ['Na2O', '0.24', '0.51 (combined)'], ['K2O', '0.35', '0.51 (combined)'], ['TiO2', '0.38', '-'], ['MnO', '0.14', '-'], ['Mn2O3', '0.16', '-'], ['S', '0.82', '2.70'], ['Cl', '0.004', '0.051'], ['Loss on Ignition', '0.77', '2.34'], ['C2S + C3S', '-', '69.98'], ['C3A', '-', '5.96'], ['C4AF', '-', '9.76']]",1,1,1,3,S0950061818323055_1,S0950061818323055,2018-09-27
2249,Mineralogical and chemical composition of materials.,"[['Component', 'CaO', 'SiO2', 'Al2O3', 'Fe2O3', 'MgO', 'K2O', 'Na2O', 'SO3'], ['PC clinker', '66.76', '21.46', '6.21', '2.10', '0.99', '0.69', '0.82', '0.97'], ['CSA', '46.57', '8.24', '23.27', '2.20', '2.96', '0.42', '0.64', '15.7'], ['CS', '40.96', '2.83', '1.17', '0.41', '0.85', '0.19', '0.12', '53.47'], ['', '', '', '', '', '', '', '', ''], ['Component', 'C4A3S', 'CS', 'C2S', 'C4AF', 'C3S', 'C3A', '-', '-'], ['PC clinker', '-', '-', '15.5', '10.5', '61.1', '12.9', '-', '-'], ['CSA', '43.6', '26.1', '23.6', '6.7', '-', '-', '-', '-']]",1,"Mineralogical and chemical composition of materials.;[['Component', 'CaO', 'SiO2', 'Al2O3', 'Fe2O3', 'MgO', 'K2O', 'Na2O', 'SO3'], ['PC clinker', '66.76', '21.46', '6.21', '2.10', '0.99', '0.69', '0.82', '0.97'], ['CSA', '46.57', '8.24', '23.27', '2.20', '2.96', '0.42', '0.64', '15.7'], ['CS', '40.96', '2.83', '1.17', '0.41', '0.85', '0.19', '0.12', '53.47'], ['', '', '', '', '', '', '', '', ''], ['Component', 'C4A3S', 'CS', 'C2S', 'C4AF', 'C3S', 'C3A', '-', '-'], ['PC clinker', '-', '-', '15.5', '10.5', '61.1', '12.9', '-', '-'], ['CSA', '43.6', '26.1', '23.6', '6.7', '-', '-', '-', '-']]",1,1,1,3,S095006181832316X_0,S095006181832316X,2018-09-27
2250,Characteristics of cement.,"[['Chemical properties', '', '%'], ['SiO2', '', '20.1'], ['Al2O3', '', '4.85'], ['Fe2O3', '', '3.38'], ['CaO', '', '63.54'], ['MgO', '', '2.20'], ['SO3', '', '2.3'], ['Na2O', '', '0.33'], ['K2O', '', '0.52'], ['Loss on ignition', '', '2.22'], ['Insoluble Residue', '', '0.47'], ['Free CaO', '', '1.46'], ['C3S', '', '56.9'], ['C2S', '', '15.86'], ['C3A', '', '4.16'], ['C4AF', '', '9.58'], ['', '', ''], ['Physical properties', '', ''], ['Autoclave Expansion %', '', '0.07'], ['Specific gravity', '', '3.07'], ['Specific surface (cm2/g)', '', '3120'], ['Initial setting time (min)', '', '140'], ['Final setting time (min)', '', '190'], ['', '', ''], ['Mechanical properties', '', ''], ['Compressive strength (MPa)', '3 days', '32.25'], ['', '7 days', '39.50'], ['', '28 days', '45.20']]",1,"Characteristics of cement.;[['Chemical properties', '', '%'], ['SiO2', '', '20.1'], ['Al2O3', '', '4.85'], ['Fe2O3', '', '3.38'], ['CaO', '', '63.54'], ['MgO', '', '2.20'], ['SO3', '', '2.3'], ['Na2O', '', '0.33'], ['K2O', '', '0.52'], ['Loss on ignition', '', '2.22'], ['Insoluble Residue', '', '0.47'], ['Free CaO', '', '1.46'], ['C3S', '', '56.9'], ['C2S', '', '15.86'], ['C3A', '', '4.16'], ['C4AF', '', '9.58'], ['', '', ''], ['Physical properties', '', ''], ['Autoclave Expansion %', '', '0.07'], ['Specific gravity', '', '3.07'], ['Specific surface (cm2/g)', '', '3120'], ['Initial setting time (min)', '', '140'], ['Final setting time (min)', '', '190'], ['', '', ''], ['Mechanical properties', '', ''], ['Compressive strength (MPa)', '3 days', '32.25'], ['', '7 days', '39.50'], ['', '28 days', '45.20']]",1,1,1,3,S0950061819332854_0,S0950061819332854,2020-01-13
