Repository: zakidotai/cemcat

# CemCat Streamlit Hosting Bundle

This folder is ready to be pushed to GitHub and deployed on Streamlit Cloud.

## Files included

- `streamlit_app.py` (main app)
- `requirements.txt`
- `data/ner_cems_40k.csv`
- `data/pii_abs.json`
- `data/clinker_comps_with_dates.csv`
- `upload/composition_cls_slag_updated.csv`

## Local run

```bash
streamlit run streamlit_app.py
```

File: crystalline_composition_gpt4_with_pii_tid_dates.csv (part 84 of 101)
,caption,tables,Label,text,pred_0,pred_1,pred_2,all_pred,pii_tid,pii,date
2251,Physical properties of cement and fly-ash.,"[['Cementitious mat.', 'Density(g/cm3)', 'Blaine fineness(cm2/g)', 'Clinker Mineral composition (%)', 'Clinker Mineral composition (%)', 'Clinker Mineral composition (%)', 'Clinker Mineral composition (%)'], ['Cementitious mat.', 'Density(g/cm3)', 'Blaine fineness(cm2/g)', 'C3S', 'C2S', 'C3A', 'C4AF'], ['N(2)', '3.16', '3340', '57', '16', '9', '10'], ['N(3)', '3.16', '3290', '59', '14', '9', '10'], ['N(4)', '3.16', '3350', '60', '13', '9', '10'], ['A(2)', '3.10', '4820', '72', '0', '9', '8'], ['A(3)', '3.14', '4690', '69', '5', '9', '9'], ['A(4)', '3.13', '4037', '65', '7', '10', '9'], ['A(5)', '3.14', '4200', '64', '9', '10', '9'], ['', '', '', '', '', '', ''], ['', '', '', 'Strength Activity Index (%)', 'Strength Activity Index (%)', 'Strength Activity Index (%)', 'Strength Activity Index (%)'], ['', '', '', '7 days', '28 days', '56 days', '91 days'], ['FA(a)', '2.27', '3690', '74', '84', '-', '102'], ['FA(b)', '2.28', '3510', '72', '85', '-', '103'], ['FA(c)', '2.34', '4230', '-', '85', '98', '102'], ['FA(d)', '2.27', '3580', '-', '85', '92', '96']]",1,"Physical properties of cement and fly-ash.;[['Cementitious mat.', 'Density(g/cm3)', 'Blaine fineness(cm2/g)', 'Clinker Mineral composition (%)', 'Clinker Mineral composition (%)', 'Clinker Mineral composition (%)', 'Clinker Mineral composition (%)'], ['Cementitious mat.', 'Density(g/cm3)', 'Blaine fineness(cm2/g)', 'C3S', 'C2S', 'C3A', 'C4AF'], ['N(2)', '3.16', '3340', '57', '16', '9', '10'], ['N(3)', '3.16', '3290', '59', '14', '9', '10'], ['N(4)', '3.16', '3350', '60', '13', '9', '10'], ['A(2)', '3.10', '4820', '72', '0', '9', '8'], ['A(3)', '3.14', '4690', '69', '5', '9', '9'], ['A(4)', '3.13', '4037', '65', '7', '10', '9'], ['A(5)', '3.14', '4200', '64', '9', '10', '9'], ['', '', '', '', '', '', ''], ['', '', '', 'Strength Activity Index (%)', 'Strength Activity Index (%)', 'Strength Activity Index (%)', 'Strength Activity Index (%)'], ['', '', '', '7 days', '28 days', '56 days', '91 days'], ['FA(a)', '2.27', '3690', '74', '84', '-', '102'], ['FA(b)', '2.28', '3510', '72', '85', '-', '103'], ['FA(c)', '2.34', '4230', '-', '85', '98', '102'], ['FA(d)', '2.27', '3580', '-', '85', '92', '96']]",1,1,1,3,S0950061819332933_1,S0950061819332933,2019-12-28
2252,Mineral composition of ordinary Portland cement (mass%).,"[['Mineral composition', 'C3S', 'C2S', 'C3A', 'C4AF', 'Gypsum'], ['Content', '55.5', '19.1', '6.5', '10.1', '5.0']]",1,"Mineral composition of ordinary Portland cement (mass%).;[['Mineral composition', 'C3S', 'C2S', 'C3A', 'C4AF', 'Gypsum'], ['Content', '55.5', '19.1', '6.5', '10.1', '5.0']]",1,1,1,3,S0950061816302537_0,S0950061816302537,2016-03-03
2253,Chemical and mineral composition of the Portland cement 52.5.,"[['CaO', 'SiO2', 'Al2O3', 'Fe2O3', 'MgO', 'K2O', 'TiO2', 'MnO', 'SO3', 'Na2O', 'Insol.', 'LOI'], ['62.60%', '21.35%', '4.67%', '3.31%', '3.08%', '0.54%', '0.27%', '0.18%', '2.25%', '0.21%', '0.59%', '0.95%'], ['C3S', '', 'C2S', '', 'C4AF', '', 'C3A', '', 'C   S   -     H   2', '', 'Others', ''], ['55.5%', '', '19.1%', '', '10.1%', '', '6.5%', '', '5%', '', '3.8%', '']]",1,"Chemical and mineral composition of the Portland cement 52.5.;[['CaO', 'SiO2', 'Al2O3', 'Fe2O3', 'MgO', 'K2O', 'TiO2', 'MnO', 'SO3', 'Na2O', 'Insol.', 'LOI'], ['62.60%', '21.35%', '4.67%', '3.31%', '3.08%', '0.54%', '0.27%', '0.18%', '2.25%', '0.21%', '0.59%', '0.95%'], ['C3S', '', 'C2S', '', 'C4AF', '', 'C3A', '', 'C   S   -     H   2', '', 'Others', ''], ['55.5%', '', '19.1%', '', '10.1%', '', '6.5%', '', '5%', '', '3.8%', '']]",1,1,1,3,S0950061816316762_0,S0950061816316762,2016-10-24
2254,Chemical composition of cementitious materials.,"[['Oxide', 'Silica fume', 'Blast furnace slag', 'Metakaolin', 'Cement'], ['SiO2', '94.5', '30.38', '58.52', '20.39'], ['Al2O3', '1.03', '9.05', '35.54', '5.6'], ['Fe2O3', '0.78', '3.82', '1.15', '3.43'], ['CaO', '1.1', '45.88', '1.24', '63.07'], ['MgO', '0.46', '5.39', '0.19', '2.91'], ['Na2O', '0.27', '0.52', '0.25', '0.38'], ['K2O', '0.43', '0.31', '0.05', '0.35'], ['SO3', '0.08', '1.78', '0.06', '0.7'], ['C3A', '-', '-', '-', '9.04'], ['LOI', '1.31', '1.41', '2.74', '2.06']]",1,"Chemical composition of cementitious materials.;[['Oxide', 'Silica fume', 'Blast furnace slag', 'Metakaolin', 'Cement'], ['SiO2', '94.5', '30.38', '58.52', '20.39'], ['Al2O3', '1.03', '9.05', '35.54', '5.6'], ['Fe2O3', '0.78', '3.82', '1.15', '3.43'], ['CaO', '1.1', '45.88', '1.24', '63.07'], ['MgO', '0.46', '5.39', '0.19', '2.91'], ['Na2O', '0.27', '0.52', '0.25', '0.38'], ['K2O', '0.43', '0.31', '0.05', '0.35'], ['SO3', '0.08', '1.78', '0.06', '0.7'], ['C3A', '-', '-', '-', '9.04'], ['LOI', '1.31', '1.41', '2.74', '2.06']]",1,1,1,3,S0950061810000255_0,S0950061810000255,2010-02-12
2255,Characteristics of materials used.,"[['Characteristics', 'Cement C1', 'Cement C2', 'Limestone powder', 'Natural pozzolan'], ['SiO2', '22.60', '21.74', '2.5', '46.4'], ['Al2O3', '4.20', '3.28', '0.6', '17.5'], ['Fe2O3', '3.55', '2.90', '0.9', '10.5'], ['CaO', '62.17', '63.70', '52.6', '10.5'], ['SO3', '2.19', '1.95', '', '0.4'], ['MgO', '0.63', '1.41', '0.5', '3.8'], ['K2O', '0.42', '0.65', '0.05', '1.5'], ['Na2O', '', '', '0.02', '3.4'], ['Free CaO', '0.32', '1.50', '', ''], ['Residue', '1.25', '0.96', '', ''], ['Loss on ignition', '1.84', '0.98', '41.9', '4.31'], ['C3S', '41.8', '62.3', '', ''], ['C2S', '33.3', '15.2', '', ''], ['C3A', '5.1', '3.8', '', ''], ['C4AF', '10.7', '8.8', '', ''], ['Finesses (cm2/g)', '3700', '3300', '3400', '3200'], ['', '', '', '', ''], ['Characteristics', 'SP1', 'SP2', '', ''], ['Superplasticizer characteristics', 'Superplasticizer characteristics', 'Superplasticizer characteristics', '', ''], ['Dry content %', '40', '40', '', ''], ['Form', 'Liquid', 'Liquid', '', ''], ['Color', 'Dark chestnut', 'Opaque', '', ''], ['pH', '7-8', '7-8', '', ''], ['Density', '1.16', '1.16', '', ''], ['Chemical origin', 'Polynaphthalene sulfonate (PNS)', 'Resins melamine (PRM)', '', '']]",1,"Characteristics of materials used.;[['Characteristics', 'Cement C1', 'Cement C2', 'Limestone powder', 'Natural pozzolan'], ['SiO2', '22.60', '21.74', '2.5', '46.4'], ['Al2O3', '4.20', '3.28', '0.6', '17.5'], ['Fe2O3', '3.55', '2.90', '0.9', '10.5'], ['CaO', '62.17', '63.70', '52.6', '10.5'], ['SO3', '2.19', '1.95', '', '0.4'], ['MgO', '0.63', '1.41', '0.5', '3.8'], ['K2O', '0.42', '0.65', '0.05', '1.5'], ['Na2O', '', '', '0.02', '3.4'], ['Free CaO', '0.32', '1.50', '', ''], ['Residue', '1.25', '0.96', '', ''], ['Loss on ignition', '1.84', '0.98', '41.9', '4.31'], ['C3S', '41.8', '62.3', '', ''], ['C2S', '33.3', '15.2', '', ''], ['C3A', '5.1', '3.8', '', ''], ['C4AF', '10.7', '8.8', '', ''], ['Finesses (cm2/g)', '3700', '3300', '3400', '3200'], ['', '', '', '', ''], ['Characteristics', 'SP1', 'SP2', '', ''], ['Superplasticizer characteristics', 'Superplasticizer characteristics', 'Superplasticizer characteristics', '', ''], ['Dry content %', '40', '40', '', ''], ['Form', 'Liquid', 'Liquid', '', ''], ['Color', 'Dark chestnut', 'Opaque', '', ''], ['pH', '7-8', '7-8', '', ''], ['Density', '1.16', '1.16', '', ''], ['Chemical origin', 'Polynaphthalene sulfonate (PNS)', 'Resins melamine (PRM)', '', '']]",1,1,1,3,S0950061810000279_0,S0950061810000279,2010-02-12
2256,"Chemical composition (weight %) showing main constituents of calcium lime, hydraulic limes and Portland cement.","[['Compound', 'CL90', 'NHL2', 'NHL3.5', 'NHL5', 'PC'], ['Calcium hydroxide, Ca(OH)2', '97.1', '53.6', '38.1', '20.6', '-'], ['Di-calcium silicate, C2S', '-', '14.3', '25', '45', '16.3'], ['Calcium carbonate, CaCO3', '<2.9', '21.7', '20.9', '23.1', '0.3'], ['Calcium, alumino ferite, C4AF', '-', '1.7', '4.5', '2', '7.8'], ['Tricalcium aluminate, C3A', '-', '0.7', '3.8', '2.1', '8.9'], ['Di-calcium alumino silicate, C2AS', '-', '3.4', '3.9', '2.2', '4.7'], ['Tricalcium silicate, C3S', '-', '-', '-', '-', '55.6'], ['Calcium sulphate, CaSO4', '-', '1.5', '0.9', '-', '4.3'], ['', '', '', '', '', ''], ['Total', '97.1', '96.9', '97.1', '95', '97.9']]",1,"Chemical composition (weight %) showing main constituents of calcium lime, hydraulic limes and Portland cement.;[['Compound', 'CL90', 'NHL2', 'NHL3.5', 'NHL5', 'PC'], ['Calcium hydroxide, Ca(OH)2', '97.1', '53.6', '38.1', '20.6', '-'], ['Di-calcium silicate, C2S', '-', '14.3', '25', '45', '16.3'], ['Calcium carbonate, CaCO3', '<2.9', '21.7', '20.9', '23.1', '0.3'], ['Calcium, alumino ferite, C4AF', '-', '1.7', '4.5', '2', '7.8'], ['Tricalcium aluminate, C3A', '-', '0.7', '3.8', '2.1', '8.9'], ['Di-calcium alumino silicate, C2AS', '-', '3.4', '3.9', '2.2', '4.7'], ['Tricalcium silicate, C3S', '-', '-', '-', '-', '55.6'], ['Calcium sulphate, CaSO4', '-', '1.5', '0.9', '-', '4.3'], ['', '', '', '', '', ''], ['Total', '97.1', '96.9', '97.1', '95', '97.9']]",1,1,1,3,S0950061810000310_1,S0950061810000310,2010-02-20
2257,Physical properties and chemical analysis (according to X-ray fluorescence test) of the Portland cement.,"[['SiO2', '20.88%', 'C3S', '51.95%'], ['Al2O3', '5.40%', 'C2S', '19.67%'], ['Fe2O3', '4.00%', 'C3A', '7.54%'], ['CaO', '64.42%', 'C4AF', '12.17%'], ['MgO', '1.29%', 'Specific gravity', '3.1g/cm3'], ['SO3', '2.45%', 'Blaine fineness', '3134cm2/g'], ['Non identified', '1.56%', 'fc  , 28day', '59.1MPa (ASTM C109)']]",1,"Physical properties and chemical analysis (according to X-ray fluorescence test) of the Portland cement.;[['SiO2', '20.88%', 'C3S', '51.95%'], ['Al2O3', '5.40%', 'C2S', '19.67%'], ['Fe2O3', '4.00%', 'C3A', '7.54%'], ['CaO', '64.42%', 'C4AF', '12.17%'], ['MgO', '1.29%', 'Specific gravity', '3.1g/cm3'], ['SO3', '2.45%', 'Blaine fineness', '3134cm2/g'], ['Non identified', '1.56%', 'fc  , 28day', '59.1MPa (ASTM C109)']]",1,1,1,3,S0950061810000322_1,S0950061810000322,2010-02-09
2258,Chemical and mineral composition of the reference cement.,"[['Chemical composition (wt.%)', 'Chemical composition (wt.%)', 'Chemical composition (wt.%)', 'Chemical composition (wt.%)', 'Chemical composition (wt.%)', 'Chemical composition (wt.%)', 'Chemical composition (wt.%)', 'Chemical composition (wt.%)', 'Chemical composition (wt.%)', 'Chemical composition (wt.%)'], ['SiO2', 'Al2O3', 'CaO', 'Fe2O3', 'K2O', 'MgO', 'Na2O', 'TiO2', 'SO3', 'LOI'], ['23.36', '4.99', '60.90', '3.41', '0.41', '2.12', '0.18', '0.26', '2.02', '2.33'], ['Mineral composition (wt.%)', 'Mineral composition (wt.%)', 'Mineral composition (wt.%)', 'Mineral composition (wt.%)', 'Mineral composition (wt.%)', 'Mineral composition (wt.%)', 'Mineral composition (wt.%)', 'Mineral composition (wt.%)', 'Mineral composition (wt.%)', 'Mineral composition (wt.%)'], ['C3S', 'C2S', 'C3A', 'C4AF', 'Quartz', 'Arcanite', 'Periclase', 'CaSO4*dihydrate', 'CaSO4*hemihydrate', 'Amorphous'], ['41.12', '31.86', '2.15', '10.56', '1.12', '0.63', '0.68', '0.96', '1.23', '8.7']]",1,"Chemical and mineral composition of the reference cement.;[['Chemical composition (wt.%)', 'Chemical composition (wt.%)', 'Chemical composition (wt.%)', 'Chemical composition (wt.%)', 'Chemical composition (wt.%)', 'Chemical composition (wt.%)', 'Chemical composition (wt.%)', 'Chemical composition (wt.%)', 'Chemical composition (wt.%)', 'Chemical composition (wt.%)'], ['SiO2', 'Al2O3', 'CaO', 'Fe2O3', 'K2O', 'MgO', 'Na2O', 'TiO2', 'SO3', 'LOI'], ['23.36', '4.99', '60.90', '3.41', '0.41', '2.12', '0.18', '0.26', '2.02', '2.33'], ['Mineral composition (wt.%)', 'Mineral composition (wt.%)', 'Mineral composition (wt.%)', 'Mineral composition (wt.%)', 'Mineral composition (wt.%)', 'Mineral composition (wt.%)', 'Mineral composition (wt.%)', 'Mineral composition (wt.%)', 'Mineral composition (wt.%)', 'Mineral composition (wt.%)'], ['C3S', 'C2S', 'C3A', 'C4AF', 'Quartz', 'Arcanite', 'Periclase', 'CaSO4*dihydrate', 'CaSO4*hemihydrate', 'Amorphous'], ['41.12', '31.86', '2.15', '10.56', '1.12', '0.63', '0.68', '0.96', '1.23', '8.7']]",1,1,1,3,S0950061822000368_0,S0950061822000368,2022-01-11
2259,Mineralogical composition (wt.%) of raw materials.,"[['Mineral phase', 'OPC', 'CSA'], ['C3S', '56.7', '/'], ['C2S', '20.6', '18.3'], ['C3A', '3.2', '/'], ['C4AF', '14.3', '5.3'], ['C 4   A 3    S   -', '/', '47.1'], ['C12A7', '/', '1.9'], ['C2AS', '/', '2.0'], ['C     S   -', '0.3', '23.1'], ['C     S   -     H0.5', '2.9', '/'], ['C     S   -     H2', '1.7', '/'], ['Other phases', '0.3', '2.3']]",1,"Mineralogical composition (wt.%) of raw materials.;[['Mineral phase', 'OPC', 'CSA'], ['C3S', '56.7', '/'], ['C2S', '20.6', '18.3'], ['C3A', '3.2', '/'], ['C4AF', '14.3', '5.3'], ['C 4   A 3    S   -', '/', '47.1'], ['C12A7', '/', '1.9'], ['C2AS', '/', '2.0'], ['C     S   -', '0.3', '23.1'], ['C     S   -     H0.5', '2.9', '/'], ['C     S   -     H2', '1.7', '/'], ['Other phases', '0.3', '2.3']]",1,1,1,3,S0950061823025047_1,S0950061823025047,2023-08-07
2260,Chemical composition of used cement.,"[['', 'Type I', 'Type V'], ['Silicon dioxide (%)', '18.9', '20.2'], ['Aluminum Oxide (%)', '5.1', '3.4'], ['Ferric Oxide (%)', '3.1', '5.3'], ['Calcium Oxide (%)', '63.3', '62.9'], ['Magnesium Oxide (%)', '2.1', '2.7'], ['Sulfur Trioxide (%)', '3.2', '2.1'], ['C3A (%)', '8.27', '0.17']]",1,"Chemical composition of used cement.;[['', 'Type I', 'Type V'], ['Silicon dioxide (%)', '18.9', '20.2'], ['Aluminum Oxide (%)', '5.1', '3.4'], ['Ferric Oxide (%)', '3.1', '5.3'], ['Calcium Oxide (%)', '63.3', '62.9'], ['Magnesium Oxide (%)', '2.1', '2.7'], ['Sulfur Trioxide (%)', '3.2', '2.1'], ['C3A (%)', '8.27', '0.17']]",1,1,1,3,S0950061817325321_0,S0950061817325321,2018-01-04
2261,Chemical components of the P* I 52.5 Portland cement (%).,"[['Oxide analysis results', 'Oxide analysis results', 'Clinker composition (Bogue)', 'Clinker composition (Bogue)'], ['SiO2', '20.87', 'C3S', '58.73'], ['Al2O3', '4.87', 'C2S', '15.51'], ['Fe2O3', '3.59', 'C3A', '6.84'], ['CaO', '64.47', 'C4AF', '10.91'], ['MgO', '2.13', 'CaSO4', '5.42'], ['SO3', '2.52', '', ''], ['K2O', '0.65', '', ''], ['Na2O', '0.11', '', ''], ['LOI', '0.77', '', '']]",1,"Chemical components of the P* I 52.5 Portland cement (%).;[['Oxide analysis results', 'Oxide analysis results', 'Clinker composition (Bogue)', 'Clinker composition (Bogue)'], ['SiO2', '20.87', 'C3S', '58.73'], ['Al2O3', '4.87', 'C2S', '15.51'], ['Fe2O3', '3.59', 'C3A', '6.84'], ['CaO', '64.47', 'C4AF', '10.91'], ['MgO', '2.13', 'CaSO4', '5.42'], ['SO3', '2.52', '', ''], ['K2O', '0.65', '', ''], ['Na2O', '0.11', '', ''], ['LOI', '0.77', '', '']]",1,1,1,3,S0950061818329295_1,S0950061818329295,2018-11-30
2262,Parameters used to calculate the hydration degree of the clinker minerals.,"[['Parameter', 'Clinkers', 'Clinkers', 'Clinkers', 'Clinkers'], ['Parameter', 'Alite(C3S)', 'Belite(C2S)', 'Aluminate(C3A)', 'Ferrite(C4AF)'], ['K1', '1.5', '0.5', '1.0', '0.37'], ['N1', '0.7', '1.0', '0.85', '0.7'], ['K2', '0.05', '0.006', '0.04', '0.015'], ['K3', '1.1', '0.2', '1.0', '0.4'], ['N3', '3.3', '5.0', '3.2', '3.7']]",1,"Parameters used to calculate the hydration degree of the clinker minerals.;[['Parameter', 'Clinkers', 'Clinkers', 'Clinkers', 'Clinkers'], ['Parameter', 'Alite(C3S)', 'Belite(C2S)', 'Aluminate(C3A)', 'Ferrite(C4AF)'], ['K1', '1.5', '0.5', '1.0', '0.37'], ['N1', '0.7', '1.0', '0.85', '0.7'], ['K2', '0.05', '0.006', '0.04', '0.015'], ['K3', '1.1', '0.2', '1.0', '0.4'], ['N3', '3.3', '5.0', '3.2', '3.7']]",1,1,1,3,S0950061820304037_2,S0950061820304037,2020-02-25
2263,Mineral ingredient of Portland cement I.,"[['Mineral ingredient', 'C3S', 'C2S', 'C3A', 'C4AF', 'CaSO42H2O'], ['Content (%)', '55.5', '19.1', '6.5', '10.1', '5']]",1,"Mineral ingredient of Portland cement I.;[['Mineral ingredient', 'C3S', 'C2S', 'C3A', 'C4AF', 'CaSO42H2O'], ['Content (%)', '55.5', '19.1', '6.5', '10.1', '5']]",1,1,1,3,S0950061812003820_1,S0950061812003820,2012-06-23
2264,Chemical and mineralogical compositions of the raw cementing phases.,"[['Binding phase', 'Al2O3 (%)', 'CaO (%)', 'Fe2O3 (%)', 'SiO2 (%)', 'SO3 (%)', 'Na2O+K2O (%)', 'Main mineralogical phases', 'Minor mineralogical phases'], ['PC', '4.0', '62.0', '4.0', '20.0', '1.6', '0.3', 'Ca3SiO5 (C3S), Ca2SiO4 (C2S)', 'Ca3Al2O6 (C3A), Ca4Al2Fe2O10 (C4AF), CaSO4'], ['HAC', '70.5', '28.5', '0.2', '0.6', '<0.3', '<0.5', 'CaAl2O4, (CA), CaAl4O8 (CA2)', 'Ca12Al14O33 (C12A7), CaCO3 (C)'], ['LAC', '41.5', '38.0', '10.5', '3.0', '0.1', '0.1', 'CaAl2O4 (CA)', 'Ca2FeAlO5 (C4AF), Ca12Al14O33 (C12A7), b-Ca2SiO4 (C2S), Ca3TiFe2O8, FeO'], ['Air lime', '0.4', '68.5', '0.5', '1.03', '1.4', '0.14', 'Ca(OH)2 (P)', 'CaCO3 (C)']]",1,"Chemical and mineralogical compositions of the raw cementing phases.;[['Binding phase', 'Al2O3 (%)', 'CaO (%)', 'Fe2O3 (%)', 'SiO2 (%)', 'SO3 (%)', 'Na2O+K2O (%)', 'Main mineralogical phases', 'Minor mineralogical phases'], ['PC', '4.0', '62.0', '4.0', '20.0', '1.6', '0.3', 'Ca3SiO5 (C3S), Ca2SiO4 (C2S)', 'Ca3Al2O6 (C3A), Ca4Al2Fe2O10 (C4AF), CaSO4'], ['HAC', '70.5', '28.5', '0.2', '0.6', '<0.3', '<0.5', 'CaAl2O4, (CA), CaAl4O8 (CA2)', 'Ca12Al14O33 (C12A7), CaCO3 (C)'], ['LAC', '41.5', '38.0', '10.5', '3.0', '0.1', '0.1', 'CaAl2O4 (CA)', 'Ca2FeAlO5 (C4AF), Ca12Al14O33 (C12A7), b-Ca2SiO4 (C2S), Ca3TiFe2O8, FeO'], ['Air lime', '0.4', '68.5', '0.5', '1.03', '1.4', '0.14', 'Ca(OH)2 (P)', 'CaCO3 (C)']]",1,1,1,3,S0950061817310188_0,S0950061817310188,2017-05-22
2265,Physical and chemical properties of binder.,"[['Property', 'BAS cement', 'ANL cement'], ['Blaine-fineness', '450 m2/kg', '310 m2/kg'], ['Setting time', '150min', '160min'], ['Compact density', '3000kg/m3', '3200kg/m3'], ['CaO', '55.4%', '64.1%'], ['SiO2', '24.0%', '22.4%'], ['Al2O3', '6.7%', '3.7%'], ['Fe2O3', 'N/A', '4.5%'], ['MgO', '2.8%', '1.2-1.5%'], ['K2O', '1.3%', 'N/A'], ['SO3', '3.4%', '2.4%'], ['Water-soluble Cr6+', '<2ppm', '<2ppm'], ['C3A', '5.2%', '2.1%'], ['C3S', 'N/A', '48%'], ['C2S', 'N/A', '28%'], ['C4AF', 'N/A', '13.8%']]",1,"Physical and chemical properties of binder.;[['Property', 'BAS cement', 'ANL cement'], ['Blaine-fineness', '450 m2/kg', '310 m2/kg'], ['Setting time', '150min', '160min'], ['Compact density', '3000kg/m3', '3200kg/m3'], ['CaO', '55.4%', '64.1%'], ['SiO2', '24.0%', '22.4%'], ['Al2O3', '6.7%', '3.7%'], ['Fe2O3', 'N/A', '4.5%'], ['MgO', '2.8%', '1.2-1.5%'], ['K2O', '1.3%', 'N/A'], ['SO3', '3.4%', '2.4%'], ['Water-soluble Cr6+', '<2ppm', '<2ppm'], ['C3A', '5.2%', '2.1%'], ['C3S', 'N/A', '48%'], ['C2S', 'N/A', '28%'], ['C4AF', 'N/A', '13.8%']]",1,1,1,3,S0950061817310309_1,S0950061817310309,2017-05-26
2266,Chemical composition and physical properties of cementitious materials.,"[['Item', 'Cementitious materials (%)', 'Cementitious materials (%)'], ['Item', 'Ordinary Portland cement', 'Silica fume'], ['SiO2', '21.46', '92.5'], ['ZrO2 +HfO2', '-', '5.5'], ['Al2O3', '5.55', '0.35'], ['Fe2O3', '3.46', '0.4'], ['P2O5', '-', '0.3'], ['CaO', '63.95', '0.02'], ['MgO', '1.86', '-'], ['SO3', '1.42', '0.9'], ['K2O', '0.54', '0.02'], ['Na20', '0.26', '0.02'], ['', '', ''], ['', 'Compounds', 'Compounds'], ['C3S', '50.96', '-'], ['C2S', '23.10', '-'], ['C3A', '8.85', '-'], ['C4AF', '10.53', '-'], ['', '', ''], ['', 'Fineness', 'Fineness'], ['Surface area (m2/kg)', '330', '18,000']]",1,"Chemical composition and physical properties of cementitious materials.;[['Item', 'Cementitious materials (%)', 'Cementitious materials (%)'], ['Item', 'Ordinary Portland cement', 'Silica fume'], ['SiO2', '21.46', '92.5'], ['ZrO2 +HfO2', '-', '5.5'], ['Al2O3', '5.55', '0.35'], ['Fe2O3', '3.46', '0.4'], ['P2O5', '-', '0.3'], ['CaO', '63.95', '0.02'], ['MgO', '1.86', '-'], ['SO3', '1.42', '0.9'], ['K2O', '0.54', '0.02'], ['Na20', '0.26', '0.02'], ['', '', ''], ['', 'Compounds', 'Compounds'], ['C3S', '50.96', '-'], ['C2S', '23.10', '-'], ['C3A', '8.85', '-'], ['C4AF', '10.53', '-'], ['', '', ''], ['', 'Fineness', 'Fineness'], ['Surface area (m2/kg)', '330', '18,000']]",1,1,1,3,S0950061814003079_0,S0950061814003079,2014-04-19
2267,Chemical properties of Portland cement.,"[['', 'Results', 'TS EN 197/1 standard data (max)'], ['Heating loss (%)', '2.03', '5.00'], ['Insoluble matter (%)', '0.25', '5.00'], ['Cl2 (%)', '0.0102', '0.10'], ['SiO2 (%)', '20.54', '-'], ['Al2O3 (%)', '5.12', '-'], ['Fe2O3 (%)', '3.69', '-'], ['CaO (%)', '62.98', '-'], ['MgO (%)', '1.70', '-'], ['SO3 (%)', '2.88', '-'], ['Main constituent (%)', 'Main constituent (%)', ''], ['C3S', '53.2', ''], ['C2S', '16.7', ''], ['C3A', '7.6', ''], ['C4AF', '10.7', '']]",1,"Chemical properties of Portland cement.;[['', 'Results', 'TS EN 197/1 standard data (max)'], ['Heating loss (%)', '2.03', '5.00'], ['Insoluble matter (%)', '0.25', '5.00'], ['Cl2 (%)', '0.0102', '0.10'], ['SiO2 (%)', '20.54', '-'], ['Al2O3 (%)', '5.12', '-'], ['Fe2O3 (%)', '3.69', '-'], ['CaO (%)', '62.98', '-'], ['MgO (%)', '1.70', '-'], ['SO3 (%)', '2.88', '-'], ['Main constituent (%)', 'Main constituent (%)', ''], ['C3S', '53.2', ''], ['C2S', '16.7', ''], ['C3A', '7.6', ''], ['C4AF', '10.7', '']]",1,1,1,3,S0950061814003250_1,S0950061814003250,2014-04-24
2268,"Mineral content in cement of PI, HFC (wt%).","[['Cement', 'C3S', 'C2S', 'C3A', 'C4AF', 'Gypsum'], ['PI', '53.24', '18.87', '6.25', '10.01', '6.55'], ['HFC', '47.87', '23.12', '1.46', '18.13', '5.90']]",1,"Mineral content in cement of PI, HFC (wt%).;[['Cement', 'C3S', 'C2S', 'C3A', 'C4AF', 'Gypsum'], ['PI', '53.24', '18.87', '6.25', '10.01', '6.55'], ['HFC', '47.87', '23.12', '1.46', '18.13', '5.90']]",1,1,1,3,S0950061823026004_1,S0950061823026004,2023-08-11
2269,Properties of cement used.,"[['Chemical properties', 'Chemical properties'], ['SiO2', '21.1'], ['Al2O3', '4.37'], ['Fe2O3', '3.88'], ['MgO', '1.56'], ['K2O', '0.52'], ['Na2O', '0.39'], ['CaO', '63.33'], ['C3S', '51'], ['C2S', '22.7'], ['C3A', '5.1'], ['C4AF', '11.9'], ['', ''], ['Physical properties', 'Physical properties'], ['Specific weight (kg/    m  3   )', '3.1  x   10  6'], ['Special surface (    m  2   /kg)', '300']]",1,"Properties of cement used.;[['Chemical properties', 'Chemical properties'], ['SiO2', '21.1'], ['Al2O3', '4.37'], ['Fe2O3', '3.88'], ['MgO', '1.56'], ['K2O', '0.52'], ['Na2O', '0.39'], ['CaO', '63.33'], ['C3S', '51'], ['C2S', '22.7'], ['C3A', '5.1'], ['C4AF', '11.9'], ['', ''], ['Physical properties', 'Physical properties'], ['Specific weight (kg/    m  3   )', '3.1  x   10  6'], ['Special surface (    m  2   /kg)', '300']]",1,1,1,3,S0950061819329745_0,S0950061819329745,2019-11-28
2270,Chemical and mineralogical composition of Portland cement CEM I 42.5N.,"[['Chemical composition (%)', 'Chemical composition (%)', 'Chemical composition (%)', 'Chemical composition (%)', 'Chemical composition (%)', 'Chemical composition (%)', 'Chemical composition (%)', 'Mineralogical composition (%)', 'Mineralogical composition (%)', 'Mineralogical composition (%)', 'Mineralogical composition (%)'], ['CaO', 'SiO2', 'Al2O3', 'Fe2O3', 'MgO', 'SO3', 'Na2O', 'C3S', 'C2S', 'C3A', 'C4AF'], ['65.94', '21.70', '5.02', '4.20', '1.25', '0.40', '0.78', '61.0', '16.3', '6.2', '12.8']]",1,"Chemical and mineralogical composition of Portland cement CEM I 42.5N.;[['Chemical composition (%)', 'Chemical composition (%)', 'Chemical composition (%)', 'Chemical composition (%)', 'Chemical composition (%)', 'Chemical composition (%)', 'Chemical composition (%)', 'Mineralogical composition (%)', 'Mineralogical composition (%)', 'Mineralogical composition (%)', 'Mineralogical composition (%)'], ['CaO', 'SiO2', 'Al2O3', 'Fe2O3', 'MgO', 'SO3', 'Na2O', 'C3S', 'C2S', 'C3A', 'C4AF'], ['65.94', '21.70', '5.02', '4.20', '1.25', '0.40', '0.78', '61.0', '16.3', '6.2', '12.8']]",1,1,1,3,S0950061822007218_0,S0950061822007218,2022-03-16
2271,The chemical composition of the Gasin cement grout.,"[['Mineralogical composition', 'Chemical formula', 'Cement nomenclature', 'Content (%)'], ['Tricalcium silicate', 'Ca3SiO5', 'C3S', '66.33'], ['Dicalcium silicate', 'Ca2SiO4', 'C2S', '7.67'], ['Aluminate Tricalcium', 'Ca3Al2O6', 'C3A', '2.19'], ['Tetracalcium Aluminoferrite', 'Ca4Al2Fe2O10', 'C4AF', '15.5'], ['Lime', 'CaO', '63.9', '63.9'], ['Silica', 'SiO2', '20.1', '20.1'], ['Alumina', 'Al2O3', '4.08', '4.08'], ['Ferrite', 'Fe2O3', '5.10', '5.10'], ['Magnesia', 'MgO', '1.48', '1.48'], ['Sulfur trioxide', 'SO3', '2.20', '2.20'], ['Loss on Ignition', 'LOI', '3.41', '3.41']]",1,"The chemical composition of the Gasin cement grout.;[['Mineralogical composition', 'Chemical formula', 'Cement nomenclature', 'Content (%)'], ['Tricalcium silicate', 'Ca3SiO5', 'C3S', '66.33'], ['Dicalcium silicate', 'Ca2SiO4', 'C2S', '7.67'], ['Aluminate Tricalcium', 'Ca3Al2O6', 'C3A', '2.19'], ['Tetracalcium Aluminoferrite', 'Ca4Al2Fe2O10', 'C4AF', '15.5'], ['Lime', 'CaO', '63.9', '63.9'], ['Silica', 'SiO2', '20.1', '20.1'], ['Alumina', 'Al2O3', '4.08', '4.08'], ['Ferrite', 'Fe2O3', '5.10', '5.10'], ['Magnesia', 'MgO', '1.48', '1.48'], ['Sulfur trioxide', 'SO3', '2.20', '2.20'], ['Loss on Ignition', 'LOI', '3.41', '3.41']]",1,1,1,3,S0950061819329861_1,S0950061819329861,2019-11-22
2272,"Chemical, physical and mechanical properties of cement.","[['Chemical properties', '(%)', 'Mechanical properties', 'Mechanical properties'], ['SiO2', '21.27', 'Mortar Comp St. (MPa)', 'Mortar Comp St. (MPa)'], ['CaO', '62.95', ""f'c 3 days"", '20.1'], ['Fe2O3', '4.03', ""f'c 7 days"", '28.2'], ['Al2O3', '4.95', ""f'c 28 days"", '40.3'], ['MgO', '1.55', '', ''], ['Na2O', '0.49', '', ''], ['K2O', '0.65', '', ''], ['SO3', '2.26', '', ''], ['C3A', '6.3', '', ''], ['LOI', '2.11', '', ''], ['', '', '', ''], ['Physical properties', '', '', ''], ['Specific gravity', '3-3.1', '', ''], ['Specific surface (cm2/g)', '2910', '', ''], ['Setting Time (min)', 'Initial- 154', '', ''], ['Setting Time (min)', 'Final- 195', '', '']]",1,"Chemical, physical and mechanical properties of cement.;[['Chemical properties', '(%)', 'Mechanical properties', 'Mechanical properties'], ['SiO2', '21.27', 'Mortar Comp St. (MPa)', 'Mortar Comp St. (MPa)'], ['CaO', '62.95', ""f'c 3 days"", '20.1'], ['Fe2O3', '4.03', ""f'c 7 days"", '28.2'], ['Al2O3', '4.95', ""f'c 28 days"", '40.3'], ['MgO', '1.55', '', ''], ['Na2O', '0.49', '', ''], ['K2O', '0.65', '', ''], ['SO3', '2.26', '', ''], ['C3A', '6.3', '', ''], ['LOI', '2.11', '', ''], ['', '', '', ''], ['Physical properties', '', '', ''], ['Specific gravity', '3-3.1', '', ''], ['Specific surface (cm2/g)', '2910', '', ''], ['Setting Time (min)', 'Initial- 154', '', ''], ['Setting Time (min)', 'Final- 195', '', '']]",1,1,1,3,S0950061819329927_0,S0950061819329927,2019-11-25
2273,Chemical analysis of used cement.,"[['Chemical composition', 'Results (%)'], ['SiO2', '19.72'], ['Al2O3', '3.65'], ['Fe2O3', '4.2'], ['MgO', '3.4'], ['CaO', '60.48'], ['Loss on ignition', '4.76'], ['Non-soluble residue', '0.46'], ['C3S', '59.71'], ['C2S', '11.49'], ['C3A', '2.57'], ['C4AF+2C3A or C4AF+C2A', '17.91'], ['Na2O+0.0658 K2O', '0.75']]",1,"Chemical analysis of used cement.;[['Chemical composition', 'Results (%)'], ['SiO2', '19.72'], ['Al2O3', '3.65'], ['Fe2O3', '4.2'], ['MgO', '3.4'], ['CaO', '60.48'], ['Loss on ignition', '4.76'], ['Non-soluble residue', '0.46'], ['C3S', '59.71'], ['C2S', '11.49'], ['C3A', '2.57'], ['C4AF+2C3A or C4AF+C2A', '17.91'], ['Na2O+0.0658 K2O', '0.75']]",1,1,1,3,S0950061810002758_0,S0950061810002758,2010-07-03
2274,Physical and mineralogical characteristics of the binders.,"[['Binder', 'Mineralogical composition', 'Mineralogical composition', 'Mineralogical composition', 'Mineralogical composition', 'Mineralogical composition', 'Mineralogical composition', 'Mineralogical composition', 'Free lime', 'Granulometry', 'Granulometry'], ['Binder', 'Calcite', 'Quartz', 'Portlandite', 'C2S', 'C3S', 'C3A', 'CA', '(w/w %) [19]', 'd(v,0.5) mm', 'd(v,0.9) mm'], ['NHL3.5 Z', '+++', '+', '++++', '+++', '+', '', '+', '27.36', '8.3', '26.2'], ['NHL5', '+++', '++', '+++', '+++', '', '+', '+', '17.65', '10.2', '31.3']]",1,"Physical and mineralogical characteristics of the binders.;[['Binder', 'Mineralogical composition', 'Mineralogical composition', 'Mineralogical composition', 'Mineralogical composition', 'Mineralogical composition', 'Mineralogical composition', 'Mineralogical composition', 'Free lime', 'Granulometry', 'Granulometry'], ['Binder', 'Calcite', 'Quartz', 'Portlandite', 'C2S', 'C3S', 'C3A', 'CA', '(w/w %) [19]', 'd(v,0.5) mm', 'd(v,0.9) mm'], ['NHL3.5 Z', '+++', '+', '++++', '+++', '+', '', '+', '27.36', '8.3', '26.2'], ['NHL5', '+++', '++', '+++', '+++', '', '+', '+', '17.65', '10.2', '31.3']]",1,1,1,3,S0950061813011446_0,S0950061813011446,2014-01-04
2275,Chemical composition and physical properties of the cements used.,"[['Cementing materials', 'Physical properties', 'Physical properties', 'Physical properties', 'Chemical compositions', 'Chemical compositions', 'Chemical compositions', 'Chemical compositions', 'Chemical compositions', 'Chemical compositions', 'Chemical compositions', 'Chemical compositions', 'Chemical compositions'], ['Cementing materials', 'Density (kg/m3)', 'Fineness (m2/kg)', 'Residue 45mm (%)', 'SiO2', 'Al2O3', 'Fe2O3', 'CaO', 'MgO', 'SO3', 'TiO2', 'Alkali', 'LOI'], ['PC', '3140', '381', '6.2', '21.4', '4.7', '2.7', '65.2', '1.0', '2.9', '-', '0.55', '0.9'], ['LS', '2700', '638', '8.8', '1.1', '0.06', '0.09', '54.7', '0.3', '-', '0.01', '0.053', '43.5'], ['FA', '2276', '450', '12.8', '51.1', '24.9', '9.0', '1.5', '1.4', '0.7', '1.0', '3.97', '5.7'], ['GGBS', '2900', '509', '1.8', '34.2', '13.9', '0.6', '41.6', '-', '-', '-', '0.463', '0.9'], ['SF', '2200', '15,750', '0.2', '95.3', '0.65', '0.28', '0.27', '0.41', '0.25', '-', '0.767', '-'], ['MK', '2590', '3474', '0.4', '55.1', '40.4', '0.64', '0.03', '0.36', '-', '0.01', '1.392', '1.2'], ['Bogue composition of PC', 'C3S', '67.3', '', '', '', '', '', '', '', '', '', ''], ['Bogue composition of PC', 'C2S', '10.6', '', '', '', '', '', '', '', '', '', ''], ['Bogue composition of PC', 'C3A', '7.9', '', '', '', '', '', '', '', '', '', ''], ['Bogue composition of PC', 'C4AF', '8.2', '', '', '', '', '', '', '', '', '', '']]",1,"Chemical composition and physical properties of the cements used.;[['Cementing materials', 'Physical properties', 'Physical properties', 'Physical properties', 'Chemical compositions', 'Chemical compositions', 'Chemical compositions', 'Chemical compositions', 'Chemical compositions', 'Chemical compositions', 'Chemical compositions', 'Chemical compositions', 'Chemical compositions'], ['Cementing materials', 'Density (kg/m3)', 'Fineness (m2/kg)', 'Residue 45mm (%)', 'SiO2', 'Al2O3', 'Fe2O3', 'CaO', 'MgO', 'SO3', 'TiO2', 'Alkali', 'LOI'], ['PC', '3140', '381', '6.2', '21.4', '4.7', '2.7', '65.2', '1.0', '2.9', '-', '0.55', '0.9'], ['LS', '2700', '638', '8.8', '1.1', '0.06', '0.09', '54.7', '0.3', '-', '0.01', '0.053', '43.5'], ['FA', '2276', '450', '12.8', '51.1', '24.9', '9.0', '1.5', '1.4', '0.7', '1.0', '3.97', '5.7'], ['GGBS', '2900', '509', '1.8', '34.2', '13.9', '0.6', '41.6', '-', '-', '-', '0.463', '0.9'], ['SF', '2200', '15,750', '0.2', '95.3', '0.65', '0.28', '0.27', '0.41', '0.25', '-', '0.767', '-'], ['MK', '2590', '3474', '0.4', '55.1', '40.4', '0.64', '0.03', '0.36', '-', '0.01', '1.392', '1.2'], ['Bogue composition of PC', 'C3S', '67.3', '', '', '', '', '', '', '', '', '', ''], ['Bogue composition of PC', 'C2S', '10.6', '', '', '', '', '', '', '', '', '', ''], ['Bogue composition of PC', 'C3A', '7.9', '', '', '', '', '', '', '', '', '', ''], ['Bogue composition of PC', 'C4AF', '8.2', '', '', '', '', '', '', '', '', '', '']]",1,1,1,3,S0950061813011689_0,S0950061813011689,2014-03-07
2276,The mineral compositions of SAC /wt.%.,"[['C4A3   S ^', 'b-C2S', 'C4AF', 'f-SO3', 'CaO-TiO2'], ['60.68', '30.16', '5.78', '7.95', '2.38']]",1,"The mineral compositions of SAC /wt.%.;[['C4A3   S ^', 'b-C2S', 'C4AF', 'f-SO3', 'CaO-TiO2'], ['60.68', '30.16', '5.78', '7.95', '2.38']]",1,1,1,3,S0950061823005974_1,S0950061823005974,2023-03-11
2277,"Mineral composition of clinker by Rietveld Method (%, wt./wt.).","[['', '1350 degC', '1400 degC', '1450 degC', 'ODPR0', 'ODPR2', 'ODPR4', 'ODPR7', 'ODPR10'], ['C3S', '22.3%', '49.0%', '25.9%', '50.0%', '49.0%', '34.8%', '20.6%', '14.9%'], ['C2S', '47.8%', '27.0%', '47.1%', '17.2%', '27.0%', '32.4%', '43.7%', '55.4%'], ['C3A', '8.3%', '8.0%', '13.6%', '9.9%', '8.0%', '8.7%', '9.5%', '10.0%'], ['C4AF', '7.6%', '9.3%', '6.4%', '10.2%', '9.3%', '8.9%', '8.6%', '8.5%'], ['MgO', '5.1%', '2.3%', '5.0%', '3.7%', '4.3%', '6.3%', '7.9%', '9.2%'], ['Other', '8.9%', '4.4%', '2.0%', '7.0%', '2.4%', '8.9%', '9.7%', '2.0%']]",1,"Mineral composition of clinker by Rietveld Method (%, wt./wt.).;[['', '1350 degC', '1400 degC', '1450 degC', 'ODPR0', 'ODPR2', 'ODPR4', 'ODPR7', 'ODPR10'], ['C3S', '22.3%', '49.0%', '25.9%', '50.0%', '49.0%', '34.8%', '20.6%', '14.9%'], ['C2S', '47.8%', '27.0%', '47.1%', '17.2%', '27.0%', '32.4%', '43.7%', '55.4%'], ['C3A', '8.3%', '8.0%', '13.6%', '9.9%', '8.0%', '8.7%', '9.5%', '10.0%'], ['C4AF', '7.6%', '9.3%', '6.4%', '10.2%', '9.3%', '8.9%', '8.6%', '8.5%'], ['MgO', '5.1%', '2.3%', '5.0%', '3.7%', '4.3%', '6.3%', '7.9%', '9.2%'], ['Other', '8.9%', '4.4%', '2.0%', '7.0%', '2.4%', '8.9%', '9.7%', '2.0%']]",1,1,1,3,S0950061823005986_5,S0950061823005986,2023-03-05
2278,Chemical and physical properties of the NHL binders.,"[['Binder', 'Bulk density, kg/m3', 'Mineralogical composition, %', 'Mineralogical composition, %', 'Mineralogical composition, %', 'Mineralogical composition, %', 'Mineralogical composition, %', 'Mineralogical composition, %', 'Mineralogical composition, %', 'Mineralogical composition, %'], ['', '', 'CaCO3 unburnt', 'Insoluble', 'Free Ca(OH)2', 'Compound', 'Compound', 'Compound', 'Compound', 'Compound'], ['', '', '', '', '', 'C2S', 'C3A', 'C2AS', 'C4AF', 'CaSO4'], ['NHL2', '550', '13', '8', '58', '17', '0.4', '0.8', '0.4', '0.5'], ['NHL3.5', '620', '25', '9.6', '25', '35', '0.5', '1', '0.5', '0.8'], ['NHL5', '750', '23', '5.6', '22', '43', '0.7', '1.3', '0.7', '0.7']]",1,"Chemical and physical properties of the NHL binders.;[['Binder', 'Bulk density, kg/m3', 'Mineralogical composition, %', 'Mineralogical composition, %', 'Mineralogical composition, %', 'Mineralogical composition, %', 'Mineralogical composition, %', 'Mineralogical composition, %', 'Mineralogical composition, %', 'Mineralogical composition, %'], ['', '', 'CaCO3 unburnt', 'Insoluble', 'Free Ca(OH)2', 'Compound', 'Compound', 'Compound', 'Compound', 'Compound'], ['', '', '', '', '', 'C2S', 'C3A', 'C2AS', 'C4AF', 'CaSO4'], ['NHL2', '550', '13', '8', '58', '17', '0.4', '0.8', '0.4', '0.5'], ['NHL3.5', '620', '25', '9.6', '25', '35', '0.5', '1', '0.5', '0.8'], ['NHL5', '750', '23', '5.6', '22', '43', '0.7', '1.3', '0.7', '0.7']]",1,1,1,3,S0950061814010307_0,S0950061814010307,2014-09-28
2279,Physical properties and chemical composition of cement and fly ash.,"[['', '', 'Cement', 'Fly ash'], ['Physical properties', 'Physical properties', 'Physical properties', 'Physical properties'], ['Specific gravity', '', '3.16', '2.24'], ['', '', '', ''], ['Fineness', 'Blaine (m2/kg)', '325', '235'], ['', '', '', ''], ['Compressive strength (MPa)', '2-day', '28.6', '-'], ['Compressive strength (MPa)', '7-day', '43.4', '-'], ['Compressive strength (MPa)', '28-day', '54.1', '-'], ['', '', '', ''], ['Setting (h:min)', 'Initial', '2:55', '-'], ['Setting (h:min)', 'Final', '3:30', '-'], ['', '', '', ''], ['Chemical composition (%)', 'Chemical composition (%)', 'Chemical composition (%)', 'Chemical composition (%)'], ['SiO2', '', '20.09', '47.94'], ['Al2O3', '', '4.96', '14.91'], ['Fe2O3', '', '2.87', '8.48'], ['CaO', '', '63.80', '13.95'], ['Free CaO', '', '0.73', '0.43'], ['MgO', '', '1.66', '5.11'], ['SO3', '', '3.01', '3.20'], ['K2O', '', '0.65', '1.61'], ['Na2O', '', '0.54', '2.86'], ['Cl', '', '0.02', '0.002'], ['C3S', '', '58.66', '-'], ['C2S', '', '13.71', '-'], ['C3A', '', '8.29', '-'], ['C4AF', '', '8.72', '-'], ['Insoluble', '', '0.64', '-'], ['Ignition loss', '', '1.97', '0.55']]",1,"Physical properties and chemical composition of cement and fly ash.;[['', '', 'Cement', 'Fly ash'], ['Physical properties', 'Physical properties', 'Physical properties', 'Physical properties'], ['Specific gravity', '', '3.16', '2.24'], ['', '', '', ''], ['Fineness', 'Blaine (m2/kg)', '325', '235'], ['', '', '', ''], ['Compressive strength (MPa)', '2-day', '28.6', '-'], ['Compressive strength (MPa)', '7-day', '43.4', '-'], ['Compressive strength (MPa)', '28-day', '54.1', '-'], ['', '', '', ''], ['Setting (h:min)', 'Initial', '2:55', '-'], ['Setting (h:min)', 'Final', '3:30', '-'], ['', '', '', ''], ['Chemical composition (%)', 'Chemical composition (%)', 'Chemical composition (%)', 'Chemical composition (%)'], ['SiO2', '', '20.09', '47.94'], ['Al2O3', '', '4.96', '14.91'], ['Fe2O3', '', '2.87', '8.48'], ['CaO', '', '63.80', '13.95'], ['Free CaO', '', '0.73', '0.43'], ['MgO', '', '1.66', '5.11'], ['SO3', '', '3.01', '3.20'], ['K2O', '', '0.65', '1.61'], ['Na2O', '', '0.54', '2.86'], ['Cl', '', '0.02', '0.002'], ['C3S', '', '58.66', '-'], ['C2S', '', '13.71', '-'], ['C3A', '', '8.29', '-'], ['C4AF', '', '8.72', '-'], ['Insoluble', '', '0.64', '-'], ['Ignition loss', '', '1.97', '0.55']]",1,1,1,3,S0950061814010320_0,S0950061814010320,2014-09-29
