Repository: zakidotai/cemcat

# CemCat Streamlit Hosting Bundle

This folder is ready to be pushed to GitHub and deployed on Streamlit Cloud.

## Files included

- `streamlit_app.py` (main app)
- `requirements.txt`
- `data/ner_cems_40k.csv`
- `data/pii_abs.json`
- `data/clinker_comps_with_dates.csv`
- `upload/composition_cls_slag_updated.csv`

## Local run

```bash
streamlit run streamlit_app.py
```

File: crystalline_composition_gpt4_with_pii_tid_dates.csv (part 85 of 101)
,caption,tables,Label,text,pred_0,pred_1,pred_2,all_pred,pii_tid,pii,date
2280,Normalised phase compositions for the CEM I and CEM IIA-L cements in Figs. 4 and 5.,"[['CEM I cement', 'CEM I cement', 'CEM I cement', 'CEM I cement', 'CEM I cement', 'CEM II/A-L cement', 'CEM II/A-L cement', 'CEM II/A-L cement', 'CEM II/A-L cement', 'CEM II/A-L cement'], ['Phase', 'g/100 g', 'mmol/100 g', 'Mineral', 'Moles', 'Phase', 'g/100 g', 'mmol/100 g', 'Mineral', 'moles'], ['C3S', '59.84', '255.78', 'C3S', '0.2621', 'C3S', '47.86', '205.07', 'C3S', '0.2096'], ['C2S', '10.78', '61.11', 'C2S', '0.0626', 'C2S', '15.17', '86.19', 'C2S', '0.0881'], ['C3A', '8.70', '31.41', 'C3A', '0.0322', 'C3A', '7.96', '28.83', 'C3A', '0.0295'], ['C4AF', '8.82', '17.72', 'C4AF', '0.0182', 'C4AF', '8.09', '16.28', 'C4AF', '0.0166'], ['CaO_free', '1.75', '30.49', 'Gypsum', '0.0265', 'CaO_free', '1.66', '28.89', 'Gypsum', '0.0245'], ['CaCO3', '5.13', '49.99', 'MgO', '0.0587', 'CaCO3', '14.57', '142.47', 'MgO', '0.0583'], ['CaSO4', '4.57', '25.91', 'Calcite', '0.0512', 'CaSO4', '4.21', '23.94', 'Calcite', '0.1456'], ['K2SO4', '0.92', '5.16', 'Lime', '0.0312', 'K2SO4', '0.85', '4.78', 'Lime', '0.0295'], ['Na2SO4', '0.30', '2.03', 'Na2O', '0.0025', 'Na2SO4', '0.27', '1.89', 'Na2O', '0.0024'], ['K2O', '0.06', '0.57', 'K2O', '0.0006', 'K2O', '0.05', '0.53', 'K2O', '0.0005'], ['Na2O', '0.16', '2.48', 'Na2SO4', '0.0021', 'Na2O', '0.15', '2.31', 'Na2SO4', '0.0019'], ['MgO', '2.37', '57.31', 'K2SO4', '0.0053', 'MgO', '2.35', '57.07', 'K2SO4', '0.0049'], ['SO3', '0.11', '1.40', 'SO3', '0.0014', 'SO3', '0.11', '1.40', 'SO3', '0.0014']]",1,"Normalised phase compositions for the CEM I and CEM IIA-L cements in Figs. 4 and 5.;[['CEM I cement', 'CEM I cement', 'CEM I cement', 'CEM I cement', 'CEM I cement', 'CEM II/A-L cement', 'CEM II/A-L cement', 'CEM II/A-L cement', 'CEM II/A-L cement', 'CEM II/A-L cement'], ['Phase', 'g/100 g', 'mmol/100 g', 'Mineral', 'Moles', 'Phase', 'g/100 g', 'mmol/100 g', 'Mineral', 'moles'], ['C3S', '59.84', '255.78', 'C3S', '0.2621', 'C3S', '47.86', '205.07', 'C3S', '0.2096'], ['C2S', '10.78', '61.11', 'C2S', '0.0626', 'C2S', '15.17', '86.19', 'C2S', '0.0881'], ['C3A', '8.70', '31.41', 'C3A', '0.0322', 'C3A', '7.96', '28.83', 'C3A', '0.0295'], ['C4AF', '8.82', '17.72', 'C4AF', '0.0182', 'C4AF', '8.09', '16.28', 'C4AF', '0.0166'], ['CaO_free', '1.75', '30.49', 'Gypsum', '0.0265', 'CaO_free', '1.66', '28.89', 'Gypsum', '0.0245'], ['CaCO3', '5.13', '49.99', 'MgO', '0.0587', 'CaCO3', '14.57', '142.47', 'MgO', '0.0583'], ['CaSO4', '4.57', '25.91', 'Calcite', '0.0512', 'CaSO4', '4.21', '23.94', 'Calcite', '0.1456'], ['K2SO4', '0.92', '5.16', 'Lime', '0.0312', 'K2SO4', '0.85', '4.78', 'Lime', '0.0295'], ['Na2SO4', '0.30', '2.03', 'Na2O', '0.0025', 'Na2SO4', '0.27', '1.89', 'Na2O', '0.0024'], ['K2O', '0.06', '0.57', 'K2O', '0.0006', 'K2O', '0.05', '0.53', 'K2O', '0.0005'], ['Na2O', '0.16', '2.48', 'Na2SO4', '0.0021', 'Na2O', '0.15', '2.31', 'Na2SO4', '0.0019'], ['MgO', '2.37', '57.31', 'K2SO4', '0.0053', 'MgO', '2.35', '57.07', 'K2SO4', '0.0049'], ['SO3', '0.11', '1.40', 'SO3', '0.0014', 'SO3', '0.11', '1.40', 'SO3', '0.0014']]",0,1,1,2,S0950061821038617_1,S0950061821038617,2021-12-22
2281,Thermodynamic data used for the hydration analysis @ 20 degC.,"[['Mineral', 'Composition', 'log10 K eq', 'Reference'], ['OPC Clinker', 'OPC Clinker', 'OPC Clinker', 'OPC Clinker'], ['C3S', 'Ca3SiO5', '75.1542', '[33-35]'], ['C2S_beta', 'Ca2SiO4', '39.6590', '[33-35]'], ['C3A', 'Ca3Al2O6', '115.5542', '[33,36,37]'], ['C4AF', 'Ca4Al2Fe2O10', '144.1621', '[38]'], ['', '', '', ''], ['Oxides dissolved in OPC clinker', 'Oxides dissolved in OPC clinker', 'Oxides dissolved in OPC clinker', 'Oxides dissolved in OPC clinker'], ['K2O', 'K2O', '85.3723', '[39,40],'], ['Na2O', 'Na2O', '68.4877', '[39,41,42]'], ['MgO', 'MgO', '21.7924', '[35,40,43]'], ['SO3', 'SO3', '23.3404', '[44]'], ['', '', '', ''], ['Oxides', 'Oxides', 'Oxides', 'Oxides'], ['Lime', 'CaO', '33.1659', '[35,42,45]'], ['Periclase', 'MgO', '21.7924', '[35,40,43]'], ['', '', '', ''], ['Carbonate & sulfates', 'Carbonate & sulfates', 'Carbonate & sulfates', 'Carbonate & sulfates'], ['Calcite', 'CaCO3', '1.9285', '[35,36,42,46]'], ['Gypsum', 'CaSO4(H2O)2', '-4.4644', '[47-49]'], ['Arcanite', 'K2SO4', '-1.8561', '[43]'], ['Thenardite', 'Na2SO4', '-0.2954', '[37,43]'], ['Syngenite', 'K2Ca(SO4)2(H2O)', '-7.3086', '[50-52]'], ['Anhydrite', 'CaSO4(H2O)2', '-4.4743', '[47-49]'], ['', '', '', ''], ['C-S-H & Portlandite', 'C-S-H & Portlandite', 'C-S-H & Portlandite', 'C-S-H & Portlandite'], ['Portlandite', 'Ca(OH)2', '23.1906', '[53,54]'], ['C-S-H', '(CaO)1.65(SiO2)(H2O)2.1167', '29.5062', '[55-79]'], ['', '', '', ''], ['AFt phases', 'AFt phases', 'AFt phases', 'AFt phases'], ['Ettringite Al', 'Ca6(Al(OH)6)2(SO4)3(H2O)26', '57.8723', '[60,80-87]'], ['Ettringite Fe', 'Ca6(Fe(OH)6)2(SO4)3(H2O)26', '56.7452', '[42,81,88]'], ['', '', '', ''], ['AFm phases', 'AFm phases', 'AFm phases', 'AFm phases'], ['Hemicarbonate Al', '(Ca2Al(OH)6)2((CO3)0.5(OH))(H2O)5.5', '93.6658', '[42,89-91]'], ['Hemicarbonate Fe', '(Ca2Fe(OH)6)2((CO3)0.5(OH))(H2O)3.5', '89.2458', '[42,91,92]'], ['Monocarbonate Al', '(Ca2Al(OH)6)2(CO3)(H2O)5', '82.3657', '[60,89-99]'], ['Monocarbonate Fe', '(Ca2Fe(OH)6)2(CO3)(H2O)6', '76.6598', '[42,88,91,92]'], ['Monosulfate Al', '(Ca2Al(OH)6)2(SO4)(H2O)8', '73.4309', '[81,90,98,100-105]'], ['Monosulfate Fe', '(Ca2Fe(OH)6)2(SO4)(H2O)6', '68.0928', '[42,81,106,107]'], ['', '', '', ''], ['Hydrogarnets', 'Hydrogarnets', 'Hydrogarnets', 'Hydrogarnets'], ['Hydrogarnet_SS', 'Ca3Al2(SiO4)0.8(OH)8.8', '74.2623', '[71,90,108-111]'], ['Hydrogarnet_SS', 'Ca3Fe2(SiO4)0.84(OH)8.64', '58.1385', '[42,81,111]'], ['', '', '', ''], ['Magnesium phases', 'Magnesium phases', 'Magnesium phases', 'Magnesium phases'], ['Hydrotalcite', 'Mg6Al2(OH)18(H2O)5', '101.0621', '[42,59,112]'], ['Brucite', 'Mg(OH)2', '17.4518', '[43,113-117]'], ['', '', '', ''], ['Fe phases', 'Fe phases', 'Fe phases', 'Fe phases'], ['Ferrihydrite', 'Fe(OH)3', '4.2120', '[118]']]",1,"Thermodynamic data used for the hydration analysis @ 20 degC.;[['Mineral', 'Composition', 'log10 K eq', 'Reference'], ['OPC Clinker', 'OPC Clinker', 'OPC Clinker', 'OPC Clinker'], ['C3S', 'Ca3SiO5', '75.1542', '[33-35]'], ['C2S_beta', 'Ca2SiO4', '39.6590', '[33-35]'], ['C3A', 'Ca3Al2O6', '115.5542', '[33,36,37]'], ['C4AF', 'Ca4Al2Fe2O10', '144.1621', '[38]'], ['', '', '', ''], ['Oxides dissolved in OPC clinker', 'Oxides dissolved in OPC clinker', 'Oxides dissolved in OPC clinker', 'Oxides dissolved in OPC clinker'], ['K2O', 'K2O', '85.3723', '[39,40],'], ['Na2O', 'Na2O', '68.4877', '[39,41,42]'], ['MgO', 'MgO', '21.7924', '[35,40,43]'], ['SO3', 'SO3', '23.3404', '[44]'], ['', '', '', ''], ['Oxides', 'Oxides', 'Oxides', 'Oxides'], ['Lime', 'CaO', '33.1659', '[35,42,45]'], ['Periclase', 'MgO', '21.7924', '[35,40,43]'], ['', '', '', ''], ['Carbonate & sulfates', 'Carbonate & sulfates', 'Carbonate & sulfates', 'Carbonate & sulfates'], ['Calcite', 'CaCO3', '1.9285', '[35,36,42,46]'], ['Gypsum', 'CaSO4(H2O)2', '-4.4644', '[47-49]'], ['Arcanite', 'K2SO4', '-1.8561', '[43]'], ['Thenardite', 'Na2SO4', '-0.2954', '[37,43]'], ['Syngenite', 'K2Ca(SO4)2(H2O)', '-7.3086', '[50-52]'], ['Anhydrite', 'CaSO4(H2O)2', '-4.4743', '[47-49]'], ['', '', '', ''], ['C-S-H & Portlandite', 'C-S-H & Portlandite', 'C-S-H & Portlandite', 'C-S-H & Portlandite'], ['Portlandite', 'Ca(OH)2', '23.1906', '[53,54]'], ['C-S-H', '(CaO)1.65(SiO2)(H2O)2.1167', '29.5062', '[55-79]'], ['', '', '', ''], ['AFt phases', 'AFt phases', 'AFt phases', 'AFt phases'], ['Ettringite Al', 'Ca6(Al(OH)6)2(SO4)3(H2O)26', '57.8723', '[60,80-87]'], ['Ettringite Fe', 'Ca6(Fe(OH)6)2(SO4)3(H2O)26', '56.7452', '[42,81,88]'], ['', '', '', ''], ['AFm phases', 'AFm phases', 'AFm phases', 'AFm phases'], ['Hemicarbonate Al', '(Ca2Al(OH)6)2((CO3)0.5(OH))(H2O)5.5', '93.6658', '[42,89-91]'], ['Hemicarbonate Fe', '(Ca2Fe(OH)6)2((CO3)0.5(OH))(H2O)3.5', '89.2458', '[42,91,92]'], ['Monocarbonate Al', '(Ca2Al(OH)6)2(CO3)(H2O)5', '82.3657', '[60,89-99]'], ['Monocarbonate Fe', '(Ca2Fe(OH)6)2(CO3)(H2O)6', '76.6598', '[42,88,91,92]'], ['Monosulfate Al', '(Ca2Al(OH)6)2(SO4)(H2O)8', '73.4309', '[81,90,98,100-105]'], ['Monosulfate Fe', '(Ca2Fe(OH)6)2(SO4)(H2O)6', '68.0928', '[42,81,106,107]'], ['', '', '', ''], ['Hydrogarnets', 'Hydrogarnets', 'Hydrogarnets', 'Hydrogarnets'], ['Hydrogarnet_SS', 'Ca3Al2(SiO4)0.8(OH)8.8', '74.2623', '[71,90,108-111]'], ['Hydrogarnet_SS', 'Ca3Fe2(SiO4)0.84(OH)8.64', '58.1385', '[42,81,111]'], ['', '', '', ''], ['Magnesium phases', 'Magnesium phases', 'Magnesium phases', 'Magnesium phases'], ['Hydrotalcite', 'Mg6Al2(OH)18(H2O)5', '101.0621', '[42,59,112]'], ['Brucite', 'Mg(OH)2', '17.4518', '[43,113-117]'], ['', '', '', ''], ['Fe phases', 'Fe phases', 'Fe phases', 'Fe phases'], ['Ferrihydrite', 'Fe(OH)3', '4.2120', '[118]']]",0,1,1,2,S0950061821038617_2,S0950061821038617,2021-12-22
2282,Chemical compositions of P*I 42.5 cement and mineral compositions of clinker.,"[['Chemical composition', 'SiO2', 'Al2O3', 'Fe2O3', 'CaO', 'MgO', 'SO3', 'Na2O'], ['Content (%)', '22.37', '4.36', '3.38', '61.08', '2.43', '2.45', '0.506'], ['Mineral composition', 'C3S', 'C2S', 'C3A', 'C4AF', '', '', ''], ['Content (%)', '56.47', '20.72', '6.17', '10.40', '', '', '']]",1,"Chemical compositions of P*I 42.5 cement and mineral compositions of clinker.;[['Chemical composition', 'SiO2', 'Al2O3', 'Fe2O3', 'CaO', 'MgO', 'SO3', 'Na2O'], ['Content (%)', '22.37', '4.36', '3.38', '61.08', '2.43', '2.45', '0.506'], ['Mineral composition', 'C3S', 'C2S', 'C3A', 'C4AF', '', '', ''], ['Content (%)', '56.47', '20.72', '6.17', '10.40', '', '', '']]",1,1,1,3,S0950061821038654_2,S0950061821038654,2021-12-31
2283,"Chemical and mineralogical composition of OPC, CP and L.","[['Compound (%)', 'OPC', 'CP', 'L'], ['SiO2', '19.7', '61.89', '17.65'], ['Al2O3', '5', '13.51', '3.45'], ['Fe2O3', '3.16', '5.84', '1.56'], ['CaO', '63.03', '0.21', '49.57'], ['MgO', '1.75', '1.74', '2.11'], ['K2O', '0.16', '1.07', '0.78'], ['Na2O', '0.2', '0.14', '0.3'], ['SO3', '2.8', '0.14', '0.3'], ['LOI', '2.58', '10', '23.43'], ['SiO2 +Al2O3 +Fe2O3', '-', '81.23', '-'], ['C3S', '59.6', '-', '-'], ['C2S', '12.6', '-', '-'], ['C3A', '7.86', '-', '-'], ['C4AF', '9.49', '-', '-']]",1,"Chemical and mineralogical composition of OPC, CP and L.;[['Compound (%)', 'OPC', 'CP', 'L'], ['SiO2', '19.7', '61.89', '17.65'], ['Al2O3', '5', '13.51', '3.45'], ['Fe2O3', '3.16', '5.84', '1.56'], ['CaO', '63.03', '0.21', '49.57'], ['MgO', '1.75', '1.74', '2.11'], ['K2O', '0.16', '1.07', '0.78'], ['Na2O', '0.2', '0.14', '0.3'], ['SO3', '2.8', '0.14', '0.3'], ['LOI', '2.58', '10', '23.43'], ['SiO2 +Al2O3 +Fe2O3', '-', '81.23', '-'], ['C3S', '59.6', '-', '-'], ['C2S', '12.6', '-', '-'], ['C3A', '7.86', '-', '-'], ['C4AF', '9.49', '-', '-']]",1,1,1,3,S0950061811002674_1,S0950061811002674,2011-12-31
2284,"Physical, chemical and mineralogical characteristics of PC.","[['Constituent', 'SiO2', 'Al2O3', 'Fe2O3', 'CaO', 'SO3', 'MgO', 'K2O'], ['(wt%)', '20.29', '6.40', '3.51', '65.13', '2.65', '1.03', '0.48'], ['Constituent', 'Na2O', 'P2O5', 'TiO2', 'SrO', 'ZnO', 'Mn2O3', 'LOI'], ['(wt%)', '0.12', '0.03', '0.26', '0.03', '0.01', '0.06', '3.13'], ['Bogue compounds (wt%)', 'C3S=55', 'C2S=16', 'C3A=11', 'C4AF=11', 'Physical characteristics', 'Blaine 394 (m2/kg)', 'Specific gravity: 2.90']]",1,"Physical, chemical and mineralogical characteristics of PC.;[['Constituent', 'SiO2', 'Al2O3', 'Fe2O3', 'CaO', 'SO3', 'MgO', 'K2O'], ['(wt%)', '20.29', '6.40', '3.51', '65.13', '2.65', '1.03', '0.48'], ['Constituent', 'Na2O', 'P2O5', 'TiO2', 'SrO', 'ZnO', 'Mn2O3', 'LOI'], ['(wt%)', '0.12', '0.03', '0.26', '0.03', '0.01', '0.06', '3.13'], ['Bogue compounds (wt%)', 'C3S=55', 'C2S=16', 'C3A=11', 'C4AF=11', 'Physical characteristics', 'Blaine 394 (m2/kg)', 'Specific gravity: 2.90']]",1,1,1,3,S0950061812009828_0,S0950061812009828,2013-01-30
2285,Main mineral compositions of cement clinkers.,"[['Mineral compositions', 'C3S', 'C2S', 'C3A', 'C4AF'], ['Contents (%)', '38.05', '27.20', '14.02', '9.21']]",1,"Main mineral compositions of cement clinkers.;[['Mineral compositions', 'C3S', 'C2S', 'C3A', 'C4AF'], ['Contents (%)', '38.05', '27.20', '14.02', '9.21']]",1,1,1,3,S0950061812009944_1,S0950061812009944,2013-02-04
2286,Mineralogical and chemical composition of the cement.,"[['', 'C1', 'C2', 'C3', 'C4', 'C5', 'C6'], ['SiO2', '21.4', '21.35', '21.48', '20.90', '21.03', '21.24'], ['Al2O3', '3.60', '3.58', '3.61', '3.64', '4.06', '3.87'], ['Fe2O3', '4.20', '4.09', '4.20', '5.19', '5.06', '5.18'], ['CaO', '63.2', '63.25', '63.37', '63.68', '63.86', '64.11'], ['MgO', '2.00', '1.77', '1.64', '0.77', '1.06', '0.95'], ['SO3', '2.90', '2.64', '2.54', '3.03', '1.75', '2.30'], ['Na2O', '0.15', '0.17', '0.17', '0.17', '0.25', '0.18'], ['K2O', '0.54', '0.50', '0.56', '0.63', '0.59', '0.52'], ['Blaine (cm2/g)', '5600', '3490', '4392', '3975', '3300', '4300'], ['d 50 (mm)', '9.90', '18.59', '13.08', '10.40', '16.27', '11.27'], ['C3S', '56.12', '57.74', '57.16', '59.82', '60.58', '59.53'], ['C2S', '19.10', '17.74', '18.55', '14.88', '14.68', '16.07'], ['C2S+C3S', '75.22', '75.48', '75.71', '74.70', '75.26', '75.60'], ['C3A', '2.44', '2.57', '2.47', '0.87', '2.21', '1.50'], ['C4AF', '12.80', '12.40', '12.80', '15.80', '15.40', '15.70'], ['C3A-spec. surf. (cm2/g C3A)', '136.75', '89.86', '108.42', '34.78', '72.85', '64.56']]",1,"Mineralogical and chemical composition of the cement.;[['', 'C1', 'C2', 'C3', 'C4', 'C5', 'C6'], ['SiO2', '21.4', '21.35', '21.48', '20.90', '21.03', '21.24'], ['Al2O3', '3.60', '3.58', '3.61', '3.64', '4.06', '3.87'], ['Fe2O3', '4.20', '4.09', '4.20', '5.19', '5.06', '5.18'], ['CaO', '63.2', '63.25', '63.37', '63.68', '63.86', '64.11'], ['MgO', '2.00', '1.77', '1.64', '0.77', '1.06', '0.95'], ['SO3', '2.90', '2.64', '2.54', '3.03', '1.75', '2.30'], ['Na2O', '0.15', '0.17', '0.17', '0.17', '0.25', '0.18'], ['K2O', '0.54', '0.50', '0.56', '0.63', '0.59', '0.52'], ['Blaine (cm2/g)', '5600', '3490', '4392', '3975', '3300', '4300'], ['d 50 (mm)', '9.90', '18.59', '13.08', '10.40', '16.27', '11.27'], ['C3S', '56.12', '57.74', '57.16', '59.82', '60.58', '59.53'], ['C2S', '19.10', '17.74', '18.55', '14.88', '14.68', '16.07'], ['C2S+C3S', '75.22', '75.48', '75.71', '74.70', '75.26', '75.60'], ['C3A', '2.44', '2.57', '2.47', '0.87', '2.21', '1.50'], ['C4AF', '12.80', '12.40', '12.80', '15.80', '15.40', '15.70'], ['C3A-spec. surf. (cm2/g C3A)', '136.75', '89.86', '108.42', '34.78', '72.85', '64.56']]",1,1,1,3,S0950061813000056_0,S0950061813000056,2013-01-25
2287,Chemical and physical properties of types of cement used.,"[['Item', 'Coarse Ground Cement*', 'Type I Cement*', 'Type I/II Cement*', 'Type IL Cement**'], ['SiO2 (%)', '21.07', '19.80', '20.31', '-'], ['Al2O3 (%)', '4.25', '4.90', '3.79', '-'], ['Fe2O3 (%)', '3.13', '2.40', '3.22', '-'], ['CaO (%)', '65.00', '63.40', '64.29', '-'], ['MgO (%)', '0.97', '2.80', '3.38', '0.90'], ['SO3 (%)', '2.88', '3.00', '2.26', '3.10'], ['Loss on ignition (%)', '0.75', '2.60', '2.73', '4.80'], ['Na2O (%)', '0.14', '0.04', '0.09', '-'], ['K2O (%)', '0.58', '0.73', '0.20', '-'], ['Insoluble Residue (%)', '0.21', '0.34', '0.37', '0.40'], ['CO2 (%)', '-', '1.50', '1.85', '-'], ['Limestone (%)', '-', '3.7', '4.7', '10.0'], ['CaCO3 in limestone (%)', '-', '93.00', '90.16', '96.20'], ['C3S (%)', '61.62', '60.00', '60.00', '-'], ['C2S (%)', '12.44', '9.00', '11.00', '-'], ['C3A (%)', '5.83', '9.00', '4.00', '7.00'], ['C4AF (%)', '9.3', '7.00', '10.00', '-'], ['Equivalent alkalies (%)', '0.52', '0.52', '0.23', '-'], ['Blaine Fineness (m2/kg)***', '316.94', '397.00', '393.00', '382.00']]",1,"Chemical and physical properties of types of cement used.;[['Item', 'Coarse Ground Cement*', 'Type I Cement*', 'Type I/II Cement*', 'Type IL Cement**'], ['SiO2 (%)', '21.07', '19.80', '20.31', '-'], ['Al2O3 (%)', '4.25', '4.90', '3.79', '-'], ['Fe2O3 (%)', '3.13', '2.40', '3.22', '-'], ['CaO (%)', '65.00', '63.40', '64.29', '-'], ['MgO (%)', '0.97', '2.80', '3.38', '0.90'], ['SO3 (%)', '2.88', '3.00', '2.26', '3.10'], ['Loss on ignition (%)', '0.75', '2.60', '2.73', '4.80'], ['Na2O (%)', '0.14', '0.04', '0.09', '-'], ['K2O (%)', '0.58', '0.73', '0.20', '-'], ['Insoluble Residue (%)', '0.21', '0.34', '0.37', '0.40'], ['CO2 (%)', '-', '1.50', '1.85', '-'], ['Limestone (%)', '-', '3.7', '4.7', '10.0'], ['CaCO3 in limestone (%)', '-', '93.00', '90.16', '96.20'], ['C3S (%)', '61.62', '60.00', '60.00', '-'], ['C2S (%)', '12.44', '9.00', '11.00', '-'], ['C3A (%)', '5.83', '9.00', '4.00', '7.00'], ['C4AF (%)', '9.3', '7.00', '10.00', '-'], ['Equivalent alkalies (%)', '0.52', '0.52', '0.23', '-'], ['Blaine Fineness (m2/kg)***', '316.94', '397.00', '393.00', '382.00']]",1,1,1,3,S0950061820305754_0,S0950061820305754,2020-03-19
2288,Portland cement potential phase compositions.,"[['Potential phase compositions', 'Limit', 'Results'], ['C3S (%)', '-', '60'], ['C2S (%)', '-', '11'], ['C3A (%)', '8 max', '6'], ['C3AF (%)', '-', '11'], ['C3S + 4.7C3A (%)', '100 max', '90']]",1,"Portland cement potential phase compositions.;[['Potential phase compositions', 'Limit', 'Results'], ['C3S (%)', '-', '60'], ['C2S (%)', '-', '11'], ['C3A (%)', '8 max', '6'], ['C3AF (%)', '-', '11'], ['C3S + 4.7C3A (%)', '100 max', '90']]",0,1,1,2,S0950061820305766_1,S0950061820305766,2020-03-09
2289,Mineralogical composition of clinker (%).,"[['C3S', 'C2S', 'C3A', 'C4AF'], ['64.23', '7.64', '0.96', '16.98']]",1,"Mineralogical composition of clinker (%).;[['C3S', 'C2S', 'C3A', 'C4AF'], ['64.23', '7.64', '0.96', '16.98']]",1,1,1,3,S095006182030581X_1,S095006182030581X,2020-03-06
2290,Mineralogical composition of cement determined by XRD-Rietveld analysis.,"[['', '', 'C3S', 'C2S', 'C3A', 'C4AF', 'Calcite', 'Gypsum'], ['CEM II/A-L 42.5N', '(%)', '53.5', '12.8', '4.3', '13.0', '10.7', '3.6']]",1,"Mineralogical composition of cement determined by XRD-Rietveld analysis.;[['', '', 'C3S', 'C2S', 'C3A', 'C4AF', 'Calcite', 'Gypsum'], ['CEM II/A-L 42.5N', '(%)', '53.5', '12.8', '4.3', '13.0', '10.7', '3.6']]",1,1,1,3,S0950061815307455_0,S0950061815307455,2015-12-21
2291,Phase composition of cement clinker [as % by weight].,"[['C3S', 'C2S', 'C3A', 'C4AF', 'CaO free'], ['65', '13', '8.5', '10', '0.7']]",1,"Phase composition of cement clinker [as % by weight].;[['C3S', 'C2S', 'C3A', 'C4AF', 'CaO free'], ['65', '13', '8.5', '10', '0.7']]",1,1,1,3,S0950061817302234_2,S0950061817302234,2017-03-06
2292,Mineral composition of the used cement (%).,"[['C3S', 'C2S', 'C3A', 'C4AF', 'C$', 'Others'], ['62.8', '11.3', '4.7', '10.7', '2.4', '9.1']]",1,"Mineral composition of the used cement (%).;[['C3S', 'C2S', 'C3A', 'C4AF', 'C$', 'Others'], ['62.8', '11.3', '4.7', '10.7', '2.4', '9.1']]",1,1,1,3,S0950061819321932_1,S0950061819321932,2019-08-28
2293,Mineralogical composition and physical properties of cement.,"[['Mineralogical composition (%)', 'Mineralogical composition (%)'], ['C3S', '52.5'], ['C2S', '14.5'], ['C3A', '7.8'], ['C4AF', '9.6'], ['', ''], ['Physical properties', 'Physical properties'], ['Blaine (cm2/g)', '3395'], ['Specific weigh', '3.14'], ['LOI (%)', '2.57'], ['IR (%)', '1.81'], ['', ''], ['Compressive strength', 'Compressive strength'], ['Age', 'MPa'], ['3days', '25.3'], ['7days', '31.3'], ['28days', '40.3']]",1,"Mineralogical composition and physical properties of cement.;[['Mineralogical composition (%)', 'Mineralogical composition (%)'], ['C3S', '52.5'], ['C2S', '14.5'], ['C3A', '7.8'], ['C4AF', '9.6'], ['', ''], ['Physical properties', 'Physical properties'], ['Blaine (cm2/g)', '3395'], ['Specific weigh', '3.14'], ['LOI (%)', '2.57'], ['IR (%)', '1.81'], ['', ''], ['Compressive strength', 'Compressive strength'], ['Age', 'MPa'], ['3days', '25.3'], ['7days', '31.3'], ['28days', '40.3']]",1,1,1,3,S0950061810004125_4,S0950061810004125,2010-09-21
2294,"Cement BOGUE composition (%) - in cement chemistry abbreviation: C=CaO, S=SiO2, A=Al2O3 and F=Fe2O3.","[['', 'C2S', 'C3S', 'C3A', 'C4AF'], ['CEM I-52.5N', '6.55', '67.33', '7.76', '10.35']]",1,"Cement BOGUE composition (%) - in cement chemistry abbreviation: C=CaO, S=SiO2, A=Al2O3 and F=Fe2O3.;[['', 'C2S', 'C3S', 'C3A', 'C4AF'], ['CEM I-52.5N', '6.55', '67.33', '7.76', '10.35']]",1,1,1,3,S0950061817303446_6,S0950061817303446,2017-03-06
2295,Compositions of cement.,"[['Chemical composition', 'Chemical composition', 'Chemical composition', 'Chemical composition', 'Chemical composition', 'Chemical composition', 'Chemical composition', 'Chemical composition', 'Chemical composition', 'Chemical composition', 'Chemical composition', 'Mineralogical composition', 'Mineralogical composition', 'Mineralogical composition', 'Mineralogical composition', 'Mineralogical composition'], ['SiO2', 'Al2O3', 'Fe2O3', 'CaO', 'MgO', 'SO3', 'K2O', 'Na2O', 'Cl-', 'Ins.', 'PF', 'Free CaO', 'C3S', 'C2S', 'C3A', 'C4AF'], ['20.19', '5.23', '3.34', '56.90', '2.01', '2.31', '0.61', '0.15', '0.01', '4.26', '5.84', '1.01', '60', '16', '05', '13']]",1,"Compositions of cement.;[['Chemical composition', 'Chemical composition', 'Chemical composition', 'Chemical composition', 'Chemical composition', 'Chemical composition', 'Chemical composition', 'Chemical composition', 'Chemical composition', 'Chemical composition', 'Chemical composition', 'Mineralogical composition', 'Mineralogical composition', 'Mineralogical composition', 'Mineralogical composition', 'Mineralogical composition'], ['SiO2', 'Al2O3', 'Fe2O3', 'CaO', 'MgO', 'SO3', 'K2O', 'Na2O', 'Cl-', 'Ins.', 'PF', 'Free CaO', 'C3S', 'C2S', 'C3A', 'C4AF'], ['20.19', '5.23', '3.34', '56.90', '2.01', '2.31', '0.61', '0.15', '0.01', '4.26', '5.84', '1.01', '60', '16', '05', '13']]",1,1,1,3,S0950061813004492_1,S0950061813004492,2013-06-05
2296,Phase composition and physical properties of class G oil well cement.,"[['C3S (wt%)', 'C2S (wt%)', 'C3AC (wt%)', 'C3AF (wt%)', 'Specific density (kg/L)', 'Specific surface area (m2/kg)'], ['53.7', '30.46', '2.8', '8.0', '3.17', '332']]",1,"Phase composition and physical properties of class G oil well cement.;[['C3S (wt%)', 'C2S (wt%)', 'C3AC (wt%)', 'C3AF (wt%)', 'Specific density (kg/L)', 'Specific surface area (m2/kg)'], ['53.7', '30.46', '2.8', '8.0', '3.17', '332']]",1,1,1,3,S0950061815307303_0,S0950061815307303,2015-12-11
2297,Chemical and phase composition of cement/%,"[['Chemical composition', 'SiO2', 'Al2O3', 'Fe2O3', 'CaO', 'MgO', 'SO3', 'R2O', 'LOI'], ['Chemical composition', '20.62', '6.91', '4.03', '62.71', '1.53', '2.76', '0.40', '1.57'], ['Phase composition', 'C3S', 'C3S', 'C2S', 'C3A', 'C3A', 'C4AF', 'C4AF', 'Others'], ['Phase composition', '62.09', '62.09', '16.13', '7.01', '7.01', '10.00', '10.00', '4.77']]",1,"Chemical and phase composition of cement/%;[['Chemical composition', 'SiO2', 'Al2O3', 'Fe2O3', 'CaO', 'MgO', 'SO3', 'R2O', 'LOI'], ['Chemical composition', '20.62', '6.91', '4.03', '62.71', '1.53', '2.76', '0.40', '1.57'], ['Phase composition', 'C3S', 'C3S', 'C2S', 'C3A', 'C3A', 'C4AF', 'C4AF', 'Others'], ['Phase composition', '62.09', '62.09', '16.13', '7.01', '7.01', '10.00', '10.00', '4.77']]",1,1,1,3,S0950061822001374_0,S0950061822001374,2022-02-01
2298,"Binders chemical composition, *Bogue calculation ASTM C150.","[['Content%', 'OPC', 'HSR', 'Slag'], ['CaO', '63.37', '63.90', '41.24'], ['SiO2', '18.90', '21.62', '36.37'], ['Al2O3', '5.74', '3.53', '9.83'], ['Fe2O3', '4.31', '4.05', '0.26'], ['SO3', '3.34', '2.40', '1.62'], ['MgO', '0.89', '1.82', '7.41'], ['K2O', '0.73', '0.51', '0.41'], ['CO2', '0.50', '0.34', '0.90'], ['Na2O', '0.47', '0.15', '0.28'], ['Cl-', '-', '0.026', '0.020'], ['Sulfide', '-', '0.05', '0.79'], ['Ins. Resid.', '0.41', '0.48', '0.43'], ['Loss on Ign.', '1.51', '0.95', '1.30'], ['C3S*', '57.49', '57.71', '-'], ['C2S*', '10.81', '18.45', '-'], ['C4AF*', '13.12', '12.32', '-'], ['C3A*', '7.90', '2.50', '-']]",1,"Binders chemical composition, *Bogue calculation ASTM C150.;[['Content%', 'OPC', 'HSR', 'Slag'], ['CaO', '63.37', '63.90', '41.24'], ['SiO2', '18.90', '21.62', '36.37'], ['Al2O3', '5.74', '3.53', '9.83'], ['Fe2O3', '4.31', '4.05', '0.26'], ['SO3', '3.34', '2.40', '1.62'], ['MgO', '0.89', '1.82', '7.41'], ['K2O', '0.73', '0.51', '0.41'], ['CO2', '0.50', '0.34', '0.90'], ['Na2O', '0.47', '0.15', '0.28'], ['Cl-', '-', '0.026', '0.020'], ['Sulfide', '-', '0.05', '0.79'], ['Ins. Resid.', '0.41', '0.48', '0.43'], ['Loss on Ign.', '1.51', '0.95', '1.30'], ['C3S*', '57.49', '57.71', '-'], ['C2S*', '10.81', '18.45', '-'], ['C4AF*', '13.12', '12.32', '-'], ['C3A*', '7.90', '2.50', '-']]",1,1,1,3,S0950061816300472_1,S0950061816300472,2016-02-10
2299,Mineral compositions of cement (wt%).,"[['C3S', 'C2S', 'C3A', 'C4AF', 'Gypsum'], ['57.65', '19.95', '6.85', '10.55', '5']]",1,"Mineral compositions of cement (wt%).;[['C3S', 'C2S', 'C3A', 'C4AF', 'Gypsum'], ['57.65', '19.95', '6.85', '10.55', '5']]",1,1,1,3,S0950061817307043_0,S0950061817307043,2017-04-17
2300,Phase composition by Rietveld analysis.,"[['Phases', 'wt.%', 'wt.%'], ['Phases', 'CEM I 42.5N', 'UF'], ['Alite - C3S monoclinic', '50.8', '50.7'], ['Belite - b-C2S', '21.2', '21.1'], ['Aluminates (cubic) (orthorhombic)', '6.3', '6.3'], ['Aluminates (cubic) (orthorhombic)', '0.4', '0.4'], ['Ferrite - C2Fe2-  x Al x O5', '8.8', '8.9'], ['Periclase (MgO)', '1.9', '1.9'], ['Lime (CaOf)', '1.1', '1'], ['Arcanite (K2SO4)', '0', '0.1'], ['Apthitalite ((Na, K)2SO4)', '0.6', '0.6'], ['Gypsum', '2.2', '2.2'], ['Hemihydrate', '1.1', '1'], ['Anhydrite', '0.1', '0.2'], ['Portlandite', '0.6', '0.6'], ['Calcite', '4.1', '4'], ['Dolomite', '0.8', '1'], ['Quartz (SiO2)', '0', '0']]",1,"Phase composition by Rietveld analysis.;[['Phases', 'wt.%', 'wt.%'], ['Phases', 'CEM I 42.5N', 'UF'], ['Alite - C3S monoclinic', '50.8', '50.7'], ['Belite - b-C2S', '21.2', '21.1'], ['Aluminates (cubic) (orthorhombic)', '6.3', '6.3'], ['Aluminates (cubic) (orthorhombic)', '0.4', '0.4'], ['Ferrite - C2Fe2-  x Al x O5', '8.8', '8.9'], ['Periclase (MgO)', '1.9', '1.9'], ['Lime (CaOf)', '1.1', '1'], ['Arcanite (K2SO4)', '0', '0.1'], ['Apthitalite ((Na, K)2SO4)', '0.6', '0.6'], ['Gypsum', '2.2', '2.2'], ['Hemihydrate', '1.1', '1'], ['Anhydrite', '0.1', '0.2'], ['Portlandite', '0.6', '0.6'], ['Calcite', '4.1', '4'], ['Dolomite', '0.8', '1'], ['Quartz (SiO2)', '0', '0']]",1,1,1,3,S0950061812002243_2,S0950061812002243,2012-05-22
2301,Chemical and physical properties of the used cement and slag.,"[['Chemical analysis (%)', 'Chemical analysis (%)', 'Chemical analysis (%)', 'Physical analysis', 'Physical analysis', 'Physical analysis', 'Physical analysis'], ['', 'Cement', 'Slag', 'Cement', 'Slag', '', ''], ['LOI', '2.05', '0.65', 'Residue 45mm (%)', '8.42', 'Residue 45mm (%)', '3.14'], ['SiO2', '19.64', '40.3', 'Blaine (m2/kg)', '410', 'Blaine (m2/kg)', '422'], ['Al2O3', '5.48', '8.4', 'Air content (%)', '7.78', '', ''], ['Fe2O3', '2.38', '0.5', 'Initial set (min)', '103', '', ''], ['CaO', '62.44', '38.71', '', '', '', ''], ['MgO', '2.48', '11.06', '', '', '', ''], ['SO3', '4.32', '2.31', '', '', '', ''], ['K2O', '-', '0.57', 'Compressive strength (MPa)', 'Compressive strength (MPa)', 'Compressive strength (50:50 cement slag) (MPa)', 'Compressive strength (50:50 cement slag) (MPa)'], ['Na2O', '-', '0.37', 'Compressive strength (MPa)', 'Compressive strength (MPa)', 'Compressive strength (50:50 cement slag) (MPa)', 'Compressive strength (50:50 cement slag) (MPa)'], ['Total alkali', '0.97', '', '1day', '19.2', '', ''], ['Free lime', '1.03', '', '3days', '29.1', '', ''], ['C3S', '52.34', '', '7days', '33.8', '7days', '23.7'], ['C2S', '16.83', '', '28days', '41.4', '28days', '41.9'], ['C3A', '10.5', '', '', '', '', ''], ['C4AF', '7.24', '', '', '', '', '']]",1,"Chemical and physical properties of the used cement and slag.;[['Chemical analysis (%)', 'Chemical analysis (%)', 'Chemical analysis (%)', 'Physical analysis', 'Physical analysis', 'Physical analysis', 'Physical analysis'], ['', 'Cement', 'Slag', 'Cement', 'Slag', '', ''], ['LOI', '2.05', '0.65', 'Residue 45mm (%)', '8.42', 'Residue 45mm (%)', '3.14'], ['SiO2', '19.64', '40.3', 'Blaine (m2/kg)', '410', 'Blaine (m2/kg)', '422'], ['Al2O3', '5.48', '8.4', 'Air content (%)', '7.78', '', ''], ['Fe2O3', '2.38', '0.5', 'Initial set (min)', '103', '', ''], ['CaO', '62.44', '38.71', '', '', '', ''], ['MgO', '2.48', '11.06', '', '', '', ''], ['SO3', '4.32', '2.31', '', '', '', ''], ['K2O', '-', '0.57', 'Compressive strength (MPa)', 'Compressive strength (MPa)', 'Compressive strength (50:50 cement slag) (MPa)', 'Compressive strength (50:50 cement slag) (MPa)'], ['Na2O', '-', '0.37', 'Compressive strength (MPa)', 'Compressive strength (MPa)', 'Compressive strength (50:50 cement slag) (MPa)', 'Compressive strength (50:50 cement slag) (MPa)'], ['Total alkali', '0.97', '', '1day', '19.2', '', ''], ['Free lime', '1.03', '', '3days', '29.1', '', ''], ['C3S', '52.34', '', '7days', '33.8', '7days', '23.7'], ['C2S', '16.83', '', '28days', '41.4', '28days', '41.9'], ['C3A', '10.5', '', '', '', '', ''], ['C4AF', '7.24', '', '', '', '', '']]",1,1,1,3,S0950061809003444_1,S0950061809003444,2009-11-07
2302,Mineralogical composition of clinker (%).,"[['C3S', 'C2S', 'C3A', 'C4AF'], ['55.41', '13.65', '2.25', '14.83']]",1,"Mineralogical composition of clinker (%).;[['C3S', 'C2S', 'C3A', 'C4AF'], ['55.41', '13.65', '2.25', '14.83']]",1,1,1,3,S0950061818327090_2,S0950061818327090,2018-11-13
2303,Chemical and mineral composition of cement.,"[['', 'Chemical composition (wt%)', 'Chemical composition (wt%)', 'Chemical composition (wt%)', 'Chemical composition (wt%)', 'Chemical composition (wt%)', 'Chemical composition (wt%)', 'Chemical composition (wt%)', 'Chemical composition (wt%)', 'Chemical composition (wt%)', 'Mineral composition (wt%)', 'Mineral composition (wt%)', 'Mineral composition (wt%)', 'Mineral composition (wt%)'], ['SiO2', 'Al2O3', 'Fe2O3', 'CaO', 'MgO', 'SO3', 'Na2Oeq', 'f-CaO', 'Loss', 'Cl-', 'C3S', 'C2S', 'C4AF', 'C3A'], ['21.58', '4.03', '3.46', '61.49', '2.60', '2.83', '0.51', '0.67', '1.97', '0.010', '57.34', '18.90', '11.25', '6.47']]",1,"Chemical and mineral composition of cement.;[['', 'Chemical composition (wt%)', 'Chemical composition (wt%)', 'Chemical composition (wt%)', 'Chemical composition (wt%)', 'Chemical composition (wt%)', 'Chemical composition (wt%)', 'Chemical composition (wt%)', 'Chemical composition (wt%)', 'Chemical composition (wt%)', 'Mineral composition (wt%)', 'Mineral composition (wt%)', 'Mineral composition (wt%)', 'Mineral composition (wt%)'], ['SiO2', 'Al2O3', 'Fe2O3', 'CaO', 'MgO', 'SO3', 'Na2Oeq', 'f-CaO', 'Loss', 'Cl-', 'C3S', 'C2S', 'C4AF', 'C3A'], ['21.58', '4.03', '3.46', '61.49', '2.60', '2.83', '0.51', '0.67', '1.97', '0.010', '57.34', '18.90', '11.25', '6.47']]",1,1,1,3,S0950061816314064_0,S0950061816314064,2016-09-03
2304,The burdening of the raw meals and the potential mineral compositions (%).,"[['C3S', 'C2S', 'C3A', 'C4AF', 'SiO2', 'Al2O3', 'Fe2O3', 'CaCO3'], ['57.53', '24.143', '9.539', '9.41', '23.40', '5.57', '3.10', '67.93']]",1,"The burdening of the raw meals and the potential mineral compositions (%).;[['C3S', 'C2S', 'C3A', 'C4AF', 'SiO2', 'Al2O3', 'Fe2O3', 'CaCO3'], ['57.53', '24.143', '9.539', '9.41', '23.40', '5.57', '3.10', '67.93']]",1,1,1,3,S0950061814001846_0,S0950061814001846,2014-03-07
2305,Bibliographic information and ICSD collection codes for all of the related crystalline phases.,"[['Phases', 'Refs.', 'Mineral Name', 'ICSD No.', 'Phases', 'Refs.', 'Mineral Name', 'ICSD No.'], ['C3S', '[29]', 'N/A', '64759', 'C2S', '[30]', 'Larnite', '79553'], ['C3A', '[31]', 'N/A', '1841', 'C4AF', '[32]', 'Brownmillerite', '2841'], ['f-CaO', '[33]', 'Lime', '52783', 'MgO', '[34]', 'Periclase', '31051'], ['CaCO3', '[35]', 'Calcite', '73446', 'SiO2', '[36]', 'Quartz', '174'], ['C2F', '[37]', 'Srebrodolskite', '15059', 'Fe2O3', '[38]', 'Hematite', '154190'], ['C4A3$', '[39]', 'N/A', '9560', 'C$', '[40]', 'Anhydrite', '1956'], ['Al2O3', '[41]', 'Corundum', '31545', '', '', '', '']]",1,"Bibliographic information and ICSD collection codes for all of the related crystalline phases.;[['Phases', 'Refs.', 'Mineral Name', 'ICSD No.', 'Phases', 'Refs.', 'Mineral Name', 'ICSD No.'], ['C3S', '[29]', 'N/A', '64759', 'C2S', '[30]', 'Larnite', '79553'], ['C3A', '[31]', 'N/A', '1841', 'C4AF', '[32]', 'Brownmillerite', '2841'], ['f-CaO', '[33]', 'Lime', '52783', 'MgO', '[34]', 'Periclase', '31051'], ['CaCO3', '[35]', 'Calcite', '73446', 'SiO2', '[36]', 'Quartz', '174'], ['C2F', '[37]', 'Srebrodolskite', '15059', 'Fe2O3', '[38]', 'Hematite', '154190'], ['C4A3$', '[39]', 'N/A', '9560', 'C$', '[40]', 'Anhydrite', '1956'], ['Al2O3', '[41]', 'Corundum', '31545', '', '', '', '']]",0,1,1,2,S0950061814001846_1,S0950061814001846,2014-03-07
2306,Fitted equations of the mineral composition and the fitting parameters.,"[['Phases', 'Equitation', 'Adj. R 2'], ['C3S', 'Y=-12.49X   +62.70', '0.6071'], ['C2S', 'Y=11.99X+19.84', '0.7615'], ['C3A', 'Y=2.51X+4.33', '0.3150'], ['C4AF', 'Y=-1.80X+9.16', '0.3585'], ['f-MgO', 'Y=1.03 MgO  -1.50', '0.9086'], ['C$', 'Y=0.89 SO3   -1.34', '0.9686']]",1,"Fitted equations of the mineral composition and the fitting parameters.;[['Phases', 'Equitation', 'Adj. R 2'], ['C3S', 'Y=-12.49X   +62.70', '0.6071'], ['C2S', 'Y=11.99X+19.84', '0.7615'], ['C3A', 'Y=2.51X+4.33', '0.3150'], ['C4AF', 'Y=-1.80X+9.16', '0.3585'], ['f-MgO', 'Y=1.03 MgO  -1.50', '0.9086'], ['C$', 'Y=0.89 SO3   -1.34', '0.9686']]",1,1,1,3,S0950061814001846_3,S0950061814001846,2014-03-07
2307,"Incorporation of MgO in the clinker phases (%) [7,12,46].","[['', '', 'C3S', 'C2S', 'C3A', 'C4AF', 'Total MgO'], ['MgO percent', 'Ave. mineral composition', '54.38', '27.95', '6.98', '7.48', 'N/A'], ['MgO percent', 'Percent', '1.3/2.0', '0.6', '2.0', '4.5', 'N/A'], ['MgO percent', 'Ave. in clinker', '0.74/1.13', '0.15', '0.13', '0.37', '1.39/1.78']]",1,"Incorporation of MgO in the clinker phases (%) [7,12,46].;[['', '', 'C3S', 'C2S', 'C3A', 'C4AF', 'Total MgO'], ['MgO percent', 'Ave. mineral composition', '54.38', '27.95', '6.98', '7.48', 'N/A'], ['MgO percent', 'Percent', '1.3/2.0', '0.6', '2.0', '4.5', 'N/A'], ['MgO percent', 'Ave. in clinker', '0.74/1.13', '0.15', '0.13', '0.37', '1.39/1.78']]",1,1,1,3,S0950061814001846_4,S0950061814001846,2014-03-07
2308,Oxide composition and mineral phases of anhydrous cement and MNT clay used.,"[['', 'Oxide composition (wt%)', 'Oxide composition (wt%)', 'Mineral phase composition of cement (wt%)', 'Mineral phase composition of cement (wt%)'], ['', 'Cement', 'MNT clay', 'Mineral phase composition of cement (wt%)', 'Mineral phase composition of cement (wt%)'], ['SiO2', '19.60', '63.12', 'C3S', '58.9'], ['Al2O3', '5.38', '19.88', 'C2S', '14.0'], ['Fe2O3', '2.41', '1.37', 'C3A total', '9.4'], ['CaO', '65.29', '2.24', 'C3A ort/cub', '99% cubic'], ['Na2O', '0.05', '3.43', 'C4(A,F)', '5.7'], ['K2O', '0.84', '0.44', 'MX(SO4)', '5.5'], ['MgO', '0.82', '2.33', 'Total', '93.5'], ['SO3', '3.34', '-', '', ''], ['TiO2', '-', '0.01', '', ''], ['MnO', '-', '0.04', '', ''], ['NiO', '-', '0.06', '', ''], ['LOI', '2.18', '5.97', '', '']]",1,"Oxide composition and mineral phases of anhydrous cement and MNT clay used.;[['', 'Oxide composition (wt%)', 'Oxide composition (wt%)', 'Mineral phase composition of cement (wt%)', 'Mineral phase composition of cement (wt%)'], ['', 'Cement', 'MNT clay', 'Mineral phase composition of cement (wt%)', 'Mineral phase composition of cement (wt%)'], ['SiO2', '19.60', '63.12', 'C3S', '58.9'], ['Al2O3', '5.38', '19.88', 'C2S', '14.0'], ['Fe2O3', '2.41', '1.37', 'C3A total', '9.4'], ['CaO', '65.29', '2.24', 'C3A ort/cub', '99% cubic'], ['Na2O', '0.05', '3.43', 'C4(A,F)', '5.7'], ['K2O', '0.84', '0.44', 'MX(SO4)', '5.5'], ['MgO', '0.82', '2.33', 'Total', '93.5'], ['SO3', '3.34', '-', '', ''], ['TiO2', '-', '0.01', '', ''], ['MnO', '-', '0.04', '', ''], ['NiO', '-', '0.06', '', ''], ['LOI', '2.18', '5.97', '', '']]",1,1,1,3,S0950061819320677_0,S0950061819320677,2019-08-14
2309,Phase composition of iron rich CSA cement clinkers prepared at 1225 degC for 10 min/wt%.,"[['Clinker', 'Phase/wt%', 'Phase/wt%', 'Phase/wt%', 'Phase/wt%', 'Phase/wt%', 'Phase/wt%', '', 'Rwp'], ['Clinker', 'C4A3     s   -    -c', 'C4A3     s   -    -o', 'b-C2S', 'C4AF', 'C2F', 'C    s   -', 'TC4A3     s   -', 'Rwp'], ['F0', '6.7', '30.8', '58.6', '2.8', '0', '1.1', '37.5', '8.98'], ['F0.7', '10.2', '19.8', '58.7', '3.8', '5.0', '2.5', '30.00', '9.12'], ['F1.0', '13.2', '14.2', '57.1', '4.2', '7.3', '4.0', '27.40', '9.57'], ['F1.3', '15.8', '9.2', '56.1', '5.3', '9.1', '4.5', '25.0', '9.44']]",1,"Phase composition of iron rich CSA cement clinkers prepared at 1225 degC for 10 min/wt%.;[['Clinker', 'Phase/wt%', 'Phase/wt%', 'Phase/wt%', 'Phase/wt%', 'Phase/wt%', 'Phase/wt%', '', 'Rwp'], ['Clinker', 'C4A3     s   -    -c', 'C4A3     s   -    -o', 'b-C2S', 'C4AF', 'C2F', 'C    s   -', 'TC4A3     s   -', 'Rwp'], ['F0', '6.7', '30.8', '58.6', '2.8', '0', '1.1', '37.5', '8.98'], ['F0.7', '10.2', '19.8', '58.7', '3.8', '5.0', '2.5', '30.00', '9.12'], ['F1.0', '13.2', '14.2', '57.1', '4.2', '7.3', '4.0', '27.40', '9.57'], ['F1.3', '15.8', '9.2', '56.1', '5.3', '9.1', '4.5', '25.0', '9.44']]",1,1,1,3,S0950061820307790_3,S0950061820307790,2020-03-24
2310,Physical and chemical properties of GGBFS and silica sand.,"[['Components/property', 'GGBFS', 'Silica sand'], ['Silicon oxide (SiO2) (%)', '33.70', '99.70'], ['Aluminum oxide (Al2O3) (%)', '12.80', '0.14'], ['Ferric oxide (Fe2O3) (%)', '0.96', '0.016'], ['Calcium oxide (CaO) (%)', '45.40', '0.01'], ['Magnesium oxide (MgO) (%)', '1.00', '0.01'], ['Sulfur trioxide (SO3) (%)', '-', '-'], ['Tricalcium silicate (C3S) (%)', '-', '-'], ['Dicalcium silicate (C2S) (%)', '-', '-'], ['Tricalcium aluminate (C3A) (%)', '-', '-'], ['Tetracalcium aluminoferrite (C4AF) (%)', '-', '-'], ['Specific gravity', '2.90', '2.65'], ['Blaine fineness (m2/kg)', '399', '-'], ['Loss on ignition (LOI) at 1000 degC', '2.72', '-'], ['Time of setting (min) Vicat Initial', '-', '-']]",1,"Physical and chemical properties of GGBFS and silica sand.;[['Components/property', 'GGBFS', 'Silica sand'], ['Silicon oxide (SiO2) (%)', '33.70', '99.70'], ['Aluminum oxide (Al2O3) (%)', '12.80', '0.14'], ['Ferric oxide (Fe2O3) (%)', '0.96', '0.016'], ['Calcium oxide (CaO) (%)', '45.40', '0.01'], ['Magnesium oxide (MgO) (%)', '1.00', '0.01'], ['Sulfur trioxide (SO3) (%)', '-', '-'], ['Tricalcium silicate (C3S) (%)', '-', '-'], ['Dicalcium silicate (C2S) (%)', '-', '-'], ['Tricalcium aluminate (C3A) (%)', '-', '-'], ['Tetracalcium aluminoferrite (C4AF) (%)', '-', '-'], ['Specific gravity', '2.90', '2.65'], ['Blaine fineness (m2/kg)', '399', '-'], ['Loss on ignition (LOI) at 1000 degC', '2.72', '-'], ['Time of setting (min) Vicat Initial', '-', '-']]",1,1,1,3,S095006182032064X_0,S095006182032064X,2020-07-04
2311,Compositions of cement material (%).,"[['SO3', 'C3A', 'C2S', 'C3S', 'Blaine (m2/kg)'], ['2.6', '10', '18', '55', '365']]",1,"Compositions of cement material (%).;[['SO3', 'C3A', 'C2S', 'C3S', 'Blaine (m2/kg)'], ['2.6', '10', '18', '55', '365']]",1,1,1,3,S095006182032081X_2,S095006182032081X,2020-07-10
2312,Chemical composition of ordinary portland cement in mass (%).,"[['Constituents', 'Ordinary Portland Cement'], ['Lime (CaO)', '64.64'], ['Silica (SiO2)', '21.28'], ['Alumina (Al2O3)', '5.60'], ['Iron Oxide (Fe2O3)', '3.36'], ['Magnesia (MgO)', '2.06'], ['Sulphur Trioxide (SO3)', '2.14'], ['N2O', '0.05'], ['Loss of Ignition', '0.64'], ['Lime saturation factor', '0.92'], ['C3S', '52.82'], ['CS', '21.45'], ['C3A', '9.16'], ['C4AF', '10.2']]",1,"Chemical composition of ordinary portland cement in mass (%).;[['Constituents', 'Ordinary Portland Cement'], ['Lime (CaO)', '64.64'], ['Silica (SiO2)', '21.28'], ['Alumina (Al2O3)', '5.60'], ['Iron Oxide (Fe2O3)', '3.36'], ['Magnesia (MgO)', '2.06'], ['Sulphur Trioxide (SO3)', '2.14'], ['N2O', '0.05'], ['Loss of Ignition', '0.64'], ['Lime saturation factor', '0.92'], ['C3S', '52.82'], ['CS', '21.45'], ['C3A', '9.16'], ['C4AF', '10.2']]",1,1,1,3,S0950061816309722_1,S0950061816309722,2016-06-18
