Repository: zakidotai/cemcat

# CemCat Streamlit Hosting Bundle

This folder is ready to be pushed to GitHub and deployed on Streamlit Cloud.

## Files included

- `streamlit_app.py` (main app)
- `requirements.txt`
- `data/ner_cems_40k.csv`
- `data/pii_abs.json`
- `data/clinker_comps_with_dates.csv`
- `upload/composition_cls_slag_updated.csv`

## Local run

```bash
streamlit run streamlit_app.py
```

File: crystalline_composition_gpt4_with_pii_tid_dates.csv (part 86 of 101)
,caption,tables,Label,text,pred_0,pred_1,pred_2,all_pred,pii_tid,pii,date
2313,Properties of cement CEM II/A-L 42.5.,"[['Chemical analysis (%)', 'Chemical analysis (%)'], ['SiO2', '18.7'], ['Al2O3', '4.9'], ['Fe2O3', '3.7'], ['CaO', '62'], ['MgO', '1.3'], ['SO3', '2.7'], ['K2O', '0.68'], ['Na2O3', '0.17'], ['S-', '0.05'], ['Cl-', '0.04'], ['CO2', '4.7'], ['Free lime', '1.5'], ['Na2O equivalent', '0.59'], ['Loss on ignition', '5.1'], ['', ''], ['Compound composition of clinker (%)', 'Compound composition of clinker (%)'], ['C3S', '61'], ['C2S', '-'], ['C3A', '7.9'], ['C4AF', '12'], ['', ''], ['Physical properties', 'Physical properties'], ['Blaine finesse (cm2/g)', '3700'], ['Normal compressive strength (MPa)', '53'], ['Density (kg/m3)', '3.09']]",1,"Properties of cement CEM II/A-L 42.5.;[['Chemical analysis (%)', 'Chemical analysis (%)'], ['SiO2', '18.7'], ['Al2O3', '4.9'], ['Fe2O3', '3.7'], ['CaO', '62'], ['MgO', '1.3'], ['SO3', '2.7'], ['K2O', '0.68'], ['Na2O3', '0.17'], ['S-', '0.05'], ['Cl-', '0.04'], ['CO2', '4.7'], ['Free lime', '1.5'], ['Na2O equivalent', '0.59'], ['Loss on ignition', '5.1'], ['', ''], ['Compound composition of clinker (%)', 'Compound composition of clinker (%)'], ['C3S', '61'], ['C2S', '-'], ['C3A', '7.9'], ['C4AF', '12'], ['', ''], ['Physical properties', 'Physical properties'], ['Blaine finesse (cm2/g)', '3700'], ['Normal compressive strength (MPa)', '53'], ['Density (kg/m3)', '3.09']]",1,1,1,3,S0950061816309850_3,S0950061816309850,2016-06-22
2314,Mineralogical composition of the CEM I from BOGUE calculation (%).,"[['', 'C3S', 'C2S', 'C3A', 'C4AF'], ['CEM I', '51.23', '28.32', '9.90', '8.81']]",1,"Mineralogical composition of the CEM I from BOGUE calculation (%).;[['', 'C3S', 'C2S', 'C3A', 'C4AF'], ['CEM I', '51.23', '28.32', '9.90', '8.81']]",1,1,1,3,S0950061819317313_1,S0950061819317313,2019-07-16
2315,Chemical compositions and calcium silicate phases of raw materials.,"[['ID', 'Chemical compositions (%)', 'Chemical compositions (%)', 'Chemical compositions (%)', 'Chemical compositions (%)', 'Chemical compositions (%)', 'Chemical compositions (%)', 'Chemical compositions (%)', 'Chemical compositions (%)', 'Phases (%)', 'Phases (%)'], ['ID', 'CaO', 'SiO2', 'Al2O3', 'Fe2O3', 'MgO', 'Na2O', 'CO2', 'Free lime', 'C2S', 'C3S'], ['Ladle slag (L2)', '65.23', '12.35', '16.55', '0.79', '3.96', '0.08', '1.10', '7.2', '9.5', '31.1'], ['Ladle slag (L3)', '57.55', '6.21', '23.17', '3.55', '5.04', '0.16', '0.20', '10.8', '9.3', '3.6'], ['Waste glass', '4.89', '70.68', '1.62', '0.22', '3.08', '16.06', '-', '-', '-', '-']]",1,"Chemical compositions and calcium silicate phases of raw materials.;[['ID', 'Chemical compositions (%)', 'Chemical compositions (%)', 'Chemical compositions (%)', 'Chemical compositions (%)', 'Chemical compositions (%)', 'Chemical compositions (%)', 'Chemical compositions (%)', 'Chemical compositions (%)', 'Phases (%)', 'Phases (%)'], ['ID', 'CaO', 'SiO2', 'Al2O3', 'Fe2O3', 'MgO', 'Na2O', 'CO2', 'Free lime', 'C2S', 'C3S'], ['Ladle slag (L2)', '65.23', '12.35', '16.55', '0.79', '3.96', '0.08', '1.10', '7.2', '9.5', '31.1'], ['Ladle slag (L3)', '57.55', '6.21', '23.17', '3.55', '5.04', '0.16', '0.20', '10.8', '9.3', '3.6'], ['Waste glass', '4.89', '70.68', '1.62', '0.22', '3.08', '16.06', '-', '-', '-', '-']]",1,1,1,3,S0950061814005479_0,S0950061814005479,2014-06-14
2316,Chemical composition and calcium silicate phases of treated ladle slag (L3).,"[['ID', 'Chemical compositions (%)', 'Chemical compositions (%)', 'Chemical compositions (%)', 'Chemical compositions (%)', 'Chemical compositions (%)', 'Chemical compositions (%)', 'Chemical compositions (%)', 'Chemical compositions (%)', 'Phases (%)', 'Phases (%)'], ['ID', 'CaO', 'SiO2', 'Al2O3', 'Fe2O3', 'MgO', 'Na2O', 'CO2', 'Free lime', 'C2S', 'C3S'], ['L3T', '46.60', '17.00', '20.70', '5.39', '4.58', '0.60', '0.01', '0.15', '20.3', '3.0']]",1,"Chemical composition and calcium silicate phases of treated ladle slag (L3).;[['ID', 'Chemical compositions (%)', 'Chemical compositions (%)', 'Chemical compositions (%)', 'Chemical compositions (%)', 'Chemical compositions (%)', 'Chemical compositions (%)', 'Chemical compositions (%)', 'Chemical compositions (%)', 'Phases (%)', 'Phases (%)'], ['ID', 'CaO', 'SiO2', 'Al2O3', 'Fe2O3', 'MgO', 'Na2O', 'CO2', 'Free lime', 'C2S', 'C3S'], ['L3T', '46.60', '17.00', '20.70', '5.39', '4.58', '0.60', '0.01', '0.15', '20.3', '3.0']]",1,1,1,3,S0950061814005479_3,S0950061814005479,2014-06-14
2317,Variable and constant factors in research.,"[['Factor', 'Factor', 'Levels of factor'], ['Variable factors', 'Cement specific surface S wc', '320, 370, 420m2/kg'], ['Variable factors', 'C3A content in cement', '2%, 7%, 12%'], ['Variable factors', 'Na2Oe content in cement', '0.3, 0.7, 1.1%'], ['Variable factors', 'SO3 content in cement', '2.5, 3.0, 3.5%'], ['Variable factors', 'Superplasticizer type', 'PC, PE1, PE2 acc. Table 6'], ['Constant factors', 'Sand type and cement to sand ratio', 'acc. PN EN 196-1'], ['Constant factors', 'w/c Ratio', 'w/c=0.45'], ['Constant factors', 'Superplasticizer dosage', 'PC, PE2 2%'], ['Constant factors', '', 'PE1 3%'], ['Constant factors', 'Temperature', '20degC']]",1,"Variable and constant factors in research.;[['Factor', 'Factor', 'Levels of factor'], ['Variable factors', 'Cement specific surface S wc', '320, 370, 420m2/kg'], ['Variable factors', 'C3A content in cement', '2%, 7%, 12%'], ['Variable factors', 'Na2Oe content in cement', '0.3, 0.7, 1.1%'], ['Variable factors', 'SO3 content in cement', '2.5, 3.0, 3.5%'], ['Variable factors', 'Superplasticizer type', 'PC, PE1, PE2 acc. Table 6'], ['Constant factors', 'Sand type and cement to sand ratio', 'acc. PN EN 196-1'], ['Constant factors', 'w/c Ratio', 'w/c=0.45'], ['Constant factors', 'Superplasticizer dosage', 'PC, PE2 2%'], ['Constant factors', '', 'PE1 3%'], ['Constant factors', 'Temperature', '20degC']]",1,1,1,3,S0950061812002723_0,S0950061812002723,2012-05-27
2318,Research program for individual block according to Table 2.,"[['Number of test', '1', '2', '3', '4', '5', '6', '7', '8', '9', '10', '11', '12', '13', '14', '15', '16', '17', '18', '19'], ['C3A content', '2', '2', '2', '2', '2', '2', '2', '7', '7', '7', '7', '7', '12', '12', '12', '12', '12', '12', '12'], ['Na2Oe content', '0.3', '0.3', '0.3', '0.7', '1.1', '1.1', '1.1', '0.3', '0.7', '0.7', '0.7', '1.1', '0.3', '0.3', '0.3', '0.7', '1.1', '1.1', '1.1'], ['SO3 content', '2.5', '3', '3.5', '3', '2.5', '3', '3.5', '3', '2.5', '3', '3.5', '3', '2.5', '3', '3.5', '3', '2.5', '3', '3.5']]",1,"Research program for individual block according to Table 2.;[['Number of test', '1', '2', '3', '4', '5', '6', '7', '8', '9', '10', '11', '12', '13', '14', '15', '16', '17', '18', '19'], ['C3A content', '2', '2', '2', '2', '2', '2', '2', '7', '7', '7', '7', '7', '12', '12', '12', '12', '12', '12', '12'], ['Na2Oe content', '0.3', '0.3', '0.3', '0.7', '1.1', '1.1', '1.1', '0.3', '0.7', '0.7', '0.7', '1.1', '0.3', '0.3', '0.3', '0.7', '1.1', '1.1', '1.1'], ['SO3 content', '2.5', '3', '3.5', '3', '2.5', '3', '3.5', '3', '2.5', '3', '3.5', '3', '2.5', '3', '3.5', '3', '2.5', '3', '3.5']]",1,1,1,3,S0950061812002723_2,S0950061812002723,2012-05-27
2319,Properties of laboratory prepared cements.,"[['Cement', 'Cement composition (%)', 'Cement composition (%)', 'Cement composition (%)', 'Cement composition (%)', 'Cement composition (%)', 'Cement composition (%)', 'Cement composition (%)', 'Cement composition (%)', 'Cement composition (%)', 'Cement composition (%)', 'Cement composition (%)', 'S wc (m2/kg)'], ['Cement', 'SiO2', 'CaO', 'Al2O3', 'Fe2O3', 'MgO', 'Na2Oe', 'SO3', 'C3S', 'C2S', 'C3A', 'C4AF', 'S wc (m2/kg)'], ['1', '22.4', '66.6', '4.3', '5.5', '0.8', '0.3', '2.5', '60', '19', '2', '17', '320/370/420'], ['2', '22.4', '66.7', '4.3', '5.5', '0.8', '0.3', '3.0', '60', '19', '2', '17', '320/370/420'], ['3', '22.4', '66.6', '4.3', '5.5', '0.8', '0.3', '3.5', '60', '19', '2', '17', '320/370/420'], ['4', '22.4', '66.6', '4.3', '5.5', '0.8', '0.7', '3.0', '60', '19', '2', '17', '320/370/420'], ['5', '22.4', '66.6', '4.3', '5.5', '0.8', '1.1', '2.5', '60', '19', '2', '17', '320/370/420'], ['6', '22.4', '66.6', '4.3', '5.5', '0.8', '1.1', '3.0', '60', '19', '2', '17', '320/370/420'], ['7', '22.4', '66.6', '4.3', '5.5', '0.8', '1.1', '3.5', '60', '19', '2', '17', '320/370/420'], ['8', '23.3', '66.6', '4.7', '3.5', '0.91', '0.3', '3.0', '52', '28', '7', '9', '320/370/420'], ['9', '23.3', '66.6', '4.7', '3.5', '0.91', '0.7', '2.5', '52', '28', '7', '9', '320/370/420'], ['10', '23.3', '66.6', '4.7', '3.5', '0.91', '0.7', '3.0', '52', '28', '7', '9', '320/370/420'], ['11', '23.3', '66.6', '4.7', '3.5', '0.91', '0.7', '3.5', '52', '28', '7', '9', '320/370/420'], ['12', '23.3', '66.6', '4.7', '3.5', '0.91', '1.1', '3.0', '52', '28', '7', '9', '320/370/420'], ['13', '20.3', '65.8', '6.6', '3.1', '1.58', '0.3', '2.5', '58', '15', '12', '10', '320/370/420'], ['14', '20.3', '65.8', '6.6', '3.1', '1.58', '0.3', '3.0', '58', '15', '12', '10', '320/370/420'], ['15', '20.3', '65.8', '6.6', '3.1', '1.58', '0.3', '3.5', '58', '15', '12', '10', '320/370/420'], ['16', '20.3', '65.8', '6.6', '3.1', '1.58', '0.7', '3.0', '58', '15', '12', '10', '320/370/420'], ['17', '21.2', '66.3', '6.4', '2.8', '2.70', '1.1', '2.5', '59', '16', '12', '9', '320/370/420'], ['18', '21.2', '66.3', '6.4', '2.8', '2.70', '1.1', '3.0', '59', '16', '12', '9', '320/370/420'], ['19', '21.2', '66.3', '6.4', '2.8', '2.70', '1.1', '3.5', '59', '16', '12', '9', '320/370/420']]",1,"Properties of laboratory prepared cements.;[['Cement', 'Cement composition (%)', 'Cement composition (%)', 'Cement composition (%)', 'Cement composition (%)', 'Cement composition (%)', 'Cement composition (%)', 'Cement composition (%)', 'Cement composition (%)', 'Cement composition (%)', 'Cement composition (%)', 'Cement composition (%)', 'S wc (m2/kg)'], ['Cement', 'SiO2', 'CaO', 'Al2O3', 'Fe2O3', 'MgO', 'Na2Oe', 'SO3', 'C3S', 'C2S', 'C3A', 'C4AF', 'S wc (m2/kg)'], ['1', '22.4', '66.6', '4.3', '5.5', '0.8', '0.3', '2.5', '60', '19', '2', '17', '320/370/420'], ['2', '22.4', '66.7', '4.3', '5.5', '0.8', '0.3', '3.0', '60', '19', '2', '17', '320/370/420'], ['3', '22.4', '66.6', '4.3', '5.5', '0.8', '0.3', '3.5', '60', '19', '2', '17', '320/370/420'], ['4', '22.4', '66.6', '4.3', '5.5', '0.8', '0.7', '3.0', '60', '19', '2', '17', '320/370/420'], ['5', '22.4', '66.6', '4.3', '5.5', '0.8', '1.1', '2.5', '60', '19', '2', '17', '320/370/420'], ['6', '22.4', '66.6', '4.3', '5.5', '0.8', '1.1', '3.0', '60', '19', '2', '17', '320/370/420'], ['7', '22.4', '66.6', '4.3', '5.5', '0.8', '1.1', '3.5', '60', '19', '2', '17', '320/370/420'], ['8', '23.3', '66.6', '4.7', '3.5', '0.91', '0.3', '3.0', '52', '28', '7', '9', '320/370/420'], ['9', '23.3', '66.6', '4.7', '3.5', '0.91', '0.7', '2.5', '52', '28', '7', '9', '320/370/420'], ['10', '23.3', '66.6', '4.7', '3.5', '0.91', '0.7', '3.0', '52', '28', '7', '9', '320/370/420'], ['11', '23.3', '66.6', '4.7', '3.5', '0.91', '0.7', '3.5', '52', '28', '7', '9', '320/370/420'], ['12', '23.3', '66.6', '4.7', '3.5', '0.91', '1.1', '3.0', '52', '28', '7', '9', '320/370/420'], ['13', '20.3', '65.8', '6.6', '3.1', '1.58', '0.3', '2.5', '58', '15', '12', '10', '320/370/420'], ['14', '20.3', '65.8', '6.6', '3.1', '1.58', '0.3', '3.0', '58', '15', '12', '10', '320/370/420'], ['15', '20.3', '65.8', '6.6', '3.1', '1.58', '0.3', '3.5', '58', '15', '12', '10', '320/370/420'], ['16', '20.3', '65.8', '6.6', '3.1', '1.58', '0.7', '3.0', '58', '15', '12', '10', '320/370/420'], ['17', '21.2', '66.3', '6.4', '2.8', '2.70', '1.1', '2.5', '59', '16', '12', '9', '320/370/420'], ['18', '21.2', '66.3', '6.4', '2.8', '2.70', '1.1', '3.0', '59', '16', '12', '9', '320/370/420'], ['19', '21.2', '66.3', '6.4', '2.8', '2.70', '1.1', '3.5', '59', '16', '12', '9', '320/370/420']]",1,1,1,3,S0950061812002723_3,S0950061812002723,2012-05-27
2320,Properties of cements used in control tests.,"[['Cement', 'Cement composition (%)', 'Cement composition (%)', 'Cement composition (%)', 'Cement composition (%)', 'Cement composition (%)', 'Cement composition (%)', 'Cement composition (%)', 'Cement composition (%)', 'Cement composition (%)', 'Cement composition (%)', 'Cement composition (%)', 'Cement specific surface (m2/kg)'], ['Cement', 'SiO2', 'CaO', 'Al2O3', 'Fe2O3', 'MgO', 'Na2Oe', 'SO3', 'C3S', 'C2S', 'C3A', 'C4AF', 'Cement specific surface (m2/kg)'], ['CEM I 32.5', '19.50', '61.5', '5.80', '2.80', '1.37', '0.83', '2.7', '60', '19', '11', '9', '329'], ['CEM I 42.5', '20.02', '66.94', '4.46', '3.82', '1.87', '0.81', '2.5', '63', '10', '5', '12', '350'], ['CEM I 42.5', '20.38', '64.06', '4.77', '2.50', '2.14', '1.10', '2.5', '60', '13', '8', '8', '379'], ['CEM I 42.5', '22.55', '64.30', '4.39', '2.98', '1.02', '0.65', '2.5', '47', '30', '7', '9', '356'], ['CEM I 42.5', '21.61', '64.41', '4.46', '2.24', '1.25', '0.40', '3.1', '55', '21', '9', '7', '383'], ['CEM I 52.5', '20.7', '64.8', '5.1', '2.6', '1.2', '0.75', '3.5', '57', '21', '9', '9', '420']]",1,"Properties of cements used in control tests.;[['Cement', 'Cement composition (%)', 'Cement composition (%)', 'Cement composition (%)', 'Cement composition (%)', 'Cement composition (%)', 'Cement composition (%)', 'Cement composition (%)', 'Cement composition (%)', 'Cement composition (%)', 'Cement composition (%)', 'Cement composition (%)', 'Cement specific surface (m2/kg)'], ['Cement', 'SiO2', 'CaO', 'Al2O3', 'Fe2O3', 'MgO', 'Na2Oe', 'SO3', 'C3S', 'C2S', 'C3A', 'C4AF', 'Cement specific surface (m2/kg)'], ['CEM I 32.5', '19.50', '61.5', '5.80', '2.80', '1.37', '0.83', '2.7', '60', '19', '11', '9', '329'], ['CEM I 42.5', '20.02', '66.94', '4.46', '3.82', '1.87', '0.81', '2.5', '63', '10', '5', '12', '350'], ['CEM I 42.5', '20.38', '64.06', '4.77', '2.50', '2.14', '1.10', '2.5', '60', '13', '8', '8', '379'], ['CEM I 42.5', '22.55', '64.30', '4.39', '2.98', '1.02', '0.65', '2.5', '47', '30', '7', '9', '356'], ['CEM I 42.5', '21.61', '64.41', '4.46', '2.24', '1.25', '0.40', '3.1', '55', '21', '9', '7', '383'], ['CEM I 52.5', '20.7', '64.8', '5.1', '2.6', '1.2', '0.75', '3.5', '57', '21', '9', '9', '420']]",1,1,1,3,S0950061812002723_4,S0950061812002723,2012-05-27
2321,Chemical analysis of used cements and silica fume.,"[['Constituent percent by weight', 'Type I cement', 'Type V cement', 'SF'], ['Silicon dioxide', '20.10', '20.20', '90.5'], ['Aluminum oxide', '5.50', '3.44', '0.88'], ['Ferric oxide', '3.42', '5.29', '0.39'], ['Calcium oxide', '61.10', '62.88', '17.5'], ['Magnesium oxide', '4.03', '2.66', '0.8'], ['Sulfur trioxide', '2.57', '2.09', '0.8'], ['Loss on ignition', '2.75', '1.93', '1.5'], ['C3A', '8.80', '0.18', '-']]",1,"Chemical analysis of used cements and silica fume.;[['Constituent percent by weight', 'Type I cement', 'Type V cement', 'SF'], ['Silicon dioxide', '20.10', '20.20', '90.5'], ['Aluminum oxide', '5.50', '3.44', '0.88'], ['Ferric oxide', '3.42', '5.29', '0.39'], ['Calcium oxide', '61.10', '62.88', '17.5'], ['Magnesium oxide', '4.03', '2.66', '0.8'], ['Sulfur trioxide', '2.57', '2.09', '0.8'], ['Loss on ignition', '2.75', '1.93', '1.5'], ['C3A', '8.80', '0.18', '-']]",1,1,1,3,S0950061812002772_0,S0950061812002772,2012-06-23
2322,Chemical composition of ordinary portland cement and silica fume.,"[['Constituent', 'Ordinary Portland cement', 'Silica fume'], ['', 'By weight (%)', 'By weight (%)'], ['Lime (CaO)', '64.64', '1.0 (max)'], ['Silica (SiO2)', '21.28', '90 (max)'], ['Alumina (Al2O3)', '5.60', '1.2 (max)'], ['Iron oxide (Fe2O3)', '3.36', '2.0 (max)'], ['Magnesia (MgO)', '2.06', '0.6 (max)'], ['Sulphur trioxide (SO3)', '2.14', '0.5 (max)'], ['N2O', '0.05', '0.8 (max)'], ['Loss of ignition', '0.64', '6 (max)'], ['Lime saturation factor', '0.92', '-'], ['C3S', '52.82', '-'], ['C2S', '21.45', '-'], ['C3A', '9.16', '-'], ['C4AF', '10.2', '-']]",1,"Chemical composition of ordinary portland cement and silica fume.;[['Constituent', 'Ordinary Portland cement', 'Silica fume'], ['', 'By weight (%)', 'By weight (%)'], ['Lime (CaO)', '64.64', '1.0 (max)'], ['Silica (SiO2)', '21.28', '90 (max)'], ['Alumina (Al2O3)', '5.60', '1.2 (max)'], ['Iron oxide (Fe2O3)', '3.36', '2.0 (max)'], ['Magnesia (MgO)', '2.06', '0.6 (max)'], ['Sulphur trioxide (SO3)', '2.14', '0.5 (max)'], ['N2O', '0.05', '0.8 (max)'], ['Loss of ignition', '0.64', '6 (max)'], ['Lime saturation factor', '0.92', '-'], ['C3S', '52.82', '-'], ['C2S', '21.45', '-'], ['C3A', '9.16', '-'], ['C4AF', '10.2', '-']]",1,1,1,3,S0950061812002875_0,S0950061812002875,2012-05-26
2323,Chemical composition and fineness of the Portland cement.,"[['Chemical components', 'Content (%)', 'Mineral components', 'Content (%)'], ['Calcium oxide (CaO)', '65.16', 'Tricalcium silicate (C3S,Ca3SiO5)', '65.16'], ['Silicon dioxide (SiO2)', '21.25', 'dicalcium silicate (C2S,Ca2SiO4)', '26.67'], ['Aluminum oxide (Al2O3)', '4.21', 'Dicalcium aluminate (C3A,Ca3Al2O6)', '18.83'], ['Ferric oxide (Fe2O3)', '3.35', 'Tetracalcium aluminoferrite (C4AF,Ca4Al2Fe2O10)', '10.75'], ['Magnesium oxide (MgO)', '2.90', 'Loss', '0.56'], ['Sulfur trioxide (SO3)', '0.78', 'Blaine fineness (m2/mg)', '399.4']]",1,"Chemical composition and fineness of the Portland cement.;[['Chemical components', 'Content (%)', 'Mineral components', 'Content (%)'], ['Calcium oxide (CaO)', '65.16', 'Tricalcium silicate (C3S,Ca3SiO5)', '65.16'], ['Silicon dioxide (SiO2)', '21.25', 'dicalcium silicate (C2S,Ca2SiO4)', '26.67'], ['Aluminum oxide (Al2O3)', '4.21', 'Dicalcium aluminate (C3A,Ca3Al2O6)', '18.83'], ['Ferric oxide (Fe2O3)', '3.35', 'Tetracalcium aluminoferrite (C4AF,Ca4Al2Fe2O10)', '10.75'], ['Magnesium oxide (MgO)', '2.90', 'Loss', '0.56'], ['Sulfur trioxide (SO3)', '0.78', 'Blaine fineness (m2/mg)', '399.4']]",1,1,1,3,S0950061822024850_1,S0950061822024850,2022-08-26
2324,Physical and chemical properties of cement CEM I 52.5 R.,"[['Chemical analysis (%)', 'Chemical analysis (%)', 'Chemical analysis (%)', 'Physical properties', 'Physical properties'], ['CaO', '63.4', '', 'Specify gravity (kgm-3)', '3140'], ['SiO2', '19.2', '', 'Specific surface Blaine (cm2 g-1)', '4900'], ['Al2O3', '4.5', '', 'Compressive strength (MPa)', ''], ['Fe2O3', '3.9', '', '2days', '39'], ['MgO', '1.1', '', '7days', '53'], ['SO3', '3.5', '', '28days', '64'], ['K2O', '0.90', '', 'Initial setting time (min)', '170'], ['N2O', '0.07', '', '', ''], ['Loss on ignition', '2.6', '', '', ''], ['', '', '', '', ''], ['Phase composition', 'C3S', 'C2S', 'C3A', 'C4AF'], ['Phase composition', '68%', '9%', '6%', '13%']]",1,"Physical and chemical properties of cement CEM I 52.5 R.;[['Chemical analysis (%)', 'Chemical analysis (%)', 'Chemical analysis (%)', 'Physical properties', 'Physical properties'], ['CaO', '63.4', '', 'Specify gravity (kgm-3)', '3140'], ['SiO2', '19.2', '', 'Specific surface Blaine (cm2 g-1)', '4900'], ['Al2O3', '4.5', '', 'Compressive strength (MPa)', ''], ['Fe2O3', '3.9', '', '2days', '39'], ['MgO', '1.1', '', '7days', '53'], ['SO3', '3.5', '', '28days', '64'], ['K2O', '0.90', '', 'Initial setting time (min)', '170'], ['N2O', '0.07', '', '', ''], ['Loss on ignition', '2.6', '', '', ''], ['', '', '', '', ''], ['Phase composition', 'C3S', 'C2S', 'C3A', 'C4AF'], ['Phase composition', '68%', '9%', '6%', '13%']]",1,1,1,3,S0950061813007472_0,S0950061813007472,2013-09-06
2325,Physical and chemical properties of SFL and cement powders.,"[['Oxide composition (%)', 'SFL', 'CEM'], ['SiO2', '99.45', '20.50'], ['Al2O3', '0.20', '5.82'], ['Fe2O3', '0.02', '4.10'], ['CaO', '0.02', '64.14'], ['MgO', '0.005', '0.71'], ['Na2Oeq', '0.09', '0.26'], ['SO3', 'NA', '2.44'], ['Loss on ignition (%)', '0.22', '1.38'], ['Specific gravity', '2.7', '3.14'], ['Fineness (m2/kg)', '324', '373'], ['C3S', 'NA', '53.40'], ['C2S', 'NA', '13.25'], ['C3A', 'NA', '8.49'], ['C4AF', 'NA', '12.48']]",1,"Physical and chemical properties of SFL and cement powders.;[['Oxide composition (%)', 'SFL', 'CEM'], ['SiO2', '99.45', '20.50'], ['Al2O3', '0.20', '5.82'], ['Fe2O3', '0.02', '4.10'], ['CaO', '0.02', '64.14'], ['MgO', '0.005', '0.71'], ['Na2Oeq', '0.09', '0.26'], ['SO3', 'NA', '2.44'], ['Loss on ignition (%)', '0.22', '1.38'], ['Specific gravity', '2.7', '3.14'], ['Fineness (m2/kg)', '324', '373'], ['C3S', 'NA', '53.40'], ['C2S', 'NA', '13.25'], ['C3A', 'NA', '8.49'], ['C4AF', 'NA', '12.48']]",1,1,1,3,S095006181300754X_0,S095006181300754X,2013-09-06
2326,Properties of the cement.,"[['Element', 'Composition (%)', 'Phase', 'Composition (%)'], ['SiO2', '20.8', 'C3S', '52.1'], ['Al2O3', '4.6', '', ''], ['Fe2O3', '2.6', 'C2S', '20.2'], ['CaO', '62.7', '', ''], ['MgO', '2.4', 'C3A', '7.7'], ['SO3', '3.2', '', ''], ['Na2O', '0.2', 'C4AF', '8.0'], ['K2O', '0.3', '', '']]",1,"Properties of the cement.;[['Element', 'Composition (%)', 'Phase', 'Composition (%)'], ['SiO2', '20.8', 'C3S', '52.1'], ['Al2O3', '4.6', '', ''], ['Fe2O3', '2.6', 'C2S', '20.2'], ['CaO', '62.7', '', ''], ['MgO', '2.4', 'C3A', '7.7'], ['SO3', '3.2', '', ''], ['Na2O', '0.2', 'C4AF', '8.0'], ['K2O', '0.3', '', '']]",1,1,1,3,S0950061820319802_0,S0950061820319802,2020-07-02
2327,The phase composition of Saudi Class G oil-well cement.,"[['Component', 'Concentration (weight %)'], ['C3A', '<1'], ['C3S', '65'], ['C2S', '15'], ['C4AF + 2 C3A', '18']]",1,"The phase composition of Saudi Class G oil-well cement.;[['Component', 'Concentration (weight %)'], ['C3A', '<1'], ['C3S', '65'], ['C2S', '15'], ['C4AF + 2 C3A', '18']]",0,1,1,2,S0950061820326283_0,S0950061820326283,2020-09-01
2328,Chemical compositions and physical properties of cement and fly ash.,"[['Components', 'Cement', 'FA'], ['Chemical composition (%)', 'Chemical composition (%)', 'Chemical composition (%)'], ['SiO2', '31.34', '58'], ['Al2O3', '12.34', '30'], ['Fe2O3', '3.33', '4.3'], ['CaO', '41.27', '1.5'], ['MgO', '3.34', '2.8'], ['SO3', '3.22', '1.22'], ['Na2O', '0.43', '-'], ['K2Oment', '0.80', '1.36'], ['Loss on ignition', '1.09', '0.82'], ['C3S', '43.38', '-'], ['C2S', '18.79', '-'], ['C3A', '6.00', '-'], ['C4AF', '8.55', '-'], ['', '', ''], ['Physical properties', 'Physical properties', 'Physical properties'], ['Spec. surf. area (m2/g)', '332', '287'], ['Density (kg/m3)', '3.06', '2.34'], ['Compressive strength 3/28 days (MPa)', '26.6/54.5', '-'], ['Flexural strength 3/28 days (MPa)', '5.42/8.74', '-'], ['Time of initial/final setting (min)', '90/300', '-']]",1,"Chemical compositions and physical properties of cement and fly ash.;[['Components', 'Cement', 'FA'], ['Chemical composition (%)', 'Chemical composition (%)', 'Chemical composition (%)'], ['SiO2', '31.34', '58'], ['Al2O3', '12.34', '30'], ['Fe2O3', '3.33', '4.3'], ['CaO', '41.27', '1.5'], ['MgO', '3.34', '2.8'], ['SO3', '3.22', '1.22'], ['Na2O', '0.43', '-'], ['K2Oment', '0.80', '1.36'], ['Loss on ignition', '1.09', '0.82'], ['C3S', '43.38', '-'], ['C2S', '18.79', '-'], ['C3A', '6.00', '-'], ['C4AF', '8.55', '-'], ['', '', ''], ['Physical properties', 'Physical properties', 'Physical properties'], ['Spec. surf. area (m2/g)', '332', '287'], ['Density (kg/m3)', '3.06', '2.34'], ['Compressive strength 3/28 days (MPa)', '26.6/54.5', '-'], ['Flexural strength 3/28 days (MPa)', '5.42/8.74', '-'], ['Time of initial/final setting (min)', '90/300', '-']]",1,1,1,3,S0950061820326404_0,S0950061820326404,2020-09-06
2329,Component materials and physical properties of I(PM) pozzolanic and type I cements.,"[['Component', 'Average (by weight)%', 'Average (by weight)%', ''], ['Component', 'I(PM)', 'Type I', ''], ['a - Component materials', 'a - Component materials', 'a - Component materials', ''], ['C3S', '40.0', '49.0', ''], ['C2S', '23.0', '25.0', ''], ['C3A', '9.0', '12.0', ''], ['C4AF', '7.0', '8.0', ''], ['CaSo4', '2.5', '2.9', ''], ['CaO', '0.7', '0.8', ''], ['MgO', '0.8', '1.2', ''], ['Loss of ignition', '3.0', '1.5', ''], ['Natural pozzolan (tuff)', '15.0', '0.0', ''], ['', '', '', ''], ['Property', '', 'I(PM)', 'Type I'], ['b - Physical properties', 'b - Physical properties', 'b - Physical properties', 'b - Physical properties'], ['Min. specific surface (cm2/gr)', '3000', '2800', ''], ['Setting time', 'Initial (min)', '60', '45'], ['', 'Final (h)', '7', '6'], ['Min. compressive strength (kg/cm2)', '7days', '175', '-'], ['', '28days', '315', '425']]",1,"Component materials and physical properties of I(PM) pozzolanic and type I cements.;[['Component', 'Average (by weight)%', 'Average (by weight)%', ''], ['Component', 'I(PM)', 'Type I', ''], ['a - Component materials', 'a - Component materials', 'a - Component materials', ''], ['C3S', '40.0', '49.0', ''], ['C2S', '23.0', '25.0', ''], ['C3A', '9.0', '12.0', ''], ['C4AF', '7.0', '8.0', ''], ['CaSo4', '2.5', '2.9', ''], ['CaO', '0.7', '0.8', ''], ['MgO', '0.8', '1.2', ''], ['Loss of ignition', '3.0', '1.5', ''], ['Natural pozzolan (tuff)', '15.0', '0.0', ''], ['', '', '', ''], ['Property', '', 'I(PM)', 'Type I'], ['b - Physical properties', 'b - Physical properties', 'b - Physical properties', 'b - Physical properties'], ['Min. specific surface (cm2/gr)', '3000', '2800', ''], ['Setting time', 'Initial (min)', '60', '45'], ['', 'Final (h)', '7', '6'], ['Min. compressive strength (kg/cm2)', '7days', '175', '-'], ['', '28days', '315', '425']]",1,1,1,3,S0950061810001510_1,S0950061810001510,2010-04-22
2330,Element ratios from EDS analyses for the RD-1380 specimen.,"[['Clinker phases', 'Stoichiometric ratio', 'Element/at.%', 'Element/at.%', 'Element/at.%', 'Element/at.%', 'Element/at.%', 'Element/at.%'], ['Clinker phases', 'Stoichiometric ratio', 'Al', 'Si', 'S', 'Ca', 'Fe', 'Ba'], ['Belite', 'C2S', '2.09', '15.41', '3.46', '31.89', '0.42', '1.33'], [""Ye'elimite"", 'C4A3$', '32.89', '0.95', '5.86', '23.92', '1.64', '2.52'], ['Alite', 'C3S', '1.46', '11.29', '2.92', '34.85', '-', '-']]",1,"Element ratios from EDS analyses for the RD-1380 specimen.;[['Clinker phases', 'Stoichiometric ratio', 'Element/at.%', 'Element/at.%', 'Element/at.%', 'Element/at.%', 'Element/at.%', 'Element/at.%'], ['Clinker phases', 'Stoichiometric ratio', 'Al', 'Si', 'S', 'Ca', 'Fe', 'Ba'], ['Belite', 'C2S', '2.09', '15.41', '3.46', '31.89', '0.42', '1.33'], [""Ye'elimite"", 'C4A3$', '32.89', '0.95', '5.86', '23.92', '1.64', '2.52'], ['Alite', 'C3S', '1.46', '11.29', '2.92', '34.85', '-', '-']]",1,1,1,3,S095006181831540X_3,S095006181831540X,2018-06-22
2331,Average atomic ratio obtained by EDS in RD-1380 specimen; n stands for the number of measurements (points). Theoretical atomic ratios of clinker phases are also included.,"[['Atomic ratio', 'n', '(Ca + Ba)/Si', '(Ca + Ba)/Al', '(Ca + Ba)/S'], ['Experimental EDS ratios', 'Experimental EDS ratios', 'Experimental EDS ratios', 'Experimental EDS ratios', 'Experimental EDS ratios'], ['Belite', '7', '2.16', '', ''], [""Ye'elimite"", '5', '', '0.80', '4.50'], ['Alite', '9', '3.09', '', ''], ['', '', '', '', ''], ['Theoretical stoichiometric ratios', 'Theoretical stoichiometric ratios', 'Theoretical stoichiometric ratios', 'Theoretical stoichiometric ratios', 'Theoretical stoichiometric ratios'], ['C2S', '', '2.0', '-', '-'], ['C4A3$', '', '-', '0.67', '4.0'], ['C3S', '', '3.0', '-', '-']]",1,"Average atomic ratio obtained by EDS in RD-1380 specimen; n stands for the number of measurements (points). Theoretical atomic ratios of clinker phases are also included.;[['Atomic ratio', 'n', '(Ca + Ba)/Si', '(Ca + Ba)/Al', '(Ca + Ba)/S'], ['Experimental EDS ratios', 'Experimental EDS ratios', 'Experimental EDS ratios', 'Experimental EDS ratios', 'Experimental EDS ratios'], ['Belite', '7', '2.16', '', ''], [""Ye'elimite"", '5', '', '0.80', '4.50'], ['Alite', '9', '3.09', '', ''], ['', '', '', '', ''], ['Theoretical stoichiometric ratios', 'Theoretical stoichiometric ratios', 'Theoretical stoichiometric ratios', 'Theoretical stoichiometric ratios', 'Theoretical stoichiometric ratios'], ['C2S', '', '2.0', '-', '-'], ['C4A3$', '', '-', '0.67', '4.0'], ['C3S', '', '3.0', '-', '-']]",1,1,1,3,S095006181831540X_4,S095006181831540X,2018-06-22
2332,Chemical and mineral compositions of Portland cement.,"[['Oxides', 'SiO2', 'Al2O3', 'Fe2O3', 'CaO', 'MgO', 'SO3', 'K2O', 'Na2O', 'TiO2', 'LOI 1'], ['wt%', '19.70', '4.45', '2.93', '63.62', '1.28', '2.93', '0.68', '0.12', '0.27', '1.09'], ['', '', '', '', '', '', '', '', '', '', ''], ['Minerals 2', 'C3S', 'C2S', 'C3A', 'C4AF', 'Calcite', 'Bassanite', 'Quartz', '', '', ''], ['wt%', '59.8', '15.4', '7.6', '7.1', '5.5', '4.2', '0.4', '', '', '']]",1,"Chemical and mineral compositions of Portland cement.;[['Oxides', 'SiO2', 'Al2O3', 'Fe2O3', 'CaO', 'MgO', 'SO3', 'K2O', 'Na2O', 'TiO2', 'LOI 1'], ['wt%', '19.70', '4.45', '2.93', '63.62', '1.28', '2.93', '0.68', '0.12', '0.27', '1.09'], ['', '', '', '', '', '', '', '', '', '', ''], ['Minerals 2', 'C3S', 'C2S', 'C3A', 'C4AF', 'Calcite', 'Bassanite', 'Quartz', '', '', ''], ['wt%', '59.8', '15.4', '7.6', '7.1', '5.5', '4.2', '0.4', '', '', '']]",1,1,1,3,S0950061818315435_0,S0950061818315435,2018-06-23
2333,Chemical and phase compositions of investigated ordinary Portland cement.,"[['Chemical composition (wt%)', 'Chemical composition (wt%)', 'Chemical composition (wt%)', 'Chemical composition (wt%)', 'Phase composition (wt%)', 'Phase composition (wt%)'], ['Oxides', 'XRF', 'Oxides', 'XRF', 'C3S', '62.6'], ['CaO', '61.123', 'TiO2', '0.271', 'C2S', '11.2'], ['SiO2', '19.701', 'Na2O', '0.154', 'C3A', '4.6'], ['Al2O3', '4.653', 'K2O', '0.695', 'C4AF', '11.5'], ['SO3', '3.007', '', '', 'CaSO4*2H2O', '3.3'], ['Fe2O3', '3.482', '', '', 'CaSO4*0.5H2O', '0.1'], ['MgO', '2.059', '', '', 'MgO', '1.0']]",1,"Chemical and phase compositions of investigated ordinary Portland cement.;[['Chemical composition (wt%)', 'Chemical composition (wt%)', 'Chemical composition (wt%)', 'Chemical composition (wt%)', 'Phase composition (wt%)', 'Phase composition (wt%)'], ['Oxides', 'XRF', 'Oxides', 'XRF', 'C3S', '62.6'], ['CaO', '61.123', 'TiO2', '0.271', 'C2S', '11.2'], ['SiO2', '19.701', 'Na2O', '0.154', 'C3A', '4.6'], ['Al2O3', '4.653', 'K2O', '0.695', 'C4AF', '11.5'], ['SO3', '3.007', '', '', 'CaSO4*2H2O', '3.3'], ['Fe2O3', '3.482', '', '', 'CaSO4*0.5H2O', '0.1'], ['MgO', '2.059', '', '', 'MgO', '1.0']]",1,1,1,3,S0950061818330149_0,S0950061818330149,2018-12-13
2334,The main phases of the sulfoaluminate cement.,"[['Phase', 'C4A3$', 'C3S', 'C2S', 'CaCO3', 'C4AF', 'CaSO4*2H2O', 'CaSO4'], ['%', '42.68', '13.39', '19.68', '13.26', '5.36', '2.97', '2.7']]",1,"The main phases of the sulfoaluminate cement.;[['Phase', 'C4A3$', 'C3S', 'C2S', 'CaCO3', 'C4AF', 'CaSO4*2H2O', 'CaSO4'], ['%', '42.68', '13.39', '19.68', '13.26', '5.36', '2.97', '2.7']]",1,1,1,3,S0950061816302896_1,S0950061816302896,2016-03-16
2335,Cement physico-chemical properties and phase composition.,"[['Parameter', 'Requirements', 'Test results', 'Standard'], ['Specific surface (cm2/g)', '-', '3 820', 'PN-EN 196-6'], ['Initial setting time (min)', '>=60', '150', 'PN-EN 196-3'], ['Final setting time (min)', '-', '215', 'PN-EN 196-3'], ['Water demand (%)', '-', '29.2', ''], ['Soundness (mm)', '<=10', '1.1', 'PN-EN 196-3'], ['Compressive strength (MPa)', '', '', ''], ['2days', '>=10', '23.0', 'PN-EN 196-1'], ['28days', '42.5-62.5', '52.5', 'PN-EN 196-1'], ['', '', '', ''], ['Chemical composition (%):', 'Chemical composition (%):', 'Chemical composition (%):', 'Chemical composition (%):'], ['Insol.', '<=5.0', '0.49', 'PN-EN 196-2'], ['Ign. loss', '<=5.0', '2.36', 'PN-EN 196-2'], ['Na2Oeq', '<=0.6', '0.46', 'PN-EN 196-21'], ['Al2O3', '<=5.0', '3.48', 'PN-EN 196-2'], ['SO3', '<=3.5', '3.12', 'PN-EN 196-2'], ['Cl', '<=0.1', '0.078', 'PN-EN 196-21'], ['Value of the expansion in Na2SO4 solution after 52weeks (%)', '<=5.0', '0.206', 'PN-B-19707'], ['', '', '', ''], ['Phase composition (%):', 'Phase composition (%):', 'Phase composition (%):', 'Phase composition (%):'], ['C3A,%', '<=3.0', '1.78', 'PN-EN 196-2'], ['C4AF+2C3A,%', '<=20', '16.94', 'PN-EN 196-2'], ['C3S,%', '<=60', '58.48', 'PN-EN 196-2']]",1,"Cement physico-chemical properties and phase composition.;[['Parameter', 'Requirements', 'Test results', 'Standard'], ['Specific surface (cm2/g)', '-', '3 820', 'PN-EN 196-6'], ['Initial setting time (min)', '>=60', '150', 'PN-EN 196-3'], ['Final setting time (min)', '-', '215', 'PN-EN 196-3'], ['Water demand (%)', '-', '29.2', ''], ['Soundness (mm)', '<=10', '1.1', 'PN-EN 196-3'], ['Compressive strength (MPa)', '', '', ''], ['2days', '>=10', '23.0', 'PN-EN 196-1'], ['28days', '42.5-62.5', '52.5', 'PN-EN 196-1'], ['', '', '', ''], ['Chemical composition (%):', 'Chemical composition (%):', 'Chemical composition (%):', 'Chemical composition (%):'], ['Insol.', '<=5.0', '0.49', 'PN-EN 196-2'], ['Ign. loss', '<=5.0', '2.36', 'PN-EN 196-2'], ['Na2Oeq', '<=0.6', '0.46', 'PN-EN 196-21'], ['Al2O3', '<=5.0', '3.48', 'PN-EN 196-2'], ['SO3', '<=3.5', '3.12', 'PN-EN 196-2'], ['Cl', '<=0.1', '0.078', 'PN-EN 196-21'], ['Value of the expansion in Na2SO4 solution after 52weeks (%)', '<=5.0', '0.206', 'PN-B-19707'], ['', '', '', ''], ['Phase composition (%):', 'Phase composition (%):', 'Phase composition (%):', 'Phase composition (%):'], ['C3A,%', '<=3.0', '1.78', 'PN-EN 196-2'], ['C4AF+2C3A,%', '<=20', '16.94', 'PN-EN 196-2'], ['C3S,%', '<=60', '58.48', 'PN-EN 196-2']]",1,1,1,3,S0950061817316197_0,S0950061817316197,2017-08-11
2336,Chemical composition and fineness of Portland cement.,"[['Oxide (wt.%)', 'Oxide (wt.%)', 'Oxide (wt.%)', 'Oxide (wt.%)', 'Oxide (wt.%)', 'Oxide (wt.%)', 'Oxide (wt.%)', 'Oxide (wt.%)', 'Blaine fineness (m2/kg)'], ['SiO2', 'Al2O3', 'Fe2O3', 'CaO', 'MgO', 'SO3', 'Na2Oeq', 'f-CaO', 'Blaine fineness (m2/kg)'], ['21.58', '4.03', '3.46', '61.49', '2.60', '2.83', '0.51', '0.67', '346'], ['C3S', 'C3S', 'C2S', 'C2S', 'C3A', 'C3A', 'C4AF', 'C4AF', 'LOI (wt.%)'], ['57.34', '57.34', '18.90', '18.90', '6.47', '6.47', '11.25', '11.25', '1.97']]",1,"Chemical composition and fineness of Portland cement.;[['Oxide (wt.%)', 'Oxide (wt.%)', 'Oxide (wt.%)', 'Oxide (wt.%)', 'Oxide (wt.%)', 'Oxide (wt.%)', 'Oxide (wt.%)', 'Oxide (wt.%)', 'Blaine fineness (m2/kg)'], ['SiO2', 'Al2O3', 'Fe2O3', 'CaO', 'MgO', 'SO3', 'Na2Oeq', 'f-CaO', 'Blaine fineness (m2/kg)'], ['21.58', '4.03', '3.46', '61.49', '2.60', '2.83', '0.51', '0.67', '346'], ['C3S', 'C3S', 'C2S', 'C2S', 'C3A', 'C3A', 'C4AF', 'C4AF', 'LOI (wt.%)'], ['57.34', '57.34', '18.90', '18.90', '6.47', '6.47', '11.25', '11.25', '1.97']]",1,1,1,3,S0950061815006996_0,S0950061815006996,2015-06-20
2337,Chemical composition of used cement (%).,"[['CaO', 'SiO2', 'Al2O3', 'Fe2O3', 'MgO', 'SO3', 'Na2Oeq', 'f-CaO', 'C2S', 'C3S', 'C3A', 'C4AF'], ['65.36', '22.15', '4.51', '3.39', '2.31', '0.46', '0.488', '0.95', '56.54', '20.87', '6.22', '10.31']]",1,"Chemical composition of used cement (%).;[['CaO', 'SiO2', 'Al2O3', 'Fe2O3', 'MgO', 'SO3', 'Na2Oeq', 'f-CaO', 'C2S', 'C3S', 'C3A', 'C4AF'], ['65.36', '22.15', '4.51', '3.39', '2.31', '0.46', '0.488', '0.95', '56.54', '20.87', '6.22', '10.31']]",1,1,1,3,S0950061821021413_0,S0950061821021413,2021-08-03
2338,"Chemical Composition of OPC, FA, GBFS and CC (XRF Analysis).","[['Composition', 'OPC', 'FA', 'GBFS', 'CC'], ['Chemicals', '', '', '', ''], ['CaO', '65.36', '3.24', '40.14', '42.26'], ['SiO2', '20.03', '61.10', '37.52', '32.84'], ['Al2O3', '3.87', '27.82', '17.10', '15.12'], ['Fe2O3', '4.48', '3.04', '0.54', '2.12'], ['SO3', '3.21', '0.54', '1.79', '3.01'], ['MgO', '1.81', '1.12', '1.09', '1.64'], ['TiO2', '0.23', '1.44', '0.83', '0.92'], ['K2O', '0.75', '1.43', '0.38', '0.03'], ['MnO', '0.08', '0.04', '0.49', '0.10'], ['', '', '', '', ''], ['Potential phases', '', '', '', ''], ['C3S', '61.96', '-', '-', '-'], ['C2S', '13.55', '-', '-', '-'], ['C3A', '9.07', '-', '-', '-'], ['C4AF', '13.18', '-', '-', '-'], ['', '', '', '', ''], ['Moduli', '', '', '', ''], ['Lime Saturation factor (LSF) (%)', '94', '-', '-', '34.3'], ['Silica ratio (SR) (SiO2/(Al2O3 + Fe2O3))', '2.71', '-', '-', '1.91'], ['Alumina ratio (AR) (Al2O3/Fe2O3)', '0.79', '-', '-', '5.64'], ['Chemical modulus (CM) ((CaO + MgO)/(SiO2))', '3.15', '-', '-', '1.27'], ['(CaO + MgO + 1/3 Al2O3)/(SiO2 + 2/3 Al2O3)', '-', '-', '2.89', '-'], ['(CaO + MgO + Al2O3)/SiO2', '-', '-', '3.32', '-']]",1,"Chemical Composition of OPC, FA, GBFS and CC (XRF Analysis).;[['Composition', 'OPC', 'FA', 'GBFS', 'CC'], ['Chemicals', '', '', '', ''], ['CaO', '65.36', '3.24', '40.14', '42.26'], ['SiO2', '20.03', '61.10', '37.52', '32.84'], ['Al2O3', '3.87', '27.82', '17.10', '15.12'], ['Fe2O3', '4.48', '3.04', '0.54', '2.12'], ['SO3', '3.21', '0.54', '1.79', '3.01'], ['MgO', '1.81', '1.12', '1.09', '1.64'], ['TiO2', '0.23', '1.44', '0.83', '0.92'], ['K2O', '0.75', '1.43', '0.38', '0.03'], ['MnO', '0.08', '0.04', '0.49', '0.10'], ['', '', '', '', ''], ['Potential phases', '', '', '', ''], ['C3S', '61.96', '-', '-', '-'], ['C2S', '13.55', '-', '-', '-'], ['C3A', '9.07', '-', '-', '-'], ['C4AF', '13.18', '-', '-', '-'], ['', '', '', '', ''], ['Moduli', '', '', '', ''], ['Lime Saturation factor (LSF) (%)', '94', '-', '-', '34.3'], ['Silica ratio (SR) (SiO2/(Al2O3 + Fe2O3))', '2.71', '-', '-', '1.91'], ['Alumina ratio (AR) (Al2O3/Fe2O3)', '0.79', '-', '-', '5.64'], ['Chemical modulus (CM) ((CaO + MgO)/(SiO2))', '3.15', '-', '-', '1.27'], ['(CaO + MgO + 1/3 Al2O3)/(SiO2 + 2/3 Al2O3)', '-', '-', '2.89', '-'], ['(CaO + MgO + Al2O3)/SiO2', '-', '-', '3.32', '-']]",1,1,1,3,S0950061821021498_2,S0950061821021498,2021-08-10
2339,The chemical and mineral composition of the cement clinker.,"[['Chemical composition', 'Mass (%)', 'Mineral composition', 'Mass (%)'], ['CaO', '63.39', 'Alite (C3S)', '41.10'], ['SiO2', '22.09', 'Belite (C2S)', '28.37'], ['Al2O3', '5.57', 'Aluminate (C3A)', '8.79'], ['Fe2O3', '3.53', 'Ferrite (C4AF)', '10.74'], ['MgO', '1.54', 'CaSO4', '4.97'], ['SO3', '2.31', 'Others', '4.49'], ['Others', '1.57', '', '']]",1,"The chemical and mineral composition of the cement clinker.;[['Chemical composition', 'Mass (%)', 'Mineral composition', 'Mass (%)'], ['CaO', '63.39', 'Alite (C3S)', '41.10'], ['SiO2', '22.09', 'Belite (C2S)', '28.37'], ['Al2O3', '5.57', 'Aluminate (C3A)', '8.79'], ['Fe2O3', '3.53', 'Ferrite (C4AF)', '10.74'], ['MgO', '1.54', 'CaSO4', '4.97'], ['SO3', '2.31', 'Others', '4.49'], ['Others', '1.57', '', '']]",1,1,1,3,S0950061822026319_1,S0950061822026319,2022-08-30
2340,"Main chemical composition of Grade G oil well cement (mass fraction, %).","[['Component', 'SiO2', 'CaO', 'Al2O3', 'Fe2O3', 'MgO', 'SO3', 'C2S', 'C3S', 'C4AF', 'C3A', 'C2F', 'CaSO4'], ['Mass percent(wt.%)', '22.74', '64.82', '2.62', '4.76', '1.40', '0.84', '21.2', '58.44', '12.49', '-', '1.09', '1.09']]",1,"Main chemical composition of Grade G oil well cement (mass fraction, %).;[['Component', 'SiO2', 'CaO', 'Al2O3', 'Fe2O3', 'MgO', 'SO3', 'C2S', 'C3S', 'C4AF', 'C3A', 'C2F', 'CaSO4'], ['Mass percent(wt.%)', '22.74', '64.82', '2.62', '4.76', '1.40', '0.84', '21.2', '58.44', '12.49', '-', '1.09', '1.09']]",1,1,1,3,S0950061823000983_0,S0950061823000983,2023-01-18
2341,Phase compositions of Class G oil well cement (HSR).,"[['C3S', 'C2S', 'C3A', 'C4AF', 'Free lime'], ['53.29', '21.17', '6.34', '8.97', '0.18']]",1,"Phase compositions of Class G oil well cement (HSR).;[['C3S', 'C2S', 'C3A', 'C4AF', 'Free lime'], ['53.29', '21.17', '6.34', '8.97', '0.18']]",1,1,1,3,S0950061817309352_1,S0950061817309352,2017-05-22
