Repository: zakidotai/cemcat

# CemCat Streamlit Hosting Bundle

This folder is ready to be pushed to GitHub and deployed on Streamlit Cloud.

## Files included

- `streamlit_app.py` (main app)
- `requirements.txt`
- `data/ner_cems_40k.csv`
- `data/pii_abs.json`
- `data/clinker_comps_with_dates.csv`
- `upload/composition_cls_slag_updated.csv`

## Local run

```bash
streamlit run streamlit_app.py
```

File: crystalline_composition_gpt4_with_pii_tid_dates.csv (part 87 of 101)
,caption,tables,Label,text,pred_0,pred_1,pred_2,all_pred,pii_tid,pii,date
2342,The mineral compositions of Type I cement and Type V cement.,"[['', 'Mineral composition (mass%)', 'Mineral composition (mass%)', 'Mineral composition (mass%)', 'Mineral composition (mass%)', 'Mineral composition (mass%)', 'Blaine (cm2/g)'], ['', 'C3S', 'C2S', 'C3A', 'C4AF', 'C     S   -     2   H', 'Blaine (cm2/g)'], ['Type I cement', '48.1', '27.0', '8.1', '9.1', '4.3', '3315'], ['Type V cement', '29.2', '52.2', '3.2', '8.5', '4.7', '3210']]",1,"The mineral compositions of Type I cement and Type V cement.;[['', 'Mineral composition (mass%)', 'Mineral composition (mass%)', 'Mineral composition (mass%)', 'Mineral composition (mass%)', 'Mineral composition (mass%)', 'Blaine (cm2/g)'], ['', 'C3S', 'C2S', 'C3A', 'C4AF', 'C     S   -     2   H', 'Blaine (cm2/g)'], ['Type I cement', '48.1', '27.0', '8.1', '9.1', '4.3', '3315'], ['Type V cement', '29.2', '52.2', '3.2', '8.5', '4.7', '3210']]",1,1,1,3,S0950061811006301_1,S0950061811006301,2011-12-19
2343,Oxide and chemical composition of cement (%).,"[['', '', 'CaO', 'SiO2', 'Al2O3', 'Fe2O3', 'MgO', 'SO3', 'TiO2'], ['Oxide composition (%)', 'Portland cement', '62.96', '20.96', '4.54', '3.48', '2.91', '2.77', '-'], ['Oxide composition (%)', 'CSA cement', '40.00', '5.55', '37.50', '1.50', '1.75', '10.00', '1.25'], ['', '', '', '', '', '', '', '', ''], ['', '', 'C3S', 'C2S', 'C3A', 'C4AF', 'Gypsum', 'Ca4Al6O12SO4', 'Ca4Al6O12SO4'], ['Chemical composition (%)', 'Portland cement', '53.71', '19.58', '6.14', '10.59', '0.78', '-', '-'], ['Chemical composition (%)', 'CSA cement', '0.42', '12.59', '10.64', '-', '1.07', '73.37', '73.37']]",1,"Oxide and chemical composition of cement (%).;[['', '', 'CaO', 'SiO2', 'Al2O3', 'Fe2O3', 'MgO', 'SO3', 'TiO2'], ['Oxide composition (%)', 'Portland cement', '62.96', '20.96', '4.54', '3.48', '2.91', '2.77', '-'], ['Oxide composition (%)', 'CSA cement', '40.00', '5.55', '37.50', '1.50', '1.75', '10.00', '1.25'], ['', '', '', '', '', '', '', '', ''], ['', '', 'C3S', 'C2S', 'C3A', 'C4AF', 'Gypsum', 'Ca4Al6O12SO4', 'Ca4Al6O12SO4'], ['Chemical composition (%)', 'Portland cement', '53.71', '19.58', '6.14', '10.59', '0.78', '-', '-'], ['Chemical composition (%)', 'CSA cement', '0.42', '12.59', '10.64', '-', '1.07', '73.37', '73.37']]",1,1,1,3,S0950061812000256_0,S0950061812000256,2012-02-02
2344,Mineralogical composition of cement (%).,"[['Element', 'Cement'], ['C3S', '58.2'], ['C2S', '18.5'], ['C3A', '9.3'], ['C4AF', '8.2']]",1,"Mineralogical composition of cement (%).;[['Element', 'Cement'], ['C3S', '58.2'], ['C2S', '18.5'], ['C3A', '9.3'], ['C4AF', '8.2']]",1,1,1,3,S0950061812000050_1,S0950061812000050,2012-01-25
2345,Cement compositions.,"[['', '', 'CEM I NSR 52.5', 'CEM I 52.5 SR5 PM', 'CEM I 52.5 SR3 PM'], ['', 'Clinker (%)', '91.9', '92.8', '94'], ['Mineralogical composition of clinker', 'C3S', '67.9', '72.9', '67.4'], ['Mineralogical composition of clinker', 'C2S', '13.1', '19', '16.1'], ['Mineralogical composition of clinker', 'C3A', '6.4', '0.7', '0.4'], ['Mineralogical composition of clinker', 'C4AF', '10.4', '6.7', '13.7'], ['Mineralogical composition of clinker', 'Lime/Portlandite', '0.8', '0.3', '1.5'], ['Mineralogical composition of clinker', 'Alkali sulfates', '1.5', '0.3', '1'], ['', '', '', '', ''], ['Sulfatted additions', 'Anhydrite', '4.4', '2.4', '1.8'], ['Sulfatted additions', 'Bassanite', '0.5', '0.8', '3.3'], ['Sulfatted additions', 'Gypsum', '0.2', '0.9', '0.6'], ['', '', '', '', ''], ['Chemical Composition of the cements', 'PF950', '2', '1.5', '1.4'], ['Chemical Composition of the cements', 'SiO2', '19.4', '22.4', '20.5'], ['Chemical Composition of the cements', 'Al2O3', '5.1', '2.9', '3.3'], ['Chemical Composition of the cements', 'Fe2O3', '2.9', '2.3', '5.2'], ['Chemical Composition of the cements', 'CaO', '63.1', '67', '64.8'], ['Chemical Composition of the cements', 'MgO', '1.8', '0.8', '0.7'], ['Chemical Composition of the cements', 'SO3', '3.6', '2.3', '2.8'], ['Chemical Composition of the cements', 'K2O', '0.9', '0.2', '0.7'], ['Chemical Composition of the cements', 'Na2O', '0.2', '0.1', '0.1'], ['Chemical Composition of the cements', 'SrO', '0.1', '0.1', '0'], ['Chemical Composition of the cements', 'TiO2', '0.3', '0.1', '0.2'], ['Chemical Composition of the cements', 'P2O5', '0.3', '0.1', '0.4'], ['Chemical Composition of the cements', 'MnO', '0.1', '0', '0.1'], ['Chemical Composition of the cements', 'Cl', '0.079', '0.027', '0.081']]",1,"Cement compositions.;[['', '', 'CEM I NSR 52.5', 'CEM I 52.5 SR5 PM', 'CEM I 52.5 SR3 PM'], ['', 'Clinker (%)', '91.9', '92.8', '94'], ['Mineralogical composition of clinker', 'C3S', '67.9', '72.9', '67.4'], ['Mineralogical composition of clinker', 'C2S', '13.1', '19', '16.1'], ['Mineralogical composition of clinker', 'C3A', '6.4', '0.7', '0.4'], ['Mineralogical composition of clinker', 'C4AF', '10.4', '6.7', '13.7'], ['Mineralogical composition of clinker', 'Lime/Portlandite', '0.8', '0.3', '1.5'], ['Mineralogical composition of clinker', 'Alkali sulfates', '1.5', '0.3', '1'], ['', '', '', '', ''], ['Sulfatted additions', 'Anhydrite', '4.4', '2.4', '1.8'], ['Sulfatted additions', 'Bassanite', '0.5', '0.8', '3.3'], ['Sulfatted additions', 'Gypsum', '0.2', '0.9', '0.6'], ['', '', '', '', ''], ['Chemical Composition of the cements', 'PF950', '2', '1.5', '1.4'], ['Chemical Composition of the cements', 'SiO2', '19.4', '22.4', '20.5'], ['Chemical Composition of the cements', 'Al2O3', '5.1', '2.9', '3.3'], ['Chemical Composition of the cements', 'Fe2O3', '2.9', '2.3', '5.2'], ['Chemical Composition of the cements', 'CaO', '63.1', '67', '64.8'], ['Chemical Composition of the cements', 'MgO', '1.8', '0.8', '0.7'], ['Chemical Composition of the cements', 'SO3', '3.6', '2.3', '2.8'], ['Chemical Composition of the cements', 'K2O', '0.9', '0.2', '0.7'], ['Chemical Composition of the cements', 'Na2O', '0.2', '0.1', '0.1'], ['Chemical Composition of the cements', 'SrO', '0.1', '0.1', '0'], ['Chemical Composition of the cements', 'TiO2', '0.3', '0.1', '0.2'], ['Chemical Composition of the cements', 'P2O5', '0.3', '0.1', '0.4'], ['Chemical Composition of the cements', 'MnO', '0.1', '0', '0.1'], ['Chemical Composition of the cements', 'Cl', '0.079', '0.027', '0.081']]",1,1,1,3,S0950061816315835_0,S0950061816315835,2016-10-15
2346,Physicochemical characteristics of OPC.,"[['CaO', 'Al2O3', 'SiO2', 'SO3', 'MgO', 'Fe2O3', 'Na2Oeq', 'C3S', 'C2S', 'C3A', 'C3AF', 'LOI', 'IR'], ['63.2', '4.9', '20.5', '2.5', '2.0', '3.5', '0.5', '53.6', '17.4', '6.9', '10.0', '2.4', '0.8']]",1,"Physicochemical characteristics of OPC.;[['CaO', 'Al2O3', 'SiO2', 'SO3', 'MgO', 'Fe2O3', 'Na2Oeq', 'C3S', 'C2S', 'C3A', 'C3AF', 'LOI', 'IR'], ['63.2', '4.9', '20.5', '2.5', '2.0', '3.5', '0.5', '53.6', '17.4', '6.9', '10.0', '2.4', '0.8']]",1,1,1,3,S0950061822023327_0,S0950061822023327,2022-08-06
2347,Cement compositions and fineness. All compositions are given in mass percentages.,"[['Mineralogical composition (XRD-Rietveld)', '1Ae1', '2Be1', '2Be2', '3Cg1', '3Ce2', '4De1', '4Ce2', '5Ae1', '6Af1'], ['hkl_Phase_BFS', '65.8', '65.9', '66.4', '69.9', '70.7', '64.28', '65.45', '66.6', '66.0'], ['Alite (C3S)', '18.8', '17.7', '16.6', '14.4', '12.8', '18.7', '18.5', '17.8', '17.7'], ['Belite (C2S)', '5.0', '4.9', '3.7', '3.5', '3.4', '4.4', '4.4', '4.0', '4.8'], ['Aluminate (C3A)', '0.9', '1.0', '0.9', '1.1', '0.6', '1.0', '1.2', '0.8', '0.9'], ['Ferrite (C2Fe2-xAlxO5)', '3.2', '3.5', '3.3', '3.3', '3.8', '4.0', '3.5', '2.9', '3.7'], ['Mayenite (C12A7)', '0.8', '-', 'N.D.', '-', '-', '0.9', '-', '0.8', '0.7'], ['Free Lime (CaO)', '0.1', '0.2', '0.2', '0.2', '0.2', '0.3', '0.6', '0.1', '0.1'], ['Periclase (MgO)', '0.1', '0.3', '0.1', '0.1', '0.1', '0.3', '0.1', '0.1', '0.1'], ['Aphthitalite (K3Na(SO4)2)', '0.3', '0.4', '0.5', '0.4', '0.9', '0.3', '0.3', '0.2', '0.7'], ['Arcanite (K2SO4)', '-', '0.1', '0', '0.3', '0.2', '-', '-', '-', '0.2'], ['Thenardite (Na2SO4)', '-', '-', 'N.D.', '-', '-', '-', '-', '-', '-'], ['Gypsum (CaSO4*2H2O)', '-', '0.6', '0', '0.6', '0.5', '0', '0', '0', '-'], ['Bassanite (CaSO4* 1/2 H2O)', '0.7', '1.6', '1.9', '0.9', '1.4', '0.8', '0.6', '0.23', '0.4'], ['Anhydrite (CaSO4)', '3.3', '2.6', '2.3', '4.1', '3.9', '3.6', '3.7', '5.0', '4.1'], ['Ca-Langbeinite (K2Ca2(SO4)3)', '-', '-', 'N.D.', '-', '-', '-', '-', '-', '-'], ['Sylvite (KCl)', '-', '-', 'N.D.', '-', '-', '-', '-', '-', '-'], ['Portlandite (Ca(OH)2)', '0.2', '-', '0', '0.5', '0.7', '-', '0.1', '-', '0.2'], ['Calcite (CaCO3)', '0.1', '0.3', '3.0', '0.5', '0.7', '0.3', '0.4', '0.4', '0.2'], ['Dolomite (CaMg(CO3)2)', '0.6', '0.8', '0.7', '-', '-', '1.2', '1.0', '0.7', '-'], ['Quartz (SiO2)', '0.2', '0.3', '0.3', '0.1', '0.2', '0.1', '0.1', '0.3', '0.2'], ['Sum', '99.1', '99.1', '99.1', '98.9', '99.4', '99.0', '98.8', '99.2', '99.1'], ['Blaine (m2/kg)', '380', '441', '486', '489', '516', '437', '416', '535', '469']]",1,"Cement compositions and fineness. All compositions are given in mass percentages.;[['Mineralogical composition (XRD-Rietveld)', '1Ae1', '2Be1', '2Be2', '3Cg1', '3Ce2', '4De1', '4Ce2', '5Ae1', '6Af1'], ['hkl_Phase_BFS', '65.8', '65.9', '66.4', '69.9', '70.7', '64.28', '65.45', '66.6', '66.0'], ['Alite (C3S)', '18.8', '17.7', '16.6', '14.4', '12.8', '18.7', '18.5', '17.8', '17.7'], ['Belite (C2S)', '5.0', '4.9', '3.7', '3.5', '3.4', '4.4', '4.4', '4.0', '4.8'], ['Aluminate (C3A)', '0.9', '1.0', '0.9', '1.1', '0.6', '1.0', '1.2', '0.8', '0.9'], ['Ferrite (C2Fe2-xAlxO5)', '3.2', '3.5', '3.3', '3.3', '3.8', '4.0', '3.5', '2.9', '3.7'], ['Mayenite (C12A7)', '0.8', '-', 'N.D.', '-', '-', '0.9', '-', '0.8', '0.7'], ['Free Lime (CaO)', '0.1', '0.2', '0.2', '0.2', '0.2', '0.3', '0.6', '0.1', '0.1'], ['Periclase (MgO)', '0.1', '0.3', '0.1', '0.1', '0.1', '0.3', '0.1', '0.1', '0.1'], ['Aphthitalite (K3Na(SO4)2)', '0.3', '0.4', '0.5', '0.4', '0.9', '0.3', '0.3', '0.2', '0.7'], ['Arcanite (K2SO4)', '-', '0.1', '0', '0.3', '0.2', '-', '-', '-', '0.2'], ['Thenardite (Na2SO4)', '-', '-', 'N.D.', '-', '-', '-', '-', '-', '-'], ['Gypsum (CaSO4*2H2O)', '-', '0.6', '0', '0.6', '0.5', '0', '0', '0', '-'], ['Bassanite (CaSO4* 1/2 H2O)', '0.7', '1.6', '1.9', '0.9', '1.4', '0.8', '0.6', '0.23', '0.4'], ['Anhydrite (CaSO4)', '3.3', '2.6', '2.3', '4.1', '3.9', '3.6', '3.7', '5.0', '4.1'], ['Ca-Langbeinite (K2Ca2(SO4)3)', '-', '-', 'N.D.', '-', '-', '-', '-', '-', '-'], ['Sylvite (KCl)', '-', '-', 'N.D.', '-', '-', '-', '-', '-', '-'], ['Portlandite (Ca(OH)2)', '0.2', '-', '0', '0.5', '0.7', '-', '0.1', '-', '0.2'], ['Calcite (CaCO3)', '0.1', '0.3', '3.0', '0.5', '0.7', '0.3', '0.4', '0.4', '0.2'], ['Dolomite (CaMg(CO3)2)', '0.6', '0.8', '0.7', '-', '-', '1.2', '1.0', '0.7', '-'], ['Quartz (SiO2)', '0.2', '0.3', '0.3', '0.1', '0.2', '0.1', '0.1', '0.3', '0.2'], ['Sum', '99.1', '99.1', '99.1', '98.9', '99.4', '99.0', '98.8', '99.2', '99.1'], ['Blaine (m2/kg)', '380', '441', '486', '489', '516', '437', '416', '535', '469']]",1,1,1,3,S0950061816305918_2,S0950061816305918,2016-04-29
2348,Phase composition of the CEM I 52.5N sample as determined by Q-XRD using Rietveld refinement.,"[['Phase', 'wt%'], ['C3S, m', '54.1'], ['C2S, m', '26.6'], ['C3A, c', '3.3'], ['C3A, o', '4.3'], ['C4AF, o', '2.5'], ['Free lime (Franke)', '0.1'], ['Periclase (MgO)', '0.0'], ['Anhydrite', '2.6'], ['CaSO4 hemihydrate *', '1.2'], ['CaSO4 dihydrate *', '0.02'], ['Calcite', '3.6'], ['Quartz', '1.2'], ['Arcanite', '0.5']]",1,"Phase composition of the CEM I 52.5N sample as determined by Q-XRD using Rietveld refinement.;[['Phase', 'wt%'], ['C3S, m', '54.1'], ['C2S, m', '26.6'], ['C3A, c', '3.3'], ['C3A, o', '4.3'], ['C4AF, o', '2.5'], ['Free lime (Franke)', '0.1'], ['Periclase (MgO)', '0.0'], ['Anhydrite', '2.6'], ['CaSO4 hemihydrate *', '1.2'], ['CaSO4 dihydrate *', '0.02'], ['Calcite', '3.6'], ['Quartz', '1.2'], ['Arcanite', '0.5']]",1,1,1,3,S0950061816305931_0,S0950061816305931,2016-04-22
2349,Chemical configuration of binder materials (in wt. %).,"[['UHPC Binding (B) Agents', 'Chemical Compounds (C.C.)', 'Chemical Compounds (C.C.)', 'Chemical Compounds (C.C.)', 'Chemical Compounds (C.C.)', 'Chemical Compounds (C.C.)', 'Chemical Compounds (C.C.)', 'Chemical Compounds (C.C.)', 'Chemical Compounds (C.C.)', 'Chemical Compounds (C.C.)', 'Chemical Compounds (C.C.)'], ['UHPC Binding (B) Agents', 'CaO', 'SiO2', 'Al2O3', 'Fe2O3', 'K2O', 'MgO', 'Na2O', 'Na2O + 0.658K2O', 'SO3', 'Loss on ignition'], ['OPC', '64.35', '22', '5.64', '3.8', '0.36', '2.11', '0.19', '0.33', '2.1', '0.7'], ['MS', '0.48', '92.5', '0.72', '0.96', '0.84', '1.78', '0.5', '-', '-', '1.55'], ['NP', '-', '42.13', '15.33', '12.21', '0.84', '8.5', '2.99', '-', '-', '-'], ['FA', '8.38', '45.3', '34.4', '2.37', '0.57', '1.86', '0.4', '-', '0.46', '3.5'], ['MK', '-', '46.37', '15.37', '6.66', '1.76', '4.58', '0.95', '-', '-', '-'], ['Bogue Phases', 'Bogue Phases', 'Bogue Phases', 'Bogue Phases', 'Bogue Phases', 'Bogue Phases', 'Bogue Phases', 'Bogue Phases', 'Bogue Phases', 'Bogue Phases', 'Bogue Phases'], ['C.C. Notations', 'C3S', 'C2S', 'C3A', 'C4AF', '-', '-', '-', '-', '-', '-'], ['Percentage (%)', '55', '19', '10', '7', '-', '-', '-', '-', '-', '-']]",1,"Chemical configuration of binder materials (in wt. %).;[['UHPC Binding (B) Agents', 'Chemical Compounds (C.C.)', 'Chemical Compounds (C.C.)', 'Chemical Compounds (C.C.)', 'Chemical Compounds (C.C.)', 'Chemical Compounds (C.C.)', 'Chemical Compounds (C.C.)', 'Chemical Compounds (C.C.)', 'Chemical Compounds (C.C.)', 'Chemical Compounds (C.C.)', 'Chemical Compounds (C.C.)'], ['UHPC Binding (B) Agents', 'CaO', 'SiO2', 'Al2O3', 'Fe2O3', 'K2O', 'MgO', 'Na2O', 'Na2O + 0.658K2O', 'SO3', 'Loss on ignition'], ['OPC', '64.35', '22', '5.64', '3.8', '0.36', '2.11', '0.19', '0.33', '2.1', '0.7'], ['MS', '0.48', '92.5', '0.72', '0.96', '0.84', '1.78', '0.5', '-', '-', '1.55'], ['NP', '-', '42.13', '15.33', '12.21', '0.84', '8.5', '2.99', '-', '-', '-'], ['FA', '8.38', '45.3', '34.4', '2.37', '0.57', '1.86', '0.4', '-', '0.46', '3.5'], ['MK', '-', '46.37', '15.37', '6.66', '1.76', '4.58', '0.95', '-', '-', '-'], ['Bogue Phases', 'Bogue Phases', 'Bogue Phases', 'Bogue Phases', 'Bogue Phases', 'Bogue Phases', 'Bogue Phases', 'Bogue Phases', 'Bogue Phases', 'Bogue Phases', 'Bogue Phases'], ['C.C. Notations', 'C3S', 'C2S', 'C3A', 'C4AF', '-', '-', '-', '-', '-', '-'], ['Percentage (%)', '55', '19', '10', '7', '-', '-', '-', '-', '-', '-']]",1,1,1,3,S0950061822030860_0,S0950061822030860,2022-10-27
2350,Mineral composition of PC used in the present study (wt%).,"[['C3S', 'C2S', 'C3A', 'C4AF', 'CaSO4', 'Others'], ['59.99', '9.87', '6.45', '8.42', '7.50', '7.77']]",1,"Mineral composition of PC used in the present study (wt%).;[['C3S', 'C2S', 'C3A', 'C4AF', 'CaSO4', 'Others'], ['59.99', '9.87', '6.45', '8.42', '7.50', '7.77']]",1,1,1,3,S0950061819303113_1,S0950061819303113,2019-02-10
2351,Phase compositions and physical properties of class-G oil-well cement.,"[['C3S (wt%)', 'C2S (wt%)', 'C3A (wt%)', 'C4AF (wt%)', 'SO3 (wt%)', 'MgO (wt%)', 'Free-CaO (wt%)'], ['54.1', '23.6', '2.1', '13.8', '2.2', '0.9', '0.5']]",1,"Phase compositions and physical properties of class-G oil-well cement.;[['C3S (wt%)', 'C2S (wt%)', 'C3A (wt%)', 'C4AF (wt%)', 'SO3 (wt%)', 'MgO (wt%)', 'Free-CaO (wt%)'], ['54.1', '23.6', '2.1', '13.8', '2.2', '0.9', '0.5']]",1,1,1,3,S0950061819303368_0,S0950061819303368,2019-02-12
2352,Properties of cement and silica fume.,"[['Component', 'Chemical composition (%)', 'Chemical composition (%)'], ['Component', 'Cement', 'Silica fume'], ['CaO', '64.47', '0.50'], ['SiO2', '20.09', '96'], ['C', '-', '1.50'], ['Al2O3', '5.01', '0.70'], ['Fe2O3', '2.73', '0.25'], ['MgO', '1.72', '0.60'], ['K2O', '0.66', '0.85'], ['Cl', '0.01', '0.10'], ['Na2O', '0.21', '0.25'], ['P2O5', '-', '0.10'], ['SO3', '3.03', '0.50'], ['H2O', '-', '0.80'], ['Fever loss', '2.11', '1.50'], ['pH value', '-', '5.0-8.0'], ['C3S', '60.7', '-'], ['C2S', '11.8', '-'], ['C3A', '8.6', '-'], ['C4AF', '8.3', '-'], ['Silicate modulus', '2.6', '-'], ['Alumina modulus', '1.8', '-'], ['Hydraulic modulus', '2.3', '-'], ['Total alkalin', '0.58', '-'], ['', '', ''], ['', 'Physical properties', 'Physical properties'], ['', 'Cement', 'Silica fume'], ['Blaine specify surface', '5162cm2/gr', '200,000cm2/gr'], ['Unit volume weight', '-', '0.650gr/cm3'], ['Specific gravity', '3.14', '2.26'], ['Initial setting time', '154min', '-'], ['Final setting time', '191min', '-'], ['Volume expansion Genlesmesi', '0.8mm', '-'], ['', '', ''], ['', 'Compressive strength of cement (MPa)', 'Compressive strength of cement (MPa)'], ['2days', '39.8MPa', '-'], ['7days', '54.2MPa', '-'], ['28days', '61.8MPa', '-']]",1,"Properties of cement and silica fume.;[['Component', 'Chemical composition (%)', 'Chemical composition (%)'], ['Component', 'Cement', 'Silica fume'], ['CaO', '64.47', '0.50'], ['SiO2', '20.09', '96'], ['C', '-', '1.50'], ['Al2O3', '5.01', '0.70'], ['Fe2O3', '2.73', '0.25'], ['MgO', '1.72', '0.60'], ['K2O', '0.66', '0.85'], ['Cl', '0.01', '0.10'], ['Na2O', '0.21', '0.25'], ['P2O5', '-', '0.10'], ['SO3', '3.03', '0.50'], ['H2O', '-', '0.80'], ['Fever loss', '2.11', '1.50'], ['pH value', '-', '5.0-8.0'], ['C3S', '60.7', '-'], ['C2S', '11.8', '-'], ['C3A', '8.6', '-'], ['C4AF', '8.3', '-'], ['Silicate modulus', '2.6', '-'], ['Alumina modulus', '1.8', '-'], ['Hydraulic modulus', '2.3', '-'], ['Total alkalin', '0.58', '-'], ['', '', ''], ['', 'Physical properties', 'Physical properties'], ['', 'Cement', 'Silica fume'], ['Blaine specify surface', '5162cm2/gr', '200,000cm2/gr'], ['Unit volume weight', '-', '0.650gr/cm3'], ['Specific gravity', '3.14', '2.26'], ['Initial setting time', '154min', '-'], ['Final setting time', '191min', '-'], ['Volume expansion Genlesmesi', '0.8mm', '-'], ['', '', ''], ['', 'Compressive strength of cement (MPa)', 'Compressive strength of cement (MPa)'], ['2days', '39.8MPa', '-'], ['7days', '54.2MPa', '-'], ['28days', '61.8MPa', '-']]",1,1,1,3,S0950061814004334_1,S0950061814004334,2014-06-22
2353,Mineralogical and chemical compositions of the cement.,"[['Mineralogical composition', 'Mineralogical composition', 'Chemical composition', 'Chemical composition'], ['Compound', 'Content (%)', 'Compound', 'Content (%)'], ['C3S', '58.3', 'LOI', '2.88'], ['C2S', '11.2', 'Fe2O3', '3.26'], ['C3Ac', '4.1', 'TiO2', '0.22'], ['C3Ao', '0.6', 'CaO', '62.62'], ['C4AF', '13.4', 'K2O *', '0.99'], ['CaO', '1.1', 'P2O5', '0.10'], ['Ca(OH)2', '1.7', 'SiO2', '19.89'], ['CaCO3', '1.9', 'Al2O3', '4.74'], ['CaSO4*2H2O', '2.1', 'MgO', '1.95'], ['CaSO4*0.5H2O', '4.4', 'Na2O *', '0.13'], ['K2Ca(SO4)2*H2O', '1.1', 'SO3', '3.53'], ['Total sum', '100.2', 'Total sum', '100.31']]",1,"Mineralogical and chemical compositions of the cement.;[['Mineralogical composition', 'Mineralogical composition', 'Chemical composition', 'Chemical composition'], ['Compound', 'Content (%)', 'Compound', 'Content (%)'], ['C3S', '58.3', 'LOI', '2.88'], ['C2S', '11.2', 'Fe2O3', '3.26'], ['C3Ac', '4.1', 'TiO2', '0.22'], ['C3Ao', '0.6', 'CaO', '62.62'], ['C4AF', '13.4', 'K2O *', '0.99'], ['CaO', '1.1', 'P2O5', '0.10'], ['Ca(OH)2', '1.7', 'SiO2', '19.89'], ['CaCO3', '1.9', 'Al2O3', '4.74'], ['CaSO4*2H2O', '2.1', 'MgO', '1.95'], ['CaSO4*0.5H2O', '4.4', 'Na2O *', '0.13'], ['K2Ca(SO4)2*H2O', '1.1', 'SO3', '3.53'], ['Total sum', '100.2', 'Total sum', '100.31']]",1,1,1,3,S095006181630160X_1,S095006181630160X,2016-03-21
2354,Cement paste compositions for each accelerator used.,"[['Material', 'Reference paste', 'Alkaline accelerated paste', 'Alkali-free accelerated paste'], ['Cement (g)', '100.00', '100.00', '100.00'], ['Deionized water (g)', '44.34', '42.63', '40.67'], ['Superplasticizer (% bcw)', '1.00', '1.00', '1.00'], ['Alkaline accelerator (% bcw)', '-', '3.00', '-'], ['Alkali-free accelerator (% bcw)', '-', '-', '7.00'], ['Final C3A/SO3 molar ratio', '0.39', '0.55', '0.76']]",1,"Cement paste compositions for each accelerator used.;[['Material', 'Reference paste', 'Alkaline accelerated paste', 'Alkali-free accelerated paste'], ['Cement (g)', '100.00', '100.00', '100.00'], ['Deionized water (g)', '44.34', '42.63', '40.67'], ['Superplasticizer (% bcw)', '1.00', '1.00', '1.00'], ['Alkaline accelerator (% bcw)', '-', '3.00', '-'], ['Alkali-free accelerator (% bcw)', '-', '-', '7.00'], ['Final C3A/SO3 molar ratio', '0.39', '0.55', '0.76']]",0,1,1,2,S095006181630160X_4,S095006181630160X,2016-03-21
2355,Estimated mineral and chemical compositions (wt.%).,"[['Mineral compositions', 'Mineral compositions', 'Mineral compositions', 'Chemical compositions', 'Chemical compositions', 'Chemical compositions', 'Chemical compositions', 'Chemical compositions'], ['C2S', 'C   4     A   3     s   -', 'C4AF', 'CaO', 'SiO2', 'Al2O3', 'Fe2O3', 'SO3'], ['45', '35', '20', '51.40', '15.70', '21.74', '6.57', '4.59']]",1,"Estimated mineral and chemical compositions (wt.%).;[['Mineral compositions', 'Mineral compositions', 'Mineral compositions', 'Chemical compositions', 'Chemical compositions', 'Chemical compositions', 'Chemical compositions', 'Chemical compositions'], ['C2S', 'C   4     A   3     s   -', 'C4AF', 'CaO', 'SiO2', 'Al2O3', 'Fe2O3', 'SO3'], ['45', '35', '20', '51.40', '15.70', '21.74', '6.57', '4.59']]",1,1,1,3,S0950061812006472_1,S0950061812006472,2012-09-13
2356,Mineral compositions of clinker (wt.%).,"[['', 'Burning condition (degC/60min)', 'Mineral composition', 'Mineral composition', 'Mineral composition', 'Mineral composition'], ['', 'Burning condition (degC/60min)', 'C3S', 'C2S', 'C   4     A   3     s   -', 'C2A x F1-  x'], ['P-C', '1250', '2.55', '42.34', '37.31', '17.15'], ['P-C', '1250', '1.13', '39.63', '37.72', '16.24'], ['N-C', '1280', '1.27', '40.58', '35.42', '19.51'], ['N-C', '1300', '1.69', '39.11', '35.83', '20.67']]",1,"Mineral compositions of clinker (wt.%).;[['', 'Burning condition (degC/60min)', 'Mineral composition', 'Mineral composition', 'Mineral composition', 'Mineral composition'], ['', 'Burning condition (degC/60min)', 'C3S', 'C2S', 'C   4     A   3     s   -', 'C2A x F1-  x'], ['P-C', '1250', '2.55', '42.34', '37.31', '17.15'], ['P-C', '1250', '1.13', '39.63', '37.72', '16.24'], ['N-C', '1280', '1.27', '40.58', '35.42', '19.51'], ['N-C', '1300', '1.69', '39.11', '35.83', '20.67']]",1,1,1,3,S0950061812006472_4,S0950061812006472,2012-09-13
2357,Chemical composition of ordinary Portland cement and silica fume according to manufacturer's detail.,"[['Percentage by weight', 'Percentage by weight', 'Percentage by weight'], ['Constituent', 'Ordinary Portland cement', 'Silica fume'], ['Lime (CaO)', '64.64', '1.0% (max)'], ['Silica (SiO2)', '21.28', '90% (max)'], ['Alumina (Al2O3)', '5.6', '1.2% (max)'], ['Iron oxide (Fe2O3)', '3.36', '2.0% (max)'], ['Magnesia (MgO)', '2.06', '0.6% (max)'], ['Sulfur trioxide (SO3)', '2.14', '0.5% (max)'], ['Nitrogen oxide (N2O)', '0.05', '0.8% (max)'], ['Loss of ignition', '0.64', '6% (max)'], ['Lime saturation factor', '0.92', '-'], ['C3S', '52.82', '-'], ['C2S', '21.45', '-'], ['C3A', '9.16', '-'], ['C4AF', '10.2', '-']]",1,"Chemical composition of ordinary Portland cement and silica fume according to manufacturer's detail.;[['Percentage by weight', 'Percentage by weight', 'Percentage by weight'], ['Constituent', 'Ordinary Portland cement', 'Silica fume'], ['Lime (CaO)', '64.64', '1.0% (max)'], ['Silica (SiO2)', '21.28', '90% (max)'], ['Alumina (Al2O3)', '5.6', '1.2% (max)'], ['Iron oxide (Fe2O3)', '3.36', '2.0% (max)'], ['Magnesia (MgO)', '2.06', '0.6% (max)'], ['Sulfur trioxide (SO3)', '2.14', '0.5% (max)'], ['Nitrogen oxide (N2O)', '0.05', '0.8% (max)'], ['Loss of ignition', '0.64', '6% (max)'], ['Lime saturation factor', '0.92', '-'], ['C3S', '52.82', '-'], ['C2S', '21.45', '-'], ['C3A', '9.16', '-'], ['C4AF', '10.2', '-']]",1,1,1,3,S0950061812006630_0,S0950061812006630,2012-10-16
2358,Chemical composition of ordinary Portland cement and silica fume.,"[['Constituent', 'Ordinary Portland cement', 'Silica fume'], ['Constituent', '% by weight', '% by weight'], ['Lime (CaO)', '64.64', '1.0 (max)'], ['Silica (SiO2)', '21.28', '90 (max)'], ['Alumina (Al2O3)', '5.60', '1.2 (max)'], ['Iron oxide (Fe2O3)', '3.36', '2.0 (max)'], ['Magnesia (MgO)', '2.06', '0.6 (max)'], ['Sulphur trioxode (SO3)', '2.14', '0.5 (max)'], ['N2O', '0.05', '0.8 (max)'], ['Loss of ignition', '0.64', '6 (max)'], ['Lime saturation factor', '0.92', '-'], ['C3S', '52.82', '-'], ['C2S', '21.45', '-'], ['C3A', '9.16', '-'], ['C4AF', '10.2', '-']]",1,"Chemical composition of ordinary Portland cement and silica fume.;[['Constituent', 'Ordinary Portland cement', 'Silica fume'], ['Constituent', '% by weight', '% by weight'], ['Lime (CaO)', '64.64', '1.0 (max)'], ['Silica (SiO2)', '21.28', '90 (max)'], ['Alumina (Al2O3)', '5.60', '1.2 (max)'], ['Iron oxide (Fe2O3)', '3.36', '2.0 (max)'], ['Magnesia (MgO)', '2.06', '0.6 (max)'], ['Sulphur trioxode (SO3)', '2.14', '0.5 (max)'], ['N2O', '0.05', '0.8 (max)'], ['Loss of ignition', '0.64', '6 (max)'], ['Lime saturation factor', '0.92', '-'], ['C3S', '52.82', '-'], ['C2S', '21.45', '-'], ['C3A', '9.16', '-'], ['C4AF', '10.2', '-']]",1,1,1,3,S0950061810005209_0,S0950061810005209,2010-12-10
2359,"Mineralogical composition (quantitative) of OPC, UGWM and CGWM powders.","[['Sample', 'Mineralogical composition [%]', 'Mineralogical composition [%]', 'Mineralogical composition [%]', 'Mineralogical composition [%]', 'Mineralogical composition [%]', 'Mineralogical composition [%]', 'Mineralogical composition [%]', 'Mineralogical composition [%]'], ['Sample', 'C3S', 'C2S', 'C4AF', 'C3A', 'Anhydrite', 'Calcite', 'Portlandite', 'Quartz'], ['OPC', '52.2', '24.6', '11.8', '1.7', '2.6', '4.8', '1.8', '0.5'], ['', 'Quartz', 'Muscovite', 'Illite', 'Kaolinite', 'Hematite', 'KAl3Si3O11', 'Amorph', ''], ['UGWM', '35.0', '16.5', '13.2', '11.3', '0.6', '1.5', '21.9', ''], ['CGWM', '35.0', '8.7', '12.4', '0.3', '2.1', '7.2', '34.4', '']]",1,"Mineralogical composition (quantitative) of OPC, UGWM and CGWM powders.;[['Sample', 'Mineralogical composition [%]', 'Mineralogical composition [%]', 'Mineralogical composition [%]', 'Mineralogical composition [%]', 'Mineralogical composition [%]', 'Mineralogical composition [%]', 'Mineralogical composition [%]', 'Mineralogical composition [%]'], ['Sample', 'C3S', 'C2S', 'C4AF', 'C3A', 'Anhydrite', 'Calcite', 'Portlandite', 'Quartz'], ['OPC', '52.2', '24.6', '11.8', '1.7', '2.6', '4.8', '1.8', '0.5'], ['', 'Quartz', 'Muscovite', 'Illite', 'Kaolinite', 'Hematite', 'KAl3Si3O11', 'Amorph', ''], ['UGWM', '35.0', '16.5', '13.2', '11.3', '0.6', '1.5', '21.9', ''], ['CGWM', '35.0', '8.7', '12.4', '0.3', '2.1', '7.2', '34.4', '']]",1,1,1,3,S0950061821019851_3,S0950061821019851,2021-07-16
2360,Chemical composition and physical properties of cementitious materials.,"[['Chemical, %', 'Type I-II', 'Slag cement', 'Silica fume'], ['CaO', '62.6', '36.8', '0.4'], ['SiO2', '19.5', '36.8', '97.9'], ['Al2O3', '5.3', '9.7', '0.2'], ['Fe2O3', '3.3', '0.6', '0.1'], ['MgO', '2.6', '10.0', '0.2'], ['NaEq', '1.0', '0.8', '0.5'], ['SO3', '3.8', '-', '0.2'], ['Insoluble residue', '0.5', '-', '-'], ['LOI', '1.3', '-', '-'], ['C3S', '55.0', '-', '-'], ['C2S', '14.0', '-', '-'], ['C3A', '8.0', '-', '-'], ['C4AF', '10.0', '-', '-'], ['Specific gravity', '3.15', '2.90', '2.21'], ['Fineness, m2/kg', '400', '574', '-']]",1,"Chemical composition and physical properties of cementitious materials.;[['Chemical, %', 'Type I-II', 'Slag cement', 'Silica fume'], ['CaO', '62.6', '36.8', '0.4'], ['SiO2', '19.5', '36.8', '97.9'], ['Al2O3', '5.3', '9.7', '0.2'], ['Fe2O3', '3.3', '0.6', '0.1'], ['MgO', '2.6', '10.0', '0.2'], ['NaEq', '1.0', '0.8', '0.5'], ['SO3', '3.8', '-', '0.2'], ['Insoluble residue', '0.5', '-', '-'], ['LOI', '1.3', '-', '-'], ['C3S', '55.0', '-', '-'], ['C2S', '14.0', '-', '-'], ['C3A', '8.0', '-', '-'], ['C4AF', '10.0', '-', '-'], ['Specific gravity', '3.15', '2.90', '2.21'], ['Fineness, m2/kg', '400', '574', '-']]",1,1,1,3,S0950061820341660_0,S0950061820341660,2021-01-08
2361,Mineralogical composition of the cement /%,"[['C3S', 'C2S', 'C3A', 'C4AF', 'f-CaO', 'MgO', 'Other'], ['56.62', '19.58', '6.35', '10.49', '0.96', '3.56', '2.43']]",1,"Mineralogical composition of the cement /%;[['C3S', 'C2S', 'C3A', 'C4AF', 'f-CaO', 'MgO', 'Other'], ['56.62', '19.58', '6.35', '10.49', '0.96', '3.56', '2.43']]",1,1,1,3,S0950061821023539_0,S0950061821023539,2021-09-06
2362,"Q   , x    ( J    g   - 1   )    for clinker phases [59].","[['C3S', 'C2S', 'C3A', 'C4AF'], ['500', '250', '1340', '420']]",1,"Q   , x    ( J    g   - 1   )    for clinker phases [59].;[['C3S', 'C2S', 'C3A', 'C4AF'], ['500', '250', '1340', '420']]",0,1,1,2,S0950061821023539_2,S0950061821023539,2021-09-06
2363,"Parameters used to calculate the hydration of the individual clinker phases [38,40].","[['Parameter', 'Clinkers', '', '', ''], ['', 'C3S', 'C2S', 'C3A', 'C4AF'], ['K 1', '1.5', '0.5', '1.0', '0.37'], ['N 1', '0.7', '1.0', '0.85', '0.7'], ['K 2', '0.05', '0.006', '0.04', '0.015'], ['K 3', '1.1', '0.2', '1.0', '0.4'], ['N 3', '3.3', '5.0', '3.2', '3.7']]",1,"Parameters used to calculate the hydration of the individual clinker phases [38,40].;[['Parameter', 'Clinkers', '', '', ''], ['', 'C3S', 'C2S', 'C3A', 'C4AF'], ['K 1', '1.5', '0.5', '1.0', '0.37'], ['N 1', '0.7', '1.0', '0.85', '0.7'], ['K 2', '0.05', '0.006', '0.04', '0.015'], ['K 3', '1.1', '0.2', '1.0', '0.4'], ['N 3', '3.3', '5.0', '3.2', '3.7']]",0,1,1,2,S095006182034188X_0,S095006182034188X,2021-01-11
2364,"Alkalis, Mg and sulfate sintered in four main clinker minerals (in 10-2 mmol/g cement) [55].","[['', 'Na', 'K', 'Mg', 'SO3'], ['C3S', '0.48', '0.8', '27.1', '1.06'], ['C2S', '0.17', '2.9', '3.2', '0.38'], ['C3A', '0.52', '0.4', '4.9', '0.00'], ['C4AF', '0.07', '5.4', '10.6', '0.00']]",1,"Alkalis, Mg and sulfate sintered in four main clinker minerals (in 10-2 mmol/g cement) [55].;[['', 'Na', 'K', 'Mg', 'SO3'], ['C3S', '0.48', '0.8', '27.1', '1.06'], ['C2S', '0.17', '2.9', '3.2', '0.38'], ['C3A', '0.52', '0.4', '4.9', '0.00'], ['C4AF', '0.07', '5.4', '10.6', '0.00']]",1,1,1,3,S095006182034188X_2,S095006182034188X,2021-01-11
2365,"Clinker formulations (wt.%), target phase compositions (%) and XRD phases quantification (%).","[['', '1', '2', '3', '4', '5', '6', '7', '8', '9', 'RM (2)', 'RM (6)', 'RM (7)'], ['Theoretical composition', 'Theoretical composition', 'Theoretical composition', 'Theoretical composition', 'Theoretical composition', 'Theoretical composition', 'Theoretical composition', 'Theoretical composition', 'Theoretical composition', 'Theoretical composition', 'Theoretical composition', 'Theoretical composition', 'Theoretical composition'], ['C2S', '70.0', '30.0', '55.0', '30.0', '30.0', '62.5', '50.0', '42.5', '46.3', '-', '-', '-'], ['C4A3S', '20.0', '60.0', '20.0', '45.0', '52.5', '20.0', '40.0', '32.5', '36.3', '-', '-', '-'], ['C4AF', '10.0', '10.0', '25.0', '25.0', '17.5', '17.5', '10.0', '25.0', '17.5', '-', '-', '-'], ['CaO (C)', '61.2', '52.0', '61.4', '55.4', '53.7', '61.3', '56.7', '58.5', '57.6', '-', '-', '-'], ['Al2O3 (A)', '12.9', '36.2', '17.1', '32.4', '34.3', '14.9', '24.2', '24.6', '24.4', '-', '-', '-'], ['SiO2 (S)', '26.0', '11.8', '21.5', '12.2', '12.0', '23.8', '19.1', '16.9', '18.0', '-', '-', '-'], ['', '', '', '', '', '', '', '', '', '', '', '', ''], ['Batch formulation', 'Batch formulation', 'Batch formulation', 'Batch formulation', 'Batch formulation', 'Batch formulation', 'Batch formulation', 'Batch formulation', 'Batch formulation', 'Batch formulation', 'Batch formulation', 'Batch formulation', 'Batch formulation'], ['CaCO3', '69.9', '58.2', '67.5', '60.1', '59.1', '68.7', '64.1', '63.8', '64', '53.6', '63.4', '59.2'], ['SiO2', '16.6', '7.38', '13.3', '7.4', '7.39', '15', '12.1', '10.4', '11.2', '6.36', '13.4', '10.7'], ['Al2O3', '8.25', '22.7', '10.6', '19.7', '21.2', '9.39', '15.3', '15.1', '15.2', '19.4', '6.99', '12.5'], ['Fe2O3', '2.23', '2.31', '5.65', '5.79', '4.05', '3.93', '2.27', '5.72', '3.96', '-', '-', '-'], ['CaSO4', '3.04', '9.44', '3.08', '7.1', '8.27', '3.06', '6.18', '5.07', '5.63', '8.79', '2.85', '5.75'], ['RM', '-', '-', '-', '-', '-', '-', '-', '-', '-', '9.31', '9.31', '9.31'], ['', '', '', '', '', '', '', '', '', '', '', '', ''], ['Oxide formulation', 'Oxide formulation', 'Oxide formulation', 'Oxide formulation', 'Oxide formulation', 'Oxide formulation', 'Oxide formulation', 'Oxide formulation', 'Oxide formulation', 'Oxide formulation', 'Oxide formulation', 'Oxide formulation', 'Oxide formulation'], ['CaO', '58.3', '49.0', '55.5', '49.7', '49.3', '56.9', '53.6', '52.5', '53.2', '-', '-', '-'], ['Al2O3', '11.9', '30.5', '15.0', '26.8', '28.7', '13.4', '21.3', '21.0', '21.1', '-', '-', '-'], ['SiO2', '23.9', '9.92', '18.8', '10.0', '9.92', '21.5', '16.8', '14.4', '15.6', '-', '-', '-'], ['Fe2O3', '3.22', '3.10', '8.03', '7.86', '5.48', '5.62', '3.17', '7.95', '5.52', '-', '-', '-'], ['SO3', '2.58', '7.46', '2.57', '5.67', '6.58', '2.58', '5.07', '4.14', '4.62', '-', '-', '-'], ['', '', '', '', '', '', '', '', '', '', '', '', ''], ['Rietveld quantification', 'Rietveld quantification', 'Rietveld quantification', 'Rietveld quantification', 'Rietveld quantification', 'Rietveld quantification', 'Rietveld quantification', 'Rietveld quantification', 'Rietveld quantification', 'Rietveld quantification', 'Rietveld quantification', 'Rietveld quantification', 'Rietveld quantification'], ['C2S', '71.0', '29.0', '56.0', '27.0', '-', '-', '-', '-', '50.0', '-', '-', '-'], ['C4A3S', '20.0', '64.0', '22.0', '53.0', '-', '-', '-', '-', '35.0', '-', '-', '-'], ['C4AF', '9.0', '7.0', '22.0', '20.0', '-', '-', '-', '-', '15.0', '-', '-', '-'], ['SO3', '2.6', '8.4', '2.9', '7.0', '-', '-', '-', '-', '4.6', '-', '-', '-'], ['', '', '', '', '', '', '', '', '', '', '', '', ''], ['Refinement indices', 'Refinement indices', 'Refinement indices', 'Refinement indices', 'Refinement indices', 'Refinement indices', 'Refinement indices', 'Refinement indices', 'Refinement indices', 'Refinement indices', 'Refinement indices', 'Refinement indices', 'Refinement indices'], ['Rwp (%)', '21.6', '23.1', '25.9', '22.1', '-', '-', '-', '-', '24.5', '-', '-', '-'], ['Rp (%)', '14.7', '15.5', '18.3', '15', '-', '-', '-', '-', '18.9', '-', '-', '-'], ['kh 2', '1.9', '2.3', '2.4', '1.7', '-', '-', '-', '-', '2.4', '-', '-', '-'], ['R(F2)', '19.5', '22.8', '20.3', '18.2', '-', '-', '-', '-', '20.1', '-', '-', '-']]",1,"Clinker formulations (wt.%), target phase compositions (%) and XRD phases quantification (%).;[['', '1', '2', '3', '4', '5', '6', '7', '8', '9', 'RM (2)', 'RM (6)', 'RM (7)'], ['Theoretical composition', 'Theoretical composition', 'Theoretical composition', 'Theoretical composition', 'Theoretical composition', 'Theoretical composition', 'Theoretical composition', 'Theoretical composition', 'Theoretical composition', 'Theoretical composition', 'Theoretical composition', 'Theoretical composition', 'Theoretical composition'], ['C2S', '70.0', '30.0', '55.0', '30.0', '30.0', '62.5', '50.0', '42.5', '46.3', '-', '-', '-'], ['C4A3S', '20.0', '60.0', '20.0', '45.0', '52.5', '20.0', '40.0', '32.5', '36.3', '-', '-', '-'], ['C4AF', '10.0', '10.0', '25.0', '25.0', '17.5', '17.5', '10.0', '25.0', '17.5', '-', '-', '-'], ['CaO (C)', '61.2', '52.0', '61.4', '55.4', '53.7', '61.3', '56.7', '58.5', '57.6', '-', '-', '-'], ['Al2O3 (A)', '12.9', '36.2', '17.1', '32.4', '34.3', '14.9', '24.2', '24.6', '24.4', '-', '-', '-'], ['SiO2 (S)', '26.0', '11.8', '21.5', '12.2', '12.0', '23.8', '19.1', '16.9', '18.0', '-', '-', '-'], ['', '', '', '', '', '', '', '', '', '', '', '', ''], ['Batch formulation', 'Batch formulation', 'Batch formulation', 'Batch formulation', 'Batch formulation', 'Batch formulation', 'Batch formulation', 'Batch formulation', 'Batch formulation', 'Batch formulation', 'Batch formulation', 'Batch formulation', 'Batch formulation'], ['CaCO3', '69.9', '58.2', '67.5', '60.1', '59.1', '68.7', '64.1', '63.8', '64', '53.6', '63.4', '59.2'], ['SiO2', '16.6', '7.38', '13.3', '7.4', '7.39', '15', '12.1', '10.4', '11.2', '6.36', '13.4', '10.7'], ['Al2O3', '8.25', '22.7', '10.6', '19.7', '21.2', '9.39', '15.3', '15.1', '15.2', '19.4', '6.99', '12.5'], ['Fe2O3', '2.23', '2.31', '5.65', '5.79', '4.05', '3.93', '2.27', '5.72', '3.96', '-', '-', '-'], ['CaSO4', '3.04', '9.44', '3.08', '7.1', '8.27', '3.06', '6.18', '5.07', '5.63', '8.79', '2.85', '5.75'], ['RM', '-', '-', '-', '-', '-', '-', '-', '-', '-', '9.31', '9.31', '9.31'], ['', '', '', '', '', '', '', '', '', '', '', '', ''], ['Oxide formulation', 'Oxide formulation', 'Oxide formulation', 'Oxide formulation', 'Oxide formulation', 'Oxide formulation', 'Oxide formulation', 'Oxide formulation', 'Oxide formulation', 'Oxide formulation', 'Oxide formulation', 'Oxide formulation', 'Oxide formulation'], ['CaO', '58.3', '49.0', '55.5', '49.7', '49.3', '56.9', '53.6', '52.5', '53.2', '-', '-', '-'], ['Al2O3', '11.9', '30.5', '15.0', '26.8', '28.7', '13.4', '21.3', '21.0', '21.1', '-', '-', '-'], ['SiO2', '23.9', '9.92', '18.8', '10.0', '9.92', '21.5', '16.8', '14.4', '15.6', '-', '-', '-'], ['Fe2O3', '3.22', '3.10', '8.03', '7.86', '5.48', '5.62', '3.17', '7.95', '5.52', '-', '-', '-'], ['SO3', '2.58', '7.46', '2.57', '5.67', '6.58', '2.58', '5.07', '4.14', '4.62', '-', '-', '-'], ['', '', '', '', '', '', '', '', '', '', '', '', ''], ['Rietveld quantification', 'Rietveld quantification', 'Rietveld quantification', 'Rietveld quantification', 'Rietveld quantification', 'Rietveld quantification', 'Rietveld quantification', 'Rietveld quantification', 'Rietveld quantification', 'Rietveld quantification', 'Rietveld quantification', 'Rietveld quantification', 'Rietveld quantification'], ['C2S', '71.0', '29.0', '56.0', '27.0', '-', '-', '-', '-', '50.0', '-', '-', '-'], ['C4A3S', '20.0', '64.0', '22.0', '53.0', '-', '-', '-', '-', '35.0', '-', '-', '-'], ['C4AF', '9.0', '7.0', '22.0', '20.0', '-', '-', '-', '-', '15.0', '-', '-', '-'], ['SO3', '2.6', '8.4', '2.9', '7.0', '-', '-', '-', '-', '4.6', '-', '-', '-'], ['', '', '', '', '', '', '', '', '', '', '', '', ''], ['Refinement indices', 'Refinement indices', 'Refinement indices', 'Refinement indices', 'Refinement indices', 'Refinement indices', 'Refinement indices', 'Refinement indices', 'Refinement indices', 'Refinement indices', 'Refinement indices', 'Refinement indices', 'Refinement indices'], ['Rwp (%)', '21.6', '23.1', '25.9', '22.1', '-', '-', '-', '-', '24.5', '-', '-', '-'], ['Rp (%)', '14.7', '15.5', '18.3', '15', '-', '-', '-', '-', '18.9', '-', '-', '-'], ['kh 2', '1.9', '2.3', '2.4', '1.7', '-', '-', '-', '-', '2.4', '-', '-', '-'], ['R(F2)', '19.5', '22.8', '20.3', '18.2', '-', '-', '-', '-', '20.1', '-', '-', '-']]",1,1,1,3,S095006181100078X_0,S095006181100078X,2011-04-08
2366,Chemical composition of type HE cement.,"[['Compound', 'SiO2', 'Al2O3', 'Fe2O3', 'CaO', 'MgO', 'SO3', 'LOI', 'Residue', 'Equiv. Na2O', 'C3S', 'C2S', 'C3A', 'C4AF'], ['Mass%', '20.0', '4.0', '2.5', '62.5', '4.1', '3.4', '2.5', '0.32', '0.54', '62.0', '10.6', '6.3', '7.7']]",1,"Chemical composition of type HE cement.;[['Compound', 'SiO2', 'Al2O3', 'Fe2O3', 'CaO', 'MgO', 'SO3', 'LOI', 'Residue', 'Equiv. Na2O', 'C3S', 'C2S', 'C3A', 'C4AF'], ['Mass%', '20.0', '4.0', '2.5', '62.5', '4.1', '3.4', '2.5', '0.32', '0.54', '62.0', '10.6', '6.3', '7.7']]",1,1,1,3,S0950061811000808_0,S0950061811000808,2011-03-26
