Repository: zakidotai/cemcat

# CemCat Streamlit Hosting Bundle

This folder is ready to be pushed to GitHub and deployed on Streamlit Cloud.

## Files included

- `streamlit_app.py` (main app)
- `requirements.txt`
- `data/ner_cems_40k.csv`
- `data/pii_abs.json`
- `data/clinker_comps_with_dates.csv`
- `upload/composition_cls_slag_updated.csv`

## Local run

```bash
streamlit run streamlit_app.py
```

File: crystalline_composition_gpt4_with_pii_tid_dates.csv (part 88 of 101)
,caption,tables,Label,text,pred_0,pred_1,pred_2,all_pred,pii_tid,pii,date
2367,"Mineral component of OPC, GPOFA and TGPOFA.","[['Component', 'Mineral component (mass %)', 'Mineral component (mass %)', 'Mineral component (mass %)'], ['Component', 'OPC', 'GPOFA', 'TGPOFA'], ['a-quarzt', '-', '17.35', '18.62'], ['Cristobalite', '-', '0.42', '0.43'], ['K3Al2(PO4)3', '-', '5.13', '4.86'], ['Glassy', '-', '67.22', '73.89'], ['C3S', '53.38', '-', '-'], ['C2S', '20.91', '-', '-'], ['C3A', '9.84', '-', '-'], ['C4AF', '8.33', '-', '-'], ['LOI', '0.85', '9.88', '2.20']]",1,"Mineral component of OPC, GPOFA and TGPOFA.;[['Component', 'Mineral component (mass %)', 'Mineral component (mass %)', 'Mineral component (mass %)'], ['Component', 'OPC', 'GPOFA', 'TGPOFA'], ['a-quarzt', '-', '17.35', '18.62'], ['Cristobalite', '-', '0.42', '0.43'], ['K3Al2(PO4)3', '-', '5.13', '4.86'], ['Glassy', '-', '67.22', '73.89'], ['C3S', '53.38', '-', '-'], ['C2S', '20.91', '-', '-'], ['C3A', '9.84', '-', '-'], ['C4AF', '8.33', '-', '-'], ['LOI', '0.85', '9.88', '2.20']]",1,1,1,3,S0950061811004430_2,S0950061811004430,2011-10-13
2368,XRD quantitative phase analysis of raw materials. Composition in mass percentage (wt.%).,"[['Mineral phases', 'BF', 'MP', 'RF', 'FSB', 'HBG', 'LS'], ['Calcite', '6.0', '50.8', '84.6', '84.8', '1.5', '5.3'], ['Dolomite', '62.6', '-', '-', '-', '-', '59.8'], ['Vaterite', '-', '-', '-', '2.7', '-', '-'], ['Portlandite', '2.2', '4.2', '-', '3.5', '-', '-'], ['Quartz', '0.8', '-', '0.5', '0.6', '-', '0.1'], ['Gypsum', '-', '-', '0.6', '0.3', '0.2', '0.9'], ['Graphite', '-', '-', '-', '-', '6.7', '-'], ['C3S/C2S', '-', '-', '11.6', '7.0', '2.5', '6.8'], ['C3A/C4AF', '-', '-', '2.7', '1.1', '0.4', '1.9'], ['Amorphous 1', '28.4*', '45.0*', '-', '-', '88.7**', '25.2***']]",1,"XRD quantitative phase analysis of raw materials. Composition in mass percentage (wt.%).;[['Mineral phases', 'BF', 'MP', 'RF', 'FSB', 'HBG', 'LS'], ['Calcite', '6.0', '50.8', '84.6', '84.8', '1.5', '5.3'], ['Dolomite', '62.6', '-', '-', '-', '-', '59.8'], ['Vaterite', '-', '-', '-', '2.7', '-', '-'], ['Portlandite', '2.2', '4.2', '-', '3.5', '-', '-'], ['Quartz', '0.8', '-', '0.5', '0.6', '-', '0.1'], ['Gypsum', '-', '-', '0.6', '0.3', '0.2', '0.9'], ['Graphite', '-', '-', '-', '-', '6.7', '-'], ['C3S/C2S', '-', '-', '11.6', '7.0', '2.5', '6.8'], ['C3A/C4AF', '-', '-', '2.7', '1.1', '0.4', '1.9'], ['Amorphous 1', '28.4*', '45.0*', '-', '-', '88.7**', '25.2***']]",1,1,1,3,S0950061821035650_0,S0950061821035650,2021-12-13
2369,Chemical and physical properties of binders and sand.,"[['Material', 'Material', 'MAC', 'VLAC', 'Silica fume', 'GGBS', 'Quartz sand'], ['Oxides (mass %)', 'Al2O3', '5.13', '3.18', '0.13', '13.04', '0.017'], ['Oxides (mass %)', 'CaO', '63.53', '64.48', '0.33', '42.80', '0.002'], ['Oxides (mass %)', 'Fe2O3', '2.51', '4.34', '0.07', '0.81', '0.008'], ['Oxides (mass %)', 'K2O', '0.42', '0.35', '0.54', '0.3', '0.003'], ['Oxides (mass %)', 'MgO', '1.36', '1.46', '0.71', '5.46', '0.003'], ['Oxides (mass %)', 'MnO', '0.07', '0.12', '0.008', '0.17', '0.001'], ['Oxides (mass %)', 'Na2O', '0.34', '0.14', '0.29', '0.28', '0.003'], ['Oxides (mass %)', 'P2O5', '0.1', '0.228', '0.129', '0.02', '0.0'], ['Oxides (mass %)', 'SiO2', '20.49', '21.4', '94.6', '31.14', '99.88'], ['Oxides (mass %)', 'SO3', '2.96', '2.93', '0.07', '4.02', '0.0'], ['Oxides (mass %)', 'TiO2', '0.25', '0.192', '0.005', '0.56', '0.025'], ['Oxides (mass %)', 'Loss on ignition', '2.84', '1.15', '3.1', '1.4', '0.05'], ['Cement phases (mass %)', 'C3S', '56.4', '63.7', '-', '-', '-'], ['Cement phases (mass %)', 'C2S', '16.2', '13.4', '', '', ''], ['Cement phases (mass %)', 'C3A', '9.3', '1.1', '', '', ''], ['Cement phases (mass %)', 'C4AF', '7.6', '13.2', '', '', ''], ['d 50  (um)', '', '17.3', '17.3', '1.7', '8.0', '237.3'], ['MAC = moderate-C3A cement, VLAC = very-low-C3A cement, C3S = Ca3SiO5 (alite), C2S = Ca2SiO4 (belite), C3A = Ca3Al2O6 (tricalcium aluminate), C4AF = Ca4(Al,Fe)2O7 (ferrite), d 50 = median diameter', 'MAC = moderate-C3A cement, VLAC = very-low-C3A cement, C3S = Ca3SiO5 (alite), C2S = Ca2SiO4 (belite), C3A = Ca3Al2O6 (tricalcium aluminate), C4AF = Ca4(Al,Fe)2O7 (ferrite), d 50 = median diameter', 'MAC = moderate-C3A cement, VLAC = very-low-C3A cement, C3S = Ca3SiO5 (alite), C2S = Ca2SiO4 (belite), C3A = Ca3Al2O6 (tricalcium aluminate), C4AF = Ca4(Al,Fe)2O7 (ferrite), d 50 = median diameter', 'MAC = moderate-C3A cement, VLAC = very-low-C3A cement, C3S = Ca3SiO5 (alite), C2S = Ca2SiO4 (belite), C3A = Ca3Al2O6 (tricalcium aluminate), C4AF = Ca4(Al,Fe)2O7 (ferrite), d 50 = median diameter', 'MAC = moderate-C3A cement, VLAC = very-low-C3A cement, C3S = Ca3SiO5 (alite), C2S = Ca2SiO4 (belite), C3A = Ca3Al2O6 (tricalcium aluminate), C4AF = Ca4(Al,Fe)2O7 (ferrite), d 50 = median diameter', 'MAC = moderate-C3A cement, VLAC = very-low-C3A cement, C3S = Ca3SiO5 (alite), C2S = Ca2SiO4 (belite), C3A = Ca3Al2O6 (tricalcium aluminate), C4AF = Ca4(Al,Fe)2O7 (ferrite), d 50 = median diameter', 'MAC = moderate-C3A cement, VLAC = very-low-C3A cement, C3S = Ca3SiO5 (alite), C2S = Ca2SiO4 (belite), C3A = Ca3Al2O6 (tricalcium aluminate), C4AF = Ca4(Al,Fe)2O7 (ferrite), d 50 = median diameter']]",1,"Chemical and physical properties of binders and sand.;[['Material', 'Material', 'MAC', 'VLAC', 'Silica fume', 'GGBS', 'Quartz sand'], ['Oxides (mass %)', 'Al2O3', '5.13', '3.18', '0.13', '13.04', '0.017'], ['Oxides (mass %)', 'CaO', '63.53', '64.48', '0.33', '42.80', '0.002'], ['Oxides (mass %)', 'Fe2O3', '2.51', '4.34', '0.07', '0.81', '0.008'], ['Oxides (mass %)', 'K2O', '0.42', '0.35', '0.54', '0.3', '0.003'], ['Oxides (mass %)', 'MgO', '1.36', '1.46', '0.71', '5.46', '0.003'], ['Oxides (mass %)', 'MnO', '0.07', '0.12', '0.008', '0.17', '0.001'], ['Oxides (mass %)', 'Na2O', '0.34', '0.14', '0.29', '0.28', '0.003'], ['Oxides (mass %)', 'P2O5', '0.1', '0.228', '0.129', '0.02', '0.0'], ['Oxides (mass %)', 'SiO2', '20.49', '21.4', '94.6', '31.14', '99.88'], ['Oxides (mass %)', 'SO3', '2.96', '2.93', '0.07', '4.02', '0.0'], ['Oxides (mass %)', 'TiO2', '0.25', '0.192', '0.005', '0.56', '0.025'], ['Oxides (mass %)', 'Loss on ignition', '2.84', '1.15', '3.1', '1.4', '0.05'], ['Cement phases (mass %)', 'C3S', '56.4', '63.7', '-', '-', '-'], ['Cement phases (mass %)', 'C2S', '16.2', '13.4', '', '', ''], ['Cement phases (mass %)', 'C3A', '9.3', '1.1', '', '', ''], ['Cement phases (mass %)', 'C4AF', '7.6', '13.2', '', '', ''], ['d 50  (um)', '', '17.3', '17.3', '1.7', '8.0', '237.3'], ['MAC = moderate-C3A cement, VLAC = very-low-C3A cement, C3S = Ca3SiO5 (alite), C2S = Ca2SiO4 (belite), C3A = Ca3Al2O6 (tricalcium aluminate), C4AF = Ca4(Al,Fe)2O7 (ferrite), d 50 = median diameter', 'MAC = moderate-C3A cement, VLAC = very-low-C3A cement, C3S = Ca3SiO5 (alite), C2S = Ca2SiO4 (belite), C3A = Ca3Al2O6 (tricalcium aluminate), C4AF = Ca4(Al,Fe)2O7 (ferrite), d 50 = median diameter', 'MAC = moderate-C3A cement, VLAC = very-low-C3A cement, C3S = Ca3SiO5 (alite), C2S = Ca2SiO4 (belite), C3A = Ca3Al2O6 (tricalcium aluminate), C4AF = Ca4(Al,Fe)2O7 (ferrite), d 50 = median diameter', 'MAC = moderate-C3A cement, VLAC = very-low-C3A cement, C3S = Ca3SiO5 (alite), C2S = Ca2SiO4 (belite), C3A = Ca3Al2O6 (tricalcium aluminate), C4AF = Ca4(Al,Fe)2O7 (ferrite), d 50 = median diameter', 'MAC = moderate-C3A cement, VLAC = very-low-C3A cement, C3S = Ca3SiO5 (alite), C2S = Ca2SiO4 (belite), C3A = Ca3Al2O6 (tricalcium aluminate), C4AF = Ca4(Al,Fe)2O7 (ferrite), d 50 = median diameter', 'MAC = moderate-C3A cement, VLAC = very-low-C3A cement, C3S = Ca3SiO5 (alite), C2S = Ca2SiO4 (belite), C3A = Ca3Al2O6 (tricalcium aluminate), C4AF = Ca4(Al,Fe)2O7 (ferrite), d 50 = median diameter', 'MAC = moderate-C3A cement, VLAC = very-low-C3A cement, C3S = Ca3SiO5 (alite), C2S = Ca2SiO4 (belite), C3A = Ca3Al2O6 (tricalcium aluminate), C4AF = Ca4(Al,Fe)2O7 (ferrite), d 50 = median diameter']]",1,1,1,3,S095006182100547X_0,S095006182100547X,2021-03-23
2370,Chemical and physical properties of cementitious materials.,"[['', 'Type III Portland cement', 'Class C fly ash (FAC)', 'Silica fume (SF)'], ['SiO2 (%)', '19.72', '36.50', '95.50'], ['Al2O3 (%)', '5.10', '24.80', '0.70'], ['Fe2O3(%)', '2.76', '5.20', '0.30'], ['CaO (%)', '64.50', '28.10', '0.40'], ['MgO (%)', '2.30', '5.00', '0.50'], ['SO3 (%)', '3.25', '2.50', '-'], ['Na2O eq. (%)', '0.33', '-', '0.40'], ['C3S (%)', '65.23', '-', '-'], ['C2S (%)', '7.33', '-', '-'], ['C3A (%)', '8.85', '-', '-'], ['C4AF (%)', '8.40', '-', '-'], ['Loss of ignition (%)', '1.50', '0.50', '2.00'], ['Blaine surface area (m2/kg)', '562', '465', '-'], ['B.E.T. (m2/kg)', '-', '-', '18,200'], ['Specific gravity, SSD', '3.15', '2.70', '2.20']]",1,"Chemical and physical properties of cementitious materials.;[['', 'Type III Portland cement', 'Class C fly ash (FAC)', 'Silica fume (SF)'], ['SiO2 (%)', '19.72', '36.50', '95.50'], ['Al2O3 (%)', '5.10', '24.80', '0.70'], ['Fe2O3(%)', '2.76', '5.20', '0.30'], ['CaO (%)', '64.50', '28.10', '0.40'], ['MgO (%)', '2.30', '5.00', '0.50'], ['SO3 (%)', '3.25', '2.50', '-'], ['Na2O eq. (%)', '0.33', '-', '0.40'], ['C3S (%)', '65.23', '-', '-'], ['C2S (%)', '7.33', '-', '-'], ['C3A (%)', '8.85', '-', '-'], ['C4AF (%)', '8.40', '-', '-'], ['Loss of ignition (%)', '1.50', '0.50', '2.00'], ['Blaine surface area (m2/kg)', '562', '465', '-'], ['B.E.T. (m2/kg)', '-', '-', '18,200'], ['Specific gravity, SSD', '3.15', '2.70', '2.20']]",1,1,1,3,S0950061821002907_0,S0950061821002907,2021-02-12
2371,Properties of binders.,"[['Component', 'Cement', 'SF'], ['Chemical composition (% mass)', 'Chemical composition (% mass)', 'Chemical composition (% mass)'], ['CaO', '62.73', '0.22'], ['SiO2', '20.78', '97.5'], ['Al2O3', '4.82', '0.2'], ['Fe2O3', '3.95', '0.5'], ['SO3', '3.14', '0.12'], ['MgO', '1.57', '0.56'], ['Na2O', '0.78', '0.25'], ['K2O', '-', '0.56'], ['', '', ''], ['Minerology', 'Minerology', 'Minerology'], ['C3S', '64.0', '-'], ['C2S', '15.0', '-'], ['C3A', '6.0', '-'], ['C4AF', '12.0', '-'], ['', '', ''], ['Physical properties', 'Physical properties', 'Physical properties'], ['Specific surface area (m2/kg)', '421', '2300'], ['Specific gravity', '3.15', '2.22'], ['Loss on ignition', '2.08', '2.08']]",1,"Properties of binders.;[['Component', 'Cement', 'SF'], ['Chemical composition (% mass)', 'Chemical composition (% mass)', 'Chemical composition (% mass)'], ['CaO', '62.73', '0.22'], ['SiO2', '20.78', '97.5'], ['Al2O3', '4.82', '0.2'], ['Fe2O3', '3.95', '0.5'], ['SO3', '3.14', '0.12'], ['MgO', '1.57', '0.56'], ['Na2O', '0.78', '0.25'], ['K2O', '-', '0.56'], ['', '', ''], ['Minerology', 'Minerology', 'Minerology'], ['C3S', '64.0', '-'], ['C2S', '15.0', '-'], ['C3A', '6.0', '-'], ['C4AF', '12.0', '-'], ['', '', ''], ['Physical properties', 'Physical properties', 'Physical properties'], ['Specific surface area (m2/kg)', '421', '2300'], ['Specific gravity', '3.15', '2.22'], ['Loss on ignition', '2.08', '2.08']]",1,1,1,3,S0950061822004925_0,S0950061822004925,2022-02-10
2372,Components and mineral composition (%) of cement.,"[['SiO2', 'Al2O3', 'Fe2O3', 'CaO', 'MgO', 'Loss on ignition', 'C3S', 'C2S', 'C3A', 'C4AF'], ['18.96', '6.05', '3.42', '63.22', '1.21', '3.07', '65.35', '5.06', '10.23', '10.40']]",1,"Components and mineral composition (%) of cement.;[['SiO2', 'Al2O3', 'Fe2O3', 'CaO', 'MgO', 'Loss on ignition', 'C3S', 'C2S', 'C3A', 'C4AF'], ['18.96', '6.05', '3.42', '63.22', '1.21', '3.07', '65.35', '5.06', '10.23', '10.40']]",1,1,1,3,S0958946516308186_0,S0958946516308186,2016-12-09
2373,Chemical compositions and mineral compositions of used materials.,"[['Material', 'Chemical compositions (wt.%)', 'Chemical compositions (wt.%)', 'Chemical compositions (wt.%)', 'Chemical compositions (wt.%)', 'Chemical compositions (wt.%)', 'Chemical compositions (wt.%)', 'Chemical compositions (wt.%)', 'Chemical compositions (wt.%)', 'Chemical compositions (wt.%)', 'Mineral compositions (wt.%)', 'Mineral compositions (wt.%)', 'Mineral compositions (wt.%)', 'Mineral compositions (wt.%)'], ['Material', 'CaO', 'SiO2', 'Al2O3', 'Fe2O3', 'MgO', 'SO3', 'K2O', 'Na2O', 'LOI', 'C3S', 'C2S', 'C3A', 'C4AF'], ['Cement', '62.53', '20.75', '4.78', '3.45', '1.11', '2.64', '0.58', '0.07', '3.26', '53.07', '19.47', '9.46', '10.49'], ['FA', '5.75', '51.07', '30.86', '5.26', '2.72', '1.48', '1.13', '0.79', '2.80', '-', '-', '-', '-'], ['GBFS', '36.35', '33.48', '12.21', '1.40', '10.60', '0.66', '0.56', '1.27', '0.36', '-', '-', '-', '-']]",1,"Chemical compositions and mineral compositions of used materials.;[['Material', 'Chemical compositions (wt.%)', 'Chemical compositions (wt.%)', 'Chemical compositions (wt.%)', 'Chemical compositions (wt.%)', 'Chemical compositions (wt.%)', 'Chemical compositions (wt.%)', 'Chemical compositions (wt.%)', 'Chemical compositions (wt.%)', 'Chemical compositions (wt.%)', 'Mineral compositions (wt.%)', 'Mineral compositions (wt.%)', 'Mineral compositions (wt.%)', 'Mineral compositions (wt.%)'], ['Material', 'CaO', 'SiO2', 'Al2O3', 'Fe2O3', 'MgO', 'SO3', 'K2O', 'Na2O', 'LOI', 'C3S', 'C2S', 'C3A', 'C4AF'], ['Cement', '62.53', '20.75', '4.78', '3.45', '1.11', '2.64', '0.58', '0.07', '3.26', '53.07', '19.47', '9.46', '10.49'], ['FA', '5.75', '51.07', '30.86', '5.26', '2.72', '1.48', '1.13', '0.79', '2.80', '-', '-', '-', '-'], ['GBFS', '36.35', '33.48', '12.21', '1.40', '10.60', '0.66', '0.56', '1.27', '0.36', '-', '-', '-', '-']]",1,1,1,3,S0950061815308229_0,S0950061815308229,2016-01-02
2374,Mineral composition of clinker.,"[['Mineral phases', 'Composition (%)'], ['C3S', '76.81'], ['C2S', '5.51'], ['C3A', '7.31'], ['C4AF', '9.92']]",1,"Mineral composition of clinker.;[['Mineral phases', 'Composition (%)'], ['C3S', '76.81'], ['C2S', '5.51'], ['C3A', '7.31'], ['C4AF', '9.92']]",1,1,1,3,S0950061811005447_2,S0950061811005447,2011-11-24
2375,"Chemical, mineral composition and fineness of portland cement.","[['Chemical and mineral composition', 'A', 'B', 'C'], ['Calcium oxide (CaO), %', '64.77', '63.01', '64.40'], ['Silicon dioxide (SiO2), %', '20.97', '20.27', '20.70'], ['Aluminum oxide (Al2O3), %', '5.59', '4.73', '4.50'], ['Ferric oxide (Fe2O3), %', '2.27', '3.51', '4.10'], ['Alkalies (Na2O equivalent), %', '0.19', '0.54', '0.30'], ['Magnesium oxide (MgO), %', '1.92', '3.15', '1.10'], ['Sulfur trioxide (SO3), %', '2.99', '2.86', '2.20'], ['Loss on ignition (LOI), %', '0.82', '1.56', '1.10'], ['Tricalcium silicate (C3S), %', '54.98', '57.51', '62.48'], ['Dicalcium silicate (C2S), %', '18.64', '14.73', '12.21'], ['Tricalcium aluminate (C3A), %', '10.97', '6.60', '4.99'], ['Tetracalcium aluminoferrite (C4AF), %', '6.91', '10.68', '12.48'], ['Blaine fineness, m2/mg', '399', '364', '302']]",1,"Chemical, mineral composition and fineness of portland cement.;[['Chemical and mineral composition', 'A', 'B', 'C'], ['Calcium oxide (CaO), %', '64.77', '63.01', '64.40'], ['Silicon dioxide (SiO2), %', '20.97', '20.27', '20.70'], ['Aluminum oxide (Al2O3), %', '5.59', '4.73', '4.50'], ['Ferric oxide (Fe2O3), %', '2.27', '3.51', '4.10'], ['Alkalies (Na2O equivalent), %', '0.19', '0.54', '0.30'], ['Magnesium oxide (MgO), %', '1.92', '3.15', '1.10'], ['Sulfur trioxide (SO3), %', '2.99', '2.86', '2.20'], ['Loss on ignition (LOI), %', '0.82', '1.56', '1.10'], ['Tricalcium silicate (C3S), %', '54.98', '57.51', '62.48'], ['Dicalcium silicate (C2S), %', '18.64', '14.73', '12.21'], ['Tricalcium aluminate (C3A), %', '10.97', '6.60', '4.99'], ['Tetracalcium aluminoferrite (C4AF), %', '6.91', '10.68', '12.48'], ['Blaine fineness, m2/mg', '399', '364', '302']]",1,1,1,3,S0950061813009215_0,S0950061813009215,2013-11-05
2376,Mineral composition of cement clinker.,"[['Component', 'C3S', 'C2S', 'C3A', 'C4AF'], ['Content (%)', '54.04', '22.84', '8.39', '10.42']]",1,"Mineral composition of cement clinker.;[['Component', 'C3S', 'C2S', 'C3A', 'C4AF'], ['Content (%)', '54.04', '22.84', '8.39', '10.42']]",1,1,1,3,S0950061820333687_1,S0950061820333687,2020-11-04
2377,Cement chemical and mineral composition (%).,"[['Component', 'SiO2', 'CaO', 'Al2O3', 'Fe2O3', 'MgO', 'SO3', 'Na2Oeq', 'f-CaO', 'Ignition loss', 'C3S', 'C2S', 'C3A', 'C4AF'], ['Content', '19.85', '63.48', '5.07', '3.40', '1.37', '2.81', '0.52', '0.90', '2.88', '68.69', '5.08', '7.67', '10.34']]",1,"Cement chemical and mineral composition (%).;[['Component', 'SiO2', 'CaO', 'Al2O3', 'Fe2O3', 'MgO', 'SO3', 'Na2Oeq', 'f-CaO', 'Ignition loss', 'C3S', 'C2S', 'C3A', 'C4AF'], ['Content', '19.85', '63.48', '5.07', '3.40', '1.37', '2.81', '0.52', '0.90', '2.88', '68.69', '5.08', '7.67', '10.34']]",1,1,1,3,S0950061814009428_1,S0950061814009428,2014-09-16
2378,Chemical and mineralogical properties of OPC.,"[['Items', 'Content (%)'], ['SiO2', '22.3'], ['Al2O3', '6.1'], ['Fe2O3', '2.2'], ['CaO', '61.1'], ['MgO', '3.1'], ['SO3', '2.1'], ['LOI', '2.3'], ['C3S', '49.4'], ['C2S', '27.2'], ['C3A', '10.9'], ['C4AF', '11.3']]",1,"Chemical and mineralogical properties of OPC.;[['Items', 'Content (%)'], ['SiO2', '22.3'], ['Al2O3', '6.1'], ['Fe2O3', '2.2'], ['CaO', '61.1'], ['MgO', '3.1'], ['SO3', '2.1'], ['LOI', '2.3'], ['C3S', '49.4'], ['C2S', '27.2'], ['C3A', '10.9'], ['C4AF', '11.3']]",1,1,1,3,S0950061814009581_2,S0950061814009581,2014-09-18
2379,Chemical properties for SCM's and cement.,"[['Chemical properties %', 'Cement', 'MK', 'SG', 'SF', 'FA'], ['SiO2', '19.64', '51-53', '40.3', '>85', '52'], ['Al2O3', '5.48', '42-44', '8.4', '-', '23'], ['Fe2O3', '2.38', '<2.2', '0.5', '-', '11'], ['FeO', '-', '-', '-', '<5', '-'], ['TiO2', '-', '<3.0', '-', '-', '-'], ['C', '-', '-', '-', '<10', '-'], ['P2O5', '-', '<0.2', '-', '-', '-'], ['SO4', '-', '<0.5', '-', '-', '-'], ['CaO', '62.44', '<0.2', '38.71', '<5', '5'], ['MgO', '2.48', '<0.1', '11.06', '<5', '-'], ['Na2O', '-', '<0.05', '-', '-', '-'], ['C3S', '52.34', '-', '-', '-', '-'], ['C2S', '16.83', '-', '-', '-', '-'], ['C3A', '10.50', '-', '-', '-', '-'], ['C4AF', '7.24', '-', '-', '-', '-'], ['K2O', '-', '<0.4', '0.37', '-', '-'], ['', '', '', '', '', ''], ['L.O.I.', '2.05', '<0.5', '0.65', '-', '-']]",1,"Chemical properties for SCM's and cement.;[['Chemical properties %', 'Cement', 'MK', 'SG', 'SF', 'FA'], ['SiO2', '19.64', '51-53', '40.3', '>85', '52'], ['Al2O3', '5.48', '42-44', '8.4', '-', '23'], ['Fe2O3', '2.38', '<2.2', '0.5', '-', '11'], ['FeO', '-', '-', '-', '<5', '-'], ['TiO2', '-', '<3.0', '-', '-', '-'], ['C', '-', '-', '-', '<10', '-'], ['P2O5', '-', '<0.2', '-', '-', '-'], ['SO4', '-', '<0.5', '-', '-', '-'], ['CaO', '62.44', '<0.2', '38.71', '<5', '5'], ['MgO', '2.48', '<0.1', '11.06', '<5', '-'], ['Na2O', '-', '<0.05', '-', '-', '-'], ['C3S', '52.34', '-', '-', '-', '-'], ['C2S', '16.83', '-', '-', '-', '-'], ['C3A', '10.50', '-', '-', '-', '-'], ['C4AF', '7.24', '-', '-', '-', '-'], ['K2O', '-', '<0.4', '0.37', '-', '-'], ['', '', '', '', '', ''], ['L.O.I.', '2.05', '<0.5', '0.65', '-', '-']]",1,1,1,3,S0950061814013026_0,S0950061814013026,2014-12-19
2380,Cement composition by % weight.,"[['Cement type', 'LOI', 'SiO2', 'Al2O3', 'Fe2O3', 'CaO', 'MgO', 'SO3', 'C4AF', 'C3A', 'C3S', 'C2S'], ['CEM I-52,5 SR', '2.05', '20.52', '3.37', '3.92', '63.36', '1.96', '2.59', '11.93', '2.33', '55.7', '16.94'], ['BL II A-LL 42.5 R', '9.75', '16.55', '3.88', '0.26', '62.91', '1.39', '4.28', '0.8', '9.84', '51.73', '8.56']]",1,"Cement composition by % weight.;[['Cement type', 'LOI', 'SiO2', 'Al2O3', 'Fe2O3', 'CaO', 'MgO', 'SO3', 'C4AF', 'C3A', 'C3S', 'C2S'], ['CEM I-52,5 SR', '2.05', '20.52', '3.37', '3.92', '63.36', '1.96', '2.59', '11.93', '2.33', '55.7', '16.94'], ['BL II A-LL 42.5 R', '9.75', '16.55', '3.88', '0.26', '62.91', '1.39', '4.28', '0.8', '9.84', '51.73', '8.56']]",1,1,1,3,S0950061815000367_1,S0950061815000367,2015-01-17
2381,Chemical analysis of the materials used in this study.,"[['Oxides (%)', 'PC', 'SR1', 'SR2', 'SR3', 'FA', 'GS'], ['SiO2', '20.41', '43.31', '44.74', '43.68', '55.83', '99.45'], ['Al2O3', '5.32', '15.41', '16.44', '14.62', '26.95', '0.20'], ['Fe2O3', '4.10', '12.48', '12.96', '11.09', '10.17', '0.02'], ['CaO', '64.14', '9.26', '9.64', '9.66', '4.32', '0.02'], ['MgO', '0.71', '10.10', '7.29', '9.26', '0.31', '-'], ['SO3', '2.44', '0.06', '0.06', '0.07', '0.18', '-'], ['TiO2', '0.30', '2.19', '2.19', '2.10', '-', '-'], ['Na2O', '0.10', '2.95', '3.53', '3.00', '0.06', '-'], ['K2O', '0.17', '0.75', '0.94', '1.53', '0.67', '-'], ['L.O.I.', '2.18', '0.95', '1.21', '2.33', '5.25', '0.22'], ['S main oxides *', 'NA', '71.10', '74.14', '69.36', '92.95', '99.67'], ['', '', '', '', '', '', ''], ['Phase composition (%)', 'Phase composition (%)', 'Phase composition (%)', 'Phase composition (%)', 'Phase composition (%)', 'Phase composition (%)', 'Phase composition (%)'], ['C3S', '57.4', '', '', '', '', ''], ['C2S', '15.2', '', '', '', '', ''], ['C3A', '7.2', '', '', '', '', ''], ['C4AF', '12.5', '', '', '', '', '']]",1,"Chemical analysis of the materials used in this study.;[['Oxides (%)', 'PC', 'SR1', 'SR2', 'SR3', 'FA', 'GS'], ['SiO2', '20.41', '43.31', '44.74', '43.68', '55.83', '99.45'], ['Al2O3', '5.32', '15.41', '16.44', '14.62', '26.95', '0.20'], ['Fe2O3', '4.10', '12.48', '12.96', '11.09', '10.17', '0.02'], ['CaO', '64.14', '9.26', '9.64', '9.66', '4.32', '0.02'], ['MgO', '0.71', '10.10', '7.29', '9.26', '0.31', '-'], ['SO3', '2.44', '0.06', '0.06', '0.07', '0.18', '-'], ['TiO2', '0.30', '2.19', '2.19', '2.10', '-', '-'], ['Na2O', '0.10', '2.95', '3.53', '3.00', '0.06', '-'], ['K2O', '0.17', '0.75', '0.94', '1.53', '0.67', '-'], ['L.O.I.', '2.18', '0.95', '1.21', '2.33', '5.25', '0.22'], ['S main oxides *', 'NA', '71.10', '74.14', '69.36', '92.95', '99.67'], ['', '', '', '', '', '', ''], ['Phase composition (%)', 'Phase composition (%)', 'Phase composition (%)', 'Phase composition (%)', 'Phase composition (%)', 'Phase composition (%)', 'Phase composition (%)'], ['C3S', '57.4', '', '', '', '', ''], ['C2S', '15.2', '', '', '', '', ''], ['C3A', '7.2', '', '', '', '', ''], ['C4AF', '12.5', '', '', '', '', '']]",1,1,1,3,S0950061815001506_1,S0950061815001506,2015-03-02
2382,Main mineralogical and physical data for the binders studied.,"[['Binder:', 'NHL 2', 'NHL 3.5', 'NHL 5', 'NC'], ['C3S - alite (%)', '0', '0', '0', '10'], ['C2S - belite (%)', '17', '35', '43', '50'], ['Calcium aluminates (%)', '2', '2', '3', '21'], ['Ca(OH)2 free lime (%)', '58', '25', '22', '2'], ['Density (kg/m3)', '500', '650', '700', '1100']]",1,"Main mineralogical and physical data for the binders studied.;[['Binder:', 'NHL 2', 'NHL 3.5', 'NHL 5', 'NC'], ['C3S - alite (%)', '0', '0', '0', '10'], ['C2S - belite (%)', '17', '35', '43', '50'], ['Calcium aluminates (%)', '2', '2', '3', '21'], ['Ca(OH)2 free lime (%)', '58', '25', '22', '2'], ['Density (kg/m3)', '500', '650', '700', '1100']]",0,1,1,2,S0950061815002639_0,S0950061815002639,2015-03-19
2383,Mineral composition of cement (OPC) and expansive additives (EA).,"[['', 'C3S', 'C2S', 'C3A', 'C4AF', 'Gypsum', 'Anhydrite', ""Ye'elimite"", 'Free Lime (CaO)', 'Bassanite', 'Calcite', 'Total'], ['OPC', '50.0', '24.4', '10.0', '8.2', '1.1', '-', '-', '-', '1.5', '4.79', '100'], ['EA', '-', '-', '-', '3.47', '-', '34.78', '11.14', '44.69', '-', '1.34', '99.6']]",1,"Mineral composition of cement (OPC) and expansive additives (EA).;[['', 'C3S', 'C2S', 'C3A', 'C4AF', 'Gypsum', 'Anhydrite', ""Ye'elimite"", 'Free Lime (CaO)', 'Bassanite', 'Calcite', 'Total'], ['OPC', '50.0', '24.4', '10.0', '8.2', '1.1', '-', '-', '-', '1.5', '4.79', '100'], ['EA', '-', '-', '-', '3.47', '-', '34.78', '11.14', '44.69', '-', '1.34', '99.6']]",1,1,1,3,S0958946523002007_1,S0958946523002007,2023-05-09
2384,Chemical composition parameters of cement (%).,"[['SiO2', 'Al2O3', 'Fe2O3', 'CaO', 'MgO', 'SO3', 'C3A', 'Loss', 'Cl-', 'Cr(IV)'], ['22.65', '4.63', '3.15', '63.5', '1.5', '2.9', '6.5', '2.2', '0.045', '4.0']]",1,"Chemical composition parameters of cement (%).;[['SiO2', 'Al2O3', 'Fe2O3', 'CaO', 'MgO', 'SO3', 'C3A', 'Loss', 'Cl-', 'Cr(IV)'], ['22.65', '4.63', '3.15', '63.5', '1.5', '2.9', '6.5', '2.2', '0.045', '4.0']]",1,1,1,3,S095006182202997X_1,S095006182202997X,2023-01-13
2385,Mineralogical composition of CEM I (% weight).,"[['Phase', 'C3S', 'b-C2S', 'C3A', 'C4AF', 'Calcite', 'Anhydrite', 'Hemihydrate', 'Others'], ['Content (%)', '58.1', '14.3', '9.2', '6.7', '1.9', '1.7', '3.0', '5.1']]",1,"Mineralogical composition of CEM I (% weight).;[['Phase', 'C3S', 'b-C2S', 'C3A', 'C4AF', 'Calcite', 'Anhydrite', 'Hemihydrate', 'Others'], ['Content (%)', '58.1', '14.3', '9.2', '6.7', '1.9', '1.7', '3.0', '5.1']]",1,1,1,3,S0950061817325709_1,S0950061817325709,2018-01-04
2386,Chemical and major phase composition and D50 values of the raw materials.,"[['Oxide (%)', 'OPC', 'Calcined Clay', 'BA', 'KG', 'KS'], ['SiO2', '22.07', '55.11', '4.54', '7.45', '21.96'], ['Fe2O3', '4.69', '4.18', '1.41', '0.47', '0.76'], ['Al2O3', '3.75', '39.89', '0.29', '0.62', '2.98'], ['CaO', '63.35', '0.09', '29.05', '42.29', '39.40'], ['MgO', '1.08', '0.02', '24.73', '5.44', '0.67'], ['SO3', '2.09', '0.104', '0.76', '0.10', '-'], ['Na2O', '0.32', '0.18', '0.08', '3.57', '0.90'], ['K2O', '0.71', '0.19', '0.08', '0.18', '0.67'], ['LOI', '1.14', '-', '39.03', '39.32', '32.94'], ['C3S', '56.56', '-', '-', '-', '-'], ['C2S', '23.83', '-', '-', '-', '-'], ['C3A', '2.78', '-', '-', '-', '-'], ['C4AF', '15.34', '-', '-', '-', '-'], ['Calcite', '-', '-', '2.5', '75.20', '79.11'], ['Dolomite', '-', '-', '95.23', '14.69', '-'], ['Quartz', '-', '-', '1.42', '4.72', '20.42'], ['D50 (um)', '18.6', '19.8', '8.13', '10.2', '7.58']]",1,"Chemical and major phase composition and D50 values of the raw materials.;[['Oxide (%)', 'OPC', 'Calcined Clay', 'BA', 'KG', 'KS'], ['SiO2', '22.07', '55.11', '4.54', '7.45', '21.96'], ['Fe2O3', '4.69', '4.18', '1.41', '0.47', '0.76'], ['Al2O3', '3.75', '39.89', '0.29', '0.62', '2.98'], ['CaO', '63.35', '0.09', '29.05', '42.29', '39.40'], ['MgO', '1.08', '0.02', '24.73', '5.44', '0.67'], ['SO3', '2.09', '0.104', '0.76', '0.10', '-'], ['Na2O', '0.32', '0.18', '0.08', '3.57', '0.90'], ['K2O', '0.71', '0.19', '0.08', '0.18', '0.67'], ['LOI', '1.14', '-', '39.03', '39.32', '32.94'], ['C3S', '56.56', '-', '-', '-', '-'], ['C2S', '23.83', '-', '-', '-', '-'], ['C3A', '2.78', '-', '-', '-', '-'], ['C4AF', '15.34', '-', '-', '-', '-'], ['Calcite', '-', '-', '2.5', '75.20', '79.11'], ['Dolomite', '-', '-', '95.23', '14.69', '-'], ['Quartz', '-', '-', '1.42', '4.72', '20.42'], ['D50 (um)', '18.6', '19.8', '8.13', '10.2', '7.58']]",1,1,1,3,S0950061817326454_0,S0950061817326454,2018-01-03
2387,Chemical properties for other SCM's and cement used for stage 1.,"[['Chemical properties %', 'Cement', 'MK', 'SG', 'SF', 'FA'], ['SiO2', '19.64', '51-53', '40.30', '>85', '52'], ['Al2O3', '5.48', '42-44', '8.40', '-', '23'], ['Fe2O3', '2.38', '<2.2', '0.50', '-', '11'], ['FeO', '-', '-', '-', '<5', '-'], ['TiO2', '-', '<3.0', '-', '-', '-'], ['C', '-', '-', '-', '<10', '-'], ['P2O5', '-', '<0.2', '-', '-', '-'], ['SO4', '-', '<0.5', '-', '-', '-'], ['CaO', '62.44', '<0.2', '38.71', '<5', '5'], ['MgO', '2.48', '<0.1', '11.06', '<5', '-'], ['Na2O', '-', '<0.1', '-', '-', '-'], ['C3S', '52.34', '-', '-', '-', '-'], ['C2S', '16.83', '-', '-', '-', '-'], ['C3A', '10.50', '-', '-', '-', '-'], ['C4AF', '7.24', '-', '-', '-', '-'], ['K2O', '-', '<0.4', '0.37', '-', '-'], ['L.O.I.', '2.05', '<0.5', '0.65', '-', '-']]",1,"Chemical properties for other SCM's and cement used for stage 1.;[['Chemical properties %', 'Cement', 'MK', 'SG', 'SF', 'FA'], ['SiO2', '19.64', '51-53', '40.30', '>85', '52'], ['Al2O3', '5.48', '42-44', '8.40', '-', '23'], ['Fe2O3', '2.38', '<2.2', '0.50', '-', '11'], ['FeO', '-', '-', '-', '<5', '-'], ['TiO2', '-', '<3.0', '-', '-', '-'], ['C', '-', '-', '-', '<10', '-'], ['P2O5', '-', '<0.2', '-', '-', '-'], ['SO4', '-', '<0.5', '-', '-', '-'], ['CaO', '62.44', '<0.2', '38.71', '<5', '5'], ['MgO', '2.48', '<0.1', '11.06', '<5', '-'], ['Na2O', '-', '<0.1', '-', '-', '-'], ['C3S', '52.34', '-', '-', '-', '-'], ['C2S', '16.83', '-', '-', '-', '-'], ['C3A', '10.50', '-', '-', '-', '-'], ['C4AF', '7.24', '-', '-', '-', '-'], ['K2O', '-', '<0.4', '0.37', '-', '-'], ['L.O.I.', '2.05', '<0.5', '0.65', '-', '-']]",1,1,1,3,S0950061813009963_2,S0950061813009963,2013-11-27
2388,Chemical composition of the OPC.,"[['Parameters', 'CaO', 'SiO2', 'Al2O3', 'Fe2O3', 'K2O', 'MgO', 'Na2O', 'LOI', 'C3S', 'C2S', 'C3A', 'C4AF'], ['Content (%)', '64.5', '21.9', '5.7', '3.7', '0.35', '2.1', '0.2', '0.65', '55', '19', '10', '7']]",1,"Chemical composition of the OPC.;[['Parameters', 'CaO', 'SiO2', 'Al2O3', 'Fe2O3', 'K2O', 'MgO', 'Na2O', 'LOI', 'C3S', 'C2S', 'C3A', 'C4AF'], ['Content (%)', '64.5', '21.9', '5.7', '3.7', '0.35', '2.1', '0.2', '0.65', '55', '19', '10', '7']]",1,1,1,3,S0950061822036819_0,S0950061822036819,2022-12-14
2389,Chemical and mineralogical analysis of the used cement.,"[['1.  Chemical composition', '1.  Chemical composition', '1.  Chemical composition', '1.  Chemical composition', '1.  Chemical composition', '1.  Chemical composition', '1.  Chemical composition', '1.  Chemical composition', '1.  Chemical composition', '1.  Chemical composition'], ['', '', '', '', '', '', '', '', '', ''], ['', 'SiO2', 'Fe2O3', 'Al2O3', 'CaO', 'MgO', 'SO3', 'Cl', 'Na2O', 'LOI'], ['(%)', '20.16', '5.54', '4.54', '62.97', '0.62', '2.66', '0.001', '0.18', '0.87'], ['', '', '', '', '', '', '', '', '', ''], ['2.  Mineraligical composition', '2.  Mineraligical composition', '2.  Mineraligical composition', '2.  Mineraligical composition', '2.  Mineraligical composition', '2.  Mineraligical composition', '2.  Mineraligical composition', '2.  Mineraligical composition', '2.  Mineraligical composition', '2.  Mineraligical composition'], ['', '', 'C3S', 'C3S', 'C2S', 'C2S', 'C3A', 'C3A', 'C4AF', 'C4AF'], ['% (massic)', '% (massic)', '68.84', '68.84', '6.98', '6.98', '2.58', '2.58', '17.69', '17.69']]",1,"Chemical and mineralogical analysis of the used cement.;[['1.  Chemical composition', '1.  Chemical composition', '1.  Chemical composition', '1.  Chemical composition', '1.  Chemical composition', '1.  Chemical composition', '1.  Chemical composition', '1.  Chemical composition', '1.  Chemical composition', '1.  Chemical composition'], ['', '', '', '', '', '', '', '', '', ''], ['', 'SiO2', 'Fe2O3', 'Al2O3', 'CaO', 'MgO', 'SO3', 'Cl', 'Na2O', 'LOI'], ['(%)', '20.16', '5.54', '4.54', '62.97', '0.62', '2.66', '0.001', '0.18', '0.87'], ['', '', '', '', '', '', '', '', '', ''], ['2.  Mineraligical composition', '2.  Mineraligical composition', '2.  Mineraligical composition', '2.  Mineraligical composition', '2.  Mineraligical composition', '2.  Mineraligical composition', '2.  Mineraligical composition', '2.  Mineraligical composition', '2.  Mineraligical composition', '2.  Mineraligical composition'], ['', '', 'C3S', 'C3S', 'C2S', 'C2S', 'C3A', 'C3A', 'C4AF', 'C4AF'], ['% (massic)', '% (massic)', '68.84', '68.84', '6.98', '6.98', '2.58', '2.58', '17.69', '17.69']]",1,1,1,3,S0950061820314525_0,S0950061820314525,2020-05-13
2390,Composition of Portland cement (wt.%).,"[['Chemical composition', 'Chemical composition', 'Chemical composition', 'Chemical composition', 'Chemical composition', 'Chemical composition', 'Chemical composition', 'Chemical composition', 'Chemical composition', 'Mineral composition', 'Mineral composition', 'Mineral composition', 'Mineral composition'], ['SiO2', 'Fe2O3', 'Al2O3', 'SO3', 'MgO', 'CaO', 'Na2Oeq', 'f-CaO', 'Cl-', 'C3S', 'C2S', 'C4AF', 'C3A'], ['21.56', '2.78', '4.44', '3.14', '2.32', '62.83', '0.6', '0.79', '0.007', '46.00', '27.14', '8.45', '7.05']]",1,"Composition of Portland cement (wt.%).;[['Chemical composition', 'Chemical composition', 'Chemical composition', 'Chemical composition', 'Chemical composition', 'Chemical composition', 'Chemical composition', 'Chemical composition', 'Chemical composition', 'Mineral composition', 'Mineral composition', 'Mineral composition', 'Mineral composition'], ['SiO2', 'Fe2O3', 'Al2O3', 'SO3', 'MgO', 'CaO', 'Na2Oeq', 'f-CaO', 'Cl-', 'C3S', 'C2S', 'C4AF', 'C3A'], ['21.56', '2.78', '4.44', '3.14', '2.32', '62.83', '0.6', '0.79', '0.007', '46.00', '27.14', '8.45', '7.05']]",1,1,1,3,S0950061811003643_0,S0950061811003643,2011-08-24
2391,"Properties of Portland cement, micro silica and nano silica.","[['cementations materials', 'Chemical Analysis (wt %)', 'Chemical Analysis (wt %)', 'Chemical Analysis (wt %)', 'Chemical Analysis (wt %)', 'Chemical Analysis (wt %)', 'Chemical Analysis (wt %)', 'Chemical Analysis (wt %)', 'Chemical Analysis (wt %)', 'Chemical Analysis (wt %)', 'Chemical Analysis (wt %)', 'Chemical Analysis (wt %)', 'Chemical Analysis (wt %)', 'Physical Analysis', 'Physical Analysis'], ['cementations materials', 'SiO2', 'Al2O3', 'Fe2O3', 'CaO', 'MgO', 'SO3', 'Na2O', 'K2O', 'LOI', 'F.CaO', 'C3A', 'C3S', 'Specific Gravity (ton/m3)', 'Blaine Test (cm2/gr)'], ['C 52.5', '21', '4.7', '3.52', '64.18', '1.93', '2.53', '0.32', '0.65', '1.2', '1.2', '6.5', '57.85', '3.15', '3600'], ['Ns', '23.6', '0.13', '0.07', '0.07', '0.05', '0.1', '9.3', '0.12', '-', '-', '-', '-', '1.2', '-'], ['Ms', '89.6', '-', '-', '-', '-', '-', '0.11', '0.3', '3.8', '-', '-', '-', '1.9', '220,000']]",1,"Properties of Portland cement, micro silica and nano silica.;[['cementations materials', 'Chemical Analysis (wt %)', 'Chemical Analysis (wt %)', 'Chemical Analysis (wt %)', 'Chemical Analysis (wt %)', 'Chemical Analysis (wt %)', 'Chemical Analysis (wt %)', 'Chemical Analysis (wt %)', 'Chemical Analysis (wt %)', 'Chemical Analysis (wt %)', 'Chemical Analysis (wt %)', 'Chemical Analysis (wt %)', 'Chemical Analysis (wt %)', 'Physical Analysis', 'Physical Analysis'], ['cementations materials', 'SiO2', 'Al2O3', 'Fe2O3', 'CaO', 'MgO', 'SO3', 'Na2O', 'K2O', 'LOI', 'F.CaO', 'C3A', 'C3S', 'Specific Gravity (ton/m3)', 'Blaine Test (cm2/gr)'], ['C 52.5', '21', '4.7', '3.52', '64.18', '1.93', '2.53', '0.32', '0.65', '1.2', '1.2', '6.5', '57.85', '3.15', '3600'], ['Ns', '23.6', '0.13', '0.07', '0.07', '0.05', '0.1', '9.3', '0.12', '-', '-', '-', '-', '1.2', '-'], ['Ms', '89.6', '-', '-', '-', '-', '-', '0.11', '0.3', '3.8', '-', '-', '-', '1.9', '220,000']]",1,1,1,3,S0950061819312607_0,S0950061819312607,2019-05-21
2392,Raw material composition and targeted clinker phase composition.,"[['Raw Materials', 'Raw Materials', 'Expected clinker Phases', 'Expected clinker Phases'], ['Materials', 'Composition (Mass %)', 'Clinker Phases', 'Composition (Mass %)'], ['CaO', '66.00', 'C3S', '57.00'], ['SiO2', '22.00', 'C2S', '22.00'], ['Al2O3', '6.00', 'C3A', '11.00'], ['Fe2O3', '3.00', 'C4AF', '10.00']]",1,"Raw material composition and targeted clinker phase composition.;[['Raw Materials', 'Raw Materials', 'Expected clinker Phases', 'Expected clinker Phases'], ['Materials', 'Composition (Mass %)', 'Clinker Phases', 'Composition (Mass %)'], ['CaO', '66.00', 'C3S', '57.00'], ['SiO2', '22.00', 'C2S', '22.00'], ['Al2O3', '6.00', 'C3A', '11.00'], ['Fe2O3', '3.00', 'C4AF', '10.00']]",1,1,1,3,S095006181930875X_1,S095006181930875X,2019-04-11
2393,Phase composition of synthesized cements determined by QXRD and Bogue calculation using XRF data.,"[['', 'C3S (%)', 'C3S (%)', 'C2S (%)', 'C2S (%)', 'C3A (%)', 'C3A (%)', 'C4AF (%)', 'C4AF (%)'], ['Type of cement', '(Target-57.00)', '(Target-57.00)', '(Target-22.00)', '(Target-22.00)', '(Target-11.00)', '(Target-11.00)', '(Target-10.00)', '(Target-10.00)'], ['', 'QXRD', 'Bogue', 'QXRD', 'Bogue', 'QXRD', 'Bogue', 'QXRD', 'Bogue'], ['Type 1', '59.00', '59.66', '18.00', '15.77', '11.00', '10.65', '11.50', '8.40'], ['CS20', '58.30', '60.38', '15.00', '14.94', '13.30', '10.80', '12.50', '8.70'], ['CS40', '57.70', '57.55', '13.50', '17.37', '13.90', '10.90', '11.70', '8.79'], ['CS60', '53.00', '53.27', '11.70', '22.31', '13.30', '10.57', '15.50', '8.95'], ['CS80', '47.10', '50.64', '13.20', '23.44', '11.80', '11.09', '11.30', '8.89'], ['CS100', '55.70', '47.35', '15.20', '26.78', '13.00', '10.82', '12.70', '9.13']]",1,"Phase composition of synthesized cements determined by QXRD and Bogue calculation using XRF data.;[['', 'C3S (%)', 'C3S (%)', 'C2S (%)', 'C2S (%)', 'C3A (%)', 'C3A (%)', 'C4AF (%)', 'C4AF (%)'], ['Type of cement', '(Target-57.00)', '(Target-57.00)', '(Target-22.00)', '(Target-22.00)', '(Target-11.00)', '(Target-11.00)', '(Target-10.00)', '(Target-10.00)'], ['', 'QXRD', 'Bogue', 'QXRD', 'Bogue', 'QXRD', 'Bogue', 'QXRD', 'Bogue'], ['Type 1', '59.00', '59.66', '18.00', '15.77', '11.00', '10.65', '11.50', '8.40'], ['CS20', '58.30', '60.38', '15.00', '14.94', '13.30', '10.80', '12.50', '8.70'], ['CS40', '57.70', '57.55', '13.50', '17.37', '13.90', '10.90', '11.70', '8.79'], ['CS60', '53.00', '53.27', '11.70', '22.31', '13.30', '10.57', '15.50', '8.95'], ['CS80', '47.10', '50.64', '13.20', '23.44', '11.80', '11.09', '11.30', '8.89'], ['CS100', '55.70', '47.35', '15.20', '26.78', '13.00', '10.82', '12.70', '9.13']]",1,1,1,3,S095006181930875X_3,S095006181930875X,2019-04-11
2394,Chemical composition of PC and FA.,"[['Oxides', '% composition', '% composition'], ['Oxides', 'Portland cement', 'Fly ash'], ['CaO', '63.4', '3.0'], ['SiO2', '20.6', '48.1'], ['Al2O3', '5.5', '29.5'], ['Fe2O3', '2.4', '8.0'], ['SO3', '2.8', '0.8'], ['MgO', '2.6', '2.5'], ['K2O', '0.7', '2.5'], ['Na2O', '0.2', '1.2'], ['LOI', '1.8', '4.8'], ['Clinker compounds (as measured)', 'Clinker compounds (as measured)', 'Clinker compounds (as measured)'], ['C3S', '58.4', '-'], ['C2S', '17.1', ''], ['C3A', '9.9', ''], ['C4AF', '7.7', '']]",1,"Chemical composition of PC and FA.;[['Oxides', '% composition', '% composition'], ['Oxides', 'Portland cement', 'Fly ash'], ['CaO', '63.4', '3.0'], ['SiO2', '20.6', '48.1'], ['Al2O3', '5.5', '29.5'], ['Fe2O3', '2.4', '8.0'], ['SO3', '2.8', '0.8'], ['MgO', '2.6', '2.5'], ['K2O', '0.7', '2.5'], ['Na2O', '0.2', '1.2'], ['LOI', '1.8', '4.8'], ['Clinker compounds (as measured)', 'Clinker compounds (as measured)', 'Clinker compounds (as measured)'], ['C3S', '58.4', '-'], ['C2S', '17.1', ''], ['C3A', '9.9', ''], ['C4AF', '7.7', '']]",1,1,1,3,S0950061820330476_1,S0950061820330476,2020-10-14
2395,Phase composition and physical properties of class G oil well cement.,"[['C3S (wt%)', 'C2S (wt%)', 'C3AC (wt%)', 'C3AF (wt%)', 'Specific density (kg/L)', 'Specific surface area (m2/kg)'], ['53.7', '30.46', '2.8', '8.0', '3.17', '332']]",1,"Phase composition and physical properties of class G oil well cement.;[['C3S (wt%)', 'C2S (wt%)', 'C3AC (wt%)', 'C3AF (wt%)', 'Specific density (kg/L)', 'Specific surface area (m2/kg)'], ['53.7', '30.46', '2.8', '8.0', '3.17', '332']]",1,1,1,3,S0950061815307303_0,S0950061815307303,2015-12-11
