Repository: zakidotai/cemcat

# CemCat Streamlit Hosting Bundle

This folder is ready to be pushed to GitHub and deployed on Streamlit Cloud.

## Files included

- `streamlit_app.py` (main app)
- `requirements.txt`
- `data/ner_cems_40k.csv`
- `data/pii_abs.json`
- `data/clinker_comps_with_dates.csv`
- `upload/composition_cls_slag_updated.csv`

## Local run

```bash
streamlit run streamlit_app.py
```

File: crystalline_composition_gpt4_with_pii_tid_dates.csv (part 89 of 101)
,caption,tables,Label,text,pred_0,pred_1,pred_2,all_pred,pii_tid,pii,date
2396,Chemical and mineralogical composition of Portland cement.,"[['Oxide component', 'wt.% of dry solid', 'Heavy metal', 'mg/kg dry solid', 'Mineralogical constituents according to Bogue', 'wt.%'], ['SiO2', '20.03', 'Cd', '3', 'C3S', '53.71'], ['Al2O3', '5.04', 'Cr', '68', 'C2S', '16.90'], ['Fe2O3', '2.44', 'Cu', '32', 'C3A', '9.22'], ['CaO', '63.03', 'Ni', '7', 'C4AF', '7.42'], ['Free CaO', '0.91', 'Pb', '110', '', ''], ['MgO', '1.35', 'Zn', '460', '', ''], ['SO3', '3.36', '', '', '', ''], ['SrO', '0.21', 'L.O.I. at 950degC (%)', '2.40', '', ''], ['Mn2O3', '0.15', 'Particle density (g/cm3)', '3.15', '', ''], ['P2O5', '0.13', '', '', '', ''], ['TiO2', '0.22', '', '', '', ''], ['Na2O', '0.30', '', '', '', ''], ['K2O', '1.12', '', '', '', ''], ['Na2Oeq.', '1.04', '', '', '', '']]",1,"Chemical and mineralogical composition of Portland cement.;[['Oxide component', 'wt.% of dry solid', 'Heavy metal', 'mg/kg dry solid', 'Mineralogical constituents according to Bogue', 'wt.%'], ['SiO2', '20.03', 'Cd', '3', 'C3S', '53.71'], ['Al2O3', '5.04', 'Cr', '68', 'C2S', '16.90'], ['Fe2O3', '2.44', 'Cu', '32', 'C3A', '9.22'], ['CaO', '63.03', 'Ni', '7', 'C4AF', '7.42'], ['Free CaO', '0.91', 'Pb', '110', '', ''], ['MgO', '1.35', 'Zn', '460', '', ''], ['SO3', '3.36', '', '', '', ''], ['SrO', '0.21', 'L.O.I. at 950degC (%)', '2.40', '', ''], ['Mn2O3', '0.15', 'Particle density (g/cm3)', '3.15', '', ''], ['P2O5', '0.13', '', '', '', ''], ['TiO2', '0.22', '', '', '', ''], ['Na2O', '0.30', '', '', '', ''], ['K2O', '1.12', '', '', '', ''], ['Na2Oeq.', '1.04', '', '', '', '']]",1,1,1,3,S0950061814012719_0,S0950061814012719,2014-12-19
2397,Physical and chemical properties of cement and clay.,"[['Properties', 'Cement', 'Clay'], ['Chemical composition /%', 'Chemical composition /%', 'Chemical composition /%'], ['SiO2', '23.29', '55.56'], ['Al2O3', '4.99', '23.69'], ['CaO', '60.57', '4.14'], ['Fe2O3', '3.42', '10.1'], ['K2O', '0.42', '2.77'], ['MgO', '2.11', '1.37'], ['Na2O', '0.15', '0.17'], ['Loss of ignition', '2.31', '0.49'], ['Mineral composition/%', 'Mineral composition/%', 'Mineral composition/%'], ['C3S', '55.7', ''], ['C2S', '23.4', ''], ['C3A', '2.4', ''], ['C4AF', '12.4', ''], ['Quartz', '', '29.3'], ['Kaolinite', '', '43.5'], ['Dolomite', '', '9.58'], ['Muscovite', '', '17.6'], ['Fineness /m2.kg-1', '360', '320'], ['Density/g.cm -3', '3.14', '2.63']]",1,"Physical and chemical properties of cement and clay.;[['Properties', 'Cement', 'Clay'], ['Chemical composition /%', 'Chemical composition /%', 'Chemical composition /%'], ['SiO2', '23.29', '55.56'], ['Al2O3', '4.99', '23.69'], ['CaO', '60.57', '4.14'], ['Fe2O3', '3.42', '10.1'], ['K2O', '0.42', '2.77'], ['MgO', '2.11', '1.37'], ['Na2O', '0.15', '0.17'], ['Loss of ignition', '2.31', '0.49'], ['Mineral composition/%', 'Mineral composition/%', 'Mineral composition/%'], ['C3S', '55.7', ''], ['C2S', '23.4', ''], ['C3A', '2.4', ''], ['C4AF', '12.4', ''], ['Quartz', '', '29.3'], ['Kaolinite', '', '43.5'], ['Dolomite', '', '9.58'], ['Muscovite', '', '17.6'], ['Fineness /m2.kg-1', '360', '320'], ['Density/g.cm -3', '3.14', '2.63']]",1,1,1,3,S0950061822016580_0,S0950061822016580,2022-06-02
2398,Chemical composition and physical properties of various nano materials.,"[['Materials', 'Oxide composition (%)', 'Oxide composition (%)', 'Oxide composition (%)', 'Oxide composition (%)', 'Oxide composition (%)', 'Oxide composition (%)', 'Oxide composition (%)', 'Oxide composition (%)', 'Oxide composition (%)', 'Oxide composition (%)', 'Oxide composition (%)', 'Oxide composition (%)', 'Oxide composition (%)', 'Oxide composition (%)', 'Physical properties', 'Physical properties', 'Physical properties', 'Ref'], ['Materials', 'SiO2', 'Al2O3', 'Fe2O3', 'CaO', 'MgO', 'S O3', 'K2O', 'Na2O', 'Cl', 'TiO2', 'C3S', 'C2S', 'C3A', 'C4AF', 'Avg.part.size (nm)', 'Specific gravity', 'Specific surface area (m2/g)', 'Ref'], ['OPC', '20.5', '5.35', '3.62', '60.9', '1.03', '2.81', '0.23', '0.52', '0.08', '-', '35.1', '32.45', '8.52', '11.01', '5-30', '3.11', '0.332', '[59,77]'], ['Nano silica', '95.4', '0.15', '1.11', '0.43', '0.09', '0.05', '0.03', '1.79', '0.71', '-', '-', '-', '-', '-', '10', '2.2', '670', '[55,59]'], ['Nano TiO2', '-', '-', '-', '-', '-', '-', '-', '-', '-', '99.99', '-', '-', '-', '-', '10-50', '-', '>200', '[65,84,99]'], ['Nano Al2O3', '0.01', '99.9', '0.03', '0.02', '-', '-', '-', '-', '-', '-', '-', '-', '-', '-', '13', '-', '100 +- 15', '[55,57]'], ['Nano Fe2O3', '-', '-', '99.96', '-', '-', '-', '-', '-', '-', '-', '-', '-', '-', '-', '20 +- 5', '-', '68', '[99,131]'], ['Nano CaCO3', '0.12', '0.09', '0.25', '54.77', '0.18', '1.23', '-', '0.06', '-', '-', '-', '-', '-', '-', '0.02-0.11', '-', '15-40', '[69,99]'], ['Carbon nano tubes', 'Length = 10-100 mm, inner diameter = 1.5-15 nm, outer diameter = 50 nm', 'Length = 10-100 mm, inner diameter = 1.5-15 nm, outer diameter = 50 nm', 'Length = 10-100 mm, inner diameter = 1.5-15 nm, outer diameter = 50 nm', 'Length = 10-100 mm, inner diameter = 1.5-15 nm, outer diameter = 50 nm', 'Length = 10-100 mm, inner diameter = 1.5-15 nm, outer diameter = 50 nm', 'Length = 10-100 mm, inner diameter = 1.5-15 nm, outer diameter = 50 nm', 'Length = 10-100 mm, inner diameter = 1.5-15 nm, outer diameter = 50 nm', 'Length = 10-100 mm, inner diameter = 1.5-15 nm, outer diameter = 50 nm', 'Length = 10-100 mm, inner diameter = 1.5-15 nm, outer diameter = 50 nm', 'Length = 10-100 mm, inner diameter = 1.5-15 nm, outer diameter = 50 nm', 'Length = 10-100 mm, inner diameter = 1.5-15 nm, outer diameter = 50 nm', 'Length = 10-100 mm, inner diameter = 1.5-15 nm, outer diameter = 50 nm', 'Length = 10-100 mm, inner diameter = 1.5-15 nm, outer diameter = 50 nm', 'Length = 10-100 mm, inner diameter = 1.5-15 nm, outer diameter = 50 nm', 'Length = 10-100 mm, inner diameter = 1.5-15 nm, outer diameter = 50 nm', 'Length = 10-100 mm, inner diameter = 1.5-15 nm, outer diameter = 50 nm', 'Length = 10-100 mm, inner diameter = 1.5-15 nm, outer diameter = 50 nm', '[83]'], ['Nano flyash', '63.88', '27.52', '3.74', '0.48', '0.17', '-', '0.68', '0.11', '-', '2.25', '-', '-', '-', '-', '60-100', '-', '-', '[72122]'], ['Nano silica fume', '94.25', '0.43', '0.26', '0.47', '0.41', '0.53', '0.25', '0.32', '-', '-', '-', '-', '-', '-', '30-130', '-', '-', '[74,119]'], ['Nano metakaolin', '89.6', '0.9', '2.0', '0.43', '2.0', '-', '4.55', '-', '-', '0.7', '-', '-', '-', '-', '20-30', '-', '140.7', '[59,81]'], ['Nano rice husk ash', '92', '0.23', '0.21', '1.39', '0.36', '1.42', '2.99', '0.2', '0.16', '-', '-', '-', '-', '-', '20-70', '-', '-', '[59]'], ['Nanosugarcane bagasse ash', '76.25', '8.24', '3.8', '2.3', '5.98', '3.1', '-', '-', '0.03', '-', '-', '-', '-', '-', '80-90', '-', '1210', '[75]'], ['Nano waste glass', '72.57', '0.17', '1.11', '12.12', '2.09', '0.19', '0.03', '11.7', '0.01', '-', '-', '-', '-', '-', '20-50', '-', '-', '[59]'], ['Nano cotton stalk ash', '63.14', '7.92', '4.82', '8.29', '4.28', '1.62', '-', '-', '0.02', '-', '-', '-', '-', '-', '40-50', '-', '1575', '[59]'], ['Nano rice straw ash', '96.54', '0.12', '0.18', '1.02', '0.19', '0.63', '-', '-', '1.08', '-', '-', '-', '-', '-', '50-60', '-', '1441', '[59]'], ['Nano egg shell powder', '2.05', '-', '-', '71.7', '2.44', '-', '-', '-', '-', '-', '-', '-', '-', '-', '-', '-', '-', '[76]']]",1,"Chemical composition and physical properties of various nano materials.;[['Materials', 'Oxide composition (%)', 'Oxide composition (%)', 'Oxide composition (%)', 'Oxide composition (%)', 'Oxide composition (%)', 'Oxide composition (%)', 'Oxide composition (%)', 'Oxide composition (%)', 'Oxide composition (%)', 'Oxide composition (%)', 'Oxide composition (%)', 'Oxide composition (%)', 'Oxide composition (%)', 'Oxide composition (%)', 'Physical properties', 'Physical properties', 'Physical properties', 'Ref'], ['Materials', 'SiO2', 'Al2O3', 'Fe2O3', 'CaO', 'MgO', 'S O3', 'K2O', 'Na2O', 'Cl', 'TiO2', 'C3S', 'C2S', 'C3A', 'C4AF', 'Avg.part.size (nm)', 'Specific gravity', 'Specific surface area (m2/g)', 'Ref'], ['OPC', '20.5', '5.35', '3.62', '60.9', '1.03', '2.81', '0.23', '0.52', '0.08', '-', '35.1', '32.45', '8.52', '11.01', '5-30', '3.11', '0.332', '[59,77]'], ['Nano silica', '95.4', '0.15', '1.11', '0.43', '0.09', '0.05', '0.03', '1.79', '0.71', '-', '-', '-', '-', '-', '10', '2.2', '670', '[55,59]'], ['Nano TiO2', '-', '-', '-', '-', '-', '-', '-', '-', '-', '99.99', '-', '-', '-', '-', '10-50', '-', '>200', '[65,84,99]'], ['Nano Al2O3', '0.01', '99.9', '0.03', '0.02', '-', '-', '-', '-', '-', '-', '-', '-', '-', '-', '13', '-', '100 +- 15', '[55,57]'], ['Nano Fe2O3', '-', '-', '99.96', '-', '-', '-', '-', '-', '-', '-', '-', '-', '-', '-', '20 +- 5', '-', '68', '[99,131]'], ['Nano CaCO3', '0.12', '0.09', '0.25', '54.77', '0.18', '1.23', '-', '0.06', '-', '-', '-', '-', '-', '-', '0.02-0.11', '-', '15-40', '[69,99]'], ['Carbon nano tubes', 'Length = 10-100 mm, inner diameter = 1.5-15 nm, outer diameter = 50 nm', 'Length = 10-100 mm, inner diameter = 1.5-15 nm, outer diameter = 50 nm', 'Length = 10-100 mm, inner diameter = 1.5-15 nm, outer diameter = 50 nm', 'Length = 10-100 mm, inner diameter = 1.5-15 nm, outer diameter = 50 nm', 'Length = 10-100 mm, inner diameter = 1.5-15 nm, outer diameter = 50 nm', 'Length = 10-100 mm, inner diameter = 1.5-15 nm, outer diameter = 50 nm', 'Length = 10-100 mm, inner diameter = 1.5-15 nm, outer diameter = 50 nm', 'Length = 10-100 mm, inner diameter = 1.5-15 nm, outer diameter = 50 nm', 'Length = 10-100 mm, inner diameter = 1.5-15 nm, outer diameter = 50 nm', 'Length = 10-100 mm, inner diameter = 1.5-15 nm, outer diameter = 50 nm', 'Length = 10-100 mm, inner diameter = 1.5-15 nm, outer diameter = 50 nm', 'Length = 10-100 mm, inner diameter = 1.5-15 nm, outer diameter = 50 nm', 'Length = 10-100 mm, inner diameter = 1.5-15 nm, outer diameter = 50 nm', 'Length = 10-100 mm, inner diameter = 1.5-15 nm, outer diameter = 50 nm', 'Length = 10-100 mm, inner diameter = 1.5-15 nm, outer diameter = 50 nm', 'Length = 10-100 mm, inner diameter = 1.5-15 nm, outer diameter = 50 nm', 'Length = 10-100 mm, inner diameter = 1.5-15 nm, outer diameter = 50 nm', '[83]'], ['Nano flyash', '63.88', '27.52', '3.74', '0.48', '0.17', '-', '0.68', '0.11', '-', '2.25', '-', '-', '-', '-', '60-100', '-', '-', '[72122]'], ['Nano silica fume', '94.25', '0.43', '0.26', '0.47', '0.41', '0.53', '0.25', '0.32', '-', '-', '-', '-', '-', '-', '30-130', '-', '-', '[74,119]'], ['Nano metakaolin', '89.6', '0.9', '2.0', '0.43', '2.0', '-', '4.55', '-', '-', '0.7', '-', '-', '-', '-', '20-30', '-', '140.7', '[59,81]'], ['Nano rice husk ash', '92', '0.23', '0.21', '1.39', '0.36', '1.42', '2.99', '0.2', '0.16', '-', '-', '-', '-', '-', '20-70', '-', '-', '[59]'], ['Nanosugarcane bagasse ash', '76.25', '8.24', '3.8', '2.3', '5.98', '3.1', '-', '-', '0.03', '-', '-', '-', '-', '-', '80-90', '-', '1210', '[75]'], ['Nano waste glass', '72.57', '0.17', '1.11', '12.12', '2.09', '0.19', '0.03', '11.7', '0.01', '-', '-', '-', '-', '-', '20-50', '-', '-', '[59]'], ['Nano cotton stalk ash', '63.14', '7.92', '4.82', '8.29', '4.28', '1.62', '-', '-', '0.02', '-', '-', '-', '-', '-', '40-50', '-', '1575', '[59]'], ['Nano rice straw ash', '96.54', '0.12', '0.18', '1.02', '0.19', '0.63', '-', '-', '1.08', '-', '-', '-', '-', '-', '50-60', '-', '1441', '[59]'], ['Nano egg shell powder', '2.05', '-', '-', '71.7', '2.44', '-', '-', '-', '-', '-', '-', '-', '-', '-', '-', '-', '-', '[76]']]",1,1,1,3,S0950061823021815_0,S0950061823021815,2023-07-13
2399,Selected results on the chemical composition of clinker blends produced with SSA.,"[['Ref. no.', 'Parameter %', 'SSA contents in blends', 'SSA contents in blends', 'SSA contents in blends', 'SSA contents in blends', 'Notes'], ['Ref. no.', 'Parameter %', 'PC', '2%', '4%', '8%', 'Notes'], ['[69]', 'P2O5', '0.17', '0.58', '0.92', '1.58', 'Blend: Limestone, sand, PFA and CS.The cement compound contents for the lower content SSA blends showed reasonable correlations to control mix. Though at higher SSA contents, it is likely that pre-treatment of the ash would be needed before use'], ['', 'SO3', '0.27', '0.18', '0.30', '0.93', 'Blend: Limestone, sand, PFA and CS.The cement compound contents for the lower content SSA blends showed reasonable correlations to control mix. Though at higher SSA contents, it is likely that pre-treatment of the ash would be needed before use'], ['', 'C3S', '50.0', '38.9', '30.9', '19.3', 'Blend: Limestone, sand, PFA and CS.The cement compound contents for the lower content SSA blends showed reasonable correlations to control mix. Though at higher SSA contents, it is likely that pre-treatment of the ash would be needed before use'], ['', 'C2S', '27.3', '31.4', '32.6', '22.4', 'Blend: Limestone, sand, PFA and CS.The cement compound contents for the lower content SSA blends showed reasonable correlations to control mix. Though at higher SSA contents, it is likely that pre-treatment of the ash would be needed before use'], ['', '', '', '', '', '', ''], ['', '', '', '', '', '', ''], ['', '', 'PC', '6.8%', '8.5%', '9.3%', ''], ['[72/104]', 'P2O5', 'N/D', '0.50', '0.48', '0.85', 'Blend: Limestone, WPSA, IWSA and ferrate.SSA blends 1 and 2 had long term strengths comparable to the control (but lower early age due to lower C3S), though strengths were significantly lower for 3rd mix, with a higher P2O5 content'], ['', 'SO3', '2.03', '0.41', '0.38', '0.45', 'Blend: Limestone, WPSA, IWSA and ferrate.SSA blends 1 and 2 had long term strengths comparable to the control (but lower early age due to lower C3S), though strengths were significantly lower for 3rd mix, with a higher P2O5 content'], ['', 'C3S', '51.01', '26.74', '45.15', '13.98', 'Blend: Limestone, WPSA, IWSA and ferrate.SSA blends 1 and 2 had long term strengths comparable to the control (but lower early age due to lower C3S), though strengths were significantly lower for 3rd mix, with a higher P2O5 content'], ['', 'C2S', '23.21', '46.08', '26.55', '54.05', 'Blend: Limestone, WPSA, IWSA and ferrate.SSA blends 1 and 2 had long term strengths comparable to the control (but lower early age due to lower C3S), though strengths were significantly lower for 3rd mix, with a higher P2O5 content'], ['', '', '', '', '', '', ''], ['', '', '', '', '', '', ''], ['', '', 'PC', '4.2%', '4.7%', '8.9%', ''], ['[73]', 'P2O5', 'N/D', '0.21', '0.46', '0.75', 'Blend: Limestone, WPSA and ferrate.Setting times were closely related to C3S%, increased for 1st and 2nd mix and decreased for 3rd mix relative to the control. Long term strengths were comparable to control, except for the 3rd mix with high P2O5'], ['', 'SO3', '2.03', '3.51', '3.24', '3.27', 'Blend: Limestone, WPSA and ferrate.Setting times were closely related to C3S%, increased for 1st and 2nd mix and decreased for 3rd mix relative to the control. Long term strengths were comparable to control, except for the 3rd mix with high P2O5'], ['', 'C3S', '51.01', '56.91', '48.65', '31.74', 'Blend: Limestone, WPSA and ferrate.Setting times were closely related to C3S%, increased for 1st and 2nd mix and decreased for 3rd mix relative to the control. Long term strengths were comparable to control, except for the 3rd mix with high P2O5'], ['', 'C2S', '23.21', '17.07', '24.20', '42.47', 'Blend: Limestone, WPSA and ferrate.Setting times were closely related to C3S%, increased for 1st and 2nd mix and decreased for 3rd mix relative to the control. Long term strengths were comparable to control, except for the 3rd mix with high P2O5'], ['', '', '', '', '', '', ''], ['', '', '', '', '', '', ''], ['', '', 'PC', '4.9%', '6.5%', '11.39%', ''], ['[71]', 'P2O5', 'N/D', '0.21', '0.46', '0.75', 'Blend: Limestone, WPSA and ferrateThe 1st and 2nd SSA blends showed similar strength performance and hydration products to the control mix, though the 3rd mix with large amounts of C2S, underperformed with lower compressive strengths'], ['', 'SO3', '2.2', '0.14', '0.34', '0.37', 'Blend: Limestone, WPSA and ferrateThe 1st and 2nd SSA blends showed similar strength performance and hydration products to the control mix, though the 3rd mix with large amounts of C2S, underperformed with lower compressive strengths'], ['', 'C3S', '46.71', '56.91', '48.65', '35.6', 'Blend: Limestone, WPSA and ferrateThe 1st and 2nd SSA blends showed similar strength performance and hydration products to the control mix, though the 3rd mix with large amounts of C2S, underperformed with lower compressive strengths'], ['', 'C2S', '27.33', '17.07', '24.2', '38.37', 'Blend: Limestone, WPSA and ferrateThe 1st and 2nd SSA blends showed similar strength performance and hydration products to the control mix, though the 3rd mix with large amounts of C2S, underperformed with lower compressive strengths']]",1,"Selected results on the chemical composition of clinker blends produced with SSA.;[['Ref. no.', 'Parameter %', 'SSA contents in blends', 'SSA contents in blends', 'SSA contents in blends', 'SSA contents in blends', 'Notes'], ['Ref. no.', 'Parameter %', 'PC', '2%', '4%', '8%', 'Notes'], ['[69]', 'P2O5', '0.17', '0.58', '0.92', '1.58', 'Blend: Limestone, sand, PFA and CS.The cement compound contents for the lower content SSA blends showed reasonable correlations to control mix. Though at higher SSA contents, it is likely that pre-treatment of the ash would be needed before use'], ['', 'SO3', '0.27', '0.18', '0.30', '0.93', 'Blend: Limestone, sand, PFA and CS.The cement compound contents for the lower content SSA blends showed reasonable correlations to control mix. Though at higher SSA contents, it is likely that pre-treatment of the ash would be needed before use'], ['', 'C3S', '50.0', '38.9', '30.9', '19.3', 'Blend: Limestone, sand, PFA and CS.The cement compound contents for the lower content SSA blends showed reasonable correlations to control mix. Though at higher SSA contents, it is likely that pre-treatment of the ash would be needed before use'], ['', 'C2S', '27.3', '31.4', '32.6', '22.4', 'Blend: Limestone, sand, PFA and CS.The cement compound contents for the lower content SSA blends showed reasonable correlations to control mix. Though at higher SSA contents, it is likely that pre-treatment of the ash would be needed before use'], ['', '', '', '', '', '', ''], ['', '', '', '', '', '', ''], ['', '', 'PC', '6.8%', '8.5%', '9.3%', ''], ['[72/104]', 'P2O5', 'N/D', '0.50', '0.48', '0.85', 'Blend: Limestone, WPSA, IWSA and ferrate.SSA blends 1 and 2 had long term strengths comparable to the control (but lower early age due to lower C3S), though strengths were significantly lower for 3rd mix, with a higher P2O5 content'], ['', 'SO3', '2.03', '0.41', '0.38', '0.45', 'Blend: Limestone, WPSA, IWSA and ferrate.SSA blends 1 and 2 had long term strengths comparable to the control (but lower early age due to lower C3S), though strengths were significantly lower for 3rd mix, with a higher P2O5 content'], ['', 'C3S', '51.01', '26.74', '45.15', '13.98', 'Blend: Limestone, WPSA, IWSA and ferrate.SSA blends 1 and 2 had long term strengths comparable to the control (but lower early age due to lower C3S), though strengths were significantly lower for 3rd mix, with a higher P2O5 content'], ['', 'C2S', '23.21', '46.08', '26.55', '54.05', 'Blend: Limestone, WPSA, IWSA and ferrate.SSA blends 1 and 2 had long term strengths comparable to the control (but lower early age due to lower C3S), though strengths were significantly lower for 3rd mix, with a higher P2O5 content'], ['', '', '', '', '', '', ''], ['', '', '', '', '', '', ''], ['', '', 'PC', '4.2%', '4.7%', '8.9%', ''], ['[73]', 'P2O5', 'N/D', '0.21', '0.46', '0.75', 'Blend: Limestone, WPSA and ferrate.Setting times were closely related to C3S%, increased for 1st and 2nd mix and decreased for 3rd mix relative to the control. Long term strengths were comparable to control, except for the 3rd mix with high P2O5'], ['', 'SO3', '2.03', '3.51', '3.24', '3.27', 'Blend: Limestone, WPSA and ferrate.Setting times were closely related to C3S%, increased for 1st and 2nd mix and decreased for 3rd mix relative to the control. Long term strengths were comparable to control, except for the 3rd mix with high P2O5'], ['', 'C3S', '51.01', '56.91', '48.65', '31.74', 'Blend: Limestone, WPSA and ferrate.Setting times were closely related to C3S%, increased for 1st and 2nd mix and decreased for 3rd mix relative to the control. Long term strengths were comparable to control, except for the 3rd mix with high P2O5'], ['', 'C2S', '23.21', '17.07', '24.20', '42.47', 'Blend: Limestone, WPSA and ferrate.Setting times were closely related to C3S%, increased for 1st and 2nd mix and decreased for 3rd mix relative to the control. Long term strengths were comparable to control, except for the 3rd mix with high P2O5'], ['', '', '', '', '', '', ''], ['', '', '', '', '', '', ''], ['', '', 'PC', '4.9%', '6.5%', '11.39%', ''], ['[71]', 'P2O5', 'N/D', '0.21', '0.46', '0.75', 'Blend: Limestone, WPSA and ferrateThe 1st and 2nd SSA blends showed similar strength performance and hydration products to the control mix, though the 3rd mix with large amounts of C2S, underperformed with lower compressive strengths'], ['', 'SO3', '2.2', '0.14', '0.34', '0.37', 'Blend: Limestone, WPSA and ferrateThe 1st and 2nd SSA blends showed similar strength performance and hydration products to the control mix, though the 3rd mix with large amounts of C2S, underperformed with lower compressive strengths'], ['', 'C3S', '46.71', '56.91', '48.65', '35.6', 'Blend: Limestone, WPSA and ferrateThe 1st and 2nd SSA blends showed similar strength performance and hydration products to the control mix, though the 3rd mix with large amounts of C2S, underperformed with lower compressive strengths'], ['', 'C2S', '27.33', '17.07', '24.2', '38.37', 'Blend: Limestone, WPSA and ferrateThe 1st and 2nd SSA blends showed similar strength performance and hydration products to the control mix, though the 3rd mix with large amounts of C2S, underperformed with lower compressive strengths']]",1,1,1,3,S0950061815303408_1,S0950061815303408,2015-09-03
2400,Chemical and mineral compositions of cement (%).,"[['Chemical composition', 'Percentage', 'Mineral composition', 'percentage'], ['SiO2', '22.15', 'C3S', '56.54'], ['Al2O3', '4.51', 'C2S', '20.87'], ['Fe2O3', '3.39', 'C3A', '6.22'], ['CaO', '65.36', 'C4AF', '10.31'], ['MgO', '2.31', '', ''], ['SO3', '0.46', '', ''], ['NaOeq', '0.488', '', ''], ['f-CaO', '0.95', '', '']]",1,"Chemical and mineral compositions of cement (%).;[['Chemical composition', 'Percentage', 'Mineral composition', 'percentage'], ['SiO2', '22.15', 'C3S', '56.54'], ['Al2O3', '4.51', 'C2S', '20.87'], ['Fe2O3', '3.39', 'C3A', '6.22'], ['CaO', '65.36', 'C4AF', '10.31'], ['MgO', '2.31', '', ''], ['SO3', '0.46', '', ''], ['NaOeq', '0.488', '', ''], ['f-CaO', '0.95', '', '']]",1,1,1,3,S0950061819306634_0,S0950061819306634,2019-03-19
2401,"Chemical composition, mineral composition and physical properties of the cement.","[['Chemical composition', 'Chemical composition', 'Chemical composition', 'Chemical composition', 'Chemical composition', 'Chemical composition', 'Chemical composition', 'Chemical composition'], ['SiO2', 'Al2O3', 'Fe2O3', 'CaO', 'MgO', 'SO3', 'Na2Oeq', 'f-CaO'], ['22.12', '4.51', '3.45', '64.92', '3.35', '0.4', '0.511', '0.95'], ['', '', '', '', '', '', '', ''], ['Mineral composition', 'Mineral composition', 'Mineral composition', 'Mineral composition', 'Physical properties', 'Physical properties', 'Physical properties', 'Physical properties'], ['C3S', 'C2S', 'C3A', 'C4AF', 'Fineness(0.08/%)', 'Density (g/cm3)', 'Specific area (m2/kg)', 'Standard consistency (%)'], ['56.19', '21.06', '6.12', '10.49', '0.6', '3.15', '349', '25.8']]",1,"Chemical composition, mineral composition and physical properties of the cement.;[['Chemical composition', 'Chemical composition', 'Chemical composition', 'Chemical composition', 'Chemical composition', 'Chemical composition', 'Chemical composition', 'Chemical composition'], ['SiO2', 'Al2O3', 'Fe2O3', 'CaO', 'MgO', 'SO3', 'Na2Oeq', 'f-CaO'], ['22.12', '4.51', '3.45', '64.92', '3.35', '0.4', '0.511', '0.95'], ['', '', '', '', '', '', '', ''], ['Mineral composition', 'Mineral composition', 'Mineral composition', 'Mineral composition', 'Physical properties', 'Physical properties', 'Physical properties', 'Physical properties'], ['C3S', 'C2S', 'C3A', 'C4AF', 'Fineness(0.08/%)', 'Density (g/cm3)', 'Specific area (m2/kg)', 'Standard consistency (%)'], ['56.19', '21.06', '6.12', '10.49', '0.6', '3.15', '349', '25.8']]",1,1,1,3,S0950061819306671_0,S0950061819306671,2019-03-19
2402,Mineral composition of the reference cement.,"[['mineral composition', 'C3S', 'C2S', 'C3A', 'C4AF'], ['content/%', '55.57', '22.75', '6.13', '10.94']]",1,"Mineral composition of the reference cement.;[['mineral composition', 'C3S', 'C2S', 'C3A', 'C4AF'], ['content/%', '55.57', '22.75', '6.13', '10.94']]",1,1,1,3,S0950061823018627_1,S0950061823018627,2023-06-16
2403,Chemical and mineralogical compositional data of St Astier NHL 5 binder (Source: St Astier).,"[['Binder Type', 'Mineralogical Composition %', 'Mineralogical Composition %', 'Mineralogical Composition %', 'Mineralogical Composition %', 'Mineralogical Composition %', 'Mineralogical Composition %', 'Mineralogical Composition %', 'Mineralogical Composition %'], ['CaCO3 unburnt', 'Insoluble', 'Free Ca(OH)2', 'Compound', 'Compound', 'Compound', 'Compound', 'Compound', ''], ['CaCO3 unburnt', 'Insoluble', 'Free Ca(OH)2', 'C2S', 'C3A', 'C2AS', 'C4AF', 'CaSO4', ''], ['NHL 5', '23', '5.6', '22', '43', '0.7', '1.3', '0.7', '0.7']]",1,"Chemical and mineralogical compositional data of St Astier NHL 5 binder (Source: St Astier).;[['Binder Type', 'Mineralogical Composition %', 'Mineralogical Composition %', 'Mineralogical Composition %', 'Mineralogical Composition %', 'Mineralogical Composition %', 'Mineralogical Composition %', 'Mineralogical Composition %', 'Mineralogical Composition %'], ['CaCO3 unburnt', 'Insoluble', 'Free Ca(OH)2', 'Compound', 'Compound', 'Compound', 'Compound', 'Compound', ''], ['CaCO3 unburnt', 'Insoluble', 'Free Ca(OH)2', 'C2S', 'C3A', 'C2AS', 'C4AF', 'CaSO4', ''], ['NHL 5', '23', '5.6', '22', '43', '0.7', '1.3', '0.7', '0.7']]",1,1,1,3,S0950061823020652_1,S0950061823020652,2023-07-17
2404,Compound compositions of the Portland cement based on Bougue's formula and corresponding volume fractions.,"[['Compounds', 'Compound formula', '% By mass', '% By volume'], ['Tricalcium silicate', 'C3S', '49.0', '50.6'], ['Dicalcium silicate', 'C2S', '25.0', '25.2'], ['Tricalcium aluminate', 'C3A', '12.0', '13.1'], ['Tetracalcium aluminoferrite', 'C4AF', '8.0', '7.0'], ['Gypsum', 'CSH2', '2.8', '4.0'], ['Free lime', 'CaO', '0.8', '0.01'], ['Free magnesia', 'MgO', '1.4', '0.01'], ['Others', '-', '2.0', '-']]",1,"Compound compositions of the Portland cement based on Bougue's formula and corresponding volume fractions.;[['Compounds', 'Compound formula', '% By mass', '% By volume'], ['Tricalcium silicate', 'C3S', '49.0', '50.6'], ['Dicalcium silicate', 'C2S', '25.0', '25.2'], ['Tricalcium aluminate', 'C3A', '12.0', '13.1'], ['Tetracalcium aluminoferrite', 'C4AF', '8.0', '7.0'], ['Gypsum', 'CSH2', '2.8', '4.0'], ['Free lime', 'CaO', '0.8', '0.01'], ['Free magnesia', 'MgO', '1.4', '0.01'], ['Others', '-', '2.0', '-']]",1,1,1,3,S0950061811007069_1,S0950061811007069,2012-01-03
2405,"Chemical composition of cement, glass powder and microsilica (percentage) [13].","[['', 'SiO2', 'Al2O3', 'Fe2O3', 'CaO', 'MgO', 'Na2O', 'K2O', 'All of alkali content', 'SO3', 'Insoluble residue', 'LOI', 'C3S', 'C2S', 'C3A', 'C4AF'], ['Cement', '22.30', '5.05', '3.68', '63.8', '1.71', '0.24', '0.80', '0.82', '1.10', '0.50', '0.45', '51.00', '25.50', '7.20', '11.20'], ['Glass powder', '73.00', '2.00', '-', '8.00', '5.00', '11.00', '1.00', '12.00', '-', '1.00', '-', '-', '-', '-', '-'], ['Microsilica', '95.40', '1.32', '0.87', '0.49', '0.97', '0.31', '1.01', '-', '0.10', '-', '-', '-', '-', '-', '-']]",1,"Chemical composition of cement, glass powder and microsilica (percentage) [13].;[['', 'SiO2', 'Al2O3', 'Fe2O3', 'CaO', 'MgO', 'Na2O', 'K2O', 'All of alkali content', 'SO3', 'Insoluble residue', 'LOI', 'C3S', 'C2S', 'C3A', 'C4AF'], ['Cement', '22.30', '5.05', '3.68', '63.8', '1.71', '0.24', '0.80', '0.82', '1.10', '0.50', '0.45', '51.00', '25.50', '7.20', '11.20'], ['Glass powder', '73.00', '2.00', '-', '8.00', '5.00', '11.00', '1.00', '12.00', '-', '1.00', '-', '-', '-', '-', '-'], ['Microsilica', '95.40', '1.32', '0.87', '0.49', '0.97', '0.31', '1.01', '-', '0.10', '-', '-', '-', '-', '-', '-']]",1,1,1,3,S0950061820301458_0,S0950061820301458,2020-01-17
2406,Main components and main properties of cement.,"[['Main mineral composition/wt%', 'Main mineral composition/wt%', 'Main mineral composition/wt%', 'Main mineral composition/wt%', 'Main chemical components/wt%', 'Main chemical components/wt%', 'Main chemical components/wt%', 'Main chemical components/wt%', 'Main chemical components/wt%', 'Main chemical components/wt%', 'Main chemical components/wt%'], ['C3S', 'C2S', 'C3A', 'C4AF', 'SiO2', 'Al2O3', 'Fe2O3', 'CaO', 'MgO', 'SO3', 'LOI'], ['52', '22.4', '8', '10', '21.36', '5.1', '3.34', '63.76', '3.01', '0.91', '1.69'], ['Main properties', 'Main properties', 'Main properties', 'Main properties', 'Main properties', 'Main properties', 'Main properties', '', '', '', ''], ['Setting time/min', 'Setting time/min', 'Soundness', 'Compressive strength/MPa', 'Compressive strength/MPa', 'Flexural strength/MPa', 'Flexural strength/MPa', '', '', '', ''], ['Initial', 'Final', 'Qualified', '3 d', '28 d', '3 d', '28 d', '', '', '', ''], ['140', '195', 'Qualified', '27.6', '50.1', '5.8', '8.5', '', '', '', '']]",1,"Main components and main properties of cement.;[['Main mineral composition/wt%', 'Main mineral composition/wt%', 'Main mineral composition/wt%', 'Main mineral composition/wt%', 'Main chemical components/wt%', 'Main chemical components/wt%', 'Main chemical components/wt%', 'Main chemical components/wt%', 'Main chemical components/wt%', 'Main chemical components/wt%', 'Main chemical components/wt%'], ['C3S', 'C2S', 'C3A', 'C4AF', 'SiO2', 'Al2O3', 'Fe2O3', 'CaO', 'MgO', 'SO3', 'LOI'], ['52', '22.4', '8', '10', '21.36', '5.1', '3.34', '63.76', '3.01', '0.91', '1.69'], ['Main properties', 'Main properties', 'Main properties', 'Main properties', 'Main properties', 'Main properties', 'Main properties', '', '', '', ''], ['Setting time/min', 'Setting time/min', 'Soundness', 'Compressive strength/MPa', 'Compressive strength/MPa', 'Flexural strength/MPa', 'Flexural strength/MPa', '', '', '', ''], ['Initial', 'Final', 'Qualified', '3 d', '28 d', '3 d', '28 d', '', '', '', ''], ['140', '195', 'Qualified', '27.6', '50.1', '5.8', '8.5', '', '', '', '']]",1,1,1,3,S0950061820301525_2,S0950061820301525,2020-01-17
2407,Chemical composition of the Portland cement and silica fume.,"[['Ordinary Portland Cement', 'Ordinary Portland Cement', 'Silica Fume', 'Silica Fume'], ['Constituents', 'Weight (%)', 'Constituent', 'Weight (%)'], ['Silica as SiO2', '19.8', 'Amorphous Silicon Dioxide (SiO2)', 'Min. 92%'], ['Alumina as Al2O3', '5.6', 'Carbon (C)', 'Max. 1%'], ['Iron as FeO3', '2.4', 'Iron Oxide (Fe2O3)', 'Max. 1.5%'], ['Potassium as K2O', '0.58', 'Aluminum Oxide (Al2O3)', 'Max. 1%'], ['Calcium as CaO', '65.9', 'Calcium Oxide (CaO)', 'Max. 0.75%'], ['Sodium as Na2O', '0.29', 'Magnesium Oxide (MgO)', 'Max. 1%'], ['Sulphur as SO3', '2.8', 'Potassium Oxide (K2O)', 'Max. 1.2%'], ['Loss in ignition', '1.2', 'Sodium Oxide (Na2O)', 'Max. 0.8%'], ['Insoluble residue', '0.4', 'Phosphorous Pent-oxide (P2O5)', 'Max. 0.05%'], ['Free lime', '0.9', 'Sulphur Trioxide (SO3)', 'Max. 0.5%'], ['Lime Saturation Factor', '100.4', 'Chloride (Cl)', 'Max. 0.1%'], ['Lime Combination Factor', '98.9', 'Moisture (when packed)', 'Max. 0.5%'], ['Silica ratio', '2.48', 'Loss on ignition 750 degC', 'Max. 2%'], ['Alumina ratio', '2.33', 'Loss on ignition 950 degC', 'Max. 3%'], ['Tricalcium Cilicate (C3S)', '65.1', 'Coarse particles >45 um', 'Max. 2%'], ['Dicalcium cilicate (C2S)', '7.6', 'PH - value (fresh)', '5.5-7.5'], ['Tricalcium Aluminate (C3A)', '10.8', 'Bulk density (when packed) kg/m3', '250-350'], ['Tetracalcium Aluminate Ferrite (C4AF)', '7.3', 'Specific surface area (m2/g)', 'Min. 15%']]",1,"Chemical composition of the Portland cement and silica fume.;[['Ordinary Portland Cement', 'Ordinary Portland Cement', 'Silica Fume', 'Silica Fume'], ['Constituents', 'Weight (%)', 'Constituent', 'Weight (%)'], ['Silica as SiO2', '19.8', 'Amorphous Silicon Dioxide (SiO2)', 'Min. 92%'], ['Alumina as Al2O3', '5.6', 'Carbon (C)', 'Max. 1%'], ['Iron as FeO3', '2.4', 'Iron Oxide (Fe2O3)', 'Max. 1.5%'], ['Potassium as K2O', '0.58', 'Aluminum Oxide (Al2O3)', 'Max. 1%'], ['Calcium as CaO', '65.9', 'Calcium Oxide (CaO)', 'Max. 0.75%'], ['Sodium as Na2O', '0.29', 'Magnesium Oxide (MgO)', 'Max. 1%'], ['Sulphur as SO3', '2.8', 'Potassium Oxide (K2O)', 'Max. 1.2%'], ['Loss in ignition', '1.2', 'Sodium Oxide (Na2O)', 'Max. 0.8%'], ['Insoluble residue', '0.4', 'Phosphorous Pent-oxide (P2O5)', 'Max. 0.05%'], ['Free lime', '0.9', 'Sulphur Trioxide (SO3)', 'Max. 0.5%'], ['Lime Saturation Factor', '100.4', 'Chloride (Cl)', 'Max. 0.1%'], ['Lime Combination Factor', '98.9', 'Moisture (when packed)', 'Max. 0.5%'], ['Silica ratio', '2.48', 'Loss on ignition 750 degC', 'Max. 2%'], ['Alumina ratio', '2.33', 'Loss on ignition 950 degC', 'Max. 3%'], ['Tricalcium Cilicate (C3S)', '65.1', 'Coarse particles >45 um', 'Max. 2%'], ['Dicalcium cilicate (C2S)', '7.6', 'PH - value (fresh)', '5.5-7.5'], ['Tricalcium Aluminate (C3A)', '10.8', 'Bulk density (when packed) kg/m3', '250-350'], ['Tetracalcium Aluminate Ferrite (C4AF)', '7.3', 'Specific surface area (m2/g)', 'Min. 15%']]",1,1,1,3,S0950061820301549_0,S0950061820301549,2020-01-17
2408,Chemical analysis of cementitious materials.,"[['Chemical analysis(% by mass)', 'Cement(type II)', 'Hydrated Lime', 'Metakaolin', 'Zeolite'], ['Loss on ignition', '1.3', '21.15', '0.89', '11.94'], ['SiO2', '21.74', '0.38', '67.84', '69.72'], ['Al2O3', '5.0', '0.19', '13.59', '13.54'], ['Fe2O3', '4.0', '0.74', '0.21', '1.26'], ['CaO', '63.04', '74.5', '5.06', '0.87'], ['MgO', '2', '1.8', '3.38', '2.45'], ['SO3', '2.3', '0.3', '-', '-'], ['Insoluble residue', '0.60', '-', '-', '-'], ['Alkalis(Na2O%+0.658K2O %)', '1', '-', '-', '-'], ['Na2O + K2O', '-', '0.2', '-', '0.13'], ['Free Cao', '1.4', '0.6', '-', '-'], ['Humidity', '-', '0.5', '0.1', '0.09'], ['C3S', '45.5', '-', '-', '-'], ['C2S', '28.0', '-', '-', '-'], ['C3A', '6.5', '-', '-', '-'], ['C4AF', '12.2', '-', '-', '-'], ['specific surface area (m2/kg)', '290', '437', '396', '406'], ['specific gravity', '3.15', '3.07', '2.38', '2.25']]",1,"Chemical analysis of cementitious materials.;[['Chemical analysis(% by mass)', 'Cement(type II)', 'Hydrated Lime', 'Metakaolin', 'Zeolite'], ['Loss on ignition', '1.3', '21.15', '0.89', '11.94'], ['SiO2', '21.74', '0.38', '67.84', '69.72'], ['Al2O3', '5.0', '0.19', '13.59', '13.54'], ['Fe2O3', '4.0', '0.74', '0.21', '1.26'], ['CaO', '63.04', '74.5', '5.06', '0.87'], ['MgO', '2', '1.8', '3.38', '2.45'], ['SO3', '2.3', '0.3', '-', '-'], ['Insoluble residue', '0.60', '-', '-', '-'], ['Alkalis(Na2O%+0.658K2O %)', '1', '-', '-', '-'], ['Na2O + K2O', '-', '0.2', '-', '0.13'], ['Free Cao', '1.4', '0.6', '-', '-'], ['Humidity', '-', '0.5', '0.1', '0.09'], ['C3S', '45.5', '-', '-', '-'], ['C2S', '28.0', '-', '-', '-'], ['C3A', '6.5', '-', '-', '-'], ['C4AF', '12.2', '-', '-', '-'], ['specific surface area (m2/kg)', '290', '437', '396', '406'], ['specific gravity', '3.15', '3.07', '2.38', '2.25']]",1,1,1,3,S0950061821000337_0,S0950061821000337,2021-01-23
2409,Primary Bogue composition of OPC and the DCP (data from Ref. [56]).,"[['Material type', 'Dehydrate temperature (degC)', 'Bogue composition (%)', 'Bogue composition (%)', 'Bogue composition (%)', 'Bogue composition (%)', 'Bogue composition (%)'], ['Material type', 'Dehydrate temperature (degC)', 'C3S', 'C2S', 'C3A', 'C4AF', 'CaO'], ['OPC', '/', '69.72', '6.08', '7.76', '9.36', '-'], ['', '', '', '', '', '', ''], ['DCP', '700 degC', '3.4', '60.2', '3.4', '5.6', '20.5'], ['DCP', '800 degC', '3.7', '48.8', '1.9', '11.1', '23.3'], ['DCP', '900 degC', '1.3', '56.6', '0.9', '12.1', '17.0']]",1,"Primary Bogue composition of OPC and the DCP (data from Ref. [56]).;[['Material type', 'Dehydrate temperature (degC)', 'Bogue composition (%)', 'Bogue composition (%)', 'Bogue composition (%)', 'Bogue composition (%)', 'Bogue composition (%)'], ['Material type', 'Dehydrate temperature (degC)', 'C3S', 'C2S', 'C3A', 'C4AF', 'CaO'], ['OPC', '/', '69.72', '6.08', '7.76', '9.36', '-'], ['', '', '', '', '', '', ''], ['DCP', '700 degC', '3.4', '60.2', '3.4', '5.6', '20.5'], ['DCP', '800 degC', '3.7', '48.8', '1.9', '11.1', '23.3'], ['DCP', '900 degC', '1.3', '56.6', '0.9', '12.1', '17.0']]",1,1,1,3,S0950061819330168_0,S0950061819330168,2019-11-28
2410,Physiochemical properties of raw materials.,"[['Properties', 'Type I Cement', 'Nano-SiO2*'], ['Oxide composition (%)', 'Oxide composition (%)', 'Oxide composition (%)'], ['CaO', '64.65', '\\'], ['SiO2', '21.88', '99.80'], ['Al2O3', '4.49', '\\'], ['MgO', '2.36', '\\'], ['SO3', '2.44', '\\'], ['Fe2O3', '3.45', '\\'], ['Loss on ignition (%)', '0.73', '\\'], ['Physical properties', 'Physical properties', 'Physical properties'], ['Specific Surface Area (m2/kg)', '354', '300,000'], ['Bogue potential constituent (%)', 'Bogue potential constituent (%)', 'Bogue potential constituent (%)'], ['C3S', '61.75', '\\'], ['C2S', '16.23', '\\'], ['C3A', '6.06', '\\'], ['C4AF', '10.50', '\\']]",1,"Physiochemical properties of raw materials.;[['Properties', 'Type I Cement', 'Nano-SiO2*'], ['Oxide composition (%)', 'Oxide composition (%)', 'Oxide composition (%)'], ['CaO', '64.65', '\\'], ['SiO2', '21.88', '99.80'], ['Al2O3', '4.49', '\\'], ['MgO', '2.36', '\\'], ['SO3', '2.44', '\\'], ['Fe2O3', '3.45', '\\'], ['Loss on ignition (%)', '0.73', '\\'], ['Physical properties', 'Physical properties', 'Physical properties'], ['Specific Surface Area (m2/kg)', '354', '300,000'], ['Bogue potential constituent (%)', 'Bogue potential constituent (%)', 'Bogue potential constituent (%)'], ['C3S', '61.75', '\\'], ['C2S', '16.23', '\\'], ['C3A', '6.06', '\\'], ['C4AF', '10.50', '\\']]",1,1,1,3,S0950061820322315_0,S0950061820322315,2020-07-23
2411,The major compounds of Type I/II LA Portland cement.,"[['Clinker phase', 'Weight (%)'], ['C3S', '59.32'], ['C2S', '11.81'], ['C3A', '7.39'], ['C4AF', '10.55']]",1,"The major compounds of Type I/II LA Portland cement.;[['Clinker phase', 'Weight (%)'], ['C3S', '59.32'], ['C2S', '11.81'], ['C3A', '7.39'], ['C4AF', '10.55']]",1,1,1,3,S0950061818330769_1,S0950061818330769,2018-12-24
