Repository: zakidotai/cemcat

# CemCat Streamlit Hosting Bundle

This folder is ready to be pushed to GitHub and deployed on Streamlit Cloud.

## Files included

- `streamlit_app.py` (main app)
- `requirements.txt`
- `data/ner_cems_40k.csv`
- `data/pii_abs.json`
- `data/clinker_comps_with_dates.csv`
- `upload/composition_cls_slag_updated.csv`

## Local run

```bash
streamlit run streamlit_app.py
```

File: crystalline_composition_gpt4_with_pii_tid_dates.csv (part 90 of 101)
,caption,tables,Label,text,pred_0,pred_1,pred_2,all_pred,pii_tid,pii,date
2412,"Phase compositions, d50  and Blaine values for the cement samples used in this study.","[['Phase', 'CEM I 42.5 R [wt.-%]', 'CEM I 52.5 R [wt.-%]'], ['C3S', '54.5', '64.3'], ['C2S', '18.4', '11.2'], ['C3A, cubic', '05.3', '03.0'], ['C3A, orth.', '00.9', '02.5'], ['C4AF', '10.9', '10.8'], ['Free CaO', '00.1', '00.9'], ['Periclase', '<0.1', '00.2'], ['CaSO4*0.5 H2O', '00.3', '01.7'], ['CaSO4*2 H2O', '03.6', '<0.1'], ['Anhydrite', '00.9', '02.4'], ['Calcite', '03.1', '00.8'], ['Quartz', '00.9', '00.5'], ['Arcanite', '<0.1', '<0.1'], ['Dolomite', '01.1', '00.8'], ['Total', '100.0', '100.0'], ['d50  [um]', '18.16', '3.78'], ['Blaine value [cm2/g]', '3010', '5720']]",1,"Phase compositions, d50  and Blaine values for the cement samples used in this study.;[['Phase', 'CEM I 42.5 R [wt.-%]', 'CEM I 52.5 R [wt.-%]'], ['C3S', '54.5', '64.3'], ['C2S', '18.4', '11.2'], ['C3A, cubic', '05.3', '03.0'], ['C3A, orth.', '00.9', '02.5'], ['C4AF', '10.9', '10.8'], ['Free CaO', '00.1', '00.9'], ['Periclase', '<0.1', '00.2'], ['CaSO4*0.5 H2O', '00.3', '01.7'], ['CaSO4*2 H2O', '03.6', '<0.1'], ['Anhydrite', '00.9', '02.4'], ['Calcite', '03.1', '00.8'], ['Quartz', '00.9', '00.5'], ['Arcanite', '<0.1', '<0.1'], ['Dolomite', '01.1', '00.8'], ['Total', '100.0', '100.0'], ['d50  [um]', '18.16', '3.78'], ['Blaine value [cm2/g]', '3010', '5720']]",1,1,1,3,S0950061820322455_0,S0950061820322455,2020-07-31
2413,Mineral composition of main raw materials (in percentage).,"[['Material', 'C3S', 'C2S', 'C3A', 'C4AF'], ['P*II 52.5', '55.5', '19.9', '6.6', '10.2']]",1,"Mineral composition of main raw materials (in percentage).;[['Material', 'C3S', 'C2S', 'C3A', 'C4AF'], ['P*II 52.5', '55.5', '19.9', '6.6', '10.2']]",1,1,1,3,S0950061821029469_2,S0950061821029469,2021-11-09
2414,"Chemical composition of binders (Portland cement Type GU, Type HS, Class C Fly ash).","[['Composition', 'Unit', 'GU Cement', 'HS Cement', 'Fly ash'], ['SiO2', 'Mass [%]', '20.4', '20.6', '55.5'], ['Al2O3', 'Mass [%]', '4.6', '3.3', '23.2'], ['Fe2O3', 'Mass [%]', '3.4', '4.7', '3.6'], ['CaO', 'Mass [%]', '62.7', '62.3', '11.0'], ['MgO', 'Mass [%]', '2.8', '2.75', '1.2'], ['SO3', 'Mass [%]', '2.7', '2.3', '0.2'], ['K2O', 'Mass [%]', '0.5', '0.5', '0.8'], ['Na2O', 'Mass [%]', '-', '-', '2.8'], ['P2O5', 'Mass [%]', '-', '-', '15.7'], ['TiO2', 'Mass [%]', '-', '-', '0.7'], ['C3S', 'Mass [%]', '57', '62', '-'], ['C2S', 'Mass [%]', '15', '12', '-'], ['C3A', 'Mass [%]', '6.3', '1.1', '-'], ['C4AF', 'Mass [%]', '10.3', '14.1', '-']]",1,"Chemical composition of binders (Portland cement Type GU, Type HS, Class C Fly ash).;[['Composition', 'Unit', 'GU Cement', 'HS Cement', 'Fly ash'], ['SiO2', 'Mass [%]', '20.4', '20.6', '55.5'], ['Al2O3', 'Mass [%]', '4.6', '3.3', '23.2'], ['Fe2O3', 'Mass [%]', '3.4', '4.7', '3.6'], ['CaO', 'Mass [%]', '62.7', '62.3', '11.0'], ['MgO', 'Mass [%]', '2.8', '2.75', '1.2'], ['SO3', 'Mass [%]', '2.7', '2.3', '0.2'], ['K2O', 'Mass [%]', '0.5', '0.5', '0.8'], ['Na2O', 'Mass [%]', '-', '-', '2.8'], ['P2O5', 'Mass [%]', '-', '-', '15.7'], ['TiO2', 'Mass [%]', '-', '-', '0.7'], ['C3S', 'Mass [%]', '57', '62', '-'], ['C2S', 'Mass [%]', '15', '12', '-'], ['C3A', 'Mass [%]', '6.3', '1.1', '-'], ['C4AF', 'Mass [%]', '10.3', '14.1', '-']]",1,1,1,3,S0950061818318634_0,S0950061818318634,2018-08-06
2415,Chemical composition of cement.,"[['Composition (% mass)', 'CEM I 52.5'], ['CaO', '64.35'], ['SiO2', '20.20'], ['Al2O3', '4.85'], ['Fe2O3', '2.80'], ['MgO', '0.90'], ['SO3', '3.05'], ['Na2O', '0.16'], ['K2O', '0.98'], ['Loss in ignition', '1.65'], ['Insoluble residue', '0.22'], ['Active alkali', '0.80'], ['Free CaO', '1.30'], ['', ''], [""Bogue's composition (mass%)"", ""Bogue's composition (mass%)""], ['C3S', '62.01'], ['C2S', '11.13'], ['C3A', '8.11'], ['C4AF', '8.45'], ['Gypsum', '6.56']]",1,"Chemical composition of cement.;[['Composition (% mass)', 'CEM I 52.5'], ['CaO', '64.35'], ['SiO2', '20.20'], ['Al2O3', '4.85'], ['Fe2O3', '2.80'], ['MgO', '0.90'], ['SO3', '3.05'], ['Na2O', '0.16'], ['K2O', '0.98'], ['Loss in ignition', '1.65'], ['Insoluble residue', '0.22'], ['Active alkali', '0.80'], ['Free CaO', '1.30'], ['', ''], [""Bogue's composition (mass%)"", ""Bogue's composition (mass%)""], ['C3S', '62.01'], ['C2S', '11.13'], ['C3A', '8.11'], ['C4AF', '8.45'], ['Gypsum', '6.56']]",1,1,1,3,S0950061811006052_0,S0950061811006052,2011-11-29
2416,"Composition and properties of the cement Portland cement 52.5, Portland cement 42.5 and Portland cement slag blend 32.5 used.","[['Chemical composition wt.%', 'CEM 52.5 PC', 'CEM 42.5 PC', 'CEM PC blend 32.5'], ['Ignition loss', '0.87', '0.99', '0.99'], ['Insoluble residue', '0.97', '0.86', '1.76'], ['SiO2', '20.68', '21.06', '23.39'], ['Al2O3', '6.74', '5.50', '8.50'], ['Fe2O3', '2.15', '4.75', '2.65'], ['CaO', '64.72', '63.21', '57.93'], ['MgO', '1.37', '1.28', '2.69'], ['SO3', '2.11', '2.21', '2.02'], ['CaO free', '1.00', '0.58', '0.89'], ['Normal consistency, %', '27', '25', '26'], ['Specific weight, kgm-3', '3240', '3240', '3070'], ['Specific surface area, cm2 g-1', '359', '3531', '-'], ['Mineral composition (Bogue), wt.%', 'Mineral composition (Bogue), wt.%', 'Mineral composition (Bogue), wt.%', 'Mineral composition (Bogue), wt.%'], ['C3A', '14.32', '6.72', '-'], ['C4AF', '6.32', '14.09', '-'], ['C3S', '52.30', '47.04', '-'], ['C2S', '19.81', '24.80', '-'], ['CaSO4', '4.54', '4.75', '-']]",1,"Composition and properties of the cement Portland cement 52.5, Portland cement 42.5 and Portland cement slag blend 32.5 used.;[['Chemical composition wt.%', 'CEM 52.5 PC', 'CEM 42.5 PC', 'CEM PC blend 32.5'], ['Ignition loss', '0.87', '0.99', '0.99'], ['Insoluble residue', '0.97', '0.86', '1.76'], ['SiO2', '20.68', '21.06', '23.39'], ['Al2O3', '6.74', '5.50', '8.50'], ['Fe2O3', '2.15', '4.75', '2.65'], ['CaO', '64.72', '63.21', '57.93'], ['MgO', '1.37', '1.28', '2.69'], ['SO3', '2.11', '2.21', '2.02'], ['CaO free', '1.00', '0.58', '0.89'], ['Normal consistency, %', '27', '25', '26'], ['Specific weight, kgm-3', '3240', '3240', '3070'], ['Specific surface area, cm2 g-1', '359', '3531', '-'], ['Mineral composition (Bogue), wt.%', 'Mineral composition (Bogue), wt.%', 'Mineral composition (Bogue), wt.%', 'Mineral composition (Bogue), wt.%'], ['C3A', '14.32', '6.72', '-'], ['C4AF', '6.32', '14.09', '-'], ['C3S', '52.30', '47.04', '-'], ['C2S', '19.81', '24.80', '-'], ['CaSO4', '4.54', '4.75', '-']]",1,1,1,3,S0950061810007531_0,S0950061810007531,2011-02-09
2417,Cement composition (in%).,"[['Compositions', 'C1', 'C2'], ['CaO', '63.67', '58.98'], ['SiO2', '20.23', '19.61'], ['Al2O3', '4.29', '4.78'], ['Fe2O3', '2.35', '1.79'], ['MgO', '3.88', '2.86'], ['SO3', '2.80', '2.83'], ['C3S (%)', '66.90', '65.25'], ['C2S (%)', '10.70', '11.80'], ['C3A (%)', '8.40', '7.67'], ['C4AF (%)', '7.60', '8.97'], ['Loss on ignition', '1.63', '7.45'], ['Fineness (Blaine, m2/kg)', '359', '348'], ['Density', '3.13', '3.14'], ['Compressive strength At 28days (MPa)', '61.3', '47.8']]",1,"Cement composition (in%).;[['Compositions', 'C1', 'C2'], ['CaO', '63.67', '58.98'], ['SiO2', '20.23', '19.61'], ['Al2O3', '4.29', '4.78'], ['Fe2O3', '2.35', '1.79'], ['MgO', '3.88', '2.86'], ['SO3', '2.80', '2.83'], ['C3S (%)', '66.90', '65.25'], ['C2S (%)', '10.70', '11.80'], ['C3A (%)', '8.40', '7.67'], ['C4AF (%)', '7.60', '8.97'], ['Loss on ignition', '1.63', '7.45'], ['Fineness (Blaine, m2/kg)', '359', '348'], ['Density', '3.13', '3.14'], ['Compressive strength At 28days (MPa)', '61.3', '47.8']]",1,1,1,3,S0950061813004224_1,S0950061813004224,2013-06-21
2418,Bogue composition (% weight) of cements.,"[['Compounds', 'Portland cements', 'Portland cements', 'Microfine cements', 'Microfine cements', 'Microfine cements', 'Microfine cements', 'Microfine cements', 'Microfine cements', 'Microfine cements'], ['Compounds', 'A', 'B', 'C', 'D', 'E', 'F', 'G', 'H', 'I'], ['C3S', '52.8', '55.0', '67.0', '58.0', '-', '-', '-', '-', '-'], ['C2S', '20.8', '16.4', '7.0', '15.0', '-', '-', '-', '-', '-'], ['C3A', '6.0', '8.6', '1.0', '11.0', '-', '-', '-', '-', '-'], ['C4AF', '9.5', '7.2', '7.0', '7.0', '-', '-', '-', '-', '-'], ['TOTAL', '89.1', '97.2', '91.0', '91.0', '-', '-', '-', '-', '-']]",1,"Bogue composition (% weight) of cements.;[['Compounds', 'Portland cements', 'Portland cements', 'Microfine cements', 'Microfine cements', 'Microfine cements', 'Microfine cements', 'Microfine cements', 'Microfine cements', 'Microfine cements'], ['Compounds', 'A', 'B', 'C', 'D', 'E', 'F', 'G', 'H', 'I'], ['C3S', '52.8', '55.0', '67.0', '58.0', '-', '-', '-', '-', '-'], ['C2S', '20.8', '16.4', '7.0', '15.0', '-', '-', '-', '-', '-'], ['C3A', '6.0', '8.6', '1.0', '11.0', '-', '-', '-', '-', '-'], ['C4AF', '9.5', '7.2', '7.0', '7.0', '-', '-', '-', '-', '-'], ['TOTAL', '89.1', '97.2', '91.0', '91.0', '-', '-', '-', '-', '-']]",1,1,1,3,S0950061813004248_2,S0950061813004248,2013-07-04
2419,"Physical, mineralogical, and chemical properties of OPC and GGBFS, supplied by the manufacturers.","[['', 'OPC', 'GGBFS'], ['Physical properties', 'Physical properties', 'Physical properties'], ['Density [kg/m3]', '3180', '2890'], ['Blaine surface [cm2/g]', '4050', '4500'], ['Composition [%]', 'Composition [%]', 'Composition [%]'], ['Clinker', '95.1', '-'], ['Gypsum', '4.9', '-'], ['Clinker mineralogical composition [%]', 'Clinker mineralogical composition [%]', 'Clinker mineralogical composition [%]'], ['C3S', '67', '-'], ['C2S', '13', '-'], ['C3A', '7', '-'], ['C4AF', '13', '-'], ['Chemical composition [%]', 'Chemical composition [%]', 'Chemical composition [%]'], ['CaO', '64.2', '41.5'], ['SiO2', '20.5', '33.3'], ['Al2O3', '5.0', '12.5'], ['Fe2O3', '3.9', '0.4'], ['SO3', '2.5', '0.2'], ['MgO', '1.1', '7.0']]",1,"Physical, mineralogical, and chemical properties of OPC and GGBFS, supplied by the manufacturers.;[['', 'OPC', 'GGBFS'], ['Physical properties', 'Physical properties', 'Physical properties'], ['Density [kg/m3]', '3180', '2890'], ['Blaine surface [cm2/g]', '4050', '4500'], ['Composition [%]', 'Composition [%]', 'Composition [%]'], ['Clinker', '95.1', '-'], ['Gypsum', '4.9', '-'], ['Clinker mineralogical composition [%]', 'Clinker mineralogical composition [%]', 'Clinker mineralogical composition [%]'], ['C3S', '67', '-'], ['C2S', '13', '-'], ['C3A', '7', '-'], ['C4AF', '13', '-'], ['Chemical composition [%]', 'Chemical composition [%]', 'Chemical composition [%]'], ['CaO', '64.2', '41.5'], ['SiO2', '20.5', '33.3'], ['Al2O3', '5.0', '12.5'], ['Fe2O3', '3.9', '0.4'], ['SO3', '2.5', '0.2'], ['MgO', '1.1', '7.0']]",1,1,1,3,S0950061821001872_0,S0950061821001872,2021-02-05
2420,Physical and chemical properties of cements (Ci) (supplier's data).,"[['Name', 'C1', 'C2', 'C3', 'C4'], ['Name', 'CEMI 52.5R', 'CEMII 52.5N', 'CEMII 52.5N-S', 'CEMIII 42.5N'], ['Specific gravity (kg/m3)', '3150', '3100', '3120', '3030'], ['Blaine fineness (cm2/g)', '4200', '4172', '4241', '3914'], ['Compressive strength at 28 days (MPa)', '64.7', '60.2', '60.3', '50.2'], ['Clinker', '97.0', '85.0', '82.0', '53.0'], ['Addition', '3.0 (LL)', '13.0 (LL)', '18.0 (S)', '43.0 (S) 4.0 (LL)'], ['', '', '', '', ''], ['Bogue composition of clinker', 'Bogue composition of clinker', 'Bogue composition of clinker', 'Bogue composition of clinker', 'Bogue composition of clinker'], ['C3S', '62.0', '61.9', '58.9', '58.9'], ['C2S', '10.2', '9.8', '14.2', '14.2'], ['C3A', '8.1', '9.8', '9.3', '9.3'], ['C4AF', '8.4', '7.1', '6.9', '6.9']]",1,"Physical and chemical properties of cements (Ci) (supplier's data).;[['Name', 'C1', 'C2', 'C3', 'C4'], ['Name', 'CEMI 52.5R', 'CEMII 52.5N', 'CEMII 52.5N-S', 'CEMIII 42.5N'], ['Specific gravity (kg/m3)', '3150', '3100', '3120', '3030'], ['Blaine fineness (cm2/g)', '4200', '4172', '4241', '3914'], ['Compressive strength at 28 days (MPa)', '64.7', '60.2', '60.3', '50.2'], ['Clinker', '97.0', '85.0', '82.0', '53.0'], ['Addition', '3.0 (LL)', '13.0 (LL)', '18.0 (S)', '43.0 (S) 4.0 (LL)'], ['', '', '', '', ''], ['Bogue composition of clinker', 'Bogue composition of clinker', 'Bogue composition of clinker', 'Bogue composition of clinker', 'Bogue composition of clinker'], ['C3S', '62.0', '61.9', '58.9', '58.9'], ['C2S', '10.2', '9.8', '14.2', '14.2'], ['C3A', '8.1', '9.8', '9.3', '9.3'], ['C4AF', '8.4', '7.1', '6.9', '6.9']]",1,1,1,3,S0950061809004437_0,S0950061809004437,2010-01-21
2421,Chemical compositions of the Portland cements and fly ash.,"[['Chemical compositions (%)', 'Sample', 'Sample', 'Sample'], ['Chemical compositions (%)', 'Cement type I', 'Cement type V', 'Fly ash (FA)'], ['Silicon dioxide, SiO2', '20.80', '21.52', '44.95'], ['Aluminium oxide, Al2O3', '5.50', '3.56', '23.70'], ['Iron oxide, Fe2O3', '3.16', '4.51', '10.80'], ['Calcium oxide, CaO', '64.97', '66.70', '13.80'], ['Magnesium oxide, MgO', '1.06', '1.20', '3.47'], ['Sodium oxide, Na2O', '0.08', '0.10', '0.07'], ['Potassium oxide, K2O', '0.55', '0.24', '2.38'], ['Sulfur trioxide, SO3', '2.96', '2.11', '1.31'], ['Loss on ignition, LOI', '2.89', '1.74', '0.52'], ['Tricalcium silicate, C3S', '56.50', '71.60', '-'], ['Dicalcium silicate, C2S', '17.01', '7.68', '-'], ['Tricalcium aluminate, C3A', '9.23', '1.80', '-'], ['Tetracalcium aluminoferrite, C4AF', '9.62', '13.72', '-']]",1,"Chemical compositions of the Portland cements and fly ash.;[['Chemical compositions (%)', 'Sample', 'Sample', 'Sample'], ['Chemical compositions (%)', 'Cement type I', 'Cement type V', 'Fly ash (FA)'], ['Silicon dioxide, SiO2', '20.80', '21.52', '44.95'], ['Aluminium oxide, Al2O3', '5.50', '3.56', '23.70'], ['Iron oxide, Fe2O3', '3.16', '4.51', '10.80'], ['Calcium oxide, CaO', '64.97', '66.70', '13.80'], ['Magnesium oxide, MgO', '1.06', '1.20', '3.47'], ['Sodium oxide, Na2O', '0.08', '0.10', '0.07'], ['Potassium oxide, K2O', '0.55', '0.24', '2.38'], ['Sulfur trioxide, SO3', '2.96', '2.11', '1.31'], ['Loss on ignition, LOI', '2.89', '1.74', '0.52'], ['Tricalcium silicate, C3S', '56.50', '71.60', '-'], ['Dicalcium silicate, C2S', '17.01', '7.68', '-'], ['Tricalcium aluminate, C3A', '9.23', '1.80', '-'], ['Tetracalcium aluminoferrite, C4AF', '9.62', '13.72', '-']]",1,1,1,3,S0950061809004607_0,S0950061809004607,2010-01-21
2422,Oxide and compound compositions of OPC cement.,"[['Oxide composition of cement (wt.% of cement)', 'Oxide composition of cement (wt.% of cement)', 'Compound composition (per cent)', 'Compound composition (per cent)'], ['Oxide', 'Content (%)', 'Compound', 'Content (%)'], ['SiO2', '20.67', 'C3S', '56.80'], ['Al2O3', '4.99', 'C2S', '16.49'], ['Fe2O3', '3.18', 'C3A', '7.85'], ['CaO', '63.60', 'C4AF', '9.67'], ['MgO', '2.73', '', ''], ['K2O', '0.37', '', ''], ['Na2O', '0.29', '', ''], ['SO3', '2.414', '', ''], ['CaO(f)', '2.41', '', ''], ['LOI', '2.52', '', '']]",1,"Oxide and compound compositions of OPC cement.;[['Oxide composition of cement (wt.% of cement)', 'Oxide composition of cement (wt.% of cement)', 'Compound composition (per cent)', 'Compound composition (per cent)'], ['Oxide', 'Content (%)', 'Compound', 'Content (%)'], ['SiO2', '20.67', 'C3S', '56.80'], ['Al2O3', '4.99', 'C2S', '16.49'], ['Fe2O3', '3.18', 'C3A', '7.85'], ['CaO', '63.60', 'C4AF', '9.67'], ['MgO', '2.73', '', ''], ['K2O', '0.37', '', ''], ['Na2O', '0.29', '', ''], ['SO3', '2.414', '', ''], ['CaO(f)', '2.41', '', ''], ['LOI', '2.52', '', '']]",1,1,1,3,S0950061813002365_0,S0950061813002365,2013-04-13
2423,Chemical Composition and Physical Properties of Portland Cement and silica fume.,"[['Items', 'Cement', 'Silica fume'], ['SiO2', '25.6', '36.85'], ['Al2O3', '6.8', '12.65'], ['Fe2O3', '2.96', '0.92'], ['CaO', '63.02', '41.4'], ['MgO', '1.62', '7.86'], ['SO3', '-', '-'], ['P2O3', '-', '-'], ['Na2O', '-', '0.68'], ['K2O', '-', '-'], ['LOI', '-', '-'], ['', '', ''], ['', 'Compounds', 'Compounds'], ['C3S', '52.5', '-'], ['C2F', '21.0', '-'], ['C3A', '6.4', '-'], ['C4AF', '10.5', '-']]",1,"Chemical Composition and Physical Properties of Portland Cement and silica fume.;[['Items', 'Cement', 'Silica fume'], ['SiO2', '25.6', '36.85'], ['Al2O3', '6.8', '12.65'], ['Fe2O3', '2.96', '0.92'], ['CaO', '63.02', '41.4'], ['MgO', '1.62', '7.86'], ['SO3', '-', '-'], ['P2O3', '-', '-'], ['Na2O', '-', '0.68'], ['K2O', '-', '-'], ['LOI', '-', '-'], ['', '', ''], ['', 'Compounds', 'Compounds'], ['C3S', '52.5', '-'], ['C2F', '21.0', '-'], ['C3A', '6.4', '-'], ['C4AF', '10.5', '-']]",1,1,1,3,S0950061819314035_0,S0950061819314035,2019-06-24
2424,Mineral components of P.O42.5 cement.,"[['Mineral composition', 'C3S', 'C2S', 'C3A', 'C4AF'], ['Wt%', '46.52', '29.57', '9.02', '8.78']]",1,"Mineral components of P.O42.5 cement.;[['Mineral composition', 'C3S', 'C2S', 'C3A', 'C4AF'], ['Wt%', '46.52', '29.57', '9.02', '8.78']]",1,1,1,3,S0950061818329714_1,S0950061818329714,2018-12-05
2425,Phase composition of cement CEM I 42.5R obtained using the Bogue method.,"[['Formula', 'Component', 'Mass (%)'], ['C3S', 'Tricalcium silicate', '47.1'], ['C2S', 'Dicalcium silicate', '19.1'], ['C3A', 'Tricalcium aluminate', '8.8'], ['C4AF', 'Tetracalcium aluminoferrite', '11.6'], ['CaSO4', 'Calcium sulfate', '7.2'], ['Total', '', '93.8']]",1,"Phase composition of cement CEM I 42.5R obtained using the Bogue method.;[['Formula', 'Component', 'Mass (%)'], ['C3S', 'Tricalcium silicate', '47.1'], ['C2S', 'Dicalcium silicate', '19.1'], ['C3A', 'Tricalcium aluminate', '8.8'], ['C4AF', 'Tetracalcium aluminoferrite', '11.6'], ['CaSO4', 'Calcium sulfate', '7.2'], ['Total', '', '93.8']]",1,1,1,3,S0950061812004175_1,S0950061812004175,2012-07-31
2426,Effect of waste glass powder and liquid glass on the mineralogical composition of aluminum-based ultra-lightweight concrete.,"[['Phase', 'C100', 'C70WG30', 'C70WG30 + liquid glass'], ['Amorphous', '44.7', '58.4', '58.6'], ['C3S', '9.5', '3.1', '1.8'], ['C2S', '8.1', '7.9', '4.6'], ['C3A', '0.2', '0.5', '-'], ['C4AF', '7.5', '3.9', '2.8'], ['Calcite', '8.5', '3.4', '3.2'], ['Aragonite', '4.5', '1.9', '-'], ['Quartz', '0.7', '2.2', '0.3'], ['Portlandite', '9.7', '10.0', '15.4'], ['Ettringite', '4.8', '4.9', '8.8'], ['Hemicarboaluminate', '0.6', '1.1', '0.9'], ['Monocarbonate', '1.1', '2.7', '3.6']]",1,"Effect of waste glass powder and liquid glass on the mineralogical composition of aluminum-based ultra-lightweight concrete.;[['Phase', 'C100', 'C70WG30', 'C70WG30 + liquid glass'], ['Amorphous', '44.7', '58.4', '58.6'], ['C3S', '9.5', '3.1', '1.8'], ['C2S', '8.1', '7.9', '4.6'], ['C3A', '0.2', '0.5', '-'], ['C4AF', '7.5', '3.9', '2.8'], ['Calcite', '8.5', '3.4', '3.2'], ['Aragonite', '4.5', '1.9', '-'], ['Quartz', '0.7', '2.2', '0.3'], ['Portlandite', '9.7', '10.0', '15.4'], ['Ettringite', '4.8', '4.9', '8.8'], ['Hemicarboaluminate', '0.6', '1.1', '0.9'], ['Monocarbonate', '1.1', '2.7', '3.6']]",1,1,1,3,S0950061823013284_4,S0950061823013284,2023-05-17
2427,Properties of Type I Portland cement used in concrete mixtures.,"[['Oxide', 'Composition (%)', 'Phase', 'Composition (%)'], ['SiO2', '20.77', 'C3S', '52.13'], ['Al2O3', '4.57', 'C3S', '52.13'], ['Fe2O3', '2.62', 'C3S', '52.13'], ['CaO', '62.67', 'C2S', '20.22'], ['MgO', '2.37', 'C2S', '20.22'], ['SO3', '3.18', 'C2S', '20.22'], ['Na2O', '0.19', 'C3A', '7.68'], ['K2O', '0.32', 'C3A', '7.68'], ['TiO2', '0.34', 'C3A', '7.68'], ['P2O5', '0.14', 'C4AF', '7.97'], ['SrO', '0.22', 'C4AF', '7.97'], ['BaO', '0.07', 'C4AF', '7.97']]",1,"Properties of Type I Portland cement used in concrete mixtures.;[['Oxide', 'Composition (%)', 'Phase', 'Composition (%)'], ['SiO2', '20.77', 'C3S', '52.13'], ['Al2O3', '4.57', 'C3S', '52.13'], ['Fe2O3', '2.62', 'C3S', '52.13'], ['CaO', '62.67', 'C2S', '20.22'], ['MgO', '2.37', 'C2S', '20.22'], ['SO3', '3.18', 'C2S', '20.22'], ['Na2O', '0.19', 'C3A', '7.68'], ['K2O', '0.32', 'C3A', '7.68'], ['TiO2', '0.34', 'C3A', '7.68'], ['P2O5', '0.14', 'C4AF', '7.97'], ['SrO', '0.22', 'C4AF', '7.97'], ['BaO', '0.07', 'C4AF', '7.97']]",1,1,1,3,S0950061820339386_0,S0950061820339386,2020-12-23
2428,Description of database used in this investigation.,"[['', 'Unit', 'Count', 'Mean', 'Median', 'Min', 'Max', 'Q25%', 'Q75%', 'Std', 'Skw'], ['C3A content', '%', '127', '6.76', '8.15', '2.00', '10.00', '2.22', '10.00', '3.18', '-0.65'], ['W/B', '-', '127', '0.41', '0.39', '0.21', '0.84', '0.30', '0.50', '0.13', '0.74'], ['Cement content', 'kg/m3', '127', '309.68', '298.00', '120.00', '660.00', '247.50', '350.00', '87.79', '1.01'], ['Fly ash content', 'kg/m3', '127', '109.61', '79.00', '0.00', '409.00', '0.00', '171.50', '115.84', '0.74'], ['GGBFS content', 'kg/m3', '127', '16.72', '0.00', '0.00', '275.00', '0.00', '0.00', '52.98', '3.21'], ['Silica fume content', 'kg/m3', '127', '2.54', '0.00', '0.00', '57.00', '0.00', '0.00', '8.28', '3.87'], ['Aggregate content', 'kg/m3', '127', '1743.17', '1780.00', '1061.00', '1997.00', '1723.00', '1835.00', '173.53', '-2.32'], ['Water content', 'kg/m3', '127', '167.54', '168.00', '124.00', '218.00', '158.50', '173.00', '15.50', '0.02'], ['Specific surface', 'cm2/g', '127', '2219.87', '2860.00', '0.00', '6510.00', '0.00', '3647.00', '1930.90', '0.03'], ['Chloride diffusion coefficient DCl', 'x10-12 m2/s', '127', '9.75', '5.90', '0.15', '63.00', '2.80', '12.68', '10.09', '1.94']]",1,"Description of database used in this investigation.;[['', 'Unit', 'Count', 'Mean', 'Median', 'Min', 'Max', 'Q25%', 'Q75%', 'Std', 'Skw'], ['C3A content', '%', '127', '6.76', '8.15', '2.00', '10.00', '2.22', '10.00', '3.18', '-0.65'], ['W/B', '-', '127', '0.41', '0.39', '0.21', '0.84', '0.30', '0.50', '0.13', '0.74'], ['Cement content', 'kg/m3', '127', '309.68', '298.00', '120.00', '660.00', '247.50', '350.00', '87.79', '1.01'], ['Fly ash content', 'kg/m3', '127', '109.61', '79.00', '0.00', '409.00', '0.00', '171.50', '115.84', '0.74'], ['GGBFS content', 'kg/m3', '127', '16.72', '0.00', '0.00', '275.00', '0.00', '0.00', '52.98', '3.21'], ['Silica fume content', 'kg/m3', '127', '2.54', '0.00', '0.00', '57.00', '0.00', '0.00', '8.28', '3.87'], ['Aggregate content', 'kg/m3', '127', '1743.17', '1780.00', '1061.00', '1997.00', '1723.00', '1835.00', '173.53', '-2.32'], ['Water content', 'kg/m3', '127', '167.54', '168.00', '124.00', '218.00', '158.50', '173.00', '15.50', '0.02'], ['Specific surface', 'cm2/g', '127', '2219.87', '2860.00', '0.00', '6510.00', '0.00', '3647.00', '1930.90', '0.03'], ['Chloride diffusion coefficient DCl', 'x10-12 m2/s', '127', '9.75', '5.90', '0.15', '63.00', '2.80', '12.68', '10.09', '1.94']]",1,1,1,3,S0950061822007851_1,S0950061822007851,2022-03-14
2429,Mineral composition of PO 42.5 cement.,"[['Composition', 'C2S', 'C3S', 'C3A', 'C4AF', 'f-CaO'], ['Content (%)', '21.59', '55.21', '4.54', '16.29', '0.29']]",1,"Mineral composition of PO 42.5 cement.;[['Composition', 'C2S', 'C3S', 'C3A', 'C4AF', 'f-CaO'], ['Content (%)', '21.59', '55.21', '4.54', '16.29', '0.29']]",1,1,1,3,S0950061820318882_1,S0950061820318882,2020-06-21
2430,Mineral composition of P.C 32.5 complex Portland cement.,"[['Mineral phase', 'C3S', 'C2S', 'C3A', 'C4AF'], ['Mass content (%)', '57.2', '27.4', '7.2', '8.2']]",1,"Mineral composition of P.C 32.5 complex Portland cement.;[['Mineral phase', 'C3S', 'C2S', 'C3A', 'C4AF'], ['Mass content (%)', '57.2', '27.4', '7.2', '8.2']]",1,1,1,3,S095006182032701X_3,S095006182032701X,2020-09-06
2431,"Chemical composition, mineral composition and physical properties of cement.","[['Chemical composition', 'CaO', 'SiO2', 'Al2O3', 'Fe2O3', 'MgO', 'SO3', 'TiO2', 'K2O', 'Na2O', '(Na2O)eq.', 'LOI'], ['(%)', '63.3', '21.4', '5.6', '2.7', '1.9', '3.4', '0.4', '0.7', '0.12', '0.58', '0.48'], ['Mineral composition', 'C3S', 'C2S', 'C3A', 'C4AF', '', '', '', '', '', '', ''], ['(%)', '57.34', '18.9', '6.47', '11.25', '', '', '', '', '', '', ''], ['Physical properties', 'Specific gravity (g/cm3)', 'Mean size (mm)', 'Fineness (cm2/g)', 'Setting time (min)', 'Setting time (min)', 'Mortar compressive strength (MPa)', 'Mortar compressive strength (MPa)', 'Mortar flexural strength (MPa)', 'Mortar flexural strength (MPa)', '', ''], ['Physical properties', 'Specific gravity (g/cm3)', 'Mean size (mm)', 'Fineness (cm2/g)', 'Initial', 'Final', '3days', '28days', '3days', '28days', '', ''], ['', '3.12', '26.6', '3570', '90', '175', '33.2', '58.5', '6.5', '8.2', '', '']]",1,"Chemical composition, mineral composition and physical properties of cement.;[['Chemical composition', 'CaO', 'SiO2', 'Al2O3', 'Fe2O3', 'MgO', 'SO3', 'TiO2', 'K2O', 'Na2O', '(Na2O)eq.', 'LOI'], ['(%)', '63.3', '21.4', '5.6', '2.7', '1.9', '3.4', '0.4', '0.7', '0.12', '0.58', '0.48'], ['Mineral composition', 'C3S', 'C2S', 'C3A', 'C4AF', '', '', '', '', '', '', ''], ['(%)', '57.34', '18.9', '6.47', '11.25', '', '', '', '', '', '', ''], ['Physical properties', 'Specific gravity (g/cm3)', 'Mean size (mm)', 'Fineness (cm2/g)', 'Setting time (min)', 'Setting time (min)', 'Mortar compressive strength (MPa)', 'Mortar compressive strength (MPa)', 'Mortar flexural strength (MPa)', 'Mortar flexural strength (MPa)', '', ''], ['Physical properties', 'Specific gravity (g/cm3)', 'Mean size (mm)', 'Fineness (cm2/g)', 'Initial', 'Final', '3days', '28days', '3days', '28days', '', ''], ['', '3.12', '26.6', '3570', '90', '175', '33.2', '58.5', '6.5', '8.2', '', '']]",1,1,1,3,S0950061816318918_0,S0950061816318918,2016-12-04
2432,Chemical properties of raw materials.,"[['Components', 'Cement', 'Limits for cement [41]', 'RHA', 'Limits for RHA [49]'], ['SiO2 (%)', '21.10', '17-25', '76.81', '(SiO2, Al2O3 and Fe2O3)>70'], ['Al2O3 (%)', '5.42', '3-8', '6.17', '(SiO2, Al2O3 and Fe2O3)>70'], ['Fe2O3 (%)', '3.46', '0.5-6.0', '4.19', '(SiO2, Al2O3 and Fe2O3)>70'], ['CaO (%)', '61.70', '60-67', '3.25', '-'], ['MgO (%)', '2.91', '0.5-4.0', '1.41', '-'], ['Free Lime (%)', '1.11', '<2.0', '-', '-'], ['SO3 (%)', '1.74', '2.0-3.5', '0.37', '<4'], ['Na2O (%)', '0.46', '-', '1.21', '-'], ['K2O (%)', '0.61', '-', '2.51', '-'], ['Na2Oe (%)', '0.86', '<0.6', '2.86', '-'], ['LOI (%)', '2.16', '<3', '4.41', '<10'], ['IR (%)', '0.66', '<0.75', '-', '-'], ['* C3S (%)', '44.50', '42-67', '-', '-'], ['* C2S (%)', '26.90', '8-31', '-', '-'], ['* C3A (%)', '8.51', '5-14', '-', '-'], ['* C4AF (%)', '10.53', '6-12', '-', '-'], ['** LSF', '0.91', '0.66-1.02', '-', '-'], ['SR', '2.37', '2-2.50', '-', '-'], ['P AR', '1.57', '1.5-2.50', '-', '-']]",1,"Chemical properties of raw materials.;[['Components', 'Cement', 'Limits for cement [41]', 'RHA', 'Limits for RHA [49]'], ['SiO2 (%)', '21.10', '17-25', '76.81', '(SiO2, Al2O3 and Fe2O3)>70'], ['Al2O3 (%)', '5.42', '3-8', '6.17', '(SiO2, Al2O3 and Fe2O3)>70'], ['Fe2O3 (%)', '3.46', '0.5-6.0', '4.19', '(SiO2, Al2O3 and Fe2O3)>70'], ['CaO (%)', '61.70', '60-67', '3.25', '-'], ['MgO (%)', '2.91', '0.5-4.0', '1.41', '-'], ['Free Lime (%)', '1.11', '<2.0', '-', '-'], ['SO3 (%)', '1.74', '2.0-3.5', '0.37', '<4'], ['Na2O (%)', '0.46', '-', '1.21', '-'], ['K2O (%)', '0.61', '-', '2.51', '-'], ['Na2Oe (%)', '0.86', '<0.6', '2.86', '-'], ['LOI (%)', '2.16', '<3', '4.41', '<10'], ['IR (%)', '0.66', '<0.75', '-', '-'], ['* C3S (%)', '44.50', '42-67', '-', '-'], ['* C2S (%)', '26.90', '8-31', '-', '-'], ['* C3A (%)', '8.51', '5-14', '-', '-'], ['* C4AF (%)', '10.53', '6-12', '-', '-'], ['** LSF', '0.91', '0.66-1.02', '-', '-'], ['SR', '2.37', '2-2.50', '-', '-'], ['P AR', '1.57', '1.5-2.50', '-', '-']]",1,1,1,3,S0950061816318955_1,S0950061816318955,2016-12-02
2433,"Mineralogical phase compositions of OPC (mass, %).","[['Phase', 'Mass (%)'], ['C3S', '51.52'], ['C2S', '16.26'], ['C3A', '6.95'], ['C4AF', '10.96']]",1,"Mineralogical phase compositions of OPC (mass, %).;[['Phase', 'Mass (%)'], ['C3S', '51.52'], ['C2S', '16.26'], ['C3A', '6.95'], ['C4AF', '10.96']]",1,1,1,3,S0950061820316536_2,S0950061820316536,2020-05-25
2434,"XRD-determined crystalline phases and their relative amounts in the cements CEM II/B-LL 32.5 R (denoted as 32.5), CEM II/B-LL 42.5 R (42.5) and CEM I 52.5 R (52.5) and in the limestone powder CalPlex 15 (CP15).","[['Sample', 'C3S (%)', 'C2S (%)', 'CaCO3 (%)', 'Ca(OH)2 (%)', 'CaSO4     2H2O (%)', 'C3A (%)', 'Dolomite (%)'], ['32.5', '38.1', '13.9', '41.9', '1.7', '1.2', '3.2', ''], ['42.5', '40.8', '19.7', '33.2', '0.3', '1.2', '4.8', ''], ['52.5', '64.5', '23.9', '7.2', '0.9', '0.9', '2.6', ''], ['CP15', '', '', '95.3', '', '', '', '4.7']]",1,"XRD-determined crystalline phases and their relative amounts in the cements CEM II/B-LL 32.5 R (denoted as 32.5), CEM II/B-LL 42.5 R (42.5) and CEM I 52.5 R (52.5) and in the limestone powder CalPlex 15 (CP15).;[['Sample', 'C3S (%)', 'C2S (%)', 'CaCO3 (%)', 'Ca(OH)2 (%)', 'CaSO4     2H2O (%)', 'C3A (%)', 'Dolomite (%)'], ['32.5', '38.1', '13.9', '41.9', '1.7', '1.2', '3.2', ''], ['42.5', '40.8', '19.7', '33.2', '0.3', '1.2', '4.8', ''], ['52.5', '64.5', '23.9', '7.2', '0.9', '0.9', '2.6', ''], ['CP15', '', '', '95.3', '', '', '', '4.7']]",0,1,1,2,S0950061820309429_1,S0950061820309429,2020-04-03
2435,"Mineralogical composition of clinker, limestone and natural gypsum.","[['Clinker', 'Clinker', 'Clinker', 'Clinker', 'Clinker', 'Limestone', 'Limestone', 'Gypsum', 'Gypsum'], ['Major phases', 'Content (%)', 'Intervals [16]', 'Modules', 'Modules', 'Major phases', 'Content (%)', 'Major phases', 'Content (%)'], ['C3S', '62.1', '60-65', 'LSF', '94.87', 'CaCO3', '92.6', 'CaSO4', '68.8'], ['C2S', '17.3', '10-20', 'SR', '2.74', 'Quartz', '3.6', 'CaCO3', '12.3'], ['C3A', '8.1', '8-12', 'AR', '1.63', 'Others', '3.8', 'Quartz', '5'], ['C4AF', '9.4', '8-10', 'HM', '2.18', '', '', '', '']]",1,"Mineralogical composition of clinker, limestone and natural gypsum.;[['Clinker', 'Clinker', 'Clinker', 'Clinker', 'Clinker', 'Limestone', 'Limestone', 'Gypsum', 'Gypsum'], ['Major phases', 'Content (%)', 'Intervals [16]', 'Modules', 'Modules', 'Major phases', 'Content (%)', 'Major phases', 'Content (%)'], ['C3S', '62.1', '60-65', 'LSF', '94.87', 'CaCO3', '92.6', 'CaSO4', '68.8'], ['C2S', '17.3', '10-20', 'SR', '2.74', 'Quartz', '3.6', 'CaCO3', '12.3'], ['C3A', '8.1', '8-12', 'AR', '1.63', 'Others', '3.8', 'Quartz', '5'], ['C4AF', '9.4', '8-10', 'HM', '2.18', '', '', '', '']]",1,1,1,3,S0950061813006673_1,S0950061813006673,2013-08-26
2436,Compliance verification of clinker according to specifications [5].,"[['Parameters', 'Clinker', 'Limits', 'Reference'], ['C3S+C2S (%)', '79.4', '>66.6', '[5]'], ['CaO/SiO2', '2.97', '>2', '[5]'], ['MgO (%)', '1.34', '<5', '[5]'], ['Na2Oeq (%)', '0.44', '<0.6', 'ASTM 150'], ['CaOfree(%)', '1.39', '<2', '[18]']]",1,"Compliance verification of clinker according to specifications [5].;[['Parameters', 'Clinker', 'Limits', 'Reference'], ['C3S+C2S (%)', '79.4', '>66.6', '[5]'], ['CaO/SiO2', '2.97', '>2', '[5]'], ['MgO (%)', '1.34', '<5', '[5]'], ['Na2Oeq (%)', '0.44', '<0.6', 'ASTM 150'], ['CaOfree(%)', '1.39', '<2', '[18]']]",1,1,1,3,S0950061813006673_2,S0950061813006673,2013-08-26
2437,Phase compositions and physical properties of the cement samples as determined by Q-XRD and thermogravimetry.,"[['Phase (wt.%) or property', 'CEM I 42.5 R', 'CEM I 42.5 R-HS'], ['C3S', '61.7', '46.4'], ['b-C2S', '13.6', '25.4'], ['C3Ac', '4.7', '0.6'], ['C3Ao', '2.4', '0.9'], ['C4AF', '10.2', '20.0'], ['Gypsum (CaSO42H2O)', '0.8', '0.0'], ['Hemihydrate (CaSO40.5H2O)', '0.8', '0.0'], ['Anhydrite (CaSO4)', '1.3', '2.9'], ['Free lime (CaO)', '0.9', '1.0'], ['LOI', '0.3', '2.2'], ['Density (g/cm3)', '3.15', '3.26'], ['Specific surface (cm2/g)', '3560', '3890'], ['d50 - value (mm)', '17.5', '9.1']]",1,"Phase compositions and physical properties of the cement samples as determined by Q-XRD and thermogravimetry.;[['Phase (wt.%) or property', 'CEM I 42.5 R', 'CEM I 42.5 R-HS'], ['C3S', '61.7', '46.4'], ['b-C2S', '13.6', '25.4'], ['C3Ac', '4.7', '0.6'], ['C3Ao', '2.4', '0.9'], ['C4AF', '10.2', '20.0'], ['Gypsum (CaSO42H2O)', '0.8', '0.0'], ['Hemihydrate (CaSO40.5H2O)', '0.8', '0.0'], ['Anhydrite (CaSO4)', '1.3', '2.9'], ['Free lime (CaO)', '0.9', '1.0'], ['LOI', '0.3', '2.2'], ['Density (g/cm3)', '3.15', '3.26'], ['Specific surface (cm2/g)', '3560', '3890'], ['d50 - value (mm)', '17.5', '9.1']]",1,1,1,3,S0950061813006685_0,S0950061813006685,2013-08-23
2438,Chemical and mineralogical limitations on the final clinker.,"[['Clinker', 'Antoing', 'Lixhe', 'Maastricht'], ['Cl (wt%)', 'x <0.08', 'x <0.08', 'x <0.08'], ['SO3 (wt%)', 'x <1.4', 'x <1.2', 'x <1.1'], ['Na2Oeq (wt%)', 'x <1.2', 'x <1.2', 'x <1.2'], ['MgO (wt%)', 'x <4.0', 'x <4.0', 'x <4.0'], ['MgO/Fe2O3 (wt%)', 'x <1.40', 'x <1.40', 'x <1.40'], ['DoS-level (wt%)', '80< x <120', '80< x <120', '80< x <120'], ['If [MgO]<2wt%', 'If [MgO]<2wt%', 'If [MgO]<2wt%', 'If [MgO]<2wt%'], ['LSF_MgO (wt%)', '98.24', '98.19', '98.20'], ['C3A (wt%)', '7.35', '6.65', '7.33'], ['LiqSimple (wt%)', '19.18', '22.73', '22.97'], ['If [MgO]>2wt%, the remainder is compensated percentually (x -%MgO)', 'If [MgO]>2wt%, the remainder is compensated percentually (x -%MgO)', 'If [MgO]>2wt%, the remainder is compensated percentually (x -%MgO)', 'If [MgO]>2wt%, the remainder is compensated percentually (x -%MgO)'], ['CaO (wt%)', '65.92-1.51', '66.56-0.78', '-'], ['SiO2 (wt%)', '21.87-0.49', '21.76-0.31', '-'], ['Al2O3 (wt%)', '4.45-0.10', '4.85-0.12', '-'], ['Fe2O3 (wt%)', '2.60-0.06', '3.63-0.09', '-']]",1,"Chemical and mineralogical limitations on the final clinker.;[['Clinker', 'Antoing', 'Lixhe', 'Maastricht'], ['Cl (wt%)', 'x <0.08', 'x <0.08', 'x <0.08'], ['SO3 (wt%)', 'x <1.4', 'x <1.2', 'x <1.1'], ['Na2Oeq (wt%)', 'x <1.2', 'x <1.2', 'x <1.2'], ['MgO (wt%)', 'x <4.0', 'x <4.0', 'x <4.0'], ['MgO/Fe2O3 (wt%)', 'x <1.40', 'x <1.40', 'x <1.40'], ['DoS-level (wt%)', '80< x <120', '80< x <120', '80< x <120'], ['If [MgO]<2wt%', 'If [MgO]<2wt%', 'If [MgO]<2wt%', 'If [MgO]<2wt%'], ['LSF_MgO (wt%)', '98.24', '98.19', '98.20'], ['C3A (wt%)', '7.35', '6.65', '7.33'], ['LiqSimple (wt%)', '19.18', '22.73', '22.97'], ['If [MgO]>2wt%, the remainder is compensated percentually (x -%MgO)', 'If [MgO]>2wt%, the remainder is compensated percentually (x -%MgO)', 'If [MgO]>2wt%, the remainder is compensated percentually (x -%MgO)', 'If [MgO]>2wt%, the remainder is compensated percentually (x -%MgO)'], ['CaO (wt%)', '65.92-1.51', '66.56-0.78', '-'], ['SiO2 (wt%)', '21.87-0.49', '21.76-0.31', '-'], ['Al2O3 (wt%)', '4.45-0.10', '4.85-0.12', '-'], ['Fe2O3 (wt%)', '2.60-0.06', '3.63-0.09', '-']]",1,1,1,3,S095006181300175X_4,S095006181300175X,2013-04-02
2439,Chemical analysis and Bogue calculations of the final clinkers with Porphyry and Porphyry fines produced in a static kiln.,"[['Clinker', 'Cl/Ant/Pp', 'Cl/Ant/PpF', 'Cl/Lxh/Pp', 'Cl/Lxh/PpF', 'Cl/Maa/Pp', 'Cl/Maa/PpF', 'Cl/Maa/Ref'], ['CaO (wt%)', '66.56', '66.03', '66.49', '66.64', '65.87', '66.79', '66.18'], ['SiO2 (wt%)', '22.30', '22.65', '21.60', '21.70', '22.60', '22.45', '21.39'], ['Al2O3 (wt%)', '4.03', '4.02', '4.32', '4.26', '4.46', '4.47', '4.54'], ['Fe2O3 (wt%)', '2.79', '2.62', '3.93', '3.68', '3.55', '2.75', '3.98'], ['K2O (wt%)', '0.33', '0.45', '0.20', '0.14', '0.24', '0.14', '0.33'], ['Na2O (wt%)', '0.63', '0.51', '0.64', '0.58', '0.59', '0.47', '0.21'], ['SO3 (wt%)', '0.50', '0.63', '0.10', '0.06', '0.04', '0.05', '0.36'], ['MgO (wt%)', '1.80', '2.14', '1.60', '1.90', '1.59', '1.76', '1.52'], ['TiO2 (wt%)', '0.23', '0.28', '0.27', '0.33', '0.28', '0.31', '0.30'], ['P2O5 (wt%)', '0.10', '0.04', '0.18', '0.16', '0.14', '0.15', '0.17'], ['Cl (wt%)', '-', '0.12', '-', '-', '-', '-', '-'], ['LOI 975degC (O2) (wt%)', '0.43', '0.28', '0.31', '0.22', '0.31', '0.33', '0.48'], ['', '', '', '', '', '', '', ''], ['DoS-factor', '45.69', '60.50', '10.03', '6.91', '4.14', '6.89', '65.24'], ['Alite (C3S)', '70.37', '65.86', '71.83', '72.44', '61.30', '67.26', '70.61'], ['Belite (C2S)', '10.86', '15.27', '7.75', '7.58', '18.56', '13.63', '8.07'], ['Aluminate (C3A)', '5.96', '6.22', '4.80', '5.06', '5.81', '7.19', '5.30'], ['Ferrite (C4AF)', '8.49', '7.97', '11.96', '11.20', '10.80', '8.37', '12.11']]",1,"Chemical analysis and Bogue calculations of the final clinkers with Porphyry and Porphyry fines produced in a static kiln.;[['Clinker', 'Cl/Ant/Pp', 'Cl/Ant/PpF', 'Cl/Lxh/Pp', 'Cl/Lxh/PpF', 'Cl/Maa/Pp', 'Cl/Maa/PpF', 'Cl/Maa/Ref'], ['CaO (wt%)', '66.56', '66.03', '66.49', '66.64', '65.87', '66.79', '66.18'], ['SiO2 (wt%)', '22.30', '22.65', '21.60', '21.70', '22.60', '22.45', '21.39'], ['Al2O3 (wt%)', '4.03', '4.02', '4.32', '4.26', '4.46', '4.47', '4.54'], ['Fe2O3 (wt%)', '2.79', '2.62', '3.93', '3.68', '3.55', '2.75', '3.98'], ['K2O (wt%)', '0.33', '0.45', '0.20', '0.14', '0.24', '0.14', '0.33'], ['Na2O (wt%)', '0.63', '0.51', '0.64', '0.58', '0.59', '0.47', '0.21'], ['SO3 (wt%)', '0.50', '0.63', '0.10', '0.06', '0.04', '0.05', '0.36'], ['MgO (wt%)', '1.80', '2.14', '1.60', '1.90', '1.59', '1.76', '1.52'], ['TiO2 (wt%)', '0.23', '0.28', '0.27', '0.33', '0.28', '0.31', '0.30'], ['P2O5 (wt%)', '0.10', '0.04', '0.18', '0.16', '0.14', '0.15', '0.17'], ['Cl (wt%)', '-', '0.12', '-', '-', '-', '-', '-'], ['LOI 975degC (O2) (wt%)', '0.43', '0.28', '0.31', '0.22', '0.31', '0.33', '0.48'], ['', '', '', '', '', '', '', ''], ['DoS-factor', '45.69', '60.50', '10.03', '6.91', '4.14', '6.89', '65.24'], ['Alite (C3S)', '70.37', '65.86', '71.83', '72.44', '61.30', '67.26', '70.61'], ['Belite (C2S)', '10.86', '15.27', '7.75', '7.58', '18.56', '13.63', '8.07'], ['Aluminate (C3A)', '5.96', '6.22', '4.80', '5.06', '5.81', '7.19', '5.30'], ['Ferrite (C4AF)', '8.49', '7.97', '11.96', '11.20', '10.80', '8.37', '12.11']]",1,1,1,3,S095006181300175X_7,S095006181300175X,2013-04-02
