Repository: zakidotai/cemcat

# CemCat Streamlit Hosting Bundle

This folder is ready to be pushed to GitHub and deployed on Streamlit Cloud.

## Files included

- `streamlit_app.py` (main app)
- `requirements.txt`
- `data/ner_cems_40k.csv`
- `data/pii_abs.json`
- `data/clinker_comps_with_dates.csv`
- `upload/composition_cls_slag_updated.csv`

## Local run

```bash
streamlit run streamlit_app.py
```

File: crystalline_composition_gpt4_with_pii_tid_dates.csv (part 91 of 101)
,caption,tables,Label,text,pred_0,pred_1,pred_2,all_pred,pii_tid,pii,date
2440,Chemical analysis and Bogue calculations of the final clinkers of CBR Antoing with dolomitic limestone made in a static kiln.,"[['Clinker', 'Cl/Ant/Ref 1450degC', 'Cl/Ant/DL 1450degC', 'Cl/Ant/Ref 1400degC', 'Cl/Ant/ DL 1400degC', 'Cl/Ant/Ref 1350degC', 'Cl/Ant/ DL 1350degC', 'Cl/Ant/Ref 1300degC', 'Cl/Ant/ DL 1300degC'], ['CaO (wt%)', '65.90', '64.15', '65.94', '64.50', '65.98', '64.26', '65.19', '64.42'], ['SiO2 (wt%)', '22.27', '21.66', '22.35', '21.84', '22.43', '21.77', '22.35', '21.95'], ['Al2O3 (wt%)', '4.14', '4.50', '4.14', '4.14', '4.13', '4.18', '4.14', '4.12'], ['Fe2O3 (wt%)', '3.02', '2.88', '2.97', '2.76', '2.92', '2.77', '2.96', '2.76'], ['K2O (wt%)', '0.59', '0.77', '0.58', '0.83', '0.57', '0.90', '0.76', '0.84'], ['Na2O (wt%)', '0.17', '0.16', '0.18', '0.17', '0.18', '0.15', '0.23', '0.16'], ['SO3 (wt%)', '0.89', '0.86', '0.86', '0.84', '0.83', '0.89', '1.08', '0.81'], ['MgO (wt%)', '1.73', '3.96', '1.75', '3.93', '1.77', '3.93', '1.78', '3.86'], ['TiO2 (wt%)', '0.25', '0.23', '0.25', '0.22', '0.25', '0.23', '0.25', '0.23'], ['P2O5 (wt%)', '0.21', '0.17', '0.2', '0.17', '0.19', '0.17', '0.19', '0.17'], ['Cl (wt%)', 'Na', 'Na', 'Na', 'Na', 'Na', 'Na', 'Na', 'Na'], ['LOI 975degC (O2) (wt%)', '0.48', '0.30', '0.46', '0.30', '0.44', '0.45', '0.73', '0.38'], ['', '', '', '', '', '', '', '', ''], ['DoS-factor', '123.42', '99.86', '119.60', '90.80', '115.75', '92.83', '114.51', '87.98'], ['Alite (C3S)', '66.84', '62.13', '66.50', '64.78', '66.16', '64.05', '63.43', '63.75'], ['Belite (C2S)', '13.44', '15.24', '13.92', '13.76', '14.41', '14.10', '16.24', '14.85'], ['Aluminate (C3A)', '5.86', '7.05', '5.93', '6.30', '6.01', '6.39', '5.96', '6.25'], ['Ferrite (C4AF)', '9.19', '8.76', '9.04', '8.40', '8.89', '8.43', '9.01', '8.40']]",1,"Chemical analysis and Bogue calculations of the final clinkers of CBR Antoing with dolomitic limestone made in a static kiln.;[['Clinker', 'Cl/Ant/Ref 1450degC', 'Cl/Ant/DL 1450degC', 'Cl/Ant/Ref 1400degC', 'Cl/Ant/ DL 1400degC', 'Cl/Ant/Ref 1350degC', 'Cl/Ant/ DL 1350degC', 'Cl/Ant/Ref 1300degC', 'Cl/Ant/ DL 1300degC'], ['CaO (wt%)', '65.90', '64.15', '65.94', '64.50', '65.98', '64.26', '65.19', '64.42'], ['SiO2 (wt%)', '22.27', '21.66', '22.35', '21.84', '22.43', '21.77', '22.35', '21.95'], ['Al2O3 (wt%)', '4.14', '4.50', '4.14', '4.14', '4.13', '4.18', '4.14', '4.12'], ['Fe2O3 (wt%)', '3.02', '2.88', '2.97', '2.76', '2.92', '2.77', '2.96', '2.76'], ['K2O (wt%)', '0.59', '0.77', '0.58', '0.83', '0.57', '0.90', '0.76', '0.84'], ['Na2O (wt%)', '0.17', '0.16', '0.18', '0.17', '0.18', '0.15', '0.23', '0.16'], ['SO3 (wt%)', '0.89', '0.86', '0.86', '0.84', '0.83', '0.89', '1.08', '0.81'], ['MgO (wt%)', '1.73', '3.96', '1.75', '3.93', '1.77', '3.93', '1.78', '3.86'], ['TiO2 (wt%)', '0.25', '0.23', '0.25', '0.22', '0.25', '0.23', '0.25', '0.23'], ['P2O5 (wt%)', '0.21', '0.17', '0.2', '0.17', '0.19', '0.17', '0.19', '0.17'], ['Cl (wt%)', 'Na', 'Na', 'Na', 'Na', 'Na', 'Na', 'Na', 'Na'], ['LOI 975degC (O2) (wt%)', '0.48', '0.30', '0.46', '0.30', '0.44', '0.45', '0.73', '0.38'], ['', '', '', '', '', '', '', '', ''], ['DoS-factor', '123.42', '99.86', '119.60', '90.80', '115.75', '92.83', '114.51', '87.98'], ['Alite (C3S)', '66.84', '62.13', '66.50', '64.78', '66.16', '64.05', '63.43', '63.75'], ['Belite (C2S)', '13.44', '15.24', '13.92', '13.76', '14.41', '14.10', '16.24', '14.85'], ['Aluminate (C3A)', '5.86', '7.05', '5.93', '6.30', '6.01', '6.39', '5.96', '6.25'], ['Ferrite (C4AF)', '9.19', '8.76', '9.04', '8.40', '8.89', '8.43', '9.01', '8.40']]",1,1,1,3,S095006181300175X_8,S095006181300175X,2013-04-02
2441,Chemical analysis and Bogue calculations of the final clinkers of CBR Lixhe with dolomitic limestone made in a static kiln.,"[['Clinker', 'Cl/Lxh/Ref 1450degC', 'Cl/Lxh/DL 1450degC', 'Cl/Lxh/Ref 1400degC', 'Cl/Lxh/DL 1400degC', 'Cl/Lxh/Ref 1350degC', 'Cl/Lxh/DL 1350degC', 'Cl/Lxh/Ref 1300degC', 'Cl/Lxh/DL 1300degC'], ['CaO (wt%)', '66.28', '64.79', '66.00', '64.26', '65.93', '64.39', '65.89', '63.97'], ['SiO2 (wt%)', '21.93', '22.12', '22.02', '22.02', '21.89', '21.91', '21.77', '22.23'], ['Al2O3 (wt%)', '4.40', '4.26', '4.35', '4.38', '4.42', '4.41', '4.48', '4.18'], ['Fe2O3 (wt%)', '4.21', '3.84', '4.26', '3.80', '4.23', '3.86', '4.20', '3.79'], ['K2O (wt%)', '0.21', '0.11', '0.17', '0.19', '0.20', '0.28', '0.26', '0.36'], ['Na2O (wt%)', '0.20', '0.16', '0.18', '0.18', '0.18', '0.20', '0.20', '0.21'], ['SO3 (wt%)', '0.12', '0.15', '0.08', '0.23', '0.19', '0.30', '0.27', '0.42'], ['MgO (wt%)', '1.28', '3.38', '1.30', '3.44', '1.29', '3.45', '1.35', '3.26'], ['TiO2 (wt%)', '0.30', '0.31', '0.30', '0.31', '0.31', '0.30', '0.31', '0.31'], ['P2O5 (wt%)', '0.24', '0.22', '0.24', '0.23', '0.24', '0.22', '0.24', '0.23'], ['Cl (wt%)', '-', '-', '-', '-', '-', '-', '-', '-'], ['LOI 975degC (O2) (wt%)', '0.39', '0.22', '0.69', '0.56', '0.71', '0.29', '0.63', '0.65'], ['', '', '', '', '', '', '', '', ''], ['DoS-factor', '27.47', '49.97', '21.22', '58.37', '47.20', '60.44', '56.32', '72.75'], ['Alite (C3S)', '67.52', '61.48', '65.96', '59.34', '66.24', '60.41', '66.63', '57.92'], ['Belite (C2S)', '11.95', '17.05', '13.38', '18.38', '12.80', '17.52', '12.16', '20.05'], ['Aluminate (C3A)', '4.54', '4.79', '4.32', '5.18', '4.56', '5.16', '4.77', '4.67'], ['Ferrite (C4AF)', '12.81', '11.69', '12.96', '11.56', '12.87', '11.75', '12.78', '11.53']]",1,"Chemical analysis and Bogue calculations of the final clinkers of CBR Lixhe with dolomitic limestone made in a static kiln.;[['Clinker', 'Cl/Lxh/Ref 1450degC', 'Cl/Lxh/DL 1450degC', 'Cl/Lxh/Ref 1400degC', 'Cl/Lxh/DL 1400degC', 'Cl/Lxh/Ref 1350degC', 'Cl/Lxh/DL 1350degC', 'Cl/Lxh/Ref 1300degC', 'Cl/Lxh/DL 1300degC'], ['CaO (wt%)', '66.28', '64.79', '66.00', '64.26', '65.93', '64.39', '65.89', '63.97'], ['SiO2 (wt%)', '21.93', '22.12', '22.02', '22.02', '21.89', '21.91', '21.77', '22.23'], ['Al2O3 (wt%)', '4.40', '4.26', '4.35', '4.38', '4.42', '4.41', '4.48', '4.18'], ['Fe2O3 (wt%)', '4.21', '3.84', '4.26', '3.80', '4.23', '3.86', '4.20', '3.79'], ['K2O (wt%)', '0.21', '0.11', '0.17', '0.19', '0.20', '0.28', '0.26', '0.36'], ['Na2O (wt%)', '0.20', '0.16', '0.18', '0.18', '0.18', '0.20', '0.20', '0.21'], ['SO3 (wt%)', '0.12', '0.15', '0.08', '0.23', '0.19', '0.30', '0.27', '0.42'], ['MgO (wt%)', '1.28', '3.38', '1.30', '3.44', '1.29', '3.45', '1.35', '3.26'], ['TiO2 (wt%)', '0.30', '0.31', '0.30', '0.31', '0.31', '0.30', '0.31', '0.31'], ['P2O5 (wt%)', '0.24', '0.22', '0.24', '0.23', '0.24', '0.22', '0.24', '0.23'], ['Cl (wt%)', '-', '-', '-', '-', '-', '-', '-', '-'], ['LOI 975degC (O2) (wt%)', '0.39', '0.22', '0.69', '0.56', '0.71', '0.29', '0.63', '0.65'], ['', '', '', '', '', '', '', '', ''], ['DoS-factor', '27.47', '49.97', '21.22', '58.37', '47.20', '60.44', '56.32', '72.75'], ['Alite (C3S)', '67.52', '61.48', '65.96', '59.34', '66.24', '60.41', '66.63', '57.92'], ['Belite (C2S)', '11.95', '17.05', '13.38', '18.38', '12.80', '17.52', '12.16', '20.05'], ['Aluminate (C3A)', '4.54', '4.79', '4.32', '5.18', '4.56', '5.16', '4.77', '4.67'], ['Ferrite (C4AF)', '12.81', '11.69', '12.96', '11.56', '12.87', '11.75', '12.78', '11.53']]",1,1,1,3,S095006181300175X_9,S095006181300175X,2013-04-02
2442,Mineralogical analysis by XRD of the final clinkers with Porphyry and Porphyry fines produced in a static kiln.,"[['Clinker', 'Cl/Ant/Pp', 'Cl/Ant/PpD', 'Cl/Lxh/Pp', 'Cl/Lxh/PpD', 'Cl/Maa/Pp', 'Cl/Maa/PpD', 'Cl/Maa/Ref'], ['Alite (C3S) (wt%)', '73.54', '71.04', '60.56', '69.91', '61.72', '66.92', '71.33'], ['Belite (C2S) (wt%)', '8.71', '12.85', '16.56', '6.70', '16.77', '13.84', '8.56'], ['Aluminate (C3A) (wt%)', '9.59', '4.75', '8.91', '11.15', '9.21', '10.45', '4.64'], ['Ferrite (C4AF) (wt%)', '7.07', '10.43', '11.21', '8.57', '10.22', '7.09', '14.89'], ['Free lime (CaO) (wt%)', '0.22', '0.02', '2.08', '2.84', '0.36', '0.43', '0.35'], ['Periclase (MgO) (wt%)', '0.55', '0.68', '0.46', '0.77', '0.62', '0.61', '0.23'], ['Arcanite (K2SO4) (wt%)', '0.10', '-', '0.02', '0.27', '0.17', '0.17', '-'], ['Aphthitalite (wt%)', '0.16', '0.23', '0.22', '-', '0.34', '0.17', '']]",1,"Mineralogical analysis by XRD of the final clinkers with Porphyry and Porphyry fines produced in a static kiln.;[['Clinker', 'Cl/Ant/Pp', 'Cl/Ant/PpD', 'Cl/Lxh/Pp', 'Cl/Lxh/PpD', 'Cl/Maa/Pp', 'Cl/Maa/PpD', 'Cl/Maa/Ref'], ['Alite (C3S) (wt%)', '73.54', '71.04', '60.56', '69.91', '61.72', '66.92', '71.33'], ['Belite (C2S) (wt%)', '8.71', '12.85', '16.56', '6.70', '16.77', '13.84', '8.56'], ['Aluminate (C3A) (wt%)', '9.59', '4.75', '8.91', '11.15', '9.21', '10.45', '4.64'], ['Ferrite (C4AF) (wt%)', '7.07', '10.43', '11.21', '8.57', '10.22', '7.09', '14.89'], ['Free lime (CaO) (wt%)', '0.22', '0.02', '2.08', '2.84', '0.36', '0.43', '0.35'], ['Periclase (MgO) (wt%)', '0.55', '0.68', '0.46', '0.77', '0.62', '0.61', '0.23'], ['Arcanite (K2SO4) (wt%)', '0.10', '-', '0.02', '0.27', '0.17', '0.17', '-'], ['Aphthitalite (wt%)', '0.16', '0.23', '0.22', '-', '0.34', '0.17', '']]",1,1,1,3,S095006181300175X_10,S095006181300175X,2013-04-02
2443,Mineralogical analysis by XRD of the reference final clinkers and the clinkers with dolomitic limestone of CBR Antoing produced in a static kiln.,"[['Clinker', 'Cl/Ant/Ref 1450degC', 'Cl/Ant/DL 1450degC', 'Cl/Ant/Ref 1400degC', 'Cl/Ant/DL 1400degC', 'Cl/Ant/Ref 1350degC', 'Cl/Ant/DL 1350degC', 'Cl/Ant/Ref 1300degC', 'Cl/Ant/DL 1300degC'], ['Alite (C3S) (wt%)', '64.52', '66.08', '64.66', '67.93', '64.80', '65.69', '60.86', '59.35'], ['Belite (C2S) (wt%)', '19.73', '15.01', '19.59', '14.90', '19.44', '17.38', '23.35', '21.23'], ['Aluminate (C3A) (wt%)', '1.79', '5.06', '2.73', '4.64', '3.67', '5.13', '5.79', '5.69'], ['Ferrite (C4AF) (wt%)', '12.86', '10.43', '11.81', '8.91', '10.76', '8.00', '6.88', '6.76'], ['Free lime (CaO) (wt%)', '0.23', '0.02', '0.45', '0.07', '0.66', '0.25', '1.34', '1.94'], ['Periclase (MgO) (wt%)', '0.39', '3.05', '0.35', '3.14', '0.31', '3.18', '0.74', '3.16'], ['Arcanite (K2SO4) (wt%)', '0.32', '0.23', '0.27', '0.25', '0.21', '0.23', '0.67', '0.66'], ['Aphthitalite (wt%)', '-', '0.12', '0.02', '0.15', '0.02', '0.14', '0.14', '0.30']]",1,"Mineralogical analysis by XRD of the reference final clinkers and the clinkers with dolomitic limestone of CBR Antoing produced in a static kiln.;[['Clinker', 'Cl/Ant/Ref 1450degC', 'Cl/Ant/DL 1450degC', 'Cl/Ant/Ref 1400degC', 'Cl/Ant/DL 1400degC', 'Cl/Ant/Ref 1350degC', 'Cl/Ant/DL 1350degC', 'Cl/Ant/Ref 1300degC', 'Cl/Ant/DL 1300degC'], ['Alite (C3S) (wt%)', '64.52', '66.08', '64.66', '67.93', '64.80', '65.69', '60.86', '59.35'], ['Belite (C2S) (wt%)', '19.73', '15.01', '19.59', '14.90', '19.44', '17.38', '23.35', '21.23'], ['Aluminate (C3A) (wt%)', '1.79', '5.06', '2.73', '4.64', '3.67', '5.13', '5.79', '5.69'], ['Ferrite (C4AF) (wt%)', '12.86', '10.43', '11.81', '8.91', '10.76', '8.00', '6.88', '6.76'], ['Free lime (CaO) (wt%)', '0.23', '0.02', '0.45', '0.07', '0.66', '0.25', '1.34', '1.94'], ['Periclase (MgO) (wt%)', '0.39', '3.05', '0.35', '3.14', '0.31', '3.18', '0.74', '3.16'], ['Arcanite (K2SO4) (wt%)', '0.32', '0.23', '0.27', '0.25', '0.21', '0.23', '0.67', '0.66'], ['Aphthitalite (wt%)', '-', '0.12', '0.02', '0.15', '0.02', '0.14', '0.14', '0.30']]",1,1,1,3,S095006181300175X_11,S095006181300175X,2013-04-02
2444,Mineralogical analysis by XRD of the reference final clinkers and the clinkers with dolomitic limestone of CBR Lixhe produced in a static kiln.,"[['Clinker', 'Cl/Lxh/Ref 1450degC', 'Cl/Lxh/DL 1450degC', 'Cl/Lxh/Ref 1400degC', 'Cl/Lxh/DL 1400degC', 'Cl/Lxh/Ref 1350degC', 'Cl/Lxh/DL 1350degC', 'Cl/Lxh/Ref 1300degC', 'Cl/Lxh/DL 1300degC'], ['Alite (C3S) (wt%)', '65.04', '59.50', '64.81', '54.82', '62.78', '50.74', '60.13', '29.02'], ['Belite (C2S) (wt%)', '14.93', '18.52', '15.41', '23.58', '17.83', '27.65', '19.16', '43.97'], ['Aluminate (C3A) (wt%)', '3.68', '3.16', '3.99', '3.60', '3.63', '2.48', '6.43', '5.37'], ['Ferrite (C4AF) (wt%)', '15.87', '16.31', '14.82', '15.55', '14.73', '13.60', '11.91', '12.60'], ['Free lime (CaO) (wt%)', '0.23', '0.09', '0.20', '0.15', '0.63', '0.60', '1.89', '5.76'], ['Periclase (MgO) (wt%)', '0.18', '2.16', '0.16', '2.09', '0.11', '2.30', '0.11', '3.02'], ['Arcanite (K2SO4) (wt%)', '0.07', '0.02', '0.05', '0.12', '0.01', '-', '0.36', '-'], ['Aphthitalite (wt%)', '-', '0.16', '0.44', '0.08', '0.17', '-', '-', '-']]",1,"Mineralogical analysis by XRD of the reference final clinkers and the clinkers with dolomitic limestone of CBR Lixhe produced in a static kiln.;[['Clinker', 'Cl/Lxh/Ref 1450degC', 'Cl/Lxh/DL 1450degC', 'Cl/Lxh/Ref 1400degC', 'Cl/Lxh/DL 1400degC', 'Cl/Lxh/Ref 1350degC', 'Cl/Lxh/DL 1350degC', 'Cl/Lxh/Ref 1300degC', 'Cl/Lxh/DL 1300degC'], ['Alite (C3S) (wt%)', '65.04', '59.50', '64.81', '54.82', '62.78', '50.74', '60.13', '29.02'], ['Belite (C2S) (wt%)', '14.93', '18.52', '15.41', '23.58', '17.83', '27.65', '19.16', '43.97'], ['Aluminate (C3A) (wt%)', '3.68', '3.16', '3.99', '3.60', '3.63', '2.48', '6.43', '5.37'], ['Ferrite (C4AF) (wt%)', '15.87', '16.31', '14.82', '15.55', '14.73', '13.60', '11.91', '12.60'], ['Free lime (CaO) (wt%)', '0.23', '0.09', '0.20', '0.15', '0.63', '0.60', '1.89', '5.76'], ['Periclase (MgO) (wt%)', '0.18', '2.16', '0.16', '2.09', '0.11', '2.30', '0.11', '3.02'], ['Arcanite (K2SO4) (wt%)', '0.07', '0.02', '0.05', '0.12', '0.01', '-', '0.36', '-'], ['Aphthitalite (wt%)', '-', '0.16', '0.44', '0.08', '0.17', '-', '-', '-']]",1,1,1,3,S095006181300175X_12,S095006181300175X,2013-04-02
2445,characteristics of cementitious materials.,"[['Compounds', 'Cement% (by weight)', 'Limestone fillers% (by weight)'], ['SiO2', '17.45', '10.5'], ['Al2O3', '4.29', '2.51'], ['Fe2O3', '2.98', '1.23'], ['CaO', '63.6', '47.1'], ['MgO', '1.12', '0.35'], ['SO3', '2.08', '0.08'], ['K2O+Na2O', '0.8', '0.68'], ['Loss of ignition', '-', '37.34'], ['C3S', '60.50', '-'], ['C2S', '18.86', '-'], ['C3A', '6.45', '-'], ['C4AF', '12.26', '-'], ['Specific gravity (g/cm3)', '3.10', '2.71'], ['Specific surface (m2/kg)', '370', '480']]",1,"characteristics of cementitious materials.;[['Compounds', 'Cement% (by weight)', 'Limestone fillers% (by weight)'], ['SiO2', '17.45', '10.5'], ['Al2O3', '4.29', '2.51'], ['Fe2O3', '2.98', '1.23'], ['CaO', '63.6', '47.1'], ['MgO', '1.12', '0.35'], ['SO3', '2.08', '0.08'], ['K2O+Na2O', '0.8', '0.68'], ['Loss of ignition', '-', '37.34'], ['C3S', '60.50', '-'], ['C2S', '18.86', '-'], ['C3A', '6.45', '-'], ['C4AF', '12.26', '-'], ['Specific gravity (g/cm3)', '3.10', '2.71'], ['Specific surface (m2/kg)', '370', '480']]",1,1,1,3,S0950061813001785_0,S0950061813001785,2013-04-02
2446,Chemical and mineralogical composition of white cement.,"[['% Oxyde', '% Oxyde', '% Oxyde', '% Oxyde', '% Oxyde', '% Oxyde', '% Oxyde', '% Oxyde', '% Oxyde', 'Bogue composition', 'Bogue composition', 'Bogue composition', 'Bogue composition'], ['CaOf', 'LOI', 'Al2O3', 'CaOt', 'Fe2O3', 'K2O', 'MgO', 'SO3', 'SiO2', 'C3S', 'C2S', 'C3A', 'C4AF'], ['2.14', '1.10', '4.07', '69.76', '0.22', '0.07', '0.00', '1.44', '23.76', '71.70', '11.02', '10.43', '0.66']]",1,"Chemical and mineralogical composition of white cement.;[['% Oxyde', '% Oxyde', '% Oxyde', '% Oxyde', '% Oxyde', '% Oxyde', '% Oxyde', '% Oxyde', '% Oxyde', 'Bogue composition', 'Bogue composition', 'Bogue composition', 'Bogue composition'], ['CaOf', 'LOI', 'Al2O3', 'CaOt', 'Fe2O3', 'K2O', 'MgO', 'SO3', 'SiO2', 'C3S', 'C2S', 'C3A', 'C4AF'], ['2.14', '1.10', '4.07', '69.76', '0.22', '0.07', '0.00', '1.44', '23.76', '71.70', '11.02', '10.43', '0.66']]",1,1,1,3,S0950061813001979_1,S0950061813001979,2013-04-09
2447,Composition of Portland cement (wt%).,"[['SiO2', 'Fe2O3', 'Al2O3', 'SO3', 'MgO', 'CaO', 'Na2Oeq'], ['21.56', '2.78', '4.44', '3.14', '2.32', '62.83', '0.6'], ['f-CaO', 'Cl-', 'IL', 'C3S', 'C2S', 'C4AF', 'C3A'], ['0.79', '0.007', '2.04', '46.00', '27.14', '8.45', '7.05']]",1,"Composition of Portland cement (wt%).;[['SiO2', 'Fe2O3', 'Al2O3', 'SO3', 'MgO', 'CaO', 'Na2Oeq'], ['21.56', '2.78', '4.44', '3.14', '2.32', '62.83', '0.6'], ['f-CaO', 'Cl-', 'IL', 'C3S', 'C2S', 'C4AF', 'C3A'], ['0.79', '0.007', '2.04', '46.00', '27.14', '8.45', '7.05']]",1,1,1,3,S0950061813011379_0,S0950061813011379,2013-12-25
2448,Chemical composition of starting materials (wt.%) and phase composition of OPC.,"[['Oxides (%)', 'Materials', 'Materials', 'Materials'], ['Oxides (%)', 'OPC', 'FA', 'SF'], ['SiO2', '20.35', '51.36', '94.81'], ['Al2O3', '3.75', '36.31', '0.16'], ['Fe2O3', '3.63', '3.27', '0.84'], ['CaO', '60.82', '4.46', '0.89'], ['MgO', '1.64', '0.77', '0.49'], ['SO3', '3.68', '0.33', '0.08'], ['K2O', '0.16', '0.49', '0.2'], ['Na2O', '0.42', '0.13', '0.05'], ['TiO2', '-', '1.84', '-'], ['P2O5', '-', '0.58', '-'], ['LOI', '4.31', '0.54', '2.43'], ['C3S', '52.0%', '-', '-'], ['b-C2S', '19.20%', '-', '-'], ['C3A', '8.8%', '-', '-'], ['C4AF', '11.1%', '-', '-']]",1,"Chemical composition of starting materials (wt.%) and phase composition of OPC.;[['Oxides (%)', 'Materials', 'Materials', 'Materials'], ['Oxides (%)', 'OPC', 'FA', 'SF'], ['SiO2', '20.35', '51.36', '94.81'], ['Al2O3', '3.75', '36.31', '0.16'], ['Fe2O3', '3.63', '3.27', '0.84'], ['CaO', '60.82', '4.46', '0.89'], ['MgO', '1.64', '0.77', '0.49'], ['SO3', '3.68', '0.33', '0.08'], ['K2O', '0.16', '0.49', '0.2'], ['Na2O', '0.42', '0.13', '0.05'], ['TiO2', '-', '1.84', '-'], ['P2O5', '-', '0.58', '-'], ['LOI', '4.31', '0.54', '2.43'], ['C3S', '52.0%', '-', '-'], ['b-C2S', '19.20%', '-', '-'], ['C3A', '8.8%', '-', '-'], ['C4AF', '11.1%', '-', '-']]",1,1,1,3,S0950061812007313_0,S0950061812007313,2012-11-15
2449,Chemical and mineralogical composition of Portland cement used.,"[['Oxide', '(%)', 'Oxide', '(%)'], ['CaO', '62.19', 'Mn2O3', '0.01'], ['SiO2', '21.46', 'P2O5', '0.05'], ['Al2O3', '3.07', 'TiO2', '0.08'], ['Fe2O3', '5.12', 'L.O.I.', '2.12'], ['SO3', '2.62', '', ''], ['Na2O', '0.34', 'Bogue composition', '(%)'], ['K2O', '0.43', 'C3S', '54.2'], ['Na2Oeq', '0.62', 'C2S', '20.7'], ['MgO', '2.04', 'C2F', '0.53'], ['SrO', '0.02', 'C4AF', '14.6']]",1,"Chemical and mineralogical composition of Portland cement used.;[['Oxide', '(%)', 'Oxide', '(%)'], ['CaO', '62.19', 'Mn2O3', '0.01'], ['SiO2', '21.46', 'P2O5', '0.05'], ['Al2O3', '3.07', 'TiO2', '0.08'], ['Fe2O3', '5.12', 'L.O.I.', '2.12'], ['SO3', '2.62', '', ''], ['Na2O', '0.34', 'Bogue composition', '(%)'], ['K2O', '0.43', 'C3S', '54.2'], ['Na2Oeq', '0.62', 'C2S', '20.7'], ['MgO', '2.04', 'C2F', '0.53'], ['SrO', '0.02', 'C4AF', '14.6']]",1,1,1,3,S0950061817307663_0,S0950061817307663,2017-04-22
2450,Chemical composition of cement and silica fume.,"[['Composition', 'CaO', 'SiO2', 'Al2O3', 'Fe2O3', 'MgO', 'K2O', 'Na2O', 'SO3', 'C3S', 'C2S', 'C3A', 'C4AF'], ['Cement', '63.45', '19.42', '4.81', '2.77', '1.30', '0.35', '0.17', '1.93', '68.98', '3.63', '8.05', '8.44'], ['Silica fume', '0.2', '96.0', '0.3', '0.3', '0.4', '0.6', '0.05', '0.2', 'N.A.', 'N.A.', 'N.A.', 'N.A.']]",1,"Chemical composition of cement and silica fume.;[['Composition', 'CaO', 'SiO2', 'Al2O3', 'Fe2O3', 'MgO', 'K2O', 'Na2O', 'SO3', 'C3S', 'C2S', 'C3A', 'C4AF'], ['Cement', '63.45', '19.42', '4.81', '2.77', '1.30', '0.35', '0.17', '1.93', '68.98', '3.63', '8.05', '8.44'], ['Silica fume', '0.2', '96.0', '0.3', '0.3', '0.4', '0.6', '0.05', '0.2', 'N.A.', 'N.A.', 'N.A.', 'N.A.']]",1,1,1,3,S0950061817307699_0,S0950061817307699,2017-05-16
2451,Chemical analysis and physical properties of cements used.,"[['Cement', 'C1', 'C2'], ['Nomination', 'CEM I 52.5R CE CP2', 'CEM I 52.5R CE'], ['Finesse Blaine (cm2/g)', '4520', '3250'], ['Median diameter (um)', '9.7', '16.5'], ['Water demand (%)', '27.2', '26.0'], ['Initial setting time (min)', '120', '165'], ['Hydration heat at 41h (j/g)', '328', '300'], ['SiO2', '19.54', '20.19'], ['Al2O3', '5.70', '3.81'], ['Fe2O3', '3.06', '2.99'], ['CaO', '60.10', '61.50'], ['SO3', '3.71', '3.31'], ['MgO', '1.85', '1.96'], ['K2O', '0.86', '0.81'], ['Na2O', '0.19', '0.17'], ['Cl-', '0.07', '0.02'], ['Loss on ignition', '0.33', '0.68'], ['Clinker (%)', '99', '98'], ['Alite (C3S) (%)', '53.4', '67.0'], ['Belite (C2S) (%)', '15.8', '7.4'], ['Aluminate (C3A) (%)', '9.9', '5.0'], ['Ferrite (C4AF) (%)', '9.2', '9.1']]",1,"Chemical analysis and physical properties of cements used.;[['Cement', 'C1', 'C2'], ['Nomination', 'CEM I 52.5R CE CP2', 'CEM I 52.5R CE'], ['Finesse Blaine (cm2/g)', '4520', '3250'], ['Median diameter (um)', '9.7', '16.5'], ['Water demand (%)', '27.2', '26.0'], ['Initial setting time (min)', '120', '165'], ['Hydration heat at 41h (j/g)', '328', '300'], ['SiO2', '19.54', '20.19'], ['Al2O3', '5.70', '3.81'], ['Fe2O3', '3.06', '2.99'], ['CaO', '60.10', '61.50'], ['SO3', '3.71', '3.31'], ['MgO', '1.85', '1.96'], ['K2O', '0.86', '0.81'], ['Na2O', '0.19', '0.17'], ['Cl-', '0.07', '0.02'], ['Loss on ignition', '0.33', '0.68'], ['Clinker (%)', '99', '98'], ['Alite (C3S) (%)', '53.4', '67.0'], ['Belite (C2S) (%)', '15.8', '7.4'], ['Aluminate (C3A) (%)', '9.9', '5.0'], ['Ferrite (C4AF) (%)', '9.2', '9.1']]",1,1,1,3,S0950061817307808_0,S0950061817307808,2017-05-19
2452,Chemical and mineralogical composition of limestone Portland cement.,"[['XRD (Rietveld method)', 'Composition [%]', 'XRF (Panalitycal AXIOS)', 'Composition [%]'], ['C3S', '66.3', 'CaO', '64.47'], ['C4AF', '9.7', 'SiO2', '20.92'], ['CC', '6.9', 'Al2O3', '4.82'], ['C3A', '6.5', 'Fe2O3', '3.18'], ['C2S', '4.9', 'SO3', '2.91'], ['CS', '3.5', 'MgO', '2.32'], ['Other', '2.2', 'K2O', '0.93'], ['', '', 'Other', '0.45']]",1,"Chemical and mineralogical composition of limestone Portland cement.;[['XRD (Rietveld method)', 'Composition [%]', 'XRF (Panalitycal AXIOS)', 'Composition [%]'], ['C3S', '66.3', 'CaO', '64.47'], ['C4AF', '9.7', 'SiO2', '20.92'], ['CC', '6.9', 'Al2O3', '4.82'], ['C3A', '6.5', 'Fe2O3', '3.18'], ['C2S', '4.9', 'SO3', '2.91'], ['CS', '3.5', 'MgO', '2.32'], ['Other', '2.2', 'K2O', '0.93'], ['', '', 'Other', '0.45']]",1,1,1,3,S0950061818307074_2,S0950061818307074,2018-04-18
2453,"Chemical and mineral composition and physical properties of cement, fly-ash, and slag.","[['Chemical composition (wt.%)', 'Cement', 'Fly Ash', 'Slag', 'Physical properties', 'Cement', 'Fly Ash', 'Slag'], ['SiO2', '23.13', '49.90', '32.80', 'LOI (wt.%)', '1.49', '2.11', '0.62'], ['CaO', '46.30', '7.27', '37.70', 'Density (kg/m3)', '3110', '2320', '2780'], ['Al2O3', '4.94', '28.40', '15.60', 'SSA (m2/kg)', '356', '552', '463'], ['Fe2O3', '3.38', '6.70', '1.39', 'DV50 (mm)', '12.71', '7.61', '14.89'], ['MgO', '2.10', '1.30', '6.99', 'Mineralogical composition of Cement (wt.%)', 'Mineralogical composition of Cement (wt.%)', 'Mineralogical composition of Cement (wt.%)', 'Mineralogical composition of Cement (wt.%)'], ['K2O', '0.41', '1.47', '0.56', 'C3S', '40.7', '40.7', ''], ['Na2O', '0.18', '0.73', '0.45', 'C2S', '31.5', '31.5', ''], ['SO3', '2.00', '1.01', '2.25', 'C3A', '2.1', '2.1', ''], ['TiO2', '0.26', '1.29', '0.88', 'C4AF', '10.5', '10.5', ''], ['', '', '', '', 'Gypsum', '2.3', '2.3', '']]",1,"Chemical and mineral composition and physical properties of cement, fly-ash, and slag.;[['Chemical composition (wt.%)', 'Cement', 'Fly Ash', 'Slag', 'Physical properties', 'Cement', 'Fly Ash', 'Slag'], ['SiO2', '23.13', '49.90', '32.80', 'LOI (wt.%)', '1.49', '2.11', '0.62'], ['CaO', '46.30', '7.27', '37.70', 'Density (kg/m3)', '3110', '2320', '2780'], ['Al2O3', '4.94', '28.40', '15.60', 'SSA (m2/kg)', '356', '552', '463'], ['Fe2O3', '3.38', '6.70', '1.39', 'DV50 (mm)', '12.71', '7.61', '14.89'], ['MgO', '2.10', '1.30', '6.99', 'Mineralogical composition of Cement (wt.%)', 'Mineralogical composition of Cement (wt.%)', 'Mineralogical composition of Cement (wt.%)', 'Mineralogical composition of Cement (wt.%)'], ['K2O', '0.41', '1.47', '0.56', 'C3S', '40.7', '40.7', ''], ['Na2O', '0.18', '0.73', '0.45', 'C2S', '31.5', '31.5', ''], ['SO3', '2.00', '1.01', '2.25', 'C3A', '2.1', '2.1', ''], ['TiO2', '0.26', '1.29', '0.88', 'C4AF', '10.5', '10.5', ''], ['', '', '', '', 'Gypsum', '2.3', '2.3', '']]",1,1,1,3,S0950061823020238_0,S0950061823020238,2023-06-30
2454,Chemical composition and mineral compositions of reference cement in wt. %.,"[['SiO2', 'Al2O3', 'Fe2O3', 'CaO', 'MgO', 'SO3', 'Na2Oeq', 'f-CaO', 'C3S', 'C2S', 'C3A', 'C4AF'], ['21.12', '5.23', '3.58', '64.44', '2.11', '0.90', '0.52', '0.95', '58.93', '16.42', '7.81', '10.88']]",1,"Chemical composition and mineral compositions of reference cement in wt. %.;[['SiO2', 'Al2O3', 'Fe2O3', 'CaO', 'MgO', 'SO3', 'Na2Oeq', 'f-CaO', 'C3S', 'C2S', 'C3A', 'C4AF'], ['21.12', '5.23', '3.58', '64.44', '2.11', '0.90', '0.52', '0.95', '58.93', '16.42', '7.81', '10.88']]",1,1,1,3,S0950061823020330_0,S0950061823020330,2023-07-13
2455,Mineral compositions (wt%) and basic physical properties of the raw materials.,"[['', 'C3S', 'C2S', 'C3A', 'C4AF', 'Blaine m2/kg', 'Density g/cm3'], ['PC', '50.7', '15.6', '8.04', '8.37', '350', '3.12'], ['GGBS', '-', '-', '-', '-', '358', '2.85'], ['FA', '-', '-', '-', '-', '426', '2.24']]",1,"Mineral compositions (wt%) and basic physical properties of the raw materials.;[['', 'C3S', 'C2S', 'C3A', 'C4AF', 'Blaine m2/kg', 'Density g/cm3'], ['PC', '50.7', '15.6', '8.04', '8.37', '350', '3.12'], ['GGBS', '-', '-', '-', '-', '358', '2.85'], ['FA', '-', '-', '-', '-', '426', '2.24']]",1,1,1,3,S0950061817309704_1,S0950061817309704,2017-07-05
2456,"Chemical composition of cement, fly ash and spent catalyst (mass%).","[['Components', 'Portland cement (PC) [29]', 'Fly ash (FA) [56]', 'Spent catalyst (FBCC) [29,59]'], ['SiO2', '20', '54', '50'], ['Al2O3', '4', '29', '40'], ['Fe2O3', '< 2.5', '5', '< 2'], ['CaO', '63', '2.3', '0.5'], ['SO3', '3', '< 0.3', '< 3'], ['Na2O + K2O', '< 1.5', '< 3', '< 0.5'], ['MgO', '2.5', '1.1', '0.5'], ['Crystalline components identified by X-ray diffraction', 'alite (C3S), belite (C2S), tri calcium aluminate (C3A), calcium sulfate hemihydrate (CaSO40.5H2O), calcite (CaCO3)', 'quartz, mullite', 'zeolite']]",1,"Chemical composition of cement, fly ash and spent catalyst (mass%).;[['Components', 'Portland cement (PC) [29]', 'Fly ash (FA) [56]', 'Spent catalyst (FBCC) [29,59]'], ['SiO2', '20', '54', '50'], ['Al2O3', '4', '29', '40'], ['Fe2O3', '< 2.5', '5', '< 2'], ['CaO', '63', '2.3', '0.5'], ['SO3', '3', '< 0.3', '< 3'], ['Na2O + K2O', '< 1.5', '< 3', '< 0.5'], ['MgO', '2.5', '1.1', '0.5'], ['Crystalline components identified by X-ray diffraction', 'alite (C3S), belite (C2S), tri calcium aluminate (C3A), calcium sulfate hemihydrate (CaSO40.5H2O), calcite (CaCO3)', 'quartz, mullite', 'zeolite']]",1,1,1,3,S0950061823030763_0,S0950061823030763,2023-09-21
2457,Main and chemical composition of CEM I and CEM III.,"[['Main composition (% by weight)', 'CEM I 52,5N CE CP2 NF', 'CEM III/A 52.5 L PMES CP1 NF'], ['Clinker', '98.00', '36.00'], ['Slag', '-', '62.00'], ['Filler', '2.00', '2.00'], ['C3S', '63.49', '69.10'], ['C2S', '12.60', '7.10'], ['C3A', '8.09', '11.80'], ['C4AF', '9.80', '6.20'], ['Chemical composition (% by weight)', 'Chemical composition (% by weight)', 'Chemical composition (% by weight)'], ['CaO', '64.53', '50.50'], ['SiO2', '20.12', '29.2'], ['Al2O3', '5.03', '8.20'], ['Fe2O3', '3.12', '1.00'], ['MgO', '0.98', '5.00'], ['K2O', '0.98', '0.29'], ['Na2O', '0.16', '0.28'], ['SO3', '3.34', '2.74'], ['Cl-', '0.01', '0.32']]",1,"Main and chemical composition of CEM I and CEM III.;[['Main composition (% by weight)', 'CEM I 52,5N CE CP2 NF', 'CEM III/A 52.5 L PMES CP1 NF'], ['Clinker', '98.00', '36.00'], ['Slag', '-', '62.00'], ['Filler', '2.00', '2.00'], ['C3S', '63.49', '69.10'], ['C2S', '12.60', '7.10'], ['C3A', '8.09', '11.80'], ['C4AF', '9.80', '6.20'], ['Chemical composition (% by weight)', 'Chemical composition (% by weight)', 'Chemical composition (% by weight)'], ['CaO', '64.53', '50.50'], ['SiO2', '20.12', '29.2'], ['Al2O3', '5.03', '8.20'], ['Fe2O3', '3.12', '1.00'], ['MgO', '0.98', '5.00'], ['K2O', '0.98', '0.29'], ['Na2O', '0.16', '0.28'], ['SO3', '3.34', '2.74'], ['Cl-', '0.01', '0.32']]",1,1,1,3,S0950061823030787_1,S0950061823030787,2023-09-28
2458,Phase composition of PS (wt%).,"[['Phase', 'Amorphous', 'Pseudowollastonite', 'Dicalcium silicate (C2S)', 'Calcite'], ['Content', '92.5', '5.9', '1.2', '0.4']]",1,"Phase composition of PS (wt%).;[['Phase', 'Amorphous', 'Pseudowollastonite', 'Dicalcium silicate (C2S)', 'Calcite'], ['Content', '92.5', '5.9', '1.2', '0.4']]",1,1,0,2,S0950061823032178_1,S0950061823032178,2023-09-28
2459,Chemical composition of oil well cement.,"[['Chemical composition', 'C3S (wt%)', 'C2S (wt%)', 'C4AF + C3A (wt%)', 'MgO (wt%)', 'SO3(wt%)', 'Loss on ignition (wt%)'], ['Content by mass', '57.17', '19.04', '20.01', '1.02', '2.06', '0.27']]",1,"Chemical composition of oil well cement.;[['Chemical composition', 'C3S (wt%)', 'C2S (wt%)', 'C4AF + C3A (wt%)', 'MgO (wt%)', 'SO3(wt%)', 'Loss on ignition (wt%)'], ['Content by mass', '57.17', '19.04', '20.01', '1.02', '2.06', '0.27']]",1,1,1,3,S0950061821004566_0,S0950061821004566,2021-03-15
2460,Chemical compositions of OPC and AS ash [21].,"[['Name of compound', 'Chemical composition (%)', 'Chemical composition (%)'], ['Name of compound', 'OPC', 'AS ash'], ['Silicon dioxide (SiO2)', '20.99', '42.38'], ['Aluminum trioxide (Al2O3)', '4.60', '35.03'], ['Calcium oxide (CaO)', '67.17', '0.13'], ['Iron oxide (Fe2O3)', '4.44', '4.94'], ['Magnesium oxide (MgO)', '2.53', '0.29'], ['Sodium oxide (Na2O)', '0.03', '0.10'], ['', '', ''], ['', 'Bogue Composition (%)', 'Bogue Composition (%)'], ['Tricalcium silicate (C3S)', '68.10', '-'], ['Dicalcium silicate (C2S)', '9.16', '-'], ['Tricalcium alumiate (C3A)', '4.69', '-'], ['Tertacalcium aluminoferrite (C4AF)', '13.50', '-']]",1,"Chemical compositions of OPC and AS ash [21].;[['Name of compound', 'Chemical composition (%)', 'Chemical composition (%)'], ['Name of compound', 'OPC', 'AS ash'], ['Silicon dioxide (SiO2)', '20.99', '42.38'], ['Aluminum trioxide (Al2O3)', '4.60', '35.03'], ['Calcium oxide (CaO)', '67.17', '0.13'], ['Iron oxide (Fe2O3)', '4.44', '4.94'], ['Magnesium oxide (MgO)', '2.53', '0.29'], ['Sodium oxide (Na2O)', '0.03', '0.10'], ['', '', ''], ['', 'Bogue Composition (%)', 'Bogue Composition (%)'], ['Tricalcium silicate (C3S)', '68.10', '-'], ['Dicalcium silicate (C2S)', '9.16', '-'], ['Tricalcium alumiate (C3A)', '4.69', '-'], ['Tertacalcium aluminoferrite (C4AF)', '13.50', '-']]",1,1,1,3,S0950061821004633_0,S0950061821004633,2021-02-24
2461,Bogue composition of the cement used (wt.%).,"[['', 'C3S', 'C2S', 'C3A', 'C4AF', 'CaSO4'], ['Chemical compositions', '53.07', '23.09', '5.56', '10.54', '4.35']]",1,"Bogue composition of the cement used (wt.%).;[['', 'C3S', 'C2S', 'C3A', 'C4AF', 'CaSO4'], ['Chemical compositions', '53.07', '23.09', '5.56', '10.54', '4.35']]",1,1,1,3,S0950061821004657_1,S0950061821004657,2021-02-24
2462,Reference cement mineral composition.,"[['Cinker minerals', 'C3S', 'C2S', 'C3A', 'C4AF'], ['Content/wt%', '56.70', '20.34', '6.02', '10.43']]",1,"Reference cement mineral composition.;[['Cinker minerals', 'C3S', 'C2S', 'C3A', 'C4AF'], ['Content/wt%', '56.70', '20.34', '6.02', '10.43']]",1,1,1,3,S0950061820339738_1,S0950061820339738,2020-12-22
2463,Chemical and physical properties of cement.,"[['', 'OPC'], ['SiO2 (%)', '19.60'], ['Al2O3 (%)', '4.80'], ['CaO (%)', '61.50'], ['Fe2O3 (%)', '3.30'], ['SO3 (%)', '3.50'], ['Na2O (%)', '0.70'], ['C3S (%)', '55.00'], ['C2S (%)', '15.00'], ['C3A (%)', '7.00'], ['C4AF (%)', '10.00'], ['Loss on ignition (%)', '1.90'], ['Specific gravity', '3.15'], ['Surface area (m2/kg)', '371']]",1,"Chemical and physical properties of cement.;[['', 'OPC'], ['SiO2 (%)', '19.60'], ['Al2O3 (%)', '4.80'], ['CaO (%)', '61.50'], ['Fe2O3 (%)', '3.30'], ['SO3 (%)', '3.50'], ['Na2O (%)', '0.70'], ['C3S (%)', '55.00'], ['C2S (%)', '15.00'], ['C3A (%)', '7.00'], ['C4AF (%)', '10.00'], ['Loss on ignition (%)', '1.90'], ['Specific gravity', '3.15'], ['Surface area (m2/kg)', '371']]",1,1,1,3,S0950061820333274_0,S0950061820333274,2020-10-29
2464,Chemical and mineralogical composition of the control CEMI used as reference in the standard cement tests.,"[['wt%', 'Control CEM I'], ['SiO2', '19.94'], ['Al2O3', '5.33'], ['Fe2O3', '4.21'], ['CaO', '65.74'], ['MgO', '0.69'], ['TiO2', '0.31'], ['MnO', '0.04'], ['P2O5', '0.07'], ['SrO', '0.08'], ['Na2O', '0.09'], ['K2O', '0.41'], ['SO3', '2.69'], ['LOI', '0.26'], ['Total', '99.86'], ['', ''], ['Mineralogical composition according to Bogue calculations', 'Mineralogical composition according to Bogue calculations'], ['C3S', '70.9'], ['C2S', '5.2'], ['C3A', '7.2'], ['C4AF', '13.1']]",1,"Chemical and mineralogical composition of the control CEMI used as reference in the standard cement tests.;[['wt%', 'Control CEM I'], ['SiO2', '19.94'], ['Al2O3', '5.33'], ['Fe2O3', '4.21'], ['CaO', '65.74'], ['MgO', '0.69'], ['TiO2', '0.31'], ['MnO', '0.04'], ['P2O5', '0.07'], ['SrO', '0.08'], ['Na2O', '0.09'], ['K2O', '0.41'], ['SO3', '2.69'], ['LOI', '0.26'], ['Total', '99.86'], ['', ''], ['Mineralogical composition according to Bogue calculations', 'Mineralogical composition according to Bogue calculations'], ['C3S', '70.9'], ['C2S', '5.2'], ['C3A', '7.2'], ['C4AF', '13.1']]",1,1,1,3,S0950061819312073_9,S0950061819312073,2019-05-25
2465,Chemical and mineralogical compositions of binary clinkers.,"[['Clinker', 'CLY1-Bin', 'CLY2-Bin', 'ALP1-Bin', 'ALP2-Bin', 'ALP3-Bin', 'ALP4-Bin', 'BRT1-Bin', 'EST1-Bin', 'MED1-Bin'], ['SiO2', '20.02', '21.45', '20.61', '20.72', '20.98', '20.93', '20.21', '22.61', '20.82'], ['Al2O3', '6.58', '4.85', '6.53', '6.40', '6.58', '5.69', '5.67', '4.06', '6.56'], ['Fe2O3', '3.64', '3.02', '3.79', '3.79', '3.69', '3.77', '3.93', '2.83', '3.51'], ['CaO', '65.20', '67.86', '65.23', '65.89', '65.56', '66.50', '66.75', '66.21', '66.32'], ['MgO', '1.15', '0.93', '1.75', '1.30', '1.45', '1.84', '1.28', '1.41', '1.29'], ['TiO2', '0.32', '0.35', '0.34', '0.31', '0.35', '0.19', '0.31', '0.15', '0.28'], ['MnO', '0.03', '0.04', '0.10', '0.14', '0.11', '0.10', '0.06', '0.10', '0.10'], ['P2O5', '0.11', '0.10', '0.13', '0.15', '0.13', '0.11', '0.20', '0.14', '0.11'], ['SrO', '0.05', '0.05', '0.06', '0.07', '0.07', '0.06', '0.07', '0.06', '0.07'], ['Na2O', '0.14', '0.08', '0.41', '0.28', '0.37', '0.35', '0.35', '0.29', '0.16'], ['K2O', '1.17', '0.44', '0.34', '0.26', '0.50', '0.23', '0.27', '0.21', '0.33'], ['SO3', '1.39', '0.56', '0.09', '0.12', '0.13', '0.03', '0.23', '0.06', '0.08'], ['LOI', '0.14', '0.20', '0.52', '0.50', '0.02', '0.12', '0.58', '1.84', '0.33'], ['Total', '99.94', '99.93', '99.90', '99.93', '99.94', '99.92', '99.91', '99.97', '99.96'], ['', '', '', '', '', '', '', '', '', ''], ['NF EN 197-1 chemical requirements on clinker', 'NF EN 197-1 chemical requirements on clinker', 'NF EN 197-1 chemical requirements on clinker', 'NF EN 197-1 chemical requirements on clinker', 'NF EN 197-1 chemical requirements on clinker', 'NF EN 197-1 chemical requirements on clinker', 'NF EN 197-1 chemical requirements on clinker', 'NF EN 197-1 chemical requirements on clinker', 'NF EN 197-1 chemical requirements on clinker', 'NF EN 197-1 chemical requirements on clinker'], ['%MgO', '<5 wt%', '<5 wt%', '<5 wt%', '<5 wt%', '<5 wt%', '<5 wt%', '<5 wt%', '<5 wt%', '<5 wt%'], ['%CaO/%SiO2', '3.3', '3.2', '3.2', '3.2', '3.1', '3.2', '3.3', '2.9', '3.2'], ['', '', '', '', '', '', '', '', '', ''], ['Mineralogical compositions according to Bogue calculations', 'Mineralogical compositions according to Bogue calculations', 'Mineralogical compositions according to Bogue calculations', 'Mineralogical compositions according to Bogue calculations', 'Mineralogical compositions according to Bogue calculations', 'Mineralogical compositions according to Bogue calculations', 'Mineralogical compositions according to Bogue calculations', 'Mineralogical compositions according to Bogue calculations', 'Mineralogical compositions according to Bogue calculations', 'Mineralogical compositions according to Bogue calculations'], ['C3S', '62.1', '68.77', '56.8', '60.6', '55.8', '59.8', '66.6', '51.6', '60.6'], ['C2S', '10.6', '9.70', '16.3', '13.7', '18.0', '14.9', '7.7', '25.9', '14.0'], ['C3A', '11.3', '7.74', '10.9', '10.6', '11.2', '8.7', '8.4', '6.0', '11.5'], ['C4AF', '11.1', '9.19', '11.5', '11.5', '11.2', '11.5', '12.0', '8.6', '10.7']]",1,"Chemical and mineralogical compositions of binary clinkers.;[['Clinker', 'CLY1-Bin', 'CLY2-Bin', 'ALP1-Bin', 'ALP2-Bin', 'ALP3-Bin', 'ALP4-Bin', 'BRT1-Bin', 'EST1-Bin', 'MED1-Bin'], ['SiO2', '20.02', '21.45', '20.61', '20.72', '20.98', '20.93', '20.21', '22.61', '20.82'], ['Al2O3', '6.58', '4.85', '6.53', '6.40', '6.58', '5.69', '5.67', '4.06', '6.56'], ['Fe2O3', '3.64', '3.02', '3.79', '3.79', '3.69', '3.77', '3.93', '2.83', '3.51'], ['CaO', '65.20', '67.86', '65.23', '65.89', '65.56', '66.50', '66.75', '66.21', '66.32'], ['MgO', '1.15', '0.93', '1.75', '1.30', '1.45', '1.84', '1.28', '1.41', '1.29'], ['TiO2', '0.32', '0.35', '0.34', '0.31', '0.35', '0.19', '0.31', '0.15', '0.28'], ['MnO', '0.03', '0.04', '0.10', '0.14', '0.11', '0.10', '0.06', '0.10', '0.10'], ['P2O5', '0.11', '0.10', '0.13', '0.15', '0.13', '0.11', '0.20', '0.14', '0.11'], ['SrO', '0.05', '0.05', '0.06', '0.07', '0.07', '0.06', '0.07', '0.06', '0.07'], ['Na2O', '0.14', '0.08', '0.41', '0.28', '0.37', '0.35', '0.35', '0.29', '0.16'], ['K2O', '1.17', '0.44', '0.34', '0.26', '0.50', '0.23', '0.27', '0.21', '0.33'], ['SO3', '1.39', '0.56', '0.09', '0.12', '0.13', '0.03', '0.23', '0.06', '0.08'], ['LOI', '0.14', '0.20', '0.52', '0.50', '0.02', '0.12', '0.58', '1.84', '0.33'], ['Total', '99.94', '99.93', '99.90', '99.93', '99.94', '99.92', '99.91', '99.97', '99.96'], ['', '', '', '', '', '', '', '', '', ''], ['NF EN 197-1 chemical requirements on clinker', 'NF EN 197-1 chemical requirements on clinker', 'NF EN 197-1 chemical requirements on clinker', 'NF EN 197-1 chemical requirements on clinker', 'NF EN 197-1 chemical requirements on clinker', 'NF EN 197-1 chemical requirements on clinker', 'NF EN 197-1 chemical requirements on clinker', 'NF EN 197-1 chemical requirements on clinker', 'NF EN 197-1 chemical requirements on clinker', 'NF EN 197-1 chemical requirements on clinker'], ['%MgO', '<5 wt%', '<5 wt%', '<5 wt%', '<5 wt%', '<5 wt%', '<5 wt%', '<5 wt%', '<5 wt%', '<5 wt%'], ['%CaO/%SiO2', '3.3', '3.2', '3.2', '3.2', '3.1', '3.2', '3.3', '2.9', '3.2'], ['', '', '', '', '', '', '', '', '', ''], ['Mineralogical compositions according to Bogue calculations', 'Mineralogical compositions according to Bogue calculations', 'Mineralogical compositions according to Bogue calculations', 'Mineralogical compositions according to Bogue calculations', 'Mineralogical compositions according to Bogue calculations', 'Mineralogical compositions according to Bogue calculations', 'Mineralogical compositions according to Bogue calculations', 'Mineralogical compositions according to Bogue calculations', 'Mineralogical compositions according to Bogue calculations', 'Mineralogical compositions according to Bogue calculations'], ['C3S', '62.1', '68.77', '56.8', '60.6', '55.8', '59.8', '66.6', '51.6', '60.6'], ['C2S', '10.6', '9.70', '16.3', '13.7', '18.0', '14.9', '7.7', '25.9', '14.0'], ['C3A', '11.3', '7.74', '10.9', '10.6', '11.2', '8.7', '8.4', '6.0', '11.5'], ['C4AF', '11.1', '9.19', '11.5', '11.5', '11.2', '11.5', '12.0', '8.6', '10.7']]",1,1,1,3,S0950061819312073_10,S0950061819312073,2019-05-25
