Repository: zakidotai/cemcat

# CemCat Streamlit Hosting Bundle

This folder is ready to be pushed to GitHub and deployed on Streamlit Cloud.

## Files included

- `streamlit_app.py` (main app)
- `requirements.txt`
- `data/ner_cems_40k.csv`
- `data/pii_abs.json`
- `data/clinker_comps_with_dates.csv`
- `upload/composition_cls_slag_updated.csv`

## Local run

```bash
streamlit run streamlit_app.py
```

File: crystalline_composition_gpt4_with_pii_tid_dates.csv (part 92 of 101)
,caption,tables,Label,text,pred_0,pred_1,pred_2,all_pred,pii_tid,pii,date
2466,Chemical and mineralogical compositions of ternary clinkers.,"[['Clinker', 'CLY-Ter', 'ALP1-Ter', 'ALP2-Ter', 'ALP3-Ter', 'ALP4-Ter', 'BRT1-Ter', 'EST1-Ter', 'MED1-Ter'], ['SiO2', '20.40', '20.61', '20.74', '21.78', '20.95', '21.12', '20.94', '21.14'], ['Al2O3', '5.40', '5.86', '5.62', '5.64', '5.54', '5.85', '6.01', '5.73'], ['Fe2O3', '3.14', '3.29', '3.23', '3.26', '3.41', '3.54', '3.18', '3.16'], ['CaO', '68.29', '67.20', '67.68', '66.25', '67.11', '66.61', '66.59', '67.16'], ['MgO', '1.02', '1.24', '1.06', '1.21', '1.68', '1.19', '1.23', '1.14'], ['TiO2', '0.30', '0.32', '0.33', '0.31', '0.21', '0.33', '0.28', '0.28'], ['MnO', '0.02', '0.07', '0.08', '0.09', '0.09', '0.07', '0.08', '0.09'], ['P2O5', '0.10', '0.08', '0.11', '0.11', '0.12', '0.13', '0.09', '0.09'], ['SrO', '0.05', '0.05', '0.05', '0.06', '0.06', '0.06', '0.05', '0.06'], ['Na2O', '0.11', '0.17', '0.12', '0.18', '0.31', '0.17', '0.19', '0.13'], ['K2O', '0.42', '0.43', '0.35', '0.38', '0.20', '0.40', '0.55', '0.36'], ['SO3', '0.55', '0.47', '0.30', '0.33', '0.06', '0.41', '0.63', '0.36'], ['LOI', '0.18', '0.16', '0.30', '0.32', '0.23', '0.10', '0.14', '0.26'], ['Total', '99.98', '99.95', '99.97', '99.92', '99.97', '99.98', '99.96', '99.96'], ['', '', '', '', '', '', '', '', ''], ['Mineralogical compositions according to Bogue calculations', 'Mineralogical compositions according to Bogue calculations', 'Mineralogical compositions according to Bogue calculations', 'Mineralogical compositions according to Bogue calculations', 'Mineralogical compositions according to Bogue calculations', 'Mineralogical compositions according to Bogue calculations', 'Mineralogical compositions according to Bogue calculations', 'Mineralogical compositions according to Bogue calculations', 'Mineralogical compositions according to Bogue calculations'], ['C3S', '74.27', '68.3', '70.2', '59.4', '63.2', '59.8', '60.0', '65.6'], ['C2S', '2.52', '7.6', '6.5', '17.6', '12.4', '15.4', '14.8', '11.1'], ['C3A', '9.00', '10.0', '9.4', '9.4', '8.9', '9.5', '10.5', '9.8'], ['C4AF', '9.55', '10.0', '9.8', '9.9', '10.4', '10.8', '9.7', '9.6']]",1,"Chemical and mineralogical compositions of ternary clinkers.;[['Clinker', 'CLY-Ter', 'ALP1-Ter', 'ALP2-Ter', 'ALP3-Ter', 'ALP4-Ter', 'BRT1-Ter', 'EST1-Ter', 'MED1-Ter'], ['SiO2', '20.40', '20.61', '20.74', '21.78', '20.95', '21.12', '20.94', '21.14'], ['Al2O3', '5.40', '5.86', '5.62', '5.64', '5.54', '5.85', '6.01', '5.73'], ['Fe2O3', '3.14', '3.29', '3.23', '3.26', '3.41', '3.54', '3.18', '3.16'], ['CaO', '68.29', '67.20', '67.68', '66.25', '67.11', '66.61', '66.59', '67.16'], ['MgO', '1.02', '1.24', '1.06', '1.21', '1.68', '1.19', '1.23', '1.14'], ['TiO2', '0.30', '0.32', '0.33', '0.31', '0.21', '0.33', '0.28', '0.28'], ['MnO', '0.02', '0.07', '0.08', '0.09', '0.09', '0.07', '0.08', '0.09'], ['P2O5', '0.10', '0.08', '0.11', '0.11', '0.12', '0.13', '0.09', '0.09'], ['SrO', '0.05', '0.05', '0.05', '0.06', '0.06', '0.06', '0.05', '0.06'], ['Na2O', '0.11', '0.17', '0.12', '0.18', '0.31', '0.17', '0.19', '0.13'], ['K2O', '0.42', '0.43', '0.35', '0.38', '0.20', '0.40', '0.55', '0.36'], ['SO3', '0.55', '0.47', '0.30', '0.33', '0.06', '0.41', '0.63', '0.36'], ['LOI', '0.18', '0.16', '0.30', '0.32', '0.23', '0.10', '0.14', '0.26'], ['Total', '99.98', '99.95', '99.97', '99.92', '99.97', '99.98', '99.96', '99.96'], ['', '', '', '', '', '', '', '', ''], ['Mineralogical compositions according to Bogue calculations', 'Mineralogical compositions according to Bogue calculations', 'Mineralogical compositions according to Bogue calculations', 'Mineralogical compositions according to Bogue calculations', 'Mineralogical compositions according to Bogue calculations', 'Mineralogical compositions according to Bogue calculations', 'Mineralogical compositions according to Bogue calculations', 'Mineralogical compositions according to Bogue calculations', 'Mineralogical compositions according to Bogue calculations'], ['C3S', '74.27', '68.3', '70.2', '59.4', '63.2', '59.8', '60.0', '65.6'], ['C2S', '2.52', '7.6', '6.5', '17.6', '12.4', '15.4', '14.8', '11.1'], ['C3A', '9.00', '10.0', '9.4', '9.4', '8.9', '9.5', '10.5', '9.8'], ['C4AF', '9.55', '10.0', '9.8', '9.9', '10.4', '10.8', '9.7', '9.6']]",1,1,1,3,S0950061819312073_11,S0950061819312073,2019-05-25
2467,Properties of type II Portland cement.,"[['Properties', 'Requirements (%)', 'Test result (%)', 'Test method'], ['Silicon dioxide (SiO2)', '20-Min', '20.18', 'ASTM C 150-C 114'], ['Aluminum oxide (Al2O3)', '6.0-Max', '5.23', 'ASTM C 150-C 114'], ['Calcium oxide (CaO)', 'Not applicable', '64.40', 'ASTM C 150-C 114'], ['Ferric oxide (Fe2O3)', '6.0-Max', '3.34', 'ASTM C 150-C 114'], ['Magnesium oxide (MgO)', '6.0-Max', '1.80', 'ASTM C 150-C 114'], ['Sulfur trioxide (SO3)', '6.0-Max', '3.03', 'ASTM C 150-C 114'], ['Loss on ignition', '3.0 -Max', '2.17', 'ASTM C 150-C 114'], ['Insoluble residue', '0.75-Max', '0.18', 'ASTM C 150-C 114'], ['Na2O', 'Not applicable', '0.07', 'ASTM C 150-C 114'], ['K2O', 'Not applicable', '0.44', 'ASTM C 150-C 114'], ['Equivalent alkalies (Na2O+0.658K2O)', '0.75-Max', '0.3595', 'ASTM C 150-C 114'], ['Tricalcium aluminate (C3A)', '8-Max', '3.21', 'ASTM C 150-C 114'], ['Tricalcium silicate (C3S)', 'Not applicable', '53.95', 'ASTM C 150-C 114'], ['Sum of (C3S) and (C3A)', '58-Max', '57.16', 'ASTM C 150-C 114'], ['', '', '', ''], ['Compressive strength, MPa:', '', '', 'ASTM C 109/C 109M'], ['3days', '10-Min', '27.5', 'ASTM C 109/C 109M'], ['7days', '17-Min', '40.3', 'ASTM C 109/C 109M'], ['28days', '28-Min', '57.7', 'ASTM C 109/C 109M'], ['', '', '', ''], ['Fineness, specific surface, m2/kg:', '', '', 'ASTM C 204'], ['Air permeability test', '280-Min', '338.1', 'ASTM C 204'], ['Autoclave expansion (Soundness)', '0.8-Max', '0.5', 'ASTM C 151']]",1,"Properties of type II Portland cement.;[['Properties', 'Requirements (%)', 'Test result (%)', 'Test method'], ['Silicon dioxide (SiO2)', '20-Min', '20.18', 'ASTM C 150-C 114'], ['Aluminum oxide (Al2O3)', '6.0-Max', '5.23', 'ASTM C 150-C 114'], ['Calcium oxide (CaO)', 'Not applicable', '64.40', 'ASTM C 150-C 114'], ['Ferric oxide (Fe2O3)', '6.0-Max', '3.34', 'ASTM C 150-C 114'], ['Magnesium oxide (MgO)', '6.0-Max', '1.80', 'ASTM C 150-C 114'], ['Sulfur trioxide (SO3)', '6.0-Max', '3.03', 'ASTM C 150-C 114'], ['Loss on ignition', '3.0 -Max', '2.17', 'ASTM C 150-C 114'], ['Insoluble residue', '0.75-Max', '0.18', 'ASTM C 150-C 114'], ['Na2O', 'Not applicable', '0.07', 'ASTM C 150-C 114'], ['K2O', 'Not applicable', '0.44', 'ASTM C 150-C 114'], ['Equivalent alkalies (Na2O+0.658K2O)', '0.75-Max', '0.3595', 'ASTM C 150-C 114'], ['Tricalcium aluminate (C3A)', '8-Max', '3.21', 'ASTM C 150-C 114'], ['Tricalcium silicate (C3S)', 'Not applicable', '53.95', 'ASTM C 150-C 114'], ['Sum of (C3S) and (C3A)', '58-Max', '57.16', 'ASTM C 150-C 114'], ['', '', '', ''], ['Compressive strength, MPa:', '', '', 'ASTM C 109/C 109M'], ['3days', '10-Min', '27.5', 'ASTM C 109/C 109M'], ['7days', '17-Min', '40.3', 'ASTM C 109/C 109M'], ['28days', '28-Min', '57.7', 'ASTM C 109/C 109M'], ['', '', '', ''], ['Fineness, specific surface, m2/kg:', '', '', 'ASTM C 204'], ['Air permeability test', '280-Min', '338.1', 'ASTM C 204'], ['Autoclave expansion (Soundness)', '0.8-Max', '0.5', 'ASTM C 151']]",1,1,1,3,S0950061814006801_3,S0950061814006801,2014-07-30
2468,Compound compositions of the portland cement based on Bouge's formula and corresponding volume fractions.,"[['Compounds', 'Compound formula', '% by mass', '% by volume'], ['Tricalcium silicate', 'C3S', '49.0', '50.6'], ['Dicalcium silicate', 'C2S', '25.0', '25.2'], ['Tricalcium aluminate', 'C3A', '12.0', '13.1'], ['Tetracalciumaluminoferrite', 'C4AF', '8.0', '7.0'], ['Gypsum', 'CSH2', '2.8', '4.0'], ['Free lime', 'CaO', '0.8', '0.01'], ['Free magnesia', 'MgO', '1.4', '0.01'], ['Others', '-', '2.0', '-']]",1,"Compound compositions of the portland cement based on Bouge's formula and corresponding volume fractions.;[['Compounds', 'Compound formula', '% by mass', '% by volume'], ['Tricalcium silicate', 'C3S', '49.0', '50.6'], ['Dicalcium silicate', 'C2S', '25.0', '25.2'], ['Tricalcium aluminate', 'C3A', '12.0', '13.1'], ['Tetracalciumaluminoferrite', 'C4AF', '8.0', '7.0'], ['Gypsum', 'CSH2', '2.8', '4.0'], ['Free lime', 'CaO', '0.8', '0.01'], ['Free magnesia', 'MgO', '1.4', '0.01'], ['Others', '-', '2.0', '-']]",1,1,1,3,S0950061813000251_1,S0950061813000251,2013-03-19
2469,Mineral composition of raw materials,"[['Minerals', 'OPC', 'Raw CSMR', 'Calcined CSMR', 'Limestone powder'], ['C3S', '51.76', '-', '-', '-'], ['b   -C2S', '14.64', '-', '-', '-'], ['C3A', '8.01', '-', '-', '-'], ['C4AF', '12.78', '-', '-', '-'], ['Quartz', '-', '3.89', '8.22', '-'], ['Vaterite', '-', '12.56', '-', '-'], ['Calcite', '3.01', '13.56', '0.44', '98.14'], ['a  H  ,    -C2S', '-', '1.22', '25.56', '-'], ['Gehlenite', '-', '-', '9.78', '-'], ['Illite', '-', '6.78', '-', '-'], ['Kaolinite', '-', '-', '-', '-'], ['Anhydrite', '6.29', '-', '2.11', '-'], ['Portlandite', '-', '0.78', '-', '-'], ['Ettringite', '-', '2.56', '-', '-'], ['Monocarbonate', '-', '2.11', '-', '-'], ['Hemicarbonate', '-', '1.89', '-', '-'], ['Amorphous or unidentified', '-', '54.67', '53.89', '0.16']]",1,"Mineral composition of raw materials;[['Minerals', 'OPC', 'Raw CSMR', 'Calcined CSMR', 'Limestone powder'], ['C3S', '51.76', '-', '-', '-'], ['b   -C2S', '14.64', '-', '-', '-'], ['C3A', '8.01', '-', '-', '-'], ['C4AF', '12.78', '-', '-', '-'], ['Quartz', '-', '3.89', '8.22', '-'], ['Vaterite', '-', '12.56', '-', '-'], ['Calcite', '3.01', '13.56', '0.44', '98.14'], ['a  H  ,    -C2S', '-', '1.22', '25.56', '-'], ['Gehlenite', '-', '-', '9.78', '-'], ['Illite', '-', '6.78', '-', '-'], ['Kaolinite', '-', '-', '-', '-'], ['Anhydrite', '6.29', '-', '2.11', '-'], ['Portlandite', '-', '0.78', '-', '-'], ['Ettringite', '-', '2.56', '-', '-'], ['Monocarbonate', '-', '2.11', '-', '-'], ['Hemicarbonate', '-', '1.89', '-', '-'], ['Amorphous or unidentified', '-', '54.67', '53.89', '0.16']]",1,1,1,3,S0950061822006109_1,S0950061822006109,2022-02-24
2470,Chemical composition of SREMA base compound.,"[['Elements', 'CaO', 'SiO2', 'MgO', 'Al2O3', 'Fe2O3', 'SO3', 'K2O', 'Na2O', 'LOI*'], ['Percentage by mass', '90.120', '4.001', '2.037', '1.903', '0.964', '0.339', '0.183', '0.110', '0.343'], ['Minerals', 'CaO', 'C3S', 'C3A', 'MgO', 'CaSO4', 'Ca2FeAlO5', '', '', ''], ['Percentage by mass', '52.73', '33.69', '5.14', '1.69', '4.89', '1.87', '', '', '']]",1,"Chemical composition of SREMA base compound.;[['Elements', 'CaO', 'SiO2', 'MgO', 'Al2O3', 'Fe2O3', 'SO3', 'K2O', 'Na2O', 'LOI*'], ['Percentage by mass', '90.120', '4.001', '2.037', '1.903', '0.964', '0.339', '0.183', '0.110', '0.343'], ['Minerals', 'CaO', 'C3S', 'C3A', 'MgO', 'CaSO4', 'Ca2FeAlO5', '', '', ''], ['Percentage by mass', '52.73', '33.69', '5.14', '1.69', '4.89', '1.87', '', '', '']]",1,1,1,3,S0950061822006201_1,S0950061822006201,2022-02-25
2471,Chemical compositions of Nano-Montmorillonite and Portland cement (wt%).,"[['Items', 'SiO2', 'Al2O3', 'Fe2O3', 'CaO', 'MgO', 'Na2O', 'K2O', 'TiO2', 'SO3', 'L.O.I', 'C3S', 'C2S', 'C3A', 'C4AF'], ['NM', '50.95', '19.60', '5.62', '1.97', '3.29', '0.98', '0.86', '0.62', '-', '15.45', '-', '-', '-', '-'], ['PC', '21.06', '5.22', '3.68', '63.90', '1.38', '-', '-', '-', '1.81', '2.40', '54.57', '19.51', '7.61', '11.19']]",1,"Chemical compositions of Nano-Montmorillonite and Portland cement (wt%).;[['Items', 'SiO2', 'Al2O3', 'Fe2O3', 'CaO', 'MgO', 'Na2O', 'K2O', 'TiO2', 'SO3', 'L.O.I', 'C3S', 'C2S', 'C3A', 'C4AF'], ['NM', '50.95', '19.60', '5.62', '1.97', '3.29', '0.98', '0.86', '0.62', '-', '15.45', '-', '-', '-', '-'], ['PC', '21.06', '5.22', '3.68', '63.90', '1.38', '-', '-', '-', '1.81', '2.40', '54.57', '19.51', '7.61', '11.19']]",1,1,1,3,S0950061817317075_0,S0950061817317075,2017-09-23
2472,Chemical composition of Ordinary Portland Cement (%).,"[['Constituents', 'Ordinary Portland Cement'], ['Lime (CaO)', '64.64'], ['Silica (SiO2)', '22.40'], ['Alumina (Al2O3)', '3.60'], ['Iron Oxide (Fe2O3)', '2.90'], ['Magnesia (MgO)', '1.50'], ['Sulphur Trioxide (SO3)', '2.14'], ['Na2O', '0.05'], ['K2O', '0.80'], ['Loss of Ignition', '0.64'], ['Lime saturation factor', '0.92'], ['C3S', '52.82'], ['CS', '19.65'], ['C3A', '4.64'], ['C4AF', '8.82']]",1,"Chemical composition of Ordinary Portland Cement (%).;[['Constituents', 'Ordinary Portland Cement'], ['Lime (CaO)', '64.64'], ['Silica (SiO2)', '22.40'], ['Alumina (Al2O3)', '3.60'], ['Iron Oxide (Fe2O3)', '2.90'], ['Magnesia (MgO)', '1.50'], ['Sulphur Trioxide (SO3)', '2.14'], ['Na2O', '0.05'], ['K2O', '0.80'], ['Loss of Ignition', '0.64'], ['Lime saturation factor', '0.92'], ['C3S', '52.82'], ['CS', '19.65'], ['C3A', '4.64'], ['C4AF', '8.82']]",1,1,1,3,S0950061817317087_1,S0950061817317087,2017-09-23
2473,Chemical and mineral composition of G class oil well cement (wt%).,"[['Chemical composition', 'Chemical composition', 'Chemical composition', 'Chemical composition', 'Chemical composition', 'Chemical composition', 'Chemical composition', 'Chemical composition', 'Chemical composition', 'Mineralogical composition', 'Mineralogical composition', 'Mineralogical composition', 'Mineralogical composition', 'Mineralogical composition', 'Mineralogical composition'], ['CaO', 'SiO2', 'Fe2O3', 'Al2O3', 'SO3', 'MgO', 'K2O', 'Na2O', 'Others', 'C3S', 'C2S', 'C3A', 'C4AF', 'CaSO4', 'Others'], ['59.8', '22.4', '7.6', '2.7', '2.4', '2.6', '0.6', '0.2', '0.7', '53.8', '23.3', '2.3', '14.0', '2.8', '3.8']]",1,"Chemical and mineral composition of G class oil well cement (wt%).;[['Chemical composition', 'Chemical composition', 'Chemical composition', 'Chemical composition', 'Chemical composition', 'Chemical composition', 'Chemical composition', 'Chemical composition', 'Chemical composition', 'Mineralogical composition', 'Mineralogical composition', 'Mineralogical composition', 'Mineralogical composition', 'Mineralogical composition', 'Mineralogical composition'], ['CaO', 'SiO2', 'Fe2O3', 'Al2O3', 'SO3', 'MgO', 'K2O', 'Na2O', 'Others', 'C3S', 'C2S', 'C3A', 'C4AF', 'CaSO4', 'Others'], ['59.8', '22.4', '7.6', '2.7', '2.4', '2.6', '0.6', '0.2', '0.7', '53.8', '23.3', '2.3', '14.0', '2.8', '3.8']]",1,1,1,3,S0950061817317166_0,S0950061817317166,2017-09-23
2474,Chemical properties of cement.,"[['Composition', 'SiO2', 'CaO', 'Al2O3', 'Fe2O3', 'MgO', 'SO3', 'Na2Oeq', 'f-CaO', 'C3S', 'C2S', 'C3A', 'C4AF'], ['Content (%)', '21.88', '65.89', '4.61', '2.65', '1.76', '1.77', '0.59', '0.98', '60.22', '17.33', '7.63', '8.52']]",1,"Chemical properties of cement.;[['Composition', 'SiO2', 'CaO', 'Al2O3', 'Fe2O3', 'MgO', 'SO3', 'Na2Oeq', 'f-CaO', 'C3S', 'C2S', 'C3A', 'C4AF'], ['Content (%)', '21.88', '65.89', '4.61', '2.65', '1.76', '1.77', '0.59', '0.98', '60.22', '17.33', '7.63', '8.52']]",1,1,1,3,S095006182033840X_1,S095006182033840X,2020-12-04
2475,Properties of Portland cement and nanoclay.,"[['Portland cement (Type I)', 'Portland cement (Type I)', 'Nanoclay', 'Nanoclay'], ['Compound', '% by mass', 'Compound', '% by mass'], ['CaO', '62.8', 'CaO', '1.88'], ['SiO2', '20.6', 'SiO2', '49.57'], ['Al2O3', '4.13', 'Al2O3', '9.44'], ['Fe2O3', '2.99', 'Fe2O3', '3.31'], ['SO3', '2.56', '', ''], ['MgO', '2.99', 'MgO', '8.81'], ['K2O', '0.64', 'K2O', '0.66'], ['Na2O', '0.10', 'Na2O', '0.59'], ['L.O.I', '2.53', 'MnO', '0.02'], ['', '', '', ''], ['C3S', '60', 'TiO2', '0.42'], ['C2S', '14', 'P2O5', '0.68'], ['C3A', '6', 'CrO3', '0.02'], ['C4AF', '9', '', ''], ['', '', 'L.O.I', '<0.50'], ['', '', '', ''], ['Specific gravity', '3.14', 'Specific gravity', '2.62'], ['Specific surface area', '452.7m2/kg', 'Specific surface area', '150m2/g']]",1,"Properties of Portland cement and nanoclay.;[['Portland cement (Type I)', 'Portland cement (Type I)', 'Nanoclay', 'Nanoclay'], ['Compound', '% by mass', 'Compound', '% by mass'], ['CaO', '62.8', 'CaO', '1.88'], ['SiO2', '20.6', 'SiO2', '49.57'], ['Al2O3', '4.13', 'Al2O3', '9.44'], ['Fe2O3', '2.99', 'Fe2O3', '3.31'], ['SO3', '2.56', '', ''], ['MgO', '2.99', 'MgO', '8.81'], ['K2O', '0.64', 'K2O', '0.66'], ['Na2O', '0.10', 'Na2O', '0.59'], ['L.O.I', '2.53', 'MnO', '0.02'], ['', '', '', ''], ['C3S', '60', 'TiO2', '0.42'], ['C2S', '14', 'P2O5', '0.68'], ['C3A', '6', 'CrO3', '0.02'], ['C4AF', '9', '', ''], ['', '', 'L.O.I', '<0.50'], ['', '', '', ''], ['Specific gravity', '3.14', 'Specific gravity', '2.62'], ['Specific surface area', '452.7m2/kg', 'Specific surface area', '150m2/g']]",1,1,1,3,S0950061814007740_0,S0950061814007740,2014-08-12
2476,Chemical and mineralogical compositions of different compounds.,"[['Composition', 'Cement', 'Limestone', 'Slag', 'Pozzolana'], ['SiO2', '21.38', '0.76', '39.38', '57.10'], ['Al2O3', '5.59', '0.41', '5.64', '15.82'], ['Fe2O3', '3.21', '0.23', '2.3', '6.16'], ['CaO', '65.26', '54.9', '40.3', '5.95'], ['MgO', '1.72', '0.61', '4.50', '2.09'], ['K2O', '0.47', '0.24', '0.46', '2.0'], ['Na2O', '0.19', '0.04', '0.13', '1.1'], ['SO3', '0.56', '0.61', '0.90', '0.28'], ['Cl-', '0.02', '0.005', '-', '1.40'], ['LOI', '0.58', '36.3', '0.8', '1.2'], ['', '', '', '', ''], ['Mineralogical cement', 'C2S', 'C3S', 'C3A', 'C4AF'], ['(%)', '15.64', '60.97', '9.39', '9.76']]",1,"Chemical and mineralogical compositions of different compounds.;[['Composition', 'Cement', 'Limestone', 'Slag', 'Pozzolana'], ['SiO2', '21.38', '0.76', '39.38', '57.10'], ['Al2O3', '5.59', '0.41', '5.64', '15.82'], ['Fe2O3', '3.21', '0.23', '2.3', '6.16'], ['CaO', '65.26', '54.9', '40.3', '5.95'], ['MgO', '1.72', '0.61', '4.50', '2.09'], ['K2O', '0.47', '0.24', '0.46', '2.0'], ['Na2O', '0.19', '0.04', '0.13', '1.1'], ['SO3', '0.56', '0.61', '0.90', '0.28'], ['Cl-', '0.02', '0.005', '-', '1.40'], ['LOI', '0.58', '36.3', '0.8', '1.2'], ['', '', '', '', ''], ['Mineralogical cement', 'C2S', 'C3S', 'C3A', 'C4AF'], ['(%)', '15.64', '60.97', '9.39', '9.76']]",1,1,1,3,S0950061814009982_0,S0950061814009982,2014-09-23
2477,"Phase composition and physical properties of class ""G"" oil well cement.","[['C3S (wt %)', 'C2S (wt %)', 'C3AC (wt %)', 'C4AF (wt %)', 'Free CaO (wt %)', 'CaSO4*2H2O (wt %)', 'CaSO4 (wt %)', 'Specific density (kg/L)', 'Specific surface area (m2/kg)'], ['53.43', '30.67', '2.84', '7.85', '<0.3', '2.65', '0.68', '3.10', '320']]",1,"Phase composition and physical properties of class ""G"" oil well cement.;[['C3S (wt %)', 'C2S (wt %)', 'C3AC (wt %)', 'C4AF (wt %)', 'Free CaO (wt %)', 'CaSO4*2H2O (wt %)', 'CaSO4 (wt %)', 'Specific density (kg/L)', 'Specific surface area (m2/kg)'], ['53.43', '30.67', '2.84', '7.85', '<0.3', '2.65', '0.68', '3.10', '320']]",1,1,1,3,S0950061818315903_0,S0950061818315903,2018-07-03
2478,Characteristics of the cylindrical core samples.,"[['Characteristics', 'Values'], ['Cement content (Portland, 8% C3A)', '490kg/m3'], ['Water cement ratio', '0.44'], ['Plastiment VZ 0.55 Sika Retarder', '0.05%'], ['Length', '160mm'], ['Diameter', '75mm']]",1,"Characteristics of the cylindrical core samples.;[['Characteristics', 'Values'], ['Cement content (Portland, 8% C3A)', '490kg/m3'], ['Water cement ratio', '0.44'], ['Plastiment VZ 0.55 Sika Retarder', '0.05%'], ['Length', '160mm'], ['Diameter', '75mm']]",1,1,1,3,S0950061813001141_1,S0950061813001141,2013-03-21
2479,Chemical and mineralogical composition of clinker.,"[['Chemical composition (% w/w)', 'Chemical composition (% w/w)', 'Mineralogical composition (% w/w)', 'Mineralogical composition (% w/w)'], ['SiO2', '21.92', 'C3S', '48.4'], ['Al2O3', '5.68', 'C2S', '26.3'], ['Fe2O3', '3.29', 'C3A', '9.5'], ['CaO', '63.35', 'C4AF', '10.0'], ['MgO', '1.44', '', ''], ['K2O', '1.32', 'Moduli', 'Moduli'], ['Na2O', '0.84', 'Lime Saturation Factor (LSF)', '0.92'], ['SO3', '1.25', 'Silica Ratio (SR)', '2.44'], ['LOI', '0.91', 'Alumina Ratio (AR)', '1.73'], ['fCaO', '1.15', 'Hydraulic Modulus (HM)', '2.05']]",1,"Chemical and mineralogical composition of clinker.;[['Chemical composition (% w/w)', 'Chemical composition (% w/w)', 'Mineralogical composition (% w/w)', 'Mineralogical composition (% w/w)'], ['SiO2', '21.92', 'C3S', '48.4'], ['Al2O3', '5.68', 'C2S', '26.3'], ['Fe2O3', '3.29', 'C3A', '9.5'], ['CaO', '63.35', 'C4AF', '10.0'], ['MgO', '1.44', '', ''], ['K2O', '1.32', 'Moduli', 'Moduli'], ['Na2O', '0.84', 'Lime Saturation Factor (LSF)', '0.92'], ['SO3', '1.25', 'Silica Ratio (SR)', '2.44'], ['LOI', '0.91', 'Alumina Ratio (AR)', '1.73'], ['fCaO', '1.15', 'Hydraulic Modulus (HM)', '2.05']]",1,1,1,3,S095006181300130X_0,S095006181300130X,2013-03-14
2480,Chemical (XRF) and mineralogical composition (XRD) of the CEM I 52.5 R [51].,"[['Phase', 'wt.-%', 'Phase', 'wt.-%', 'Oxide', 'wt.-%', 'Oxide', 'wt.-%'], ['C3S', '62.5', 'Gypsum', '0.6', 'Al2O3', '4.99', 'Na2O', '0.24'], ['C2S', '11.8', 'Hemihydrate', '1.3', 'CaO', '63.63', 'P2O5', '0.08'], ['C3A (cub)', '2.5', 'Anhydrite II', '3.1', 'Fe2O3', '3.21', 'SiO2', '19.44'], ['C3A (ortho)', '1.4', 'Calcite', '2.5', 'K2O', '1.14', 'SO3', '3.07'], ['C4AF', '13.1', '', '', 'MgO', '1.75', 'TiO2', '0.23'], ['Arcanite', '1.1', '', '', 'MnO', '0.06', '', '']]",1,"Chemical (XRF) and mineralogical composition (XRD) of the CEM I 52.5 R [51].;[['Phase', 'wt.-%', 'Phase', 'wt.-%', 'Oxide', 'wt.-%', 'Oxide', 'wt.-%'], ['C3S', '62.5', 'Gypsum', '0.6', 'Al2O3', '4.99', 'Na2O', '0.24'], ['C2S', '11.8', 'Hemihydrate', '1.3', 'CaO', '63.63', 'P2O5', '0.08'], ['C3A (cub)', '2.5', 'Anhydrite II', '3.1', 'Fe2O3', '3.21', 'SiO2', '19.44'], ['C3A (ortho)', '1.4', 'Calcite', '2.5', 'K2O', '1.14', 'SO3', '3.07'], ['C4AF', '13.1', '', '', 'MgO', '1.75', 'TiO2', '0.23'], ['Arcanite', '1.1', '', '', 'MnO', '0.06', '', '']]",1,1,1,3,S0950061823019761_0,S0950061823019761,2023-06-29
2481,Chemical compositions of material.,"[['Composition % (mass)', 'Cement', 'Silica fume (SF)'], ['CaO', '61.33', '0.38'], ['Al2O3', '6.40', '0.25'], ['SiO2', '21.01', '96.00'], ['Fe2O3', '3.12', '0.12'], ['MgO', '3.02', '0.10'], ['SO3', '2.30', '-'], ['K2O', '-', '-'], ['F-CaO', '-', '-'], ['Specific surface (cm2/g)', '3413', '200,000'], ['Density (g/cm3)', '3.15', '2.10'], [""Bogue's cement composition"", ""Bogue's cement composition"", ''], ['Cement phases', '% (mass)', ''], ['C2S', '33.09', ''], ['C3S', '35.98', ''], ['C3A', '11.68', ''], ['C4AF', '9.49', '']]",1,"Chemical compositions of material.;[['Composition % (mass)', 'Cement', 'Silica fume (SF)'], ['CaO', '61.33', '0.38'], ['Al2O3', '6.40', '0.25'], ['SiO2', '21.01', '96.00'], ['Fe2O3', '3.12', '0.12'], ['MgO', '3.02', '0.10'], ['SO3', '2.30', '-'], ['K2O', '-', '-'], ['F-CaO', '-', '-'], ['Specific surface (cm2/g)', '3413', '200,000'], ['Density (g/cm3)', '3.15', '2.10'], [""Bogue's cement composition"", ""Bogue's cement composition"", ''], ['Cement phases', '% (mass)', ''], ['C2S', '33.09', ''], ['C3S', '35.98', ''], ['C3A', '11.68', ''], ['C4AF', '9.49', '']]",1,1,1,3,S0950061812009713_0,S0950061812009713,2013-01-21
2482,Compound composition of OPC Type-I used in the study.,"[['Compound compositions', 'Percentage (%)'], ['C3S', '55.8'], ['C2S', '19.1'], ['C3A', '9.9'], ['C4AF', '7.2'], ['MgO', '3.1'], ['SO3', '2.9'], ['Ignition loss', '1.0'], ['Free CaO', '1.0']]",1,"Compound composition of OPC Type-I used in the study.;[['Compound compositions', 'Percentage (%)'], ['C3S', '55.8'], ['C2S', '19.1'], ['C3A', '9.9'], ['C4AF', '7.2'], ['MgO', '3.1'], ['SO3', '2.9'], ['Ignition loss', '1.0'], ['Free CaO', '1.0']]",1,1,1,3,S0950061820313970_2,S0950061820313970,2020-05-06
2483,Bogue's mineralogical composition.,"[['Phase', 'Clinker', 'Clinker', 'Clinker', 'Clinker'], ['Minerals', 'C3S', 'C2S', 'C3A', 'C4AF'], ['Content (%)', '38.09', '34.62', '9.95', '12.65']]",1,"Bogue's mineralogical composition.;[['Phase', 'Clinker', 'Clinker', 'Clinker', 'Clinker'], ['Minerals', 'C3S', 'C2S', 'C3A', 'C4AF'], ['Content (%)', '38.09', '34.62', '9.95', '12.65']]",1,1,1,3,S0950061816319493_4,S0950061816319493,2016-12-24
2484,Chemical compositions and physical properties of the Portland cement used.,"[['Chemical composition (%)', 'Chemical composition (%)', 'Physical Properties', 'Physical Properties', 'Physical Properties', 'Physical Properties'], ['SiO2', '20.42', 'Air Content of Mortar', '%', '7.2', 'Max. 12.0'], ['Al2O3', '4.95', 'Fineness (Blaine)', 'm2/kg', '345', 'Min. 280'], ['Fe2O3', '3.09', 'Fineness (Blaine)', 'm2/kg', '345', 'Min. 280'], ['CaO', '61.96', 'Autoclave Expansion', '%', '0.1', 'Max. 0.8'], ['MgO', '3.29', 'Compressive Strength', '(kg/cm2)', 'psi', '(kg/cm2)'], ['SO3', '2.4', 'Compressive Strength', 'psi', 'psi', 'psi'], ['C3A<8%', '3days', '', '3290', '(126)', ''], ['C3A>8%', '3days', '', '3290', 'Min. 1800', ''], ['Loss on Ignition', '1.75', '7days', '', '4380', '(197)'], ['Insoluble residue', '1.02', '7days', '', '4380', 'Min. 2800'], ['C3S', '49', '28days', '', '5700', '(281)'], ['C2S', '21', '28days', '', '5700', 'Min. 4000'], ['C3A', '7.9', 'Setting Time', '', 'Minutes', ''], ['C4AF', '9.4', 'Initial setting', 'Minutes', '155', '45; 375'], ['Alkalies (Na2O+0.685K2O)', '-', 'Final setting', 'Minutes', '260', '-']]",1,"Chemical compositions and physical properties of the Portland cement used.;[['Chemical composition (%)', 'Chemical composition (%)', 'Physical Properties', 'Physical Properties', 'Physical Properties', 'Physical Properties'], ['SiO2', '20.42', 'Air Content of Mortar', '%', '7.2', 'Max. 12.0'], ['Al2O3', '4.95', 'Fineness (Blaine)', 'm2/kg', '345', 'Min. 280'], ['Fe2O3', '3.09', 'Fineness (Blaine)', 'm2/kg', '345', 'Min. 280'], ['CaO', '61.96', 'Autoclave Expansion', '%', '0.1', 'Max. 0.8'], ['MgO', '3.29', 'Compressive Strength', '(kg/cm2)', 'psi', '(kg/cm2)'], ['SO3', '2.4', 'Compressive Strength', 'psi', 'psi', 'psi'], ['C3A<8%', '3days', '', '3290', '(126)', ''], ['C3A>8%', '3days', '', '3290', 'Min. 1800', ''], ['Loss on Ignition', '1.75', '7days', '', '4380', '(197)'], ['Insoluble residue', '1.02', '7days', '', '4380', 'Min. 2800'], ['C3S', '49', '28days', '', '5700', '(281)'], ['C2S', '21', '28days', '', '5700', 'Min. 4000'], ['C3A', '7.9', 'Setting Time', '', 'Minutes', ''], ['C4AF', '9.4', 'Initial setting', 'Minutes', '155', '45; 375'], ['Alkalies (Na2O+0.685K2O)', '-', 'Final setting', 'Minutes', '260', '-']]",1,1,1,3,S095006181631950X_0,S095006181631950X,2016-12-28
2485,Regression coefficients for mix B.,"[['Coefficient', 'IN', 'OPT'], ['LD', '3.32**', '2.42**'], ['CT', '0.61***', '0.45***'], ['Wc', '0.02', '-'], ['C3S', '0.02', '-'], ['C3A', '-0.25', '-'], ['F', '-0.08', '-'], ['Slag', '-0.60***', '-0.74***'], ['Constant', '107.31***', '96.31***'], ['R2', '0.393', '0.366'], ['RMSE', '3.42', '3.39']]",1,"Regression coefficients for mix B.;[['Coefficient', 'IN', 'OPT'], ['LD', '3.32**', '2.42**'], ['CT', '0.61***', '0.45***'], ['Wc', '0.02', '-'], ['C3S', '0.02', '-'], ['C3A', '-0.25', '-'], ['F', '-0.08', '-'], ['Slag', '-0.60***', '-0.74***'], ['Constant', '107.31***', '96.31***'], ['R2', '0.393', '0.366'], ['RMSE', '3.42', '3.39']]",0,1,1,2,S0950061821038046_2,S0950061821038046,2021-12-20
2486,Characteristics of the cement.,"[['Characteristics', 'Characteristics', 'Results'], ['MineralogicalComposition of Clinker', 'C3S(%)', '52.67'], ['MineralogicalComposition of Clinker', 'C2S (%)', '19.89'], ['MineralogicalComposition of Clinker', 'C3A (%)', '6.09'], ['MineralogicalComposition of Clinker', 'C4AF (%)', '11.74'], ['Setting Time (Minutes)', 'Initial', '186'], ['Setting Time (Minutes)', 'Final', '276'], ['Compressive Strength (MPa)', '2Day', '16.1'], ['Compressive Strength (MPa)', '3Day', '23.6'], ['Compressive Strength (MPa)', '7Day', '31.9'], ['Compressive Strength (MPa)', '28Day', '50'], ['Physical Properties', 'Fineness by Blaine Test (   c m  2  /gr)', '3165'], ['Physical Properties', 'Autoclave Expansion (%)', '0.17']]",1,"Characteristics of the cement.;[['Characteristics', 'Characteristics', 'Results'], ['MineralogicalComposition of Clinker', 'C3S(%)', '52.67'], ['MineralogicalComposition of Clinker', 'C2S (%)', '19.89'], ['MineralogicalComposition of Clinker', 'C3A (%)', '6.09'], ['MineralogicalComposition of Clinker', 'C4AF (%)', '11.74'], ['Setting Time (Minutes)', 'Initial', '186'], ['Setting Time (Minutes)', 'Final', '276'], ['Compressive Strength (MPa)', '2Day', '16.1'], ['Compressive Strength (MPa)', '3Day', '23.6'], ['Compressive Strength (MPa)', '7Day', '31.9'], ['Compressive Strength (MPa)', '28Day', '50'], ['Physical Properties', 'Fineness by Blaine Test (   c m  2  /gr)', '3165'], ['Physical Properties', 'Autoclave Expansion (%)', '0.17']]",1,1,1,3,S0950061820312113_1,S0950061820312113,2020-04-16
2487,Physical and chemical properties of cement and clay.,"[['Properties', 'Cement', 'Clay'], ['Chemical composition /%', 'Chemical composition /%', 'Chemical composition /%'], ['SiO2', '23.29', '55.56'], ['Al2O3', '4.99', '23.69'], ['CaO', '60.57', '4.14'], ['Fe2O3', '3.42', '10.1'], ['K2O', '0.42', '2.77'], ['MgO', '2.11', '1.37'], ['Na2O', '0.15', '0.17'], ['Loss of ignition', '2.31', '0.49'], ['Mineral composition/%', 'Mineral composition/%', 'Mineral composition/%'], ['C3S', '55.7', ''], ['C2S', '23.4', ''], ['C3A', '2.4', ''], ['C4AF', '12.4', ''], ['Quartz', '', '29.3'], ['Kaolinite', '', '43.5'], ['Dolomite', '', '9.58'], ['Muscovite', '', '17.6'], ['Fineness /m2.kg-1', '360', '320'], ['Density/g.cm-3', '3.14', '2.63']]",1,"Physical and chemical properties of cement and clay.;[['Properties', 'Cement', 'Clay'], ['Chemical composition /%', 'Chemical composition /%', 'Chemical composition /%'], ['SiO2', '23.29', '55.56'], ['Al2O3', '4.99', '23.69'], ['CaO', '60.57', '4.14'], ['Fe2O3', '3.42', '10.1'], ['K2O', '0.42', '2.77'], ['MgO', '2.11', '1.37'], ['Na2O', '0.15', '0.17'], ['Loss of ignition', '2.31', '0.49'], ['Mineral composition/%', 'Mineral composition/%', 'Mineral composition/%'], ['C3S', '55.7', ''], ['C2S', '23.4', ''], ['C3A', '2.4', ''], ['C4AF', '12.4', ''], ['Quartz', '', '29.3'], ['Kaolinite', '', '43.5'], ['Dolomite', '', '9.58'], ['Muscovite', '', '17.6'], ['Fineness /m2.kg-1', '360', '320'], ['Density/g.cm-3', '3.14', '2.63']]",1,1,1,3,S0950061821036916_0,S0950061821036916,2022-01-22
2488,Physical and chemical characteristics of cement and metakaolin.,"[['', 'Cement', 'MKI', 'MKII', 'MKIII'], ['Physical analysis', 'Physical analysis', 'Physical analysis', 'Physical analysis', 'Physical analysis'], ['Specific gravity (gr/cm3)', '3.21', '2.53', '2.53', '2.53'], ['Blaine (cm2/g)', '3200', '3700', '3700', '3700'], ['', '', '', '', ''], ['Chemical analysis %', 'Chemical analysis %', 'Chemical analysis %', 'Chemical analysis %', 'Chemical analysis %'], ['Silica (SiO2)', '21.32', '74.3', '76.73', '68.99'], ['Alumina (Al2O3)', '3.83', '17.8', '17.41', '20.46'], ['Ferric oxide (Fe2O3)', '2.76', '0.82', '0.59', '0.99'], ['Calcium oxide (CaO)', '62.02', '3.38', '3.58', '2.75'], ['Magnesia (MgO)', '3.44', '0.22', '0.19', '0.5'], ['Sodium oxide (Na2O)', '0.12', '0.0', '0.05', '2.80'], ['Potassium oxide (K2O)', '0.73', '0.39', '0.31', '2.24'], ['Loss on ignition (LOI)', '2.98', '2.56', '1.82', '1.86'], ['', '', '', '', ''], ['Bogue composition %', 'Bogue composition %', 'Bogue composition %', 'Bogue composition %', 'Bogue composition %'], ['Tri calcium silicate (C3S)', '54.6', '-', '-', '-'], ['Di calcium silicate (C2S)', '20', '-', '-', '-'], ['Tri calcium aluminate (C3A)', '5.1', '-', '-', '-'], ['Calcium ferric aluminate (C4AF)', '9.06', '-', '-', '-']]",1,"Physical and chemical characteristics of cement and metakaolin.;[['', 'Cement', 'MKI', 'MKII', 'MKIII'], ['Physical analysis', 'Physical analysis', 'Physical analysis', 'Physical analysis', 'Physical analysis'], ['Specific gravity (gr/cm3)', '3.21', '2.53', '2.53', '2.53'], ['Blaine (cm2/g)', '3200', '3700', '3700', '3700'], ['', '', '', '', ''], ['Chemical analysis %', 'Chemical analysis %', 'Chemical analysis %', 'Chemical analysis %', 'Chemical analysis %'], ['Silica (SiO2)', '21.32', '74.3', '76.73', '68.99'], ['Alumina (Al2O3)', '3.83', '17.8', '17.41', '20.46'], ['Ferric oxide (Fe2O3)', '2.76', '0.82', '0.59', '0.99'], ['Calcium oxide (CaO)', '62.02', '3.38', '3.58', '2.75'], ['Magnesia (MgO)', '3.44', '0.22', '0.19', '0.5'], ['Sodium oxide (Na2O)', '0.12', '0.0', '0.05', '2.80'], ['Potassium oxide (K2O)', '0.73', '0.39', '0.31', '2.24'], ['Loss on ignition (LOI)', '2.98', '2.56', '1.82', '1.86'], ['', '', '', '', ''], ['Bogue composition %', 'Bogue composition %', 'Bogue composition %', 'Bogue composition %', 'Bogue composition %'], ['Tri calcium silicate (C3S)', '54.6', '-', '-', '-'], ['Di calcium silicate (C2S)', '20', '-', '-', '-'], ['Tri calcium aluminate (C3A)', '5.1', '-', '-', '-'], ['Calcium ferric aluminate (C4AF)', '9.06', '-', '-', '-']]",1,1,1,3,S0950061812001158_0,S0950061812001158,2012-04-05
2489,Physical and chemical properties of cement.,"[['Properties', 'Cement (C)'], ['Type', 'CEM I 52.5 N'], ['Physical properties', 'Physical properties'], ['Specific gravity', '3.13'], ['Surface area, blaine (cm2/g)', '3800'], ['', ''], ['Chemical analysis (%)', 'Chemical analysis (%)'], ['SiO2', '18.7'], ['Al2O3', '5.7'], ['Fe2O3', '3.9'], ['CaO', '63.1'], ['MgO', '0.8'], ['SO3', '3.3'], ['Na2O', '0.42'], ['K2O', '0.77'], ['', ''], ['Potential composition according to bogue (%)', 'Potential composition according to bogue (%)'], ['C3S', '61.8'], ['C2S', '12.3'], ['C3A', '8.11'], ['C4AF', '13.5'], ['Gypsum', '2.4']]",1,"Physical and chemical properties of cement.;[['Properties', 'Cement (C)'], ['Type', 'CEM I 52.5 N'], ['Physical properties', 'Physical properties'], ['Specific gravity', '3.13'], ['Surface area, blaine (cm2/g)', '3800'], ['', ''], ['Chemical analysis (%)', 'Chemical analysis (%)'], ['SiO2', '18.7'], ['Al2O3', '5.7'], ['Fe2O3', '3.9'], ['CaO', '63.1'], ['MgO', '0.8'], ['SO3', '3.3'], ['Na2O', '0.42'], ['K2O', '0.77'], ['', ''], ['Potential composition according to bogue (%)', 'Potential composition according to bogue (%)'], ['C3S', '61.8'], ['C2S', '12.3'], ['C3A', '8.11'], ['C4AF', '13.5'], ['Gypsum', '2.4']]",1,1,1,3,S0950061812001250_0,S0950061812001250,2012-03-30
2490,Properties of cement and silica fume.,"[['', 'Chemical Composition (%)', 'Chemical Composition (%)'], ['Component', 'Cement', 'Silica Fume'], ['CaO', '64.47', '0.50'], ['SiO2', '20.09', '96'], ['C', '-', '1.50'], ['Al2O3', '5.01', '0.70'], ['Fe2O3', '2.73', '0.25'], ['MgO', '1.72', '0.60'], ['K2O', '0.66', '0.85'], ['Cl', '0.01', '0.10'], ['Na2O', '0.21', '0.25'], ['P2O5', '-', '0.10'], ['SO3', '3.03', '0.50'], ['H2O', '-', '0.80'], ['fever loss', '2.11', '1.50'], ['pH value', '-', '5.0-8.0'], ['C3S', '60.7', '-'], ['C2S', '11.8', '-'], ['C3A', '8.6', '-'], ['C4AF', '8.3', '-'], ['Silicate Modulus', '2.6', '-'], ['Alumina Modulus', '1.8', '-'], ['Hydraulic Modulus', '2.3', '-'], ['Total alkalin', '0.58', '-'], ['', 'Physical Properties', 'Physical Properties'], ['', 'Cement', 'Silica Fume'], ['Blaine specify surface', '5162 cm2/g', '200000 cm2/g'], ['Unit volume weight', '-', '0.650 g/cm3'], ['Specific gravity', '3.14', '2.26'], ['Initial setting time', '154 min.', '-'], ['Final setting time', '191 min.', '-'], ['Volume expansion Genlesmesi', '0.8 mm', '-'], ['', 'Compressive Strength of Cement (MPa)', 'Compressive Strength of Cement (MPa)'], ['2 days', '39.8 MPa', '-'], ['7 days', '54.2 MPa', '-'], ['28 days', '61.8 MPa', '-']]",1,"Properties of cement and silica fume.;[['', 'Chemical Composition (%)', 'Chemical Composition (%)'], ['Component', 'Cement', 'Silica Fume'], ['CaO', '64.47', '0.50'], ['SiO2', '20.09', '96'], ['C', '-', '1.50'], ['Al2O3', '5.01', '0.70'], ['Fe2O3', '2.73', '0.25'], ['MgO', '1.72', '0.60'], ['K2O', '0.66', '0.85'], ['Cl', '0.01', '0.10'], ['Na2O', '0.21', '0.25'], ['P2O5', '-', '0.10'], ['SO3', '3.03', '0.50'], ['H2O', '-', '0.80'], ['fever loss', '2.11', '1.50'], ['pH value', '-', '5.0-8.0'], ['C3S', '60.7', '-'], ['C2S', '11.8', '-'], ['C3A', '8.6', '-'], ['C4AF', '8.3', '-'], ['Silicate Modulus', '2.6', '-'], ['Alumina Modulus', '1.8', '-'], ['Hydraulic Modulus', '2.3', '-'], ['Total alkalin', '0.58', '-'], ['', 'Physical Properties', 'Physical Properties'], ['', 'Cement', 'Silica Fume'], ['Blaine specify surface', '5162 cm2/g', '200000 cm2/g'], ['Unit volume weight', '-', '0.650 g/cm3'], ['Specific gravity', '3.14', '2.26'], ['Initial setting time', '154 min.', '-'], ['Final setting time', '191 min.', '-'], ['Volume expansion Genlesmesi', '0.8 mm', '-'], ['', 'Compressive Strength of Cement (MPa)', 'Compressive Strength of Cement (MPa)'], ['2 days', '39.8 MPa', '-'], ['7 days', '54.2 MPa', '-'], ['28 days', '61.8 MPa', '-']]",1,1,1,3,S0950061819309031_1,S0950061819309031,2019-04-22
