Repository: zakidotai/cemcat

# CemCat Streamlit Hosting Bundle

This folder is ready to be pushed to GitHub and deployed on Streamlit Cloud.

## Files included

- `streamlit_app.py` (main app)
- `requirements.txt`
- `data/ner_cems_40k.csv`
- `data/pii_abs.json`
- `data/clinker_comps_with_dates.csv`
- `upload/composition_cls_slag_updated.csv`

## Local run

```bash
streamlit run streamlit_app.py
```

File: crystalline_composition_gpt4_with_pii_tid_dates.csv (part 93 of 101)
,caption,tables,Label,text,pred_0,pred_1,pred_2,all_pred,pii_tid,pii,date
2491,Chemical-physic determinations of cementing materials.,"[['Chemical parameters (%)', 'Portland cements', 'Portland cements', 'Portland cements', 'Portland cements', 'Portland cements', 'Pozzolans', 'Pozzolans', 'Pozzolans', 'Gypsum', 'Gypsum', 'Gypsum', 'Gypsum'], ['', 'OPC', 'OPC', 'OPC', 'SRPC', 'SRPC', '', '', '', 'Chemical parameters (%)', 'Chemical parameters (%)', 'Mineralogical composition (%)', 'Mineralogical composition (%)'], ['', 'P-1', 'P-2', 'P-31', 'PY-4', 'PY-6', 'MK', 'SF', 'D', '', '', '', ''], ['', '(3.08)*2', '(3.06)', '(3.06)', '(2.16)', '(3.21)', '(2.55)', '(2.10)', '(2.59)', '', '', '', ''], ['L.O.I.', '1.60', '2.91', '3.45', '1.64', '1.11', '0.60', '6.28', '0.23', 'H2O at 40degC', '0.41', 'CaSO42H2O', ''], ['I.R.*', '0.70', '1.21', '0.86', '0.43', '0.15', '0.22', '-', '0.42', '', '', '', '95.58'], ['SiO2', '19.18', '19.36', '18.13', '22.10', '21.70', '73.53', '92.02', '91.81', 'H2O (40-217degC)', '20.13', 'CaSO41/2H2O and/or CaSO4', '2.47'], ['Al2O3', '6.44', '6.03', '5.30', '1.98', '1.52', '23.11', '0.70', '1.91', '', '', '', ''], ['Fe2O3', '1.75', '2.89', '3.80', '4.46', '4.11', '1.19', '0.39', '2.39', 'CO2 (217-1000degC)', '0.75', '', ''], ['CaO', '63.94', '59.49', '61.68', '65.59', '67.97', '0.63', '0.00', '1.23', '', '', 'CaCO3', '0.75'], ['MgO', '1.46', '1.21', '1.82', '0.83', '0.42', '0.03', '0.00', '0.38', 'I.R.', '0.26', 'MgCO3', '0.81'], ['Na2O', '0.90', '1.23', '0.76', '0.15', '0.43', '0.07', '0.00', '1.50', 'SiO2', '0.04', '', ''], ['K2O', '0.52', '0.69', '0.31', '0.05', '0.20', '0.70', '0.00', '0.12', 'SO3', '45.87', '', ''], ['SO3', '3.50', '4.94', '3.86', '2.78', '2.34', '0.00', '0.06', '0.00', 'CaO', '32.54', '', ''], ['Total', '100.01', '99.96', '99.97', '100.01', '99.95', '100.05', '99.45', '99.99', 'MgO', '0.36', '', ''], ['H2O (105degC)', '0.24', '0.93', '0.33', '0.22', '0.22', '0.16', '5.66', '0.07', 'Na2O', '0.02', '', ''], ['CaO free', '1.90', '0.70', '0.63', '1.20', '1.75', '-', '-', '-', 'K2O', '0.01', '', ''], ['SiO   2   r -', '-', '-', '-', '-', '-', '38.30', '88.46', '89.16', 'Total', '99.98', 'Total', '99.61'], ['', '', '', '', '', '', '', '', '', '', '', '', ''], ['Mineralogical composition (%)', 'Bogue potential calculus', 'Bogue potential calculus', 'Bogue potential calculus', 'Bogue potential calculus', 'Bogue potential calculus', '*=insoluble residue', '*=insoluble residue', '*=insoluble residue', '*=insoluble residue', '*=insoluble residue', '*=insoluble residue', '*=insoluble residue'], ['C3S', '51.05', '33.47', '58.70', '58.19', '79.43', '*2=specific gravity (g/cm3)', '*2=specific gravity (g/cm3)', '*2=specific gravity (g/cm3)', '*2=specific gravity (g/cm3)', '*2=specific gravity (g/cm3)', '*2=specific gravity (g/cm3)', '*2=specific gravity (g/cm3)'], ['C2S', '16.48', '30.26', '7.70', '19.46', '2.29', 'SiO   2   r -   = Reactive  silica   [36]', 'SiO   2   r -   = Reactive  silica   [36]', 'SiO   2   r -   = Reactive  silica   [36]', 'SiO   2   r -   = Reactive  silica   [36]', 'SiO   2   r -   = Reactive  silica   [36]', 'SiO   2   r -   = Reactive  silica   [36]', 'SiO   2   r -   = Reactive  silica   [36]'], ['C3A', '14.11', '11.09', '7.62', '0.00', '0.00', 'MK=Metakaolin', 'MK=Metakaolin', 'MK=Metakaolin', 'MK=Metakaolin', 'MK=Metakaolin', 'MK=Metakaolin', 'MK=Metakaolin'], ['C4AF+C2Fss', '5.33', '8.79', '11.56', '11.75', '10.19', 'SF=silica fume', 'SF=silica fume', 'SF=silica fume', 'SF=silica fume', 'SF=silica fume', 'SF=silica fume', 'SF=silica fume'], ['C4AF+2C3A', '33.55', '30.97', '26.80', '11.75', '10.19', 'D=Diatomite', 'D=Diatomite', 'D=Diatomite', 'D=Diatomite', 'D=Diatomite', 'D=Diatomite', 'D=Diatomite'], ['C4AF+C3A', '19.44', '19.88', '19.18', '11.75', '10.19', '', '', '', '', '', '', ''], ['', '', '', '', '', '', '', '', '', '', '', '', ''], ['Specific surface(m2/kg)', 'P-1', 'P-2', 'P-31', 'PY-4', 'PY-6', 'MK', 'SF', 'D', '', '', '', ''], ['Blaine (BSS)', '319', '302', '325', '323', '329', '398', '3459', '-', '', '', '', ''], ['BET (BET-SS)', '-', '-', '-', '-', '-', '9000', '22,100', '720', '', '', '', '']]",1,"Chemical-physic determinations of cementing materials.;[['Chemical parameters (%)', 'Portland cements', 'Portland cements', 'Portland cements', 'Portland cements', 'Portland cements', 'Pozzolans', 'Pozzolans', 'Pozzolans', 'Gypsum', 'Gypsum', 'Gypsum', 'Gypsum'], ['', 'OPC', 'OPC', 'OPC', 'SRPC', 'SRPC', '', '', '', 'Chemical parameters (%)', 'Chemical parameters (%)', 'Mineralogical composition (%)', 'Mineralogical composition (%)'], ['', 'P-1', 'P-2', 'P-31', 'PY-4', 'PY-6', 'MK', 'SF', 'D', '', '', '', ''], ['', '(3.08)*2', '(3.06)', '(3.06)', '(2.16)', '(3.21)', '(2.55)', '(2.10)', '(2.59)', '', '', '', ''], ['L.O.I.', '1.60', '2.91', '3.45', '1.64', '1.11', '0.60', '6.28', '0.23', 'H2O at 40degC', '0.41', 'CaSO42H2O', ''], ['I.R.*', '0.70', '1.21', '0.86', '0.43', '0.15', '0.22', '-', '0.42', '', '', '', '95.58'], ['SiO2', '19.18', '19.36', '18.13', '22.10', '21.70', '73.53', '92.02', '91.81', 'H2O (40-217degC)', '20.13', 'CaSO41/2H2O and/or CaSO4', '2.47'], ['Al2O3', '6.44', '6.03', '5.30', '1.98', '1.52', '23.11', '0.70', '1.91', '', '', '', ''], ['Fe2O3', '1.75', '2.89', '3.80', '4.46', '4.11', '1.19', '0.39', '2.39', 'CO2 (217-1000degC)', '0.75', '', ''], ['CaO', '63.94', '59.49', '61.68', '65.59', '67.97', '0.63', '0.00', '1.23', '', '', 'CaCO3', '0.75'], ['MgO', '1.46', '1.21', '1.82', '0.83', '0.42', '0.03', '0.00', '0.38', 'I.R.', '0.26', 'MgCO3', '0.81'], ['Na2O', '0.90', '1.23', '0.76', '0.15', '0.43', '0.07', '0.00', '1.50', 'SiO2', '0.04', '', ''], ['K2O', '0.52', '0.69', '0.31', '0.05', '0.20', '0.70', '0.00', '0.12', 'SO3', '45.87', '', ''], ['SO3', '3.50', '4.94', '3.86', '2.78', '2.34', '0.00', '0.06', '0.00', 'CaO', '32.54', '', ''], ['Total', '100.01', '99.96', '99.97', '100.01', '99.95', '100.05', '99.45', '99.99', 'MgO', '0.36', '', ''], ['H2O (105degC)', '0.24', '0.93', '0.33', '0.22', '0.22', '0.16', '5.66', '0.07', 'Na2O', '0.02', '', ''], ['CaO free', '1.90', '0.70', '0.63', '1.20', '1.75', '-', '-', '-', 'K2O', '0.01', '', ''], ['SiO   2   r -', '-', '-', '-', '-', '-', '38.30', '88.46', '89.16', 'Total', '99.98', 'Total', '99.61'], ['', '', '', '', '', '', '', '', '', '', '', '', ''], ['Mineralogical composition (%)', 'Bogue potential calculus', 'Bogue potential calculus', 'Bogue potential calculus', 'Bogue potential calculus', 'Bogue potential calculus', '*=insoluble residue', '*=insoluble residue', '*=insoluble residue', '*=insoluble residue', '*=insoluble residue', '*=insoluble residue', '*=insoluble residue'], ['C3S', '51.05', '33.47', '58.70', '58.19', '79.43', '*2=specific gravity (g/cm3)', '*2=specific gravity (g/cm3)', '*2=specific gravity (g/cm3)', '*2=specific gravity (g/cm3)', '*2=specific gravity (g/cm3)', '*2=specific gravity (g/cm3)', '*2=specific gravity (g/cm3)'], ['C2S', '16.48', '30.26', '7.70', '19.46', '2.29', 'SiO   2   r -   = Reactive  silica   [36]', 'SiO   2   r -   = Reactive  silica   [36]', 'SiO   2   r -   = Reactive  silica   [36]', 'SiO   2   r -   = Reactive  silica   [36]', 'SiO   2   r -   = Reactive  silica   [36]', 'SiO   2   r -   = Reactive  silica   [36]', 'SiO   2   r -   = Reactive  silica   [36]'], ['C3A', '14.11', '11.09', '7.62', '0.00', '0.00', 'MK=Metakaolin', 'MK=Metakaolin', 'MK=Metakaolin', 'MK=Metakaolin', 'MK=Metakaolin', 'MK=Metakaolin', 'MK=Metakaolin'], ['C4AF+C2Fss', '5.33', '8.79', '11.56', '11.75', '10.19', 'SF=silica fume', 'SF=silica fume', 'SF=silica fume', 'SF=silica fume', 'SF=silica fume', 'SF=silica fume', 'SF=silica fume'], ['C4AF+2C3A', '33.55', '30.97', '26.80', '11.75', '10.19', 'D=Diatomite', 'D=Diatomite', 'D=Diatomite', 'D=Diatomite', 'D=Diatomite', 'D=Diatomite', 'D=Diatomite'], ['C4AF+C3A', '19.44', '19.88', '19.18', '11.75', '10.19', '', '', '', '', '', '', ''], ['', '', '', '', '', '', '', '', '', '', '', '', ''], ['Specific surface(m2/kg)', 'P-1', 'P-2', 'P-31', 'PY-4', 'PY-6', 'MK', 'SF', 'D', '', '', '', ''], ['Blaine (BSS)', '319', '302', '325', '323', '329', '398', '3459', '-', '', '', '', ''], ['BET (BET-SS)', '-', '-', '-', '-', '-', '9000', '22,100', '720', '', '', '', '']]",1,1,1,3,S0950061810004393_0,S0950061810004393,2010-11-24
2492,"The chemical composition, oxide compounds and physical properties of Portland cement.","[['CaO (%)', 'SiO2 (%)', 'Al2O3 (%)', 'Fe2O3 (%)', 'MgO (%)', 'SO3 (%)', 'Na2O (%)', 'K2O (%)', 'Loss on Ign. (%)', 'Insoluble residue (%)', 'Free CaO (%)'], ['63.56', '19.30', '5.57', '3.46', '0.86', '2.91', '0.13', '0.80', '2.78', '0.42', '1.22'], ['C3S (%)', 'C2S (%)', 'C3A (%)', 'C4AF (%)', 'Specific gravity', '3.15', '2days comp. str.', '27.2MPa', '', '', ''], ['56.4', '12.8', '10.6', '8.87', 'Blaine SSA', '352m2/kg', '28days comp. str.', '52.7MPa', '', '', '']]",1,"The chemical composition, oxide compounds and physical properties of Portland cement.;[['CaO (%)', 'SiO2 (%)', 'Al2O3 (%)', 'Fe2O3 (%)', 'MgO (%)', 'SO3 (%)', 'Na2O (%)', 'K2O (%)', 'Loss on Ign. (%)', 'Insoluble residue (%)', 'Free CaO (%)'], ['63.56', '19.30', '5.57', '3.46', '0.86', '2.91', '0.13', '0.80', '2.78', '0.42', '1.22'], ['C3S (%)', 'C2S (%)', 'C3A (%)', 'C4AF (%)', 'Specific gravity', '3.15', '2days comp. str.', '27.2MPa', '', '', ''], ['56.4', '12.8', '10.6', '8.87', 'Blaine SSA', '352m2/kg', '28days comp. str.', '52.7MPa', '', '', '']]",1,1,1,3,S0950061810004502_0,S0950061810004502,2010-09-25
2493,Chemical and mineral composition of the cement used in this study.,"[['Chemical composition (% by mass)', 'Chemical composition (% by mass)', 'Chemical composition (% by mass)', 'Chemical composition (% by mass)', 'Chemical composition (% by mass)', 'Chemical composition (% by mass)', 'Chemical composition (% by mass)', 'Chemical composition (% by mass)'], ['SiO2', 'Al2O3', 'CaO', 'MgO', 'Fe2O3', 'SO3', 'NA2Oeq', 'Ignition Loss'], ['21.08', '4.29', '62.68', '1.55', '3.94', '2.55', '0.48', '2.31'], ['', '', '', '', '', '', '', ''], ['Mineral composition (% by mass)', 'Mineral composition (% by mass)', 'Mineral composition (% by mass)', 'Mineral composition (% by mass)', 'Mineral composition (% by mass)', 'Mineral composition (% by mass)', 'Mineral composition (% by mass)', 'Mineral composition (% by mass)'], ['', '', 'C3S', 'C2S', 'C3A', 'C4AF', '', ''], ['', '', '52.50', '21.40', '6.40', '13.10', '', '']]",1,"Chemical and mineral composition of the cement used in this study.;[['Chemical composition (% by mass)', 'Chemical composition (% by mass)', 'Chemical composition (% by mass)', 'Chemical composition (% by mass)', 'Chemical composition (% by mass)', 'Chemical composition (% by mass)', 'Chemical composition (% by mass)', 'Chemical composition (% by mass)'], ['SiO2', 'Al2O3', 'CaO', 'MgO', 'Fe2O3', 'SO3', 'NA2Oeq', 'Ignition Loss'], ['21.08', '4.29', '62.68', '1.55', '3.94', '2.55', '0.48', '2.31'], ['', '', '', '', '', '', '', ''], ['Mineral composition (% by mass)', 'Mineral composition (% by mass)', 'Mineral composition (% by mass)', 'Mineral composition (% by mass)', 'Mineral composition (% by mass)', 'Mineral composition (% by mass)', 'Mineral composition (% by mass)', 'Mineral composition (% by mass)'], ['', '', 'C3S', 'C2S', 'C3A', 'C4AF', '', ''], ['', '', '52.50', '21.40', '6.40', '13.10', '', '']]",1,1,1,3,S095006182101758X_0,S095006182101758X,2021-06-25
2494,Mineralogical composition of the cement.,"[['Compound', 'SN EN 196 (SIA 215.001) (weight %)'], ['C3S', '51.8'], ['C2S', '19.0'], ['C4AF', '5.7'], ['C3A', '13.0'], ['CAO', '0.3'], ['MgO', '1.2'], ['Gypsum', '1.3'], ['Calcite', '1.9'], ['Quartz', '0.2'], ['Others', '5.9']]",1,"Mineralogical composition of the cement.;[['Compound', 'SN EN 196 (SIA 215.001) (weight %)'], ['C3S', '51.8'], ['C2S', '19.0'], ['C4AF', '5.7'], ['C3A', '13.0'], ['CAO', '0.3'], ['MgO', '1.2'], ['Gypsum', '1.3'], ['Calcite', '1.9'], ['Quartz', '0.2'], ['Others', '5.9']]",1,1,1,3,S0950061812001766_0,S0950061812001766,2012-04-09
2495,Physical and chemical properties of cementitious materials.,"[['Item', 'Unit', 'OPC Type-1', 'Silica fume'], ['Specific surface (Blaine)', 'cm2/g', '2996', '191,000'], ['Specific gravity', 'g/cm3', '3.14', '2.15'], ['CaO', '%', '61.30', '-'], ['SiO2', '%', '21.47', '96.00'], ['Al2O3', '%', '4.32', '0.13'], ['Fe2O3', '%', '3.34', '0.05'], ['MgO', '%', '2.62', '0.22'], ['Cl', '%', '0.01', '0.01'], ['K2O', '%', '1.38', '0.33'], ['Na2O', '%', '0.58', '0.16'], ['LOI', '%', '2.03', '1.30'], ['SO3', '%', '2.09', '1.04'], ['', '', '', ''], ['', '', 'Compounds', ''], ['C3S', '%', '45', '-'], ['C2S', '%', '28', '-'], ['C3A', '%', '6', '-'], ['C4AF', '%', '10', '-']]",1,"Physical and chemical properties of cementitious materials.;[['Item', 'Unit', 'OPC Type-1', 'Silica fume'], ['Specific surface (Blaine)', 'cm2/g', '2996', '191,000'], ['Specific gravity', 'g/cm3', '3.14', '2.15'], ['CaO', '%', '61.30', '-'], ['SiO2', '%', '21.47', '96.00'], ['Al2O3', '%', '4.32', '0.13'], ['Fe2O3', '%', '3.34', '0.05'], ['MgO', '%', '2.62', '0.22'], ['Cl', '%', '0.01', '0.01'], ['K2O', '%', '1.38', '0.33'], ['Na2O', '%', '0.58', '0.16'], ['LOI', '%', '2.03', '1.30'], ['SO3', '%', '2.09', '1.04'], ['', '', '', ''], ['', '', 'Compounds', ''], ['C3S', '%', '45', '-'], ['C2S', '%', '28', '-'], ['C3A', '%', '6', '-'], ['C4AF', '%', '10', '-']]",1,1,1,3,S0950061812001791_1,S0950061812001791,2012-04-21
2496,The chemical composition of starting material.,"[['Chemical components', 'Equisetum telmateia fiber (%)', 'SFG (%)', 'PC (%)'], ['SiO2', '72.4', '89.9', '20.54'], ['Al2O3', '13.9', '1.2', '6'], ['Fe2O3', '10.0', '1.2', '3.05'], ['SO3', '2.7', '-', '2.01'], ['CaO', '1.0', '1.4', '59.40'], ['MgO', '-', '3.4', '2.72'], ['K2O', '-', '-', '0.6'], ['TiO2', '-', '-', '-'], ['Na2O', '-', '5.5', '1.23'], ['P2O5', '-', '-', '-'], ['IR', '-', '-', '0.75'], ['L.O.I', '-', '-', '2.04'], ['LSF', '-', '-', '0.96'], ['Free lime', '-', '-', '0.7'], ['C3S', '-', '-', '43'], ['C2S', '-', '-', '33'], ['C3A', '-', '-', '8'], ['C4AF', '-', '-', '13']]",1,"The chemical composition of starting material.;[['Chemical components', 'Equisetum telmateia fiber (%)', 'SFG (%)', 'PC (%)'], ['SiO2', '72.4', '89.9', '20.54'], ['Al2O3', '13.9', '1.2', '6'], ['Fe2O3', '10.0', '1.2', '3.05'], ['SO3', '2.7', '-', '2.01'], ['CaO', '1.0', '1.4', '59.40'], ['MgO', '-', '3.4', '2.72'], ['K2O', '-', '-', '0.6'], ['TiO2', '-', '-', '-'], ['Na2O', '-', '5.5', '1.23'], ['P2O5', '-', '-', '-'], ['IR', '-', '-', '0.75'], ['L.O.I', '-', '-', '2.04'], ['LSF', '-', '-', '0.96'], ['Free lime', '-', '-', '0.7'], ['C3S', '-', '-', '43'], ['C2S', '-', '-', '33'], ['C3A', '-', '-', '8'], ['C4AF', '-', '-', '13']]",1,1,1,3,S095006181200181X_0,S095006181200181X,2012-05-23
2497,Comparison of major CO2 emission processes between typical ordinary cement and g-C2S.,"[['', 'Typical ordinary cement', 'Typical ordinary cement', 'g-C2S'], ['', '%', 'g/kg', 'g/kg'], ['Raw meals preparation', '3.01', '21', '21'], ['Clinker production (fuels burning)', '36.83', '258', '238'], ['Clinker production (decomposition)', '46.28', '324', '292'], ['Milling and mixing', '13.88', '97', '48'], ['Curing process', '-', '-', '-175'], ['Total CO2 emission', '100', '700', '424']]",1,"Comparison of major CO2 emission processes between typical ordinary cement and g-C2S.;[['', 'Typical ordinary cement', 'Typical ordinary cement', 'g-C2S'], ['', '%', 'g/kg', 'g/kg'], ['Raw meals preparation', '3.01', '21', '21'], ['Clinker production (fuels burning)', '36.83', '258', '238'], ['Clinker production (decomposition)', '46.28', '324', '292'], ['Milling and mixing', '13.88', '97', '48'], ['Curing process', '-', '-', '-175'], ['Total CO2 emission', '100', '700', '424']]",1,1,1,3,S0950061818311541_1,S0950061818311541,2018-06-04
2498,Phase composition (wt.%) of raw materials,"[['', 'PC', 'LS', 'MK'], ['C3S-m3', '55.2', '-', '-'], ['C2S-b', '5.0', '-', '-'], ['C3A', '3.1', '-', '-'], ['C4AF', '7.0', '-', '-'], ['Anatase', '-', '-', '-'], ['Quartz', '-', '0.2', '-'], ['Anatase', '-', '-', '-'], ['Calcite', '1.4', '76.6', '-'], ['Dolomite', '-', '13.6', '-'], ['Bassanite', '1.2', '-', '-'], ['Portlandite', '2.4', '-', '-'], ['Amorphous', '24.6', '9.6', '~100']]",1,"Phase composition (wt.%) of raw materials;[['', 'PC', 'LS', 'MK'], ['C3S-m3', '55.2', '-', '-'], ['C2S-b', '5.0', '-', '-'], ['C3A', '3.1', '-', '-'], ['C4AF', '7.0', '-', '-'], ['Anatase', '-', '-', '-'], ['Quartz', '-', '0.2', '-'], ['Anatase', '-', '-', '-'], ['Calcite', '1.4', '76.6', '-'], ['Dolomite', '-', '13.6', '-'], ['Bassanite', '1.2', '-', '-'], ['Portlandite', '2.4', '-', '-'], ['Amorphous', '24.6', '9.6', '~100']]",1,1,1,3,S0950061821019358_1,S0950061821019358,2021-07-16
2499,Chemical Compositions (wt.%).,"[['', 'g-C2S', 'PC'], ['CaO', '52.70', '65.12'], ['SiO2', '27.15', '17.96'], ['Al2O3', '1.62', '3.94'], ['Na2O', '0.12', '0.13'], ['MgO', '0.24', '1.46'], ['SO3', '0.21', '3.45'], ['K2O', '0.17', '0.83'], ['MnO', '0.13', '0.11'], ['Fe2O3', '0.09', '3.92'], ['LOI', '17.67', '2.18']]",1,"Chemical Compositions (wt.%).;[['', 'g-C2S', 'PC'], ['CaO', '52.70', '65.12'], ['SiO2', '27.15', '17.96'], ['Al2O3', '1.62', '3.94'], ['Na2O', '0.12', '0.13'], ['MgO', '0.24', '1.46'], ['SO3', '0.21', '3.45'], ['K2O', '0.17', '0.83'], ['MnO', '0.13', '0.11'], ['Fe2O3', '0.09', '3.92'], ['LOI', '17.67', '2.18']]",1,1,1,3,S0950061823031057_0,S0950061823031057,2023-09-18
2500,Chemical composition of the cement.,"[['', 'Mass%'], ['Oxide composition', 'Oxide composition'], ['CaO', '63.10'], ['SiO2', '21.25'], ['Al2O3', '3.38'], ['Fe2O3', '3.56'], ['K2O', '0.54'], ['MgO', '1.96'], ['Na2O', '0.22'], ['SO3', '1.71'], ['LOI', '1.87'], ['', ''], ['Calculated Bogue composition', 'Calculated Bogue composition'], ['C3S', '62.7'], ['C2S', '13.6'], ['C3A', '2.9'], ['C4AF', '10.8']]",1,"Chemical composition of the cement.;[['', 'Mass%'], ['Oxide composition', 'Oxide composition'], ['CaO', '63.10'], ['SiO2', '21.25'], ['Al2O3', '3.38'], ['Fe2O3', '3.56'], ['K2O', '0.54'], ['MgO', '1.96'], ['Na2O', '0.22'], ['SO3', '1.71'], ['LOI', '1.87'], ['', ''], ['Calculated Bogue composition', 'Calculated Bogue composition'], ['C3S', '62.7'], ['C2S', '13.6'], ['C3A', '2.9'], ['C4AF', '10.8']]",1,1,1,3,S0950061812007921_2,S0950061812007921,2012-12-05
2501,Chemical and phase composition of Portland cement P.I 42.5 (wt. %).,"[['Chemical composition', 'Chemical composition', 'Chemical composition', 'Chemical composition', 'Chemical composition', 'Chemical composition', 'Chemical composition', 'Chemical composition', 'Chemical composition', 'Chemical composition', 'Phase composition', 'Phase composition', 'Phase composition', 'Phase composition'], ['SiO2', 'Al2O3', 'Fe2O3', 'CaO', 'MgO', 'SO3', 'Na2Oeq', 'f-CaO', 'Cl-', 'LOI', 'C3S', 'C2S', 'C3A', 'C4AF'], ['21.54', '4.08', '3.22', '62.53', '2.57', '2.91', '0.53', '0.80', '0.009', '1.86', '58.24', '18.93', '6.57', '11.92']]",1,"Chemical and phase composition of Portland cement P.I 42.5 (wt. %).;[['Chemical composition', 'Chemical composition', 'Chemical composition', 'Chemical composition', 'Chemical composition', 'Chemical composition', 'Chemical composition', 'Chemical composition', 'Chemical composition', 'Chemical composition', 'Phase composition', 'Phase composition', 'Phase composition', 'Phase composition'], ['SiO2', 'Al2O3', 'Fe2O3', 'CaO', 'MgO', 'SO3', 'Na2Oeq', 'f-CaO', 'Cl-', 'LOI', 'C3S', 'C2S', 'C3A', 'C4AF'], ['21.54', '4.08', '3.22', '62.53', '2.57', '2.91', '0.53', '0.80', '0.009', '1.86', '58.24', '18.93', '6.57', '11.92']]",1,1,1,3,S0950061821009090_0,S0950061821009090,2021-04-11
2502,"Chemical and mineral composition of the cement, %.","[['Oxide / mineral', 'Value', 'Value'], ['', 'nominal', 'deviation'], ['Chemical content', '', ''], ['CaO', '66.03', '+-0.80'], ['SiO2', '22.34', '+-0.45'], ['Al2O3', '5.91', '+-0.20'], ['Fe2O3', '4.39', '+-0.20'], ['MgO', '0.49', '+-0.06'], ['SO3', '0.28', '+-0.10'], ['R2O in terms of Na2O', '0.71', '+-0.10'], ['Mineral content', '', ''], ['C3S', '64.20', '+-2.50'], ['C2S', '14.01', '+-1.50'], ['C3A', '9.03', '+-1.00'], ['C4AF', '12.15', '+-1.50']]",1,"Chemical and mineral composition of the cement, %.;[['Oxide / mineral', 'Value', 'Value'], ['', 'nominal', 'deviation'], ['Chemical content', '', ''], ['CaO', '66.03', '+-0.80'], ['SiO2', '22.34', '+-0.45'], ['Al2O3', '5.91', '+-0.20'], ['Fe2O3', '4.39', '+-0.20'], ['MgO', '0.49', '+-0.06'], ['SO3', '0.28', '+-0.10'], ['R2O in terms of Na2O', '0.71', '+-0.10'], ['Mineral content', '', ''], ['C3S', '64.20', '+-2.50'], ['C2S', '14.01', '+-1.50'], ['C3A', '9.03', '+-1.00'], ['C4AF', '12.15', '+-1.50']]",1,1,1,3,S0950061822013198_0,S0950061822013198,2022-04-29
2503,The physical and chemical properties of CEM I 42.5R type cements and limestone powder.,"[['Chemical composition (%)', 'Cement 7', 'Cement 14', 'Limestone powder'], ['SiO2', '18.94', '18.87', '1.84'], ['Al2O3', '3.942', '5.933', '1.37'], ['Fe2O3', '3.46', '2.646', '0.47'], ['CaO', '63.72', '63.20', '52.98'], ['MgO', '1.02', '2.48', '0.42'], ['K2O', '0.62', '1.07', '0.18'], ['Na2O', '0.25', '0.42', '-'], ['SO3', '2.59', '2.37', '0.08'], ['Loss on ignition', '5.01', '2.75', '40.84'], ['', '', '', ''], ['Compound composition (bogue (%))', 'Compound composition (bogue (%))', 'Compound composition (bogue (%))', 'Compound composition (bogue (%))'], ['C3S', '67.38', '59.98', '-'], ['C2S', '2.29', '8.86', '-'], ['C3A', '4.59', '11.25', '-'], ['C4AF', '10.53', '8.05', '-'], ['', '', '', ''], ['Physical properties', 'Physical properties', 'Physical properties', 'Physical properties'], ['Density (g/cm3)', '3.160', '3.120', '2.580'], ['Blaine SSA (m2/kg)', '347', '314', '443']]",1,"The physical and chemical properties of CEM I 42.5R type cements and limestone powder.;[['Chemical composition (%)', 'Cement 7', 'Cement 14', 'Limestone powder'], ['SiO2', '18.94', '18.87', '1.84'], ['Al2O3', '3.942', '5.933', '1.37'], ['Fe2O3', '3.46', '2.646', '0.47'], ['CaO', '63.72', '63.20', '52.98'], ['MgO', '1.02', '2.48', '0.42'], ['K2O', '0.62', '1.07', '0.18'], ['Na2O', '0.25', '0.42', '-'], ['SO3', '2.59', '2.37', '0.08'], ['Loss on ignition', '5.01', '2.75', '40.84'], ['', '', '', ''], ['Compound composition (bogue (%))', 'Compound composition (bogue (%))', 'Compound composition (bogue (%))', 'Compound composition (bogue (%))'], ['C3S', '67.38', '59.98', '-'], ['C2S', '2.29', '8.86', '-'], ['C3A', '4.59', '11.25', '-'], ['C4AF', '10.53', '8.05', '-'], ['', '', '', ''], ['Physical properties', 'Physical properties', 'Physical properties', 'Physical properties'], ['Density (g/cm3)', '3.160', '3.120', '2.580'], ['Blaine SSA (m2/kg)', '347', '314', '443']]",1,1,1,3,S0950061812002930_0,S0950061812002930,2012-06-26
2504,The average chemical composition of the reference clinker of each clinker factory.,"[['Clinker (wt%)', 'Average', 'Average', 'Average'], ['Clinker (wt%)', 'Antoing', 'Lixhe', 'Maastricht'], ['CaO', '65.90', '65.87', '64.92'], ['SiO2', '21.42', '21.42', '20.40'], ['Al2O3', '4.44', '4.84', '5.01'], ['Fe2O3', '2.61', '3.65', '3.52'], ['K2O', '0.74', '0.57', '0.47'], ['Na2O', '0.21', '0.30', '0.34'], ['SO3', '1.21', '0.51', '0.92'], ['MgO', '1.70', '2.01', '2.08'], ['Cl', '0.068', '0.017', '0.020'], ['CaO free', '1.46', '0.55', '2.33'], ['', '', '', ''], ['LSF_MgO', '98.24', '98.19', '98.20'], ['C3A', '7.35', '6.65', '7.33'], ['LiqSimple', '19.18', '22.73', '22.97']]",1,"The average chemical composition of the reference clinker of each clinker factory.;[['Clinker (wt%)', 'Average', 'Average', 'Average'], ['Clinker (wt%)', 'Antoing', 'Lixhe', 'Maastricht'], ['CaO', '65.90', '65.87', '64.92'], ['SiO2', '21.42', '21.42', '20.40'], ['Al2O3', '4.44', '4.84', '5.01'], ['Fe2O3', '2.61', '3.65', '3.52'], ['K2O', '0.74', '0.57', '0.47'], ['Na2O', '0.21', '0.30', '0.34'], ['SO3', '1.21', '0.51', '0.92'], ['MgO', '1.70', '2.01', '2.08'], ['Cl', '0.068', '0.017', '0.020'], ['CaO free', '1.46', '0.55', '2.33'], ['', '', '', ''], ['LSF_MgO', '98.24', '98.19', '98.20'], ['C3A', '7.35', '6.65', '7.33'], ['LiqSimple', '19.18', '22.73', '22.97']]",1,1,1,3,S0950061812002978_2,S0950061812002978,2012-06-23
2505,Chemical and mineralogical limitations on the final clinker.,"[['Clinker (wt%)', 'Antoing', 'Lixhe', 'Maastricht'], ['Cl', 'x <0.08', 'x <0.08', 'x <0.08'], ['SO3', 'x <1.4', 'x <1.2', 'x <1.1'], ['Na2Oeq', 'x <1.2', 'x <1.2', 'x <1.2'], ['MgO', 'x <4.0', 'x <4.0', 'x <4.0'], ['DoS-level', '80.0< x <120.0', '80.0< x <120.0', '80.0< x <120.0'], ['LSF_MgO', '98.5< x <98.5', '98.5< x <98.5', '98.5< x <98.5'], ['C3A', '7.4< x <7.4', '6.7< x <6.7', '7.3< x <7.3'], ['LiqSimple', '19.2< x <19.2', '22.7< x <22.7', '23.0< x <23.0']]",1,"Chemical and mineralogical limitations on the final clinker.;[['Clinker (wt%)', 'Antoing', 'Lixhe', 'Maastricht'], ['Cl', 'x <0.08', 'x <0.08', 'x <0.08'], ['SO3', 'x <1.4', 'x <1.2', 'x <1.1'], ['Na2Oeq', 'x <1.2', 'x <1.2', 'x <1.2'], ['MgO', 'x <4.0', 'x <4.0', 'x <4.0'], ['DoS-level', '80.0< x <120.0', '80.0< x <120.0', '80.0< x <120.0'], ['LSF_MgO', '98.5< x <98.5', '98.5< x <98.5', '98.5< x <98.5'], ['C3A', '7.4< x <7.4', '6.7< x <6.7', '7.3< x <7.3'], ['LiqSimple', '19.2< x <19.2', '22.7< x <22.7', '23.0< x <23.0']]",1,1,1,3,S0950061812002978_3,S0950061812002978,2012-06-23
2506,Chemical analysis and Bogue calculations of the final clinkers produced in a static kiln.,"[['Clinker (wt%)', 'Cl/Ant/Ref', 'Cl/Ant/FC', 'Cl/Lxh/Ref', 'Cl/Lxh/FC', 'Cl/Maa/Ref', 'Cl/Maa/FC'], ['CaO (wt%)', '65.90', '66.71', '66.28', '65.61', '66.18', '66.44'], ['SiO2 (wt%)', '22.27', '22.72', '21.93', '21.53', '21.39', '21.56'], ['Al2O3 (wt%)', '4.14', '3.97', '4.40', '4.77', '4.54', '4.45'], ['Fe2O3 (wt%)', '3.02', '2.79', '4.21', '3.81', '3.98', '3.99'], ['K2O (wt%)', '0.59', '0.24', '0.21', '0.25', '0.33', '0.29'], ['Na2O (wt%)', '0.17', '0.14', '0.20', '0.20', '0.21', '0.19'], ['SO3 (wt%)', '0.89', '0.44', '0.12', '0.58', '0.36', '0.29'], ['MgO (wt%)', '1.73', '1.48', '1.28', '1.7', '1.52', '1.44'], ['TiO2 (wt%)', '0.25', '0.39', '0.30', '0.40', '0.30', '0.3'], ['P2O5 (wt%)', '0.21', '0.20', '0.24', '0.33', '0.17', '0.16'], ['Cl (wt%)', 'n.a.', 'n.a.', 'n.a.', 'n.a.', 'n.a.', 'n.a.'], ['LOI (wt%)975degC (O2)', '0.48', '0.39', '0.39', '0.33', '0.48', '0.45'], ['', '', '', '', '', '', ''], ['DoS-factor', '123.42', '114.33', '27.47', '123.18', '65.24', '58.95'], ['Alite (C3S)', '66.84', '68.19', '67.52', '65.92', '70.61', '70.97'], ['Belite (C2S)', '13.44', '13.71', '11.95', '12.01', '8.07', '8.29'], ['Aluminate (C3A)', '5.86', '5.80', '4.54', '6.20', '5.30', '5.04'], ['Ferrite (C4AF)', '9.19', '8.49', '12.81', '11.59', '12.11', '12.14']]",1,"Chemical analysis and Bogue calculations of the final clinkers produced in a static kiln.;[['Clinker (wt%)', 'Cl/Ant/Ref', 'Cl/Ant/FC', 'Cl/Lxh/Ref', 'Cl/Lxh/FC', 'Cl/Maa/Ref', 'Cl/Maa/FC'], ['CaO (wt%)', '65.90', '66.71', '66.28', '65.61', '66.18', '66.44'], ['SiO2 (wt%)', '22.27', '22.72', '21.93', '21.53', '21.39', '21.56'], ['Al2O3 (wt%)', '4.14', '3.97', '4.40', '4.77', '4.54', '4.45'], ['Fe2O3 (wt%)', '3.02', '2.79', '4.21', '3.81', '3.98', '3.99'], ['K2O (wt%)', '0.59', '0.24', '0.21', '0.25', '0.33', '0.29'], ['Na2O (wt%)', '0.17', '0.14', '0.20', '0.20', '0.21', '0.19'], ['SO3 (wt%)', '0.89', '0.44', '0.12', '0.58', '0.36', '0.29'], ['MgO (wt%)', '1.73', '1.48', '1.28', '1.7', '1.52', '1.44'], ['TiO2 (wt%)', '0.25', '0.39', '0.30', '0.40', '0.30', '0.3'], ['P2O5 (wt%)', '0.21', '0.20', '0.24', '0.33', '0.17', '0.16'], ['Cl (wt%)', 'n.a.', 'n.a.', 'n.a.', 'n.a.', 'n.a.', 'n.a.'], ['LOI (wt%)975degC (O2)', '0.48', '0.39', '0.39', '0.33', '0.48', '0.45'], ['', '', '', '', '', '', ''], ['DoS-factor', '123.42', '114.33', '27.47', '123.18', '65.24', '58.95'], ['Alite (C3S)', '66.84', '68.19', '67.52', '65.92', '70.61', '70.97'], ['Belite (C2S)', '13.44', '13.71', '11.95', '12.01', '8.07', '8.29'], ['Aluminate (C3A)', '5.86', '5.80', '4.54', '6.20', '5.30', '5.04'], ['Ferrite (C4AF)', '9.19', '8.49', '12.81', '11.59', '12.11', '12.14']]",1,1,1,3,S0950061812002978_9,S0950061812002978,2012-06-23
2507,Mineralogical analysis by XRD of the final clinkers produced in a static kiln.,"[['Clinker (wt%)', 'Cl/Ant/Ref', 'Cl/Ant/FC', 'Cl/Lxh/Ref', 'Cl/Lxh/FC', 'Cl/Maa/Ref', 'Cl/Maa/FC'], ['Alite (C3S)', '64.52', '64.50', '65.04', '62.72', '71.33', '70.58'], ['Belite (C2S)', '19.73', '20.61', '14.93', '17.61', '8.56', '9.79'], ['Aluminate (C3A)', '1.79', '2.58', '3.68', '1.56', '4.64', '4.22'], ['Ferrite (C4AF)', '12.86', '11.23', '15.87', '17.61', '14.89', '14.53'], ['Free Lime (CaO)', '0.23', '0.51', '0.23', '0.28', '0.35', '0.75'], ['Periclase (MgO)', '0.39', '0.19', '0.18', '0.22', '0.23', '0.13'], ['Arcanite (K2SO4)', '0.32', '0.20', '0.07', '-', '-', '-']]",1,"Mineralogical analysis by XRD of the final clinkers produced in a static kiln.;[['Clinker (wt%)', 'Cl/Ant/Ref', 'Cl/Ant/FC', 'Cl/Lxh/Ref', 'Cl/Lxh/FC', 'Cl/Maa/Ref', 'Cl/Maa/FC'], ['Alite (C3S)', '64.52', '64.50', '65.04', '62.72', '71.33', '70.58'], ['Belite (C2S)', '19.73', '20.61', '14.93', '17.61', '8.56', '9.79'], ['Aluminate (C3A)', '1.79', '2.58', '3.68', '1.56', '4.64', '4.22'], ['Ferrite (C4AF)', '12.86', '11.23', '15.87', '17.61', '14.89', '14.53'], ['Free Lime (CaO)', '0.23', '0.51', '0.23', '0.28', '0.35', '0.75'], ['Periclase (MgO)', '0.39', '0.19', '0.18', '0.22', '0.23', '0.13'], ['Arcanite (K2SO4)', '0.32', '0.20', '0.07', '-', '-', '-']]",1,1,1,3,S0950061812002978_10,S0950061812002978,2012-06-23
2508,Chemical composition of cement and slag.,"[['Compounds', '% (By weight)', '% (By weight)'], ['Compounds', 'Cement', 'Slag'], ['CaO', '64.95', '41.03'], ['SiO2', '21.25', '34.49'], ['Al2O3', '3.47', '13.19'], ['Fe2O3', '4.23', '0.4'], ['MgO', '0.96', '8.21'], ['K2O', '0.28', '0.54'], ['Na2O', '0.10', '0.43'], ['SO3', '2.63', '0.1'], ['Specific surface (m2/kg)', '382', '462'], ['Density (-)', '3.18', '2.89'], ['', '', ''], [""Main compounds (Bogue's equation)% by weight"", ""Main compounds (Bogue's equation)% by weight"", ""Main compounds (Bogue's equation)% by weight""], ['C3S', '67.5', '-'], ['C2S', '10.7', '-'], ['C3A', '2.64', '-'], ['C4AF', '12.8', '-'], ['Gypsum', '3.3', '-']]",1,"Chemical composition of cement and slag.;[['Compounds', '% (By weight)', '% (By weight)'], ['Compounds', 'Cement', 'Slag'], ['CaO', '64.95', '41.03'], ['SiO2', '21.25', '34.49'], ['Al2O3', '3.47', '13.19'], ['Fe2O3', '4.23', '0.4'], ['MgO', '0.96', '8.21'], ['K2O', '0.28', '0.54'], ['Na2O', '0.10', '0.43'], ['SO3', '2.63', '0.1'], ['Specific surface (m2/kg)', '382', '462'], ['Density (-)', '3.18', '2.89'], ['', '', ''], [""Main compounds (Bogue's equation)% by weight"", ""Main compounds (Bogue's equation)% by weight"", ""Main compounds (Bogue's equation)% by weight""], ['C3S', '67.5', '-'], ['C2S', '10.7', '-'], ['C3A', '2.64', '-'], ['C4AF', '12.8', '-'], ['Gypsum', '3.3', '-']]",1,1,1,3,S095006181200308X_0,S095006181200308X,2012-05-31
2509,Chemical and mineralogical compositions of different compounds.,"[['Composition', 'Liant', 'Liant', 'Liant', 'Liant'], ['Composition', 'Clinker', 'Limestone', 'Slag', 'Pozzolana'], ['SiO2', '21.38', '0.76', '39.38', '57.10'], ['Al2O3', '5.59', '0.41', '5.64', '15.82'], ['Fe2O3', '3.21', '0.23', '2.3', '6.16'], ['CaO', '65.26', '54.9', '40.3', '5.95'], ['MgO', '1.72', '0.61', '4.50', '2.09'], ['K2O', '0.47', '0.24', '0.46', '2.0'], ['Na2O', '0.19', '0.04', '0.13', '1.1'], ['SO3', '0.56', '0.61', '0.90', '0.28'], ['Cl-', '0.02', '0.005', '-', '1.40'], ['LOI', '0.58', '36.3', '0.8', '1.2'], ['CClinker mineralogy', 'C2S', 'C3S', 'C3A', 'C4AF'], ['(%)', '15.64', '60.97', '9.39', '9.76']]",1,"Chemical and mineralogical compositions of different compounds.;[['Composition', 'Liant', 'Liant', 'Liant', 'Liant'], ['Composition', 'Clinker', 'Limestone', 'Slag', 'Pozzolana'], ['SiO2', '21.38', '0.76', '39.38', '57.10'], ['Al2O3', '5.59', '0.41', '5.64', '15.82'], ['Fe2O3', '3.21', '0.23', '2.3', '6.16'], ['CaO', '65.26', '54.9', '40.3', '5.95'], ['MgO', '1.72', '0.61', '4.50', '2.09'], ['K2O', '0.47', '0.24', '0.46', '2.0'], ['Na2O', '0.19', '0.04', '0.13', '1.1'], ['SO3', '0.56', '0.61', '0.90', '0.28'], ['Cl-', '0.02', '0.005', '-', '1.40'], ['LOI', '0.58', '36.3', '0.8', '1.2'], ['CClinker mineralogy', 'C2S', 'C3S', 'C3A', 'C4AF'], ['(%)', '15.64', '60.97', '9.39', '9.76']]",1,1,1,3,S0950061812003145_0,S0950061812003145,2012-06-23
2510,Chemical and mineral compositions of reference cement.,"[['Cement', 'SiO2(%)', 'Al2O3(%)', 'Fe2O3(%)', 'CaO(%)', 'MgO(%)', 'SO3(%)', 'Na2O(%)'], ['Reference cement', '22.93', '4.29', '2.89', '66.23', '1.92', '0.35', '0.70'], ['Cement', 'Loss(%)', 'f-CaO(%)', 'C3S(%)', 'C2S(%)', 'C3A(%)', 'C4AF(%)', ''], ['Reference cement', '1.48', '0.64', '58.78', '21.38', '6.49', '8.77', '']]",1,"Chemical and mineral compositions of reference cement.;[['Cement', 'SiO2(%)', 'Al2O3(%)', 'Fe2O3(%)', 'CaO(%)', 'MgO(%)', 'SO3(%)', 'Na2O(%)'], ['Reference cement', '22.93', '4.29', '2.89', '66.23', '1.92', '0.35', '0.70'], ['Cement', 'Loss(%)', 'f-CaO(%)', 'C3S(%)', 'C2S(%)', 'C3A(%)', 'C4AF(%)', ''], ['Reference cement', '1.48', '0.64', '58.78', '21.38', '6.49', '8.77', '']]",1,1,1,3,S0950061820340988_0,S0950061820340988,2020-12-28
2511,Chemical properties of type II Portland cement.,"[['Property (%)', 'Results'], ['SiO2', '21.47 +- 0.28'], ['Al2O3', '5.4 +- 0.11'], ['Fe2O3', '3.82 +- 0.14'], ['CaO', '62.52 +- 0.32'], ['MgO', '1.31 +- 0.24'], ['SO3', '2.88 +- 0.40'], ['Na2O', '0.65 +- 0.05'], ['K2O', '0.43 +- 0.03'], ['L.O.I', '1.52 +- 0.22'], ['I.R', '0.72 +- 0.01'], ['C3S', '41.33 +- 2.48'], ['C2S', '30.02 +- 2.47'], ['C3A', '7.84 +- 0.12'], ['C4AF', '11.6 +- 0.40'], ['F.CaO', '1.49 +- 0.35']]",1,"Chemical properties of type II Portland cement.;[['Property (%)', 'Results'], ['SiO2', '21.47 +- 0.28'], ['Al2O3', '5.4 +- 0.11'], ['Fe2O3', '3.82 +- 0.14'], ['CaO', '62.52 +- 0.32'], ['MgO', '1.31 +- 0.24'], ['SO3', '2.88 +- 0.40'], ['Na2O', '0.65 +- 0.05'], ['K2O', '0.43 +- 0.03'], ['L.O.I', '1.52 +- 0.22'], ['I.R', '0.72 +- 0.01'], ['C3S', '41.33 +- 2.48'], ['C2S', '30.02 +- 2.47'], ['C3A', '7.84 +- 0.12'], ['C4AF', '11.6 +- 0.40'], ['F.CaO', '1.49 +- 0.35']]",1,1,1,3,S0950061823000156_1,S0950061823000156,2023-01-12
2512,Mineral composition of the cement.,"[['Clinker mineral', 'C3S', 'C2S', 'C3A', 'C4AF', 'CaSO4'], ['Content (wt%)', '58.60', '13.29', '8.89', '9.17', '4.06']]",1,"Mineral composition of the cement.;[['Clinker mineral', 'C3S', 'C2S', 'C3A', 'C4AF', 'CaSO4'], ['Content (wt%)', '58.60', '13.29', '8.89', '9.17', '4.06']]",1,1,1,3,S0950061819326315_1,S0950061819326315,2019-10-17
2513,Mineralogical and chemical compositions of CSA and anhydrite (wt.%).,"[['Mineralogical compositions', 'CSA', 'Anhydrite', 'Chemical compositions', 'CSA', 'Anhydrite'], ['C4A3     S   -', '65.51', '-', 'SiO2', '8.5', '0.68'], ['CT', '6.48', '-', 'Al2O3', '32.6', '0.40'], ['C2S-b', '16.52', '-', 'Fe2O3', '2.7', '-'], ['C4AF', '2.12', '-', 'CaO', '41.7', '39.0'], ['C12A7', '4.27', '-', 'MgO', '3.5', '1.95'], ['C     S   -', '0.45', '92.64', 'SO3', '9', '49.5'], ['C     S   -     H2', '-', '6.80', 'TiO2', '1.5', '-'], ['C     S   -     H0.5', '-', '0.56', 'L.O.I', '0.5', '5.46'], ['CaO', '1.52', '-', '', '', ''], ['CaMg(CO)2', '3.14', '-', '', '', '']]",1,"Mineralogical and chemical compositions of CSA and anhydrite (wt.%).;[['Mineralogical compositions', 'CSA', 'Anhydrite', 'Chemical compositions', 'CSA', 'Anhydrite'], ['C4A3     S   -', '65.51', '-', 'SiO2', '8.5', '0.68'], ['CT', '6.48', '-', 'Al2O3', '32.6', '0.40'], ['C2S-b', '16.52', '-', 'Fe2O3', '2.7', '-'], ['C4AF', '2.12', '-', 'CaO', '41.7', '39.0'], ['C12A7', '4.27', '-', 'MgO', '3.5', '1.95'], ['C     S   -', '0.45', '92.64', 'SO3', '9', '49.5'], ['C     S   -     H2', '-', '6.80', 'TiO2', '1.5', '-'], ['C     S   -     H0.5', '-', '0.56', 'L.O.I', '0.5', '5.46'], ['CaO', '1.52', '-', '', '', ''], ['CaMg(CO)2', '3.14', '-', '', '', '']]",1,1,1,3,S0950061814005248_1,S0950061814005248,2014-06-09
2514,Mineralogical composition of the CSA clinker/ %.wt.,"[['C 4   A 3    S   -', 'b-C2S', 'C4AF', 'CaSO4', 'f-CaO', 'CaO*TiO2'], ['72.73', '17.81', '3.77', '1.35', '1.41', '2.94']]",1,"Mineralogical composition of the CSA clinker/ %.wt.;[['C 4   A 3    S   -', 'b-C2S', 'C4AF', 'CaSO4', 'f-CaO', 'CaO*TiO2'], ['72.73', '17.81', '3.77', '1.35', '1.41', '2.94']]",1,1,1,3,S0950061819318835_1,S0950061819318835,2019-07-31
2515,Chemical composition and physical parameters of two Portland cements.,"[['Cemeting materials', 'Cemeting materials', 'Cemeting materials'], ['Parameters', 'Portland cements', 'Portland cements'], ['Parameters', 'PC1', 'PC2'], ['C3S (%)', '51', '79'], ['C2S (%)', '16', '2'], ['C3A (%)', '14', '0'], ['C4AF (%)', '5', '10'], ['Na2Oeq. (%)', '1.5', '0.4'], ['Density (kg/l)', '3.08', '3.21'], ['BSS (m2/kg)', '319', '301'], ['Water amount for normal consistency (w/c)', '0.31', '0.28'], ['Initial setting time (h:min)', '3:20', '4:30'], ['Final setting time (h:min)', '5:10', '6:15']]",1,"Chemical composition and physical parameters of two Portland cements.;[['Cemeting materials', 'Cemeting materials', 'Cemeting materials'], ['Parameters', 'Portland cements', 'Portland cements'], ['Parameters', 'PC1', 'PC2'], ['C3S (%)', '51', '79'], ['C2S (%)', '16', '2'], ['C3A (%)', '14', '0'], ['C4AF (%)', '5', '10'], ['Na2Oeq. (%)', '1.5', '0.4'], ['Density (kg/l)', '3.08', '3.21'], ['BSS (m2/kg)', '319', '301'], ['Water amount for normal consistency (w/c)', '0.31', '0.28'], ['Initial setting time (h:min)', '3:20', '4:30'], ['Final setting time (h:min)', '5:10', '6:15']]",1,1,1,3,S0950061813009070_0,S0950061813009070,2013-12-03
2516,Component materials of the Portland cement used.,"[['Component', 'Average% (by weight)'], ['C3S', '49.0'], ['C2S', '25.0'], ['C3A', '12.0'], ['C4AF', '8.0'], ['CaSo4', '2.9'], ['CaO', '0.8'], ['MgO', '1.2'], ['Loss of ignition', '1.5']]",1,"Component materials of the Portland cement used.;[['Component', 'Average% (by weight)'], ['C3S', '49.0'], ['C2S', '25.0'], ['C3A', '12.0'], ['C4AF', '8.0'], ['CaSo4', '2.9'], ['CaO', '0.8'], ['MgO', '1.2'], ['Loss of ignition', '1.5']]",1,1,1,3,S0950061810001297_2,S0950061810001297,2010-04-20
2517,Phase composition of the cement (calculated by the Bogue equation).,"[['Phase', 'C3S', 'C2S', 'C3A', 'C4AF'], ['Cement', '60.08', '15.49', '7.62', '8.79']]",1,"Phase composition of the cement (calculated by the Bogue equation).;[['Phase', 'C3S', 'C2S', 'C3A', 'C4AF'], ['Cement', '60.08', '15.49', '7.62', '8.79']]",1,1,1,3,S0950061823005251_1,S0950061823005251,2023-03-28
2518,Composition and properties of the cement used.,"[['C2S (%)', '12'], ['C3S (%)', '65'], ['C3A (%)', '7'], ['C4AF (%)', '11'], ['K2O+Na2O (%)', '1.2'], ['SO3 (%)', '2.6'], ['Specific surface area (m2/kg)', '347'], ['Density (kg/m3)', '3250']]",1,"Composition and properties of the cement used.;[['C2S (%)', '12'], ['C3S (%)', '65'], ['C3A (%)', '7'], ['C4AF (%)', '11'], ['K2O+Na2O (%)', '1.2'], ['SO3 (%)', '2.6'], ['Specific surface area (m2/kg)', '347'], ['Density (kg/m3)', '3250']]",1,1,1,3,S0950061811002327_0,S0950061811002327,2011-06-24
2519,Oxide analysis (mass percent) and Bogue potential compositions.,"[['Oxide', 'Portland cement Type I'], ['SiO2', '20.89'], ['Al2O3', '5.01'], ['Fe2O3', '3.11'], ['CaO', '63.44'], ['MgO', '2.18'], ['Mn2O3', '0.03'], ['Na2O', '0.04'], ['K2O', '0.32'], ['TiO2', '0.17'], ['P2O5', '0.03'], ['SrO', '0.03'], ['BaO', '0.04'], ['SO3', '2.52'], ['Loss on ignition', '1.01'], ['Insoluble residue', '0.13'], ['', ''], ['C3S', '54.13'], ['C2S', '18.61'], ['C3A', '6.97'], ['C4AF', '10.43']]",1,"Oxide analysis (mass percent) and Bogue potential compositions.;[['Oxide', 'Portland cement Type I'], ['SiO2', '20.89'], ['Al2O3', '5.01'], ['Fe2O3', '3.11'], ['CaO', '63.44'], ['MgO', '2.18'], ['Mn2O3', '0.03'], ['Na2O', '0.04'], ['K2O', '0.32'], ['TiO2', '0.17'], ['P2O5', '0.03'], ['SrO', '0.03'], ['BaO', '0.04'], ['SO3', '2.52'], ['Loss on ignition', '1.01'], ['Insoluble residue', '0.13'], ['', ''], ['C3S', '54.13'], ['C2S', '18.61'], ['C3A', '6.97'], ['C4AF', '10.43']]",1,1,1,3,S0950061811002510_2,S0950061811002510,2011-06-22
