Repository: zakidotai/cemcat

# CemCat Streamlit Hosting Bundle

This folder is ready to be pushed to GitHub and deployed on Streamlit Cloud.

## Files included

- `streamlit_app.py` (main app)
- `requirements.txt`
- `data/ner_cems_40k.csv`
- `data/pii_abs.json`
- `data/clinker_comps_with_dates.csv`
- `upload/composition_cls_slag_updated.csv`

## Local run

```bash
streamlit run streamlit_app.py
```

File: crystalline_composition_gpt4_with_pii_tid_dates.csv (part 94 of 101)
,caption,tables,Label,text,pred_0,pred_1,pred_2,all_pred,pii_tid,pii,date
2520,Chemical analysis of Portland cement (wt.%).,"[['Constituents', 'Oxides', 'Oxides', 'Oxides', 'Oxides', 'Oxides', 'Oxides', 'Oxides', 'Oxides', 'LOI', 'Cement compounds', 'Cement compounds', 'Cement compounds', 'Cement compounds'], ['Constituents', 'SiO2', 'Al2O3', 'Fe2O3', 'CaO', 'MgO', 'SO3', 'Na2O', 'K2O', 'LOI', 'C3S', 'C2S', 'C3A', 'C4AF'], ['Percent content (%)', '23.53', '6.12', '3.98', '59.87', '2.13', '1.6', '0.31', '0.51', '1.85', '37.86', '34.01', '17.08', '11.05']]",1,"Chemical analysis of Portland cement (wt.%).;[['Constituents', 'Oxides', 'Oxides', 'Oxides', 'Oxides', 'Oxides', 'Oxides', 'Oxides', 'Oxides', 'LOI', 'Cement compounds', 'Cement compounds', 'Cement compounds', 'Cement compounds'], ['Constituents', 'SiO2', 'Al2O3', 'Fe2O3', 'CaO', 'MgO', 'SO3', 'Na2O', 'K2O', 'LOI', 'C3S', 'C2S', 'C3A', 'C4AF'], ['Percent content (%)', '23.53', '6.12', '3.98', '59.87', '2.13', '1.6', '0.31', '0.51', '1.85', '37.86', '34.01', '17.08', '11.05']]",1,1,1,3,S0950061817326119_1,S0950061817326119,2018-01-02
2521,Chemical and mineralogical compositions of clinker (%).,"[['Chemical composition', 'Chemical composition', 'Chemical composition', 'Chemical composition', 'Chemical composition', 'Chemical composition', 'Chemical composition', 'Chemical composition', 'Chemical composition', 'Chemical composition', 'Chemical composition', 'Bogue composition', 'Bogue composition', 'Bogue composition', 'Bogue composition'], ['SiO2', 'Al2O3', 'Fe2O3', 'CaO', 'MgO', 'SO3', 'K2O', 'Na2O', 'Free CaO', 'LOI', 'IR', 'C3S', 'C2S', 'C3A', 'C4AF'], ['22.17', '4.53', '3.04', '64.44', '1.02', '1.34', '0.42', '0.21', '1.09', '0.94', '0.8', '51.2', '21.16', '3.1', '12.42']]",1,"Chemical and mineralogical compositions of clinker (%).;[['Chemical composition', 'Chemical composition', 'Chemical composition', 'Chemical composition', 'Chemical composition', 'Chemical composition', 'Chemical composition', 'Chemical composition', 'Chemical composition', 'Chemical composition', 'Chemical composition', 'Bogue composition', 'Bogue composition', 'Bogue composition', 'Bogue composition'], ['SiO2', 'Al2O3', 'Fe2O3', 'CaO', 'MgO', 'SO3', 'K2O', 'Na2O', 'Free CaO', 'LOI', 'IR', 'C3S', 'C2S', 'C3A', 'C4AF'], ['22.17', '4.53', '3.04', '64.44', '1.02', '1.34', '0.42', '0.21', '1.09', '0.94', '0.8', '51.2', '21.16', '3.1', '12.42']]",1,1,1,3,S0950061814002219_2,S0950061814002219,2014-03-15
2522,Chemical and mineralogical characteristics of the cement.,"[['Sio2', 'Al2O3', 'Fe2O3', 'CaO', 'MgO', 'SO3', 'Na2O', 'K2O', 'LIO', 'C3S', 'C2S', 'C3A', 'C4AF'], ['23.5', '3.3', '0.22', '63.7', '0.7', '2.2', '0.4', '0.5', '4.7', '55.00', '23.49', '8.37', '0.67']]",1,"Chemical and mineralogical characteristics of the cement.;[['Sio2', 'Al2O3', 'Fe2O3', 'CaO', 'MgO', 'SO3', 'Na2O', 'K2O', 'LIO', 'C3S', 'C2S', 'C3A', 'C4AF'], ['23.5', '3.3', '0.22', '63.7', '0.7', '2.2', '0.4', '0.5', '4.7', '55.00', '23.49', '8.37', '0.67']]",1,1,1,3,S0950061814002256_0,S0950061814002256,2014-03-19
2523,Mineralogical phases in unhydrated cement.,"[['Phases', 'C3S', 'C2S', 'C3A', 'C4AF', 'Free CaO'], ['(%)', '41.5', '29.5', '10.8', '8.2', '1.5']]",1,"Mineralogical phases in unhydrated cement.;[['Phases', 'C3S', 'C2S', 'C3A', 'C4AF', 'Free CaO'], ['(%)', '41.5', '29.5', '10.8', '8.2', '1.5']]",1,1,1,3,S0950061814002268_4,S0950061814002268,2014-03-22
2524,"Mineralogical composition of calcined samples. Phase fractions are expressed as wt.% with standard deviations in parentheses. Abbreviations used: Ake-gehl, akermanite-gehlenite.","[['Calc. temp. (degC)', '850', '900', '950', '1000', '1050', '1100', '1150', '1200'], ['Quartz', '0.7 (1)', '1.7 (1)', '0.7 (1)', '0.7 (1)', '0.8 (1)', '0.3 (1)', '0.2 (1)', '-'], ['Lime', '43.8 (1)', '55.7 (1)', '50.0 (1)', '51.5 (1)', '50.9 (1)', '53.4 (1)', '50.7 (1)', '49.5 (1)'], ['Periclase', '0.8 (1)', '1.2 (1)', '1.2 (1)', '1.2 (1)', '1.1 (1)', '1.3 (1)', '1.1 (1)', '1.1 (1)'], ['b-C2S', '30.4 (1)', '29.5 (1)', '42.2 (1)', '37.7 (1)', '42.9 (1)', '40.3 (1)', '43.8 (1)', '39.8 (1)'], ['C3S', '-', '-', '-', '-', '-', '-', '-', '5.7 (1)'], ['C3A', '-', '-', '-', '-', '0.6 (1)', '0.7 (1)', '0.8 (1)', '0.6 (1)'], ['C4AF', '1.0 (1)', '0.9 (1)', '1.5 (1)', '1.4 (1)', '2.0 (1)', '1.7 (1)', '1.9 (1)', '1.7 (1)'], ['Wollastonite', '0.3 (1)', '0.5 (1)', '0.4 (1)', '0.8 (1)', '0.7 (1)', '1.4 (1)', '0.6 (1)', '0.4 (1)'], ['Ake-gehl', '0.5 (1)', '0.9 (1)', '0.6 (1)', '0.9 (1)', '0.6 (1)', '0.9 (1)', '0.9 (1)', '1.2 (1)'], ['Amorphous', '22.5 (3)', '9.6 (3)', '3.4 (3)', '5.8 (3)', '0.4 (3)', '-', '-', '-']]",1,"Mineralogical composition of calcined samples. Phase fractions are expressed as wt.% with standard deviations in parentheses. Abbreviations used: Ake-gehl, akermanite-gehlenite.;[['Calc. temp. (degC)', '850', '900', '950', '1000', '1050', '1100', '1150', '1200'], ['Quartz', '0.7 (1)', '1.7 (1)', '0.7 (1)', '0.7 (1)', '0.8 (1)', '0.3 (1)', '0.2 (1)', '-'], ['Lime', '43.8 (1)', '55.7 (1)', '50.0 (1)', '51.5 (1)', '50.9 (1)', '53.4 (1)', '50.7 (1)', '49.5 (1)'], ['Periclase', '0.8 (1)', '1.2 (1)', '1.2 (1)', '1.2 (1)', '1.1 (1)', '1.3 (1)', '1.1 (1)', '1.1 (1)'], ['b-C2S', '30.4 (1)', '29.5 (1)', '42.2 (1)', '37.7 (1)', '42.9 (1)', '40.3 (1)', '43.8 (1)', '39.8 (1)'], ['C3S', '-', '-', '-', '-', '-', '-', '-', '5.7 (1)'], ['C3A', '-', '-', '-', '-', '0.6 (1)', '0.7 (1)', '0.8 (1)', '0.6 (1)'], ['C4AF', '1.0 (1)', '0.9 (1)', '1.5 (1)', '1.4 (1)', '2.0 (1)', '1.7 (1)', '1.9 (1)', '1.7 (1)'], ['Wollastonite', '0.3 (1)', '0.5 (1)', '0.4 (1)', '0.8 (1)', '0.7 (1)', '1.4 (1)', '0.6 (1)', '0.4 (1)'], ['Ake-gehl', '0.5 (1)', '0.9 (1)', '0.6 (1)', '0.9 (1)', '0.6 (1)', '0.9 (1)', '0.9 (1)', '1.2 (1)'], ['Amorphous', '22.5 (3)', '9.6 (3)', '3.4 (3)', '5.8 (3)', '0.4 (3)', '-', '-', '-']]",1,0,1,2,S095006181400628X_3,S095006181400628X,2014-07-10
2525,Characteristics of OPC.,"[['Chemical properties', '%', 'Mechanical properties', 'Mechanical properties', 'Mechanical properties'], ['CaO', '62.17', 'Compressive strength (MPa)', '2days', '24.5'], ['SiO2', '20.02', '', '7days', '37.1'], ['Al2O3', '4.36', '', '28days', '46.4'], ['Fe2O3', '3.79', '', '', ''], ['MgO', '0.89', 'Physical properties', 'Physical properties', 'Physical properties'], ['SO3', '2.86', 'Initial setting time (min)', '208', ''], ['K2O', '0.8', 'Final setting time (min)', '304', ''], ['Na2O', '0.13', 'Total volume exp. (mm)', '1', ''], ['Cl-', '0.01', 'Specific surface (cm2/gr)', '3269', ''], ['Insoluble residue', '0.56', 'Specific gravity', '3.07', ''], ['LOI', '1.78', '', '', ''], ['Components (Bogue) %', 'Components (Bogue) %', '', '', ''], ['C3S', '58.07', 'C3A', '', '5.14'], ['C2S', '13.77', 'C4AF', '', '11.53']]",1,"Characteristics of OPC.;[['Chemical properties', '%', 'Mechanical properties', 'Mechanical properties', 'Mechanical properties'], ['CaO', '62.17', 'Compressive strength (MPa)', '2days', '24.5'], ['SiO2', '20.02', '', '7days', '37.1'], ['Al2O3', '4.36', '', '28days', '46.4'], ['Fe2O3', '3.79', '', '', ''], ['MgO', '0.89', 'Physical properties', 'Physical properties', 'Physical properties'], ['SO3', '2.86', 'Initial setting time (min)', '208', ''], ['K2O', '0.8', 'Final setting time (min)', '304', ''], ['Na2O', '0.13', 'Total volume exp. (mm)', '1', ''], ['Cl-', '0.01', 'Specific surface (cm2/gr)', '3269', ''], ['Insoluble residue', '0.56', 'Specific gravity', '3.07', ''], ['LOI', '1.78', '', '', ''], ['Components (Bogue) %', 'Components (Bogue) %', '', '', ''], ['C3S', '58.07', 'C3A', '', '5.14'], ['C2S', '13.77', 'C4AF', '', '11.53']]",1,1,1,3,S0950061810003752_0,S0950061810003752,2010-08-12
2526,"Chemical, physical and mechanical properties of cement and marble dust.","[['Properties', 'Chemical composition (%)', 'Chemical composition (%)', 'Physical and Mechanical properties of cement and marble dust and limits of Egyptian standards specifications for cement (E.S.S. 2421-1993)', 'Physical and Mechanical properties of cement and marble dust and limits of Egyptian standards specifications for cement (E.S.S. 2421-1993)', 'Physical and Mechanical properties of cement and marble dust and limits of Egyptian standards specifications for cement (E.S.S. 2421-1993)'], ['Properties', 'Cement', 'Marble dust', 'Property', 'Test results', 'Limits of E.S.S. 2421-1993'], ['SiO2', '21.92', '1.12', 'Cement', 'Cement', 'Cement'], ['SiO2', '21.92', '1.12', 'Fineness - Blaine measurement (cm2/gm)', '3503', '2500'], ['Al2O3', '3.30', '0.73', 'Fineness - Sieve No. 170 (retained percent)', '0.95%', '10%'], ['Fe2O3', '1.20', '0.05', 'Initial setting time (minutes)', '160', '45'], ['CaO', '63.0', '83.22', 'Final setting time (minutes)', '340', '600'], ['MgO', '3.07', '0.52', 'Le Chatelier Expansion (mm)', '2.25', '10'], ['SO3', '2.10', '0.56', 'Specific gravity', '3.15', '-'], ['K2O', '0.27', '0.09', '3 days mortar compressive strength (MPa)', '29.10', '18'], ['Na2O', '0.96', '1.12', '7 days mortar compressive strength (MPa)', '33.30', '27'], ['C3A', '6.71', '-', 'Marble dust', 'Marble dust', 'Marble dust'], ['C3A', '6.71', '-', 'Fineness - Blaine measurement (cm2/gm)', '3996', '-'], ['Free CaO', '0.68', '0.15', 'Fineness - Sieve No. 170 (retained percent)', '0.0%', '-'], ['L.O.I', '1.2', '2.5', 'Specific gravity', '2.50', '-'], ['Ins.R', '0.7', '0.89', 'Specific gravity', '2.50', '-']]",1,"Chemical, physical and mechanical properties of cement and marble dust.;[['Properties', 'Chemical composition (%)', 'Chemical composition (%)', 'Physical and Mechanical properties of cement and marble dust and limits of Egyptian standards specifications for cement (E.S.S. 2421-1993)', 'Physical and Mechanical properties of cement and marble dust and limits of Egyptian standards specifications for cement (E.S.S. 2421-1993)', 'Physical and Mechanical properties of cement and marble dust and limits of Egyptian standards specifications for cement (E.S.S. 2421-1993)'], ['Properties', 'Cement', 'Marble dust', 'Property', 'Test results', 'Limits of E.S.S. 2421-1993'], ['SiO2', '21.92', '1.12', 'Cement', 'Cement', 'Cement'], ['SiO2', '21.92', '1.12', 'Fineness - Blaine measurement (cm2/gm)', '3503', '2500'], ['Al2O3', '3.30', '0.73', 'Fineness - Sieve No. 170 (retained percent)', '0.95%', '10%'], ['Fe2O3', '1.20', '0.05', 'Initial setting time (minutes)', '160', '45'], ['CaO', '63.0', '83.22', 'Final setting time (minutes)', '340', '600'], ['MgO', '3.07', '0.52', 'Le Chatelier Expansion (mm)', '2.25', '10'], ['SO3', '2.10', '0.56', 'Specific gravity', '3.15', '-'], ['K2O', '0.27', '0.09', '3 days mortar compressive strength (MPa)', '29.10', '18'], ['Na2O', '0.96', '1.12', '7 days mortar compressive strength (MPa)', '33.30', '27'], ['C3A', '6.71', '-', 'Marble dust', 'Marble dust', 'Marble dust'], ['C3A', '6.71', '-', 'Fineness - Blaine measurement (cm2/gm)', '3996', '-'], ['Free CaO', '0.68', '0.15', 'Fineness - Sieve No. 170 (retained percent)', '0.0%', '-'], ['L.O.I', '1.2', '2.5', 'Specific gravity', '2.50', '-'], ['Ins.R', '0.7', '0.89', 'Specific gravity', '2.50', '-']]",1,1,1,3,S0950061813008453_0,S0950061813008453,2013-10-03
2527,Replacement percentage of RHA in different types of ASTM cement.,"[['', 'Cement', 'Cement', 'Cement', 'Maximum replacement percentage of RHA'], ['Type', 'Typical percentage of', 'Typical percentage of', 'Ca(OH)2 produced by 1gm', ''], ['', 'C3S', 'C2S', '', ''], ['ASTM-II', '51', '24', '0.2999', '13.95'], ['ASTM-III', '57', '19', '0.3184', '14.683'], ['ASTM-IV', '28', '49', '0.2417', '11.556'], ['ASTM-V', '38', '43', '0.2775', '13.0435']]",1,"Replacement percentage of RHA in different types of ASTM cement.;[['', 'Cement', 'Cement', 'Cement', 'Maximum replacement percentage of RHA'], ['Type', 'Typical percentage of', 'Typical percentage of', 'Ca(OH)2 produced by 1gm', ''], ['', 'C3S', 'C2S', '', ''], ['ASTM-II', '51', '24', '0.2999', '13.95'], ['ASTM-III', '57', '19', '0.3184', '14.683'], ['ASTM-IV', '28', '49', '0.2417', '11.556'], ['ASTM-V', '38', '43', '0.2775', '13.0435']]",0,1,1,2,S0950061813004868_1,S0950061813004868,2013-06-10
2528,"Chemical, mineralogical and physical properties of the cements and metakaolin.","[['', 'CEM I', 'CEM I', 'CEM II/A-S', 'CEM III/A', 'Metakaolin'], ['', '(clinker a)', '(clinker b)', '(clinker b)', '(clinker a)', ''], ['Chemical and mineralogical properties', 'Chemical and mineralogical properties', 'Chemical and mineralogical properties', 'Chemical and mineralogical properties', 'Chemical and mineralogical properties', 'Chemical and mineralogical properties'], ['SiO2 (%)', '20.79', '21.00', '22.40', '29.10', '67.10'], ['Al2O3 (%)', '5.40', '4.60', '5.30', '8.50', '26.80'], ['CaO (%)', '65.90', '64.00', '63.00', '49.90', '1.12'], ['MgO (%)', '1.10', '1.40', '2.00', '5.00', '0.11'], ['Fe2O3 (%)', '2.22', '2.50', '2.40', '1.00', '2.56'], ['Na2O (%)', '0.18', '0.10', '0.11', '0.40', '0.01'], ['K2O (%)', '0.30', '0.86', '0.80', '0.32', '0.12'], ['TiO2 (%)', '0.19', '0.30', '0.30', '0.44', '1.37'], ['SO3 (%)', '3.40', '3.30', '2.40', '2.67', '---'], ['Cl- (%)', '0.03', '0.04', '0.04', '0.26', '---'], ['Loss on ignition (%)', '1.20', '1.00', '0.60', '1.35', '0.84'], ['Mineralogy of the clinker (Bogue, in %)', 'Mineralogy of the clinker (Bogue, in %)', 'Mineralogy of the clinker (Bogue, in %)', 'Mineralogy of the clinker (Bogue, in %)', 'Mineralogy of the clinker (Bogue, in %)', 'Mineralogy of the clinker (Bogue, in %)'], ['C3S', '62.0', '66.8', '66.8', '62.0', ''], ['C2S', '12.0', '11.6', '11.6', '14.0', ''], ['C4AF', '6.0', '7.5', '7.5', '6.0', ''], ['C3A', '12.0', '8.0', '8.0', '12.0', ''], ['Blast furnace slag content (%)', '0', '0', '11', '62', ''], ['Physical properties', '', '', '', '', ''], ['Specific gravity (g/cm3)', '3.12', '3.15', '3.13', '2.98', '2.51'], ['Blaine specific surface area (cm2/g)', '3500', '3450', '3840', '4260', '165,000 (BET)'], ['Compressive strength of mortars at 28 days (MPa)', '67.3', '64.1', '65.6', '64.6', '-'], ['Strength activity index (28 days) (20% MK)', '-', '-', '-', '-', '1']]",1,"Chemical, mineralogical and physical properties of the cements and metakaolin.;[['', 'CEM I', 'CEM I', 'CEM II/A-S', 'CEM III/A', 'Metakaolin'], ['', '(clinker a)', '(clinker b)', '(clinker b)', '(clinker a)', ''], ['Chemical and mineralogical properties', 'Chemical and mineralogical properties', 'Chemical and mineralogical properties', 'Chemical and mineralogical properties', 'Chemical and mineralogical properties', 'Chemical and mineralogical properties'], ['SiO2 (%)', '20.79', '21.00', '22.40', '29.10', '67.10'], ['Al2O3 (%)', '5.40', '4.60', '5.30', '8.50', '26.80'], ['CaO (%)', '65.90', '64.00', '63.00', '49.90', '1.12'], ['MgO (%)', '1.10', '1.40', '2.00', '5.00', '0.11'], ['Fe2O3 (%)', '2.22', '2.50', '2.40', '1.00', '2.56'], ['Na2O (%)', '0.18', '0.10', '0.11', '0.40', '0.01'], ['K2O (%)', '0.30', '0.86', '0.80', '0.32', '0.12'], ['TiO2 (%)', '0.19', '0.30', '0.30', '0.44', '1.37'], ['SO3 (%)', '3.40', '3.30', '2.40', '2.67', '---'], ['Cl- (%)', '0.03', '0.04', '0.04', '0.26', '---'], ['Loss on ignition (%)', '1.20', '1.00', '0.60', '1.35', '0.84'], ['Mineralogy of the clinker (Bogue, in %)', 'Mineralogy of the clinker (Bogue, in %)', 'Mineralogy of the clinker (Bogue, in %)', 'Mineralogy of the clinker (Bogue, in %)', 'Mineralogy of the clinker (Bogue, in %)', 'Mineralogy of the clinker (Bogue, in %)'], ['C3S', '62.0', '66.8', '66.8', '62.0', ''], ['C2S', '12.0', '11.6', '11.6', '14.0', ''], ['C4AF', '6.0', '7.5', '7.5', '6.0', ''], ['C3A', '12.0', '8.0', '8.0', '12.0', ''], ['Blast furnace slag content (%)', '0', '0', '11', '62', ''], ['Physical properties', '', '', '', '', ''], ['Specific gravity (g/cm3)', '3.12', '3.15', '3.13', '2.98', '2.51'], ['Blaine specific surface area (cm2/g)', '3500', '3450', '3840', '4260', '165,000 (BET)'], ['Compressive strength of mortars at 28 days (MPa)', '67.3', '64.1', '65.6', '64.6', '-'], ['Strength activity index (28 days) (20% MK)', '-', '-', '-', '-', '1']]",1,1,1,3,S0950061820329317_0,S0950061820329317,2020-10-08
2529,Components of the cements admixtures (wt-%).,"[['Main chemical and mineral components of cements', 'Main chemical and mineral components of cements', 'Main chemical and mineral components of cements', 'Main chemical and mineral components of cements', 'Main chemical and mineral components of cements', 'Main chemical and mineral components of cements', 'Main chemical and mineral components of cements', 'Main chemical and mineral components of cements', 'Main chemical and mineral components of cements', 'Main chemical and mineral components of cements', 'Main chemical and mineral components of cements'], ['SiO2', 'Al2O3', 'Fe2O3', 'CaO', 'MgO', 'MnO', 'SO3', 'C3A', 'C2S', 'C3S', 'C4AF'], ['16', '6.51', '2.06', '58.5', '1.85', '0.110', '1.98', '8.03', '39.8', '13.8', '6.3']]",1,"Components of the cements admixtures (wt-%).;[['Main chemical and mineral components of cements', 'Main chemical and mineral components of cements', 'Main chemical and mineral components of cements', 'Main chemical and mineral components of cements', 'Main chemical and mineral components of cements', 'Main chemical and mineral components of cements', 'Main chemical and mineral components of cements', 'Main chemical and mineral components of cements', 'Main chemical and mineral components of cements', 'Main chemical and mineral components of cements', 'Main chemical and mineral components of cements'], ['SiO2', 'Al2O3', 'Fe2O3', 'CaO', 'MgO', 'MnO', 'SO3', 'C3A', 'C2S', 'C3S', 'C4AF'], ['16', '6.51', '2.06', '58.5', '1.85', '0.110', '1.98', '8.03', '39.8', '13.8', '6.3']]",1,1,1,3,S0950061819310207_1,S0950061819310207,2019-04-22
2530,"Oxide composition and clinker phase composition of cement (%, weight).","[['Chemical composition (% wt)', 'Chemical composition (% wt)', 'Chemical composition (% wt)', 'Chemical composition (% wt)', 'Chemical composition (% wt)', 'Chemical composition (% wt)', 'Chemical composition (% wt)', 'Chemical composition (% wt)', 'Chemical composition (% wt)', 'Chemical composition (% wt)'], ['SiO2', 'Al2O3', 'Fe2O3', 'CaO', 'MgO', 'Na2O', 'K2O', 'SO3', 'free CaO', 'LOI'], ['20.56', '4.36', '2.27', '62.80', '2.14', '0.28', '0.95', '3.45', '1.2', '2.60'], ['', '', '', '', '', '', '', '', '', ''], ['Phase composition (% wt)', 'Phase composition (% wt)', 'Phase composition (% wt)', 'Phase composition (% wt)', 'Phase composition (% wt)', 'Phase composition (% wt)', 'Phase composition (% wt)', 'Phase composition (% wt)', 'Phase composition (% wt)', 'Phase composition (% wt)'], ['C3S', 'C2S', 'C3A', 'C4AF', 'CS', 'CS,0.5H', 'CC', '', '', ''], ['68.1', '12.8', '8.7', '6.6', '1.8', '0.8', '1.2', '', '', '']]",1,"Oxide composition and clinker phase composition of cement (%, weight).;[['Chemical composition (% wt)', 'Chemical composition (% wt)', 'Chemical composition (% wt)', 'Chemical composition (% wt)', 'Chemical composition (% wt)', 'Chemical composition (% wt)', 'Chemical composition (% wt)', 'Chemical composition (% wt)', 'Chemical composition (% wt)', 'Chemical composition (% wt)'], ['SiO2', 'Al2O3', 'Fe2O3', 'CaO', 'MgO', 'Na2O', 'K2O', 'SO3', 'free CaO', 'LOI'], ['20.56', '4.36', '2.27', '62.80', '2.14', '0.28', '0.95', '3.45', '1.2', '2.60'], ['', '', '', '', '', '', '', '', '', ''], ['Phase composition (% wt)', 'Phase composition (% wt)', 'Phase composition (% wt)', 'Phase composition (% wt)', 'Phase composition (% wt)', 'Phase composition (% wt)', 'Phase composition (% wt)', 'Phase composition (% wt)', 'Phase composition (% wt)', 'Phase composition (% wt)'], ['C3S', 'C2S', 'C3A', 'C4AF', 'CS', 'CS,0.5H', 'CC', '', '', ''], ['68.1', '12.8', '8.7', '6.6', '1.8', '0.8', '1.2', '', '', '']]",1,1,1,3,S0950061819310232_0,S0950061819310232,2019-05-03
2531,Physical and chemical properties of cement used.,"[['Cement', 'C3S (%)', 'C2S (%)', 'C3A (%)', 'C4AF (%)', 'Na2Oeq (%)', 'SO3 (%)', 'Specific surface area (m2/kg)', 'Specific gravity'], ['OPC', '49.2', '30.5', '3.5', '16.6', '0.43', '2.37', '290', '3.14'], ['PPC', '39.4', '24.4', '2.8', '13.3', '0.90', '2.40', '345', '2.90']]",1,"Physical and chemical properties of cement used.;[['Cement', 'C3S (%)', 'C2S (%)', 'C3A (%)', 'C4AF (%)', 'Na2Oeq (%)', 'SO3 (%)', 'Specific surface area (m2/kg)', 'Specific gravity'], ['OPC', '49.2', '30.5', '3.5', '16.6', '0.43', '2.37', '290', '3.14'], ['PPC', '39.4', '24.4', '2.8', '13.3', '0.90', '2.40', '345', '2.90']]",1,1,1,3,S0950061810002540_0,S0950061810002540,2010-07-02
2532,Mineralogical composition and physical property of the used cement.,"[['CEM I 52.5N CE CP2 NF', 'CEM I 52.5N CE CP2 NF'], ['C3S (%)', '66.9'], ['C2S (%)', '10.7'], ['C3A (%)', '8.4'], ['C4AF (%)', '7.6'], ['Density', '3.11'], ['Blaine (m2/kg)', '395'], ['Compressive strength a 2daysMPa', '31.7']]",1,"Mineralogical composition and physical property of the used cement.;[['CEM I 52.5N CE CP2 NF', 'CEM I 52.5N CE CP2 NF'], ['C3S (%)', '66.9'], ['C2S (%)', '10.7'], ['C3A (%)', '8.4'], ['C4AF (%)', '7.6'], ['Density', '3.11'], ['Blaine (m2/kg)', '395'], ['Compressive strength a 2daysMPa', '31.7']]",1,1,1,3,S0950061810002588_0,S0950061810002588,2010-07-02
2533,Physicochemical properties of Portland cement CPV-ARI. Data supplied by the manufacturer Ciminas.,"[['Physicochemical properties', 'Average values'], ['Sieve residue # 400', '2.71'], ['Specific area (cm2/g)', '4.66'], ['Consistency water (%)', '30.00'], ['Initial setting (min)', '148'], ['Final setting (min)', '198'], ['Compressive strength at 1day (MPa)', '30.3'], ['Compressive strength at 3days (MPa)', '42.0'], ['Compressive strength at 7days (MPa)', '46.3'], ['Compressive strength at 28days (MPa)', '54.6'], ['Fire loss at 500degC (%)', '0.80'], ['Fire loss at 1000degC (%)', '3.32'], ['Insoluble residue (%)', '0.45'], ['SiO2 (%)', '18.9'], ['Al2O3 (%)', '5.06'], ['Fe2O3 (%)', '2.95'], ['CaO (%)', '63.9'], ['MgO (%)', '1.02'], ['SO3 (%)', '2.72'], ['CO2 (%)', '1.80'], ['K2O (%)', '0.76'], ['C3A in clinker', '7.70']]",1,"Physicochemical properties of Portland cement CPV-ARI. Data supplied by the manufacturer Ciminas.;[['Physicochemical properties', 'Average values'], ['Sieve residue # 400', '2.71'], ['Specific area (cm2/g)', '4.66'], ['Consistency water (%)', '30.00'], ['Initial setting (min)', '148'], ['Final setting (min)', '198'], ['Compressive strength at 1day (MPa)', '30.3'], ['Compressive strength at 3days (MPa)', '42.0'], ['Compressive strength at 7days (MPa)', '46.3'], ['Compressive strength at 28days (MPa)', '54.6'], ['Fire loss at 500degC (%)', '0.80'], ['Fire loss at 1000degC (%)', '3.32'], ['Insoluble residue (%)', '0.45'], ['SiO2 (%)', '18.9'], ['Al2O3 (%)', '5.06'], ['Fe2O3 (%)', '2.95'], ['CaO (%)', '63.9'], ['MgO (%)', '1.02'], ['SO3 (%)', '2.72'], ['CO2 (%)', '1.80'], ['K2O (%)', '0.76'], ['C3A in clinker', '7.70']]",1,1,1,3,S0950061810002618_0,S0950061810002618,2010-07-03
2534,Chemical composition of test materials.,"[['Chemicalcomposition (%)', 'Materials', 'Materials', 'Materials', 'Materials', ''], ['Chemicalcomposition (%)', 'Cement', 'Fly ash', 'GGBFS', 'SSRS', 'GS'], ['SiO2', '19.60', '50.79', '33.5', '23.7', '62.48'], ['Al2O3', '4.40', '4.97', '14.7', '4.20', '16.67'], ['Fe2O3', '3.10', '7.87', '0.40', '1.21', '9.41'], ['CaO', '62.50', '5.68', '41.2', '48.60', '2.7'], ['MgO', '4.90', '1.72', '6.40', '8.10', '-'], ['LOI', '2.40', '3.10', '-', '-', '-'], ['SO3', '2.20', '0.30', '0.60', '-', '-'], ['Cr2O3', '-', '-', '-', '0.01', '-'], ['K2O', '-', '-', '0.30', '-', '-'], ['Na2O', '-', '-', '0.20', '-', '-'], ['TiO2', '0.50', '-', '0.50', '-', '-'], ['P2O5', '0.11', '-', '0.01', '-', '-'], ['F-CaO', '0.70', '-', '-', '-', '-'], ['C3S', '5.60', '-', '-', '-', '-']]",1,"Chemical composition of test materials.;[['Chemicalcomposition (%)', 'Materials', 'Materials', 'Materials', 'Materials', ''], ['Chemicalcomposition (%)', 'Cement', 'Fly ash', 'GGBFS', 'SSRS', 'GS'], ['SiO2', '19.60', '50.79', '33.5', '23.7', '62.48'], ['Al2O3', '4.40', '4.97', '14.7', '4.20', '16.67'], ['Fe2O3', '3.10', '7.87', '0.40', '1.21', '9.41'], ['CaO', '62.50', '5.68', '41.2', '48.60', '2.7'], ['MgO', '4.90', '1.72', '6.40', '8.10', '-'], ['LOI', '2.40', '3.10', '-', '-', '-'], ['SO3', '2.20', '0.30', '0.60', '-', '-'], ['Cr2O3', '-', '-', '-', '0.01', '-'], ['K2O', '-', '-', '0.30', '-', '-'], ['Na2O', '-', '-', '0.20', '-', '-'], ['TiO2', '0.50', '-', '0.50', '-', '-'], ['P2O5', '0.11', '-', '0.01', '-', '-'], ['F-CaO', '0.70', '-', '-', '-', '-'], ['C3S', '5.60', '-', '-', '-', '-']]",1,1,1,3,S0950061822033839_0,S0950061822033839,2022-11-28
2535,Chemical composition and mineral composition of cement.,"[['Chemical composition', 'SiO2', 'Al2O3', 'CaO', 'MgO', 'Fe2O3', 'SO3', 'K2O', 'Na2O', 'Loss'], ['(% by mass)', '19.61', '3.13', '65.12', '0.68', '3.13', '2.32', '0.68', '0.16', '3.42'], ['Mineral composition', 'C3S', 'C2S', 'C3A', 'C4AF', 'CaSO4*xH2O', 'CaCO3', '', '', ''], ['(% by mass)', '62.0', '12.9', '6.4', '8.8', '5.5', '4.3', '', '', '']]",1,"Chemical composition and mineral composition of cement.;[['Chemical composition', 'SiO2', 'Al2O3', 'CaO', 'MgO', 'Fe2O3', 'SO3', 'K2O', 'Na2O', 'Loss'], ['(% by mass)', '19.61', '3.13', '65.12', '0.68', '3.13', '2.32', '0.68', '0.16', '3.42'], ['Mineral composition', 'C3S', 'C2S', 'C3A', 'C4AF', 'CaSO4*xH2O', 'CaCO3', '', '', ''], ['(% by mass)', '62.0', '12.9', '6.4', '8.8', '5.5', '4.3', '', '', '']]",1,1,1,3,S0950061822033955_0,S0950061822033955,2022-11-19
2536,"Chemical oxide composition of investigated cements, mass%.","[['Materials', 'SiO2', 'Al2O3', 'Fe2O3', 'CaO', 'MgO', 'SO3', 'Na2O', 'L.O.I.'], ['OPC', '20.34', '4.75', '3.63', '62.82', '1.64', '3.68', '2.42', '4.31'], ['C   4     A   3     S   -', '2.73', '34.27', '1.18', '47.95', '0.20', '11.5', '0.22', '1.5'], ['C   4   A   S   -', '1.60', '22.12', '0.40', '54.02', '0.20', '17.5', '0.31', '4.05'], ['b-C2S', '34.70', '0.45', '0.07', '62.70', '0.32', '---', '0.68', '1.92']]",1,"Chemical oxide composition of investigated cements, mass%.;[['Materials', 'SiO2', 'Al2O3', 'Fe2O3', 'CaO', 'MgO', 'SO3', 'Na2O', 'L.O.I.'], ['OPC', '20.34', '4.75', '3.63', '62.82', '1.64', '3.68', '2.42', '4.31'], ['C   4     A   3     S   -', '2.73', '34.27', '1.18', '47.95', '0.20', '11.5', '0.22', '1.5'], ['C   4   A   S   -', '1.60', '22.12', '0.40', '54.02', '0.20', '17.5', '0.31', '4.05'], ['b-C2S', '34.70', '0.45', '0.07', '62.70', '0.32', '---', '0.68', '1.92']]",1,1,0,2,S0950061812005855_1,S0950061812005855,2012-09-13
2537,Chemical compositions of the blank samples and the phase contents calculated by Bogue method (wt.%).,"[['SiO2', 'Al2O3', 'Fe2O3', 'CaO', 'KH', 'SM', 'IM', 'C3S', 'C2S', 'C3A', 'C4AF'], ['23.4', '5.57', '3.1', '67.93', '0.88', '2.2', '1.4', '53.6', '21.8', '8.21', '12.41']]",1,"Chemical compositions of the blank samples and the phase contents calculated by Bogue method (wt.%).;[['SiO2', 'Al2O3', 'Fe2O3', 'CaO', 'KH', 'SM', 'IM', 'C3S', 'C2S', 'C3A', 'C4AF'], ['23.4', '5.57', '3.1', '67.93', '0.88', '2.2', '1.4', '53.6', '21.8', '8.21', '12.41']]",1,1,1,3,S0950061812005867_0,S0950061812005867,2012-09-06
2538,Design matrix of factors and the phase composition of clinkers.,"[['Run No.', 'Factors', 'Factors', 'Factors', 'Factors', 'Phase compositions (%)', 'Phase compositions (%)', 'Phase compositions (%)', 'Phase compositions (%)', 'Phase compositions (%)'], ['Run No.', 'M', 'S', 'T', 't', 'C3S', 'C2S', 'C4AF', 'C3A', 'f-CaO'], ['1', '0', '0', '0', '0', '51.5', '28.3', '14.1', '2.9', '2.4'], ['2', '1', '-1', '-1', '-1', '49.8', '27.1', '11.3', '7', '2.5'], ['3', '-1', '1', '1', '-1', '32.4', '41.1', '11.1', '10.4', '5'], ['4', '1', '0', '0', '0', '53.6', '25.5', '12.4', '4.5', '1.9'], ['5', '0', '-1', '0', '0', '56.9', '23.9', '13.7', '3.4', '0.7'], ['6', '0', '1', '0', '0', '50.2', '29.7', '14.1', '3.1', '1.7'], ['7', '-1', '1', '1', '1', '49.3', '28', '11', '10.5', '1.1'], ['8', '-1', '1', '-1', '1', '16.9', '52.4', '12.2', '11.2', '7.3'], ['9', '1', '-1', '1', '1', '57.7', '23.5', '11.8', '3.5', '0.5'], ['10', '0', '0', '0', '-1', '47.6', '31.4', '14.1', '3.5', '3.3'], ['11', '0', '0', '0', '0', '51.1', '29.7', '13.3', '2.9', '2'], ['12', '0', '0', '1', '0', '56.8', '23.7', '14.7', '2.9', '1.2'], ['13', '0', '0', '0', '0', '50.8', '29.9', '13.6', '2.8', '2.1'], ['14', '1', '1', '-1', '1', '46.4', '31.7', '13.1', '4.9', '1.4'], ['15', '0', '0', '0', '0', '57.6', '24.2', '13.7', '2.4', '1.4'], ['16', '-1', '-1', '1', '1', '54.6', '23', '10.2', '11.7', '0.5'], ['17', '0', '0', '0', '0', '54.6', '25.6', '14.6', '2.8', '1.5'], ['18', '0', '0', '-1', '0', '47.3', '32.4', '13.5', '3.1', '2.6'], ['19', '-1', '-1', '1', '-1', '55.5', '22.6', '9.9', '11.4', '0.5'], ['20', '1', '1', '-1', '-1', '40', '34.8', '13.4', '6.4', '2.4'], ['21', '1', '1', '1', '1', '48.8', '28.7', '13.3', '4.9', '0.8'], ['22', '-1', '-1', '-1', '1', '54.9', '22.8', '9.8', '11.7', '0.6'], ['23', '-1', '0', '0', '0', '36.4', '35.3', '10.5', '13.7', '4'], ['24', '-1', '-1', '-1', '-1', '54.7', '22.6', '8.4', '12.2', '1.2'], ['25', '1', '-1', '1', '-1', '56.9', '22.8', '12.6', '5.1', '0.8'], ['26', '0', '0', '0', '1', '54.6', '27.2', '13.7', '2.2', '1.3'], ['27', '1', '1', '1', '-1', '44.9', '32.1', '13.5', '5.6', '1.6'], ['28', '0', '0', '0', '0', '55.9', '26', '13.6', '2.6', '1.1'], ['29', '-1', '1', '-1', '-1', '3.2', '61.6', '10.5', '13', '10.1'], ['30', '0', '0', '0', '0', '55.8', '27.1', '13.1', '2.2', '1.1'], ['31', '1', '-1', '-1', '1', '56.9', '23.5', '12.2', '4.3', '0.7']]",1,"Design matrix of factors and the phase composition of clinkers.;[['Run No.', 'Factors', 'Factors', 'Factors', 'Factors', 'Phase compositions (%)', 'Phase compositions (%)', 'Phase compositions (%)', 'Phase compositions (%)', 'Phase compositions (%)'], ['Run No.', 'M', 'S', 'T', 't', 'C3S', 'C2S', 'C4AF', 'C3A', 'f-CaO'], ['1', '0', '0', '0', '0', '51.5', '28.3', '14.1', '2.9', '2.4'], ['2', '1', '-1', '-1', '-1', '49.8', '27.1', '11.3', '7', '2.5'], ['3', '-1', '1', '1', '-1', '32.4', '41.1', '11.1', '10.4', '5'], ['4', '1', '0', '0', '0', '53.6', '25.5', '12.4', '4.5', '1.9'], ['5', '0', '-1', '0', '0', '56.9', '23.9', '13.7', '3.4', '0.7'], ['6', '0', '1', '0', '0', '50.2', '29.7', '14.1', '3.1', '1.7'], ['7', '-1', '1', '1', '1', '49.3', '28', '11', '10.5', '1.1'], ['8', '-1', '1', '-1', '1', '16.9', '52.4', '12.2', '11.2', '7.3'], ['9', '1', '-1', '1', '1', '57.7', '23.5', '11.8', '3.5', '0.5'], ['10', '0', '0', '0', '-1', '47.6', '31.4', '14.1', '3.5', '3.3'], ['11', '0', '0', '0', '0', '51.1', '29.7', '13.3', '2.9', '2'], ['12', '0', '0', '1', '0', '56.8', '23.7', '14.7', '2.9', '1.2'], ['13', '0', '0', '0', '0', '50.8', '29.9', '13.6', '2.8', '2.1'], ['14', '1', '1', '-1', '1', '46.4', '31.7', '13.1', '4.9', '1.4'], ['15', '0', '0', '0', '0', '57.6', '24.2', '13.7', '2.4', '1.4'], ['16', '-1', '-1', '1', '1', '54.6', '23', '10.2', '11.7', '0.5'], ['17', '0', '0', '0', '0', '54.6', '25.6', '14.6', '2.8', '1.5'], ['18', '0', '0', '-1', '0', '47.3', '32.4', '13.5', '3.1', '2.6'], ['19', '-1', '-1', '1', '-1', '55.5', '22.6', '9.9', '11.4', '0.5'], ['20', '1', '1', '-1', '-1', '40', '34.8', '13.4', '6.4', '2.4'], ['21', '1', '1', '1', '1', '48.8', '28.7', '13.3', '4.9', '0.8'], ['22', '-1', '-1', '-1', '1', '54.9', '22.8', '9.8', '11.7', '0.6'], ['23', '-1', '0', '0', '0', '36.4', '35.3', '10.5', '13.7', '4'], ['24', '-1', '-1', '-1', '-1', '54.7', '22.6', '8.4', '12.2', '1.2'], ['25', '1', '-1', '1', '-1', '56.9', '22.8', '12.6', '5.1', '0.8'], ['26', '0', '0', '0', '1', '54.6', '27.2', '13.7', '2.2', '1.3'], ['27', '1', '1', '1', '-1', '44.9', '32.1', '13.5', '5.6', '1.6'], ['28', '0', '0', '0', '0', '55.9', '26', '13.6', '2.6', '1.1'], ['29', '-1', '1', '-1', '-1', '3.2', '61.6', '10.5', '13', '10.1'], ['30', '0', '0', '0', '0', '55.8', '27.1', '13.1', '2.2', '1.1'], ['31', '1', '-1', '-1', '1', '56.9', '23.5', '12.2', '4.3', '0.7']]",1,0,1,2,S0950061812005867_2,S0950061812005867,2012-09-06
2539,Analysis of variance (ANOVA) of the CCD models for phase composition of clinkers.,"[['Terms', 'C3S', 'C3S', 'C2S', 'C2S', 'C4AF', 'C4AF', 'C3A', 'C3A', 'f-CaO', 'f-CaO'], ['Terms', 't', 'p', 't', 'p', 't', 'p', 't', 'p', 't', 'p'], ['MgO', '3.337', '0.003', '-3.483', '0.002', '3.16', '0.005', '-4.011', '0.001', '-4.206', '0'], ['SO3', '-5.69', '0', '7.483', '0', '1.963', '0.064', '-0.015', '0.988', '5.519', '0'], ['Temperature', '2.968', '0.008', '-3.71', '0.001', '0.598', '0.556', '-0.52', '0.609', '-3.909', '0.001'], ['Time', '1.895', '0.073', '-2.059', '0.053', '0.393', '0.698', '-0.649', '0.524', '-3.166', '0.005'], ['MgOxSO3', '2.788', '0.011', '-3.814', '0.001', '-0.179', '0.86', '0.269', '0.79', '-4.751', '0'], ['MgOxtemperature', '-1.707', '0.103', '2.153', '0.044', '0.007', '0.995', '0.04', '0.969', '2.195', '0.04'], ['MgOxtime', '-0.43', '0.672', '0.764', '0.454', '-0.645', '0.526', '-0.338', '0.739', '0.875', '0.392'], ['SO3 xtemperature', '2.203', '0.039', '-2.88', '0.009', '-0.486', '0.632', '-0.041', '0.967', '-2.461', '0.023'], ['SO3 xtime', '1.219', '0.237', '-1.643', '0.116', '-0.138', '0.891', '0.031', '0.975', '-1.43', '0.168'], ['Temperaturextime', '-0.243', '0.81', '0.016', '0.987', '-0.75', '0.462', '0.327', '0.747', '0.295', '0.771'], ['Regression', '', '0', '', '0', '', '0.19', '', '0.148', '', '0'], ['Linear', '', '0', '', '0', '', '0.023', '', '0.013', '', '0'], ['Interaction', '', '0.035', '', '0.002', '', '0.969', '', '0.999', '', '0.001']]",1,"Analysis of variance (ANOVA) of the CCD models for phase composition of clinkers.;[['Terms', 'C3S', 'C3S', 'C2S', 'C2S', 'C4AF', 'C4AF', 'C3A', 'C3A', 'f-CaO', 'f-CaO'], ['Terms', 't', 'p', 't', 'p', 't', 'p', 't', 'p', 't', 'p'], ['MgO', '3.337', '0.003', '-3.483', '0.002', '3.16', '0.005', '-4.011', '0.001', '-4.206', '0'], ['SO3', '-5.69', '0', '7.483', '0', '1.963', '0.064', '-0.015', '0.988', '5.519', '0'], ['Temperature', '2.968', '0.008', '-3.71', '0.001', '0.598', '0.556', '-0.52', '0.609', '-3.909', '0.001'], ['Time', '1.895', '0.073', '-2.059', '0.053', '0.393', '0.698', '-0.649', '0.524', '-3.166', '0.005'], ['MgOxSO3', '2.788', '0.011', '-3.814', '0.001', '-0.179', '0.86', '0.269', '0.79', '-4.751', '0'], ['MgOxtemperature', '-1.707', '0.103', '2.153', '0.044', '0.007', '0.995', '0.04', '0.969', '2.195', '0.04'], ['MgOxtime', '-0.43', '0.672', '0.764', '0.454', '-0.645', '0.526', '-0.338', '0.739', '0.875', '0.392'], ['SO3 xtemperature', '2.203', '0.039', '-2.88', '0.009', '-0.486', '0.632', '-0.041', '0.967', '-2.461', '0.023'], ['SO3 xtime', '1.219', '0.237', '-1.643', '0.116', '-0.138', '0.891', '0.031', '0.975', '-1.43', '0.168'], ['Temperaturextime', '-0.243', '0.81', '0.016', '0.987', '-0.75', '0.462', '0.327', '0.747', '0.295', '0.771'], ['Regression', '', '0', '', '0', '', '0.19', '', '0.148', '', '0'], ['Linear', '', '0', '', '0', '', '0.023', '', '0.013', '', '0'], ['Interaction', '', '0.035', '', '0.002', '', '0.969', '', '0.999', '', '0.001']]",1,1,1,3,S0950061812005867_3,S0950061812005867,2012-09-06
2540,The optimized analysis of variance (ANOVA) of the CCD models for phases in clinker.,"[['Terms', 'C3S', 'C3S', 'C2S', 'C2S', 'C4AF', 'C4AF', 'C3A', 'C3A', 'f-CaO', 'f-CaO'], ['Terms', 't', 'p', 't', 'p', 't', 'p', 't', 'p', 't', 'p'], ['MgO', '3.14', '0.004', '-3.071', '0.005', '3.583', '0.001', '-4.715', '0', '-3.241', '0.003'], ['SO3', '-5.354', '0', '6.598', '0', '2.225', '0.034', '', '', '4.252', '0'], ['Temperature', '2.793', '0.01', '-3.271', '0.003', '', '', '', '', '-3.012', '0.006'], ['MgOxSO3', '2.624', '0.015', '-3.363', '0.002', '', '', '', '', '-3.661', '0.001'], ['SO3 xtemperature', '2.073', '0.049', '-2.54', '0.018', '', '', '', '', '', ''], ['R 2 (%)', '', '69.70', '', '76.50', '', '38.85', '', '43.39', '', '66.26'], ['R   adj   2     (%)', '', '63.60', '', '71.80', '', '34.48', '', '41.44', '', '61.07'], ['Linear', '', '0', '', '0', '', '0.001', '', '0', '', '0'], ['Interaction', '', '0.01', '', '0.001', '', '', '', '', '', '0.001']]",1,"The optimized analysis of variance (ANOVA) of the CCD models for phases in clinker.;[['Terms', 'C3S', 'C3S', 'C2S', 'C2S', 'C4AF', 'C4AF', 'C3A', 'C3A', 'f-CaO', 'f-CaO'], ['Terms', 't', 'p', 't', 'p', 't', 'p', 't', 'p', 't', 'p'], ['MgO', '3.14', '0.004', '-3.071', '0.005', '3.583', '0.001', '-4.715', '0', '-3.241', '0.003'], ['SO3', '-5.354', '0', '6.598', '0', '2.225', '0.034', '', '', '4.252', '0'], ['Temperature', '2.793', '0.01', '-3.271', '0.003', '', '', '', '', '-3.012', '0.006'], ['MgOxSO3', '2.624', '0.015', '-3.363', '0.002', '', '', '', '', '-3.661', '0.001'], ['SO3 xtemperature', '2.073', '0.049', '-2.54', '0.018', '', '', '', '', '', ''], ['R 2 (%)', '', '69.70', '', '76.50', '', '38.85', '', '43.39', '', '66.26'], ['R   adj   2     (%)', '', '63.60', '', '71.80', '', '34.48', '', '41.44', '', '61.07'], ['Linear', '', '0', '', '0', '', '0.001', '', '0', '', '0'], ['Interaction', '', '0.01', '', '0.001', '', '', '', '', '', '0.001']]",1,1,1,3,S0950061812005867_4,S0950061812005867,2012-09-06
2541,"Phase composition (%) of samples sintered at 1450degC, for 30min.","[['Doping', 'Doping', 'Mineral composition', 'Mineral composition', 'Mineral composition', 'Mineral composition', 'Mineral composition'], ['MgO', 'SO3', 'C3S', 'C2S', 'C4AF', 'C3A', 'f-CaO'], ['0', '0', '54.65', '22.64', '8.42', '12.15', '1.19'], ['0', '3', '3.21', '61.57', '10.51', '12.98', '10.1'], ['4', '0', '49.84', '27.09', '11.29', '6.96', '2.53'], ['4', '3', '40.03', '34.83', '13.39', '6.44', '2.35']]",1,"Phase composition (%) of samples sintered at 1450degC, for 30min.;[['Doping', 'Doping', 'Mineral composition', 'Mineral composition', 'Mineral composition', 'Mineral composition', 'Mineral composition'], ['MgO', 'SO3', 'C3S', 'C2S', 'C4AF', 'C3A', 'f-CaO'], ['0', '0', '54.65', '22.64', '8.42', '12.15', '1.19'], ['0', '3', '3.21', '61.57', '10.51', '12.98', '10.1'], ['4', '0', '49.84', '27.09', '11.29', '6.96', '2.53'], ['4', '3', '40.03', '34.83', '13.39', '6.44', '2.35']]",1,1,1,3,S0950061812005867_5,S0950061812005867,2012-09-06
