Repository: zakidotai/cemcat

# CemCat Streamlit Hosting Bundle

This folder is ready to be pushed to GitHub and deployed on Streamlit Cloud.

## Files included

- `streamlit_app.py` (main app)
- `requirements.txt`
- `data/ner_cems_40k.csv`
- `data/pii_abs.json`
- `data/clinker_comps_with_dates.csv`
- `upload/composition_cls_slag_updated.csv`

## Local run

```bash
streamlit run streamlit_app.py
```

File: crystalline_composition_gpt4_with_pii_tid_dates.csv (part 95 of 101)
,caption,tables,Label,text,pred_0,pred_1,pred_2,all_pred,pii_tid,pii,date
2542,Properties of cement and silica fume.,"[['Component', 'Chemical composition (%)', 'Chemical composition (%)'], ['Component', 'Cement', 'Silica fume'], ['CaO', '64.47', '0.50'], ['SiO2', '20.09', '96'], ['C', '-', '1.50'], ['Al2O3', '5.01', '0.70'], ['Fe2O3', '2.73', '0.25'], ['MgO', '1.72', '0.60'], ['K2O', '0.66', '0.85'], ['Cl', '0.01', '0.10'], ['Na2O', '0.21', '0.25'], ['P2O5', '-', '0.10'], ['SO3', '3.03', '0.50'], ['H2O', '-', '0.80'], ['Fever loss', '2.11', '1.50'], ['pH value', '-', '5.0-8.0'], ['C3S', '60.7', '-'], ['C2S', '11.8', '-'], ['C3A', '8.6', '-'], ['C4AF', '8.3', '-'], ['Silicate modulus', '2.6', '-'], ['Alumina modulus', '1.8', '-'], ['Hydraulic modulus', '2.3', '-'], ['Total alkaline', '0.58', '-'], ['', '', ''], ['Physical properties', 'Physical properties', 'Physical properties'], ['', 'Cement', 'Silica fume'], ['Blaine specify surface', '5162cm2/g', '200,000cm2/g'], ['Unit volume weight', '-', '0.650g/cm3'], ['Specific gravity', '3.14', '2.26'], ['Initial setting time', '154min', '-'], ['Final setting time', '191min', '-'], ['Volume expansion Genlesmesi', '0.8mm', '-'], ['', '', ''], ['Compressive strength of cement (MPa)', 'Compressive strength of cement (MPa)', 'Compressive strength of cement (MPa)'], ['2days', '39.8MPa', '-'], ['7days', '54.2MPa', '-'], ['28days', '61.8MPa', '-']]",1,"Properties of cement and silica fume.;[['Component', 'Chemical composition (%)', 'Chemical composition (%)'], ['Component', 'Cement', 'Silica fume'], ['CaO', '64.47', '0.50'], ['SiO2', '20.09', '96'], ['C', '-', '1.50'], ['Al2O3', '5.01', '0.70'], ['Fe2O3', '2.73', '0.25'], ['MgO', '1.72', '0.60'], ['K2O', '0.66', '0.85'], ['Cl', '0.01', '0.10'], ['Na2O', '0.21', '0.25'], ['P2O5', '-', '0.10'], ['SO3', '3.03', '0.50'], ['H2O', '-', '0.80'], ['Fever loss', '2.11', '1.50'], ['pH value', '-', '5.0-8.0'], ['C3S', '60.7', '-'], ['C2S', '11.8', '-'], ['C3A', '8.6', '-'], ['C4AF', '8.3', '-'], ['Silicate modulus', '2.6', '-'], ['Alumina modulus', '1.8', '-'], ['Hydraulic modulus', '2.3', '-'], ['Total alkaline', '0.58', '-'], ['', '', ''], ['Physical properties', 'Physical properties', 'Physical properties'], ['', 'Cement', 'Silica fume'], ['Blaine specify surface', '5162cm2/g', '200,000cm2/g'], ['Unit volume weight', '-', '0.650g/cm3'], ['Specific gravity', '3.14', '2.26'], ['Initial setting time', '154min', '-'], ['Final setting time', '191min', '-'], ['Volume expansion Genlesmesi', '0.8mm', '-'], ['', '', ''], ['Compressive strength of cement (MPa)', 'Compressive strength of cement (MPa)', 'Compressive strength of cement (MPa)'], ['2days', '39.8MPa', '-'], ['7days', '54.2MPa', '-'], ['28days', '61.8MPa', '-']]",1,1,1,3,S0950061810003053_0,S0950061810003053,2010-07-13
2543,Chemical and phase compositions of investigated ordinary Portland cement.,"[['Chemical composition (wt.%)', 'Chemical composition (wt.%)', 'Chemical composition (wt.%)', 'Chemical composition (wt.%)', 'Phase composition (wt.%)', 'Phase composition (wt.%)'], ['Oxides', 'XRF', 'Oxides', 'XRF', 'C3S', '56.7'], ['CaO', '62.714', 'TiO2', '0.329', 'C2S', '14.3'], ['SiO2', '19.191', 'Na2O', '0.183', 'C3A', '3.2'], ['Al2O3', '4.446', '', '', 'C4AF', '12'], ['SO2', '2.362', '', '', 'CaSO4*2H2O', '2.4'], ['Fe2O3', '3.16', '', '', 'CaSO4*0.5H2O', '0.7'], ['MgO', '1.941', '', '', 'Ca(OH)2', '3.5'], ['K2O', '0.453', '', '', 'amorphous', '6.3']]",1,"Chemical and phase compositions of investigated ordinary Portland cement.;[['Chemical composition (wt.%)', 'Chemical composition (wt.%)', 'Chemical composition (wt.%)', 'Chemical composition (wt.%)', 'Phase composition (wt.%)', 'Phase composition (wt.%)'], ['Oxides', 'XRF', 'Oxides', 'XRF', 'C3S', '56.7'], ['CaO', '62.714', 'TiO2', '0.329', 'C2S', '14.3'], ['SiO2', '19.191', 'Na2O', '0.183', 'C3A', '3.2'], ['Al2O3', '4.446', '', '', 'C4AF', '12'], ['SO2', '2.362', '', '', 'CaSO4*2H2O', '2.4'], ['Fe2O3', '3.16', '', '', 'CaSO4*0.5H2O', '0.7'], ['MgO', '1.941', '', '', 'Ca(OH)2', '3.5'], ['K2O', '0.453', '', '', 'amorphous', '6.3']]",1,1,1,3,S0950061821030051_0,S0950061821030051,2021-10-26
2544,"Chemical, mineralogical and physical properties of binders.","[['Chemical composition (%)', 'OPC (%)', 'Slag (%)', 'Physical properties', 'OPC', 'Slag'], ['SiO2', '19.93', '39.62', 'Specific gravity', '3.16', '2.92'], ['Al2O3', '5.12', '11.38', 'Specific surface (cm2/g)', '4170', '4270'], ['Fe2O3', '3.12', '0.68', 'Retained on 90 um sieve (%)', '-', '-'], ['CaO', '62.72', '36.15', 'Retained on 45 um sieve (%)', '2.33', '3.78'], ['MgO', '2.59', '5.87', 'Retained on 32 um sieve (%)', '7.65', '9.17'], ['TiO2', '0.26', '0.98', 'Mineralogical composition', '', ''], ['Cr2O3', '0.04', '0.01', 'C3S', '47.15', '-'], ['Na2O', '0.28', '0.29', 'C2S', '21.63', '-'], ['K2O', '0.69', '1.19', 'C3A', '8.27', '-'], ['MnO', '0.07', '2.0', 'C4AF', '9.53', '-'], ['P2O5', '0.11', '<0.01', 'Basicity Index', '-', '0.98'], ['Reactive SiO2', '-', '39.17', '', '', ''], ['Free lime', '2.30', '-', '', '', ''], ['Loss on ignition', '2.96', '-1.38', '', '', ''], ['SO3', '2.95', '2.25', '', '', '']]",1,"Chemical, mineralogical and physical properties of binders.;[['Chemical composition (%)', 'OPC (%)', 'Slag (%)', 'Physical properties', 'OPC', 'Slag'], ['SiO2', '19.93', '39.62', 'Specific gravity', '3.16', '2.92'], ['Al2O3', '5.12', '11.38', 'Specific surface (cm2/g)', '4170', '4270'], ['Fe2O3', '3.12', '0.68', 'Retained on 90 um sieve (%)', '-', '-'], ['CaO', '62.72', '36.15', 'Retained on 45 um sieve (%)', '2.33', '3.78'], ['MgO', '2.59', '5.87', 'Retained on 32 um sieve (%)', '7.65', '9.17'], ['TiO2', '0.26', '0.98', 'Mineralogical composition', '', ''], ['Cr2O3', '0.04', '0.01', 'C3S', '47.15', '-'], ['Na2O', '0.28', '0.29', 'C2S', '21.63', '-'], ['K2O', '0.69', '1.19', 'C3A', '8.27', '-'], ['MnO', '0.07', '2.0', 'C4AF', '9.53', '-'], ['P2O5', '0.11', '<0.01', 'Basicity Index', '-', '0.98'], ['Reactive SiO2', '-', '39.17', '', '', ''], ['Free lime', '2.30', '-', '', '', ''], ['Loss on ignition', '2.96', '-1.38', '', '', ''], ['SO3', '2.95', '2.25', '', '', '']]",1,1,1,3,S0950061818317793_1,S0950061818317793,2018-07-19
2545,Mineral composition and hydration heat of cement.,"[['Cement type', 'Mineral composition (wt%)', 'Mineral composition (wt%)', 'Mineral composition (wt%)', 'Mineral composition (wt%)', 'Hydration heat(kJ/kg)', 'Hydration heat(kJ/kg)', 'Hydration heat(kJ/kg)'], ['Cement type', 'C3S', 'C2S', 'C3A', 'C4AF', '1d', '3d', '7d'], ['LHP cement', '33.0', '44.1', '1.3', '15.4', '140', '194', '234'], ['GB/T 200-2017LHP cement', '-', '>=40', '<=6', '-', '-', '<=230', '<=260']]",1,"Mineral composition and hydration heat of cement.;[['Cement type', 'Mineral composition (wt%)', 'Mineral composition (wt%)', 'Mineral composition (wt%)', 'Mineral composition (wt%)', 'Hydration heat(kJ/kg)', 'Hydration heat(kJ/kg)', 'Hydration heat(kJ/kg)'], ['Cement type', 'C3S', 'C2S', 'C3A', 'C4AF', '1d', '3d', '7d'], ['LHP cement', '33.0', '44.1', '1.3', '15.4', '140', '194', '234'], ['GB/T 200-2017LHP cement', '-', '>=40', '<=6', '-', '-', '<=230', '<=260']]",1,1,1,3,S0950061821025502_1,S0950061821025502,2021-09-11
2546,"Compositions of belite-rich Portland cement (BRC), ordinary Portland cement (OPC), limestone, and quartz (wt%).","[['Composition', 'Oxides (wt%)', 'Oxides (wt%)', 'Oxides (wt%)', 'Oxides (wt%)', 'Oxides (wt%)', 'Oxides (wt%)', 'Oxides (wt%)', 'Mineral   (wt%)', 'Mineral   (wt%)'], ['Composition', 'SiO2', 'Al2O3', 'CaO', 'Fe2O3', 'SO3', 'R2O', 'LOI', 'C3S', 'C2S'], ['BRC', '25.1', '3.2', '62.6', '3.5', '2.19', '2.43', '0.98', '31.3', '48.3'], ['OPC', '20.4', '5.76', '64.1', '3.19', '2.51', '2.78', '1.26', '49.8', '23.2'], ['Limestone', '1.8', '0.2', '54.2', '-', '-', '3.1', '40.7', '', ''], ['Quartz', '99.2', '0.08', '-', '-', '-', '0.1', '0.62', '', '']]",1,"Compositions of belite-rich Portland cement (BRC), ordinary Portland cement (OPC), limestone, and quartz (wt%).;[['Composition', 'Oxides (wt%)', 'Oxides (wt%)', 'Oxides (wt%)', 'Oxides (wt%)', 'Oxides (wt%)', 'Oxides (wt%)', 'Oxides (wt%)', 'Mineral   (wt%)', 'Mineral   (wt%)'], ['Composition', 'SiO2', 'Al2O3', 'CaO', 'Fe2O3', 'SO3', 'R2O', 'LOI', 'C3S', 'C2S'], ['BRC', '25.1', '3.2', '62.6', '3.5', '2.19', '2.43', '0.98', '31.3', '48.3'], ['OPC', '20.4', '5.76', '64.1', '3.19', '2.51', '2.78', '1.26', '49.8', '23.2'], ['Limestone', '1.8', '0.2', '54.2', '-', '-', '3.1', '40.7', '', ''], ['Quartz', '99.2', '0.08', '-', '-', '-', '0.1', '0.62', '', '']]",1,1,1,3,S0950061821025514_0,S0950061821025514,2021-09-08
2547,Chemical composition of the OPC and the FA.,"[['Constituent (wt.%)', 'SiO2', 'Al2O3', 'CaO', 'MgO', 'SO3', 'Fe2O3', 'Loss', 'C3S', 'C2S', 'C3A', 'C4AF'], ['OPC', '21.37', '5.02', '63.95', '2.47', '3.0', '2.4', '1.24', '60.69', '15.82', '9.24', '7.28'], ['FA', '50.96', '25.88', '2.15', '2.6', '0.65', '8.25', '3.2', 'SiO2 +Al2O3 +Fe2O3 =85.09', 'SiO2 +Al2O3 +Fe2O3 =85.09', 'SiO2 +Al2O3 +Fe2O3 =85.09', 'SiO2 +Al2O3 +Fe2O3 =85.09']]",1,"Chemical composition of the OPC and the FA.;[['Constituent (wt.%)', 'SiO2', 'Al2O3', 'CaO', 'MgO', 'SO3', 'Fe2O3', 'Loss', 'C3S', 'C2S', 'C3A', 'C4AF'], ['OPC', '21.37', '5.02', '63.95', '2.47', '3.0', '2.4', '1.24', '60.69', '15.82', '9.24', '7.28'], ['FA', '50.96', '25.88', '2.15', '2.6', '0.65', '8.25', '3.2', 'SiO2 +Al2O3 +Fe2O3 =85.09', 'SiO2 +Al2O3 +Fe2O3 =85.09', 'SiO2 +Al2O3 +Fe2O3 =85.09', 'SiO2 +Al2O3 +Fe2O3 =85.09']]",1,1,1,3,S0950061813009653_1,S0950061813009653,2013-11-27
2548,Analysis of cement.,"[['Constituent', 'Weight (%)'], ['SiO2', '21.52'], ['Al2O3', '4.64'], ['Fe2O3', '3.09'], ['CaO', '65.31'], ['MgO', '1.59'], ['SO3', '2.25'], ['Tricalcium silicate (C3S)', '60.3'], ['Dicalcium silicate (C2S)', '16.2'], ['Tricalcium aluminate (C3A)', '7.1'], ['Tetracalcium aluminoferrite (C4AF)', '9.4'], ['Loss on ignition', '1.12'], ['Fineness (cm2/g)', '3540']]",1,"Analysis of cement.;[['Constituent', 'Weight (%)'], ['SiO2', '21.52'], ['Al2O3', '4.64'], ['Fe2O3', '3.09'], ['CaO', '65.31'], ['MgO', '1.59'], ['SO3', '2.25'], ['Tricalcium silicate (C3S)', '60.3'], ['Dicalcium silicate (C2S)', '16.2'], ['Tricalcium aluminate (C3A)', '7.1'], ['Tetracalcium aluminoferrite (C4AF)', '9.4'], ['Loss on ignition', '1.12'], ['Fineness (cm2/g)', '3540']]",1,1,1,3,S0950061812003534_0,S0950061812003534,2012-06-29
2549,Properties of cement and silica fume.,"[['Component', 'Chemical composition (%)', 'Chemical composition (%)'], ['Component', 'Cement', 'Silica fume'], ['CaO', '64.47', '0.50'], ['SiO2', '20.09', '96'], ['C', '-', '1.50'], ['Al2O3', '5.01', '0.70'], ['Fe2O3', '2.73', '0.25'], ['MgO', '1.72', '0.60'], ['K2O', '0.66', '0.85'], ['Cl', '0.01', '0.10'], ['Na2O', '0.21', '0.25'], ['P2O5', '-', '0.10'], ['SO3', '3.03', '0.50'], ['H2O', '-', '0.80'], ['Fever loss', '2.11', '1.50'], ['pH value', '-', '5.0-8.0'], ['C3S', '60.7', '-'], ['C2S', '11.8', '-'], ['C3A', '8.6', '-'], ['C4AF', '8.3', '-'], ['Silicate modulus', '2.6', '-'], ['Alumina modulus', '1.8', '-'], ['Hydraulic modulus', '2.3', '-'], ['Total alkaline', '0.58', '-'], ['', '', ''], ['', 'Physical properties', 'Physical properties'], ['', 'Cement', 'Silica fume'], ['Blaine specify surface', '5162cm2/g', '200,000cm2/g'], ['Unit volume weight', '-', '0.650g/cm3'], ['Specific gravity', '3.14', '2.26'], ['Initial setting time', '154min', '-'], ['Final setting time', '191min', '-'], ['Volume expansion Genlesmesi', '0.8mm', '-'], ['', '', ''], ['', 'Compressive strength of cement (MPa)', 'Compressive strength of cement (MPa)'], ['2days', '39.8MPa', '-'], ['7days', '54.2MPa', '-'], ['28days', '61.8MPa', '-']]",1,"Properties of cement and silica fume.;[['Component', 'Chemical composition (%)', 'Chemical composition (%)'], ['Component', 'Cement', 'Silica fume'], ['CaO', '64.47', '0.50'], ['SiO2', '20.09', '96'], ['C', '-', '1.50'], ['Al2O3', '5.01', '0.70'], ['Fe2O3', '2.73', '0.25'], ['MgO', '1.72', '0.60'], ['K2O', '0.66', '0.85'], ['Cl', '0.01', '0.10'], ['Na2O', '0.21', '0.25'], ['P2O5', '-', '0.10'], ['SO3', '3.03', '0.50'], ['H2O', '-', '0.80'], ['Fever loss', '2.11', '1.50'], ['pH value', '-', '5.0-8.0'], ['C3S', '60.7', '-'], ['C2S', '11.8', '-'], ['C3A', '8.6', '-'], ['C4AF', '8.3', '-'], ['Silicate modulus', '2.6', '-'], ['Alumina modulus', '1.8', '-'], ['Hydraulic modulus', '2.3', '-'], ['Total alkaline', '0.58', '-'], ['', '', ''], ['', 'Physical properties', 'Physical properties'], ['', 'Cement', 'Silica fume'], ['Blaine specify surface', '5162cm2/g', '200,000cm2/g'], ['Unit volume weight', '-', '0.650g/cm3'], ['Specific gravity', '3.14', '2.26'], ['Initial setting time', '154min', '-'], ['Final setting time', '191min', '-'], ['Volume expansion Genlesmesi', '0.8mm', '-'], ['', '', ''], ['', 'Compressive strength of cement (MPa)', 'Compressive strength of cement (MPa)'], ['2days', '39.8MPa', '-'], ['7days', '54.2MPa', '-'], ['28days', '61.8MPa', '-']]",1,1,1,3,S0950061811003084_0,S0950061811003084,2011-07-13
2550,Chemical-physic determinations.,"[['Chemical parameters (%)', 'Portland cements', 'Portland cements', 'Portland cements', 'Portland cements', 'Pozzolan', 'Gypsum', 'Gypsum', 'Gypsum', 'Gypsum'], ['Chemical parameters (%)', 'OPC', 'OPC', 'SRPC', 'SRPC', 'Pozzolan', 'Chemical parameters (%)', 'Chemical parameters (%)', 'Mineralogical composition (%)', 'Mineralogical composition (%)'], ['Chemical parameters (%)', 'P-1', 'P-2', 'PY-4', 'PY-6', 'M', 'Chemical parameters (%)', 'Chemical parameters (%)', 'Mineralogical composition (%)', 'Mineralogical composition (%)'], ['Chemical parameters (%)', '[3.08]', '[3.06]', '[3.16]', '[3.21]', '[2.55]', 'Chemical parameters (%)', 'Chemical parameters (%)', 'Mineralogical composition (%)', 'Mineralogical composition (%)'], ['L.O.I.', '1.60', '2.91', '1.64', '1.11', '0.60', 'H2O (40-217degC)', '20.13', 'CaSO4*2H2O', '95.58'], ['I.R.', '0.70', '1.21', '0.43', '0.15', '0.22', 'CO2 (217-1000degC)', '0.75', '', ''], ['SiO2', '19.18', '19.36', '22.10', '21.70', '73.53', 'I.R.', '0.26', 'CaSO4* 1/2 H2O and/or CaSO4', '2.47'], ['Al2O3', '6.44', '6.03', '1.98', '1.52', '23.11', 'SiO2', '0,04', '', ''], ['Fe2O3', '1.75', '2.89', '4.46', '4.11', '1.19', 'SO3', '45.87', 'CaCO3', '0.75'], ['CaO', '63.94', '59.49', '65.59', '67.97', '0.63', 'CaO', '32.54', '', ''], ['MgO', '1.48', '1.21', '0.83', '0.42', '0.03', 'MgO', '0.36', 'MgCO3', '0.81'], ['Na2O', '0.90', '1.23', '0.15', '0.43', '0.07', 'Na2O', '0.02', '', ''], ['K2O', '0.52', '0.69', '0.05', '0.20', '0.70', 'K2O', '0.01', 'Total', '99.61'], ['SO3', '3.50', '4.94', '2.78', '2.34', '0.00', 'Total', '99.98', '', ''], ['', '', '', '', '', '', '', '', '', ''], ['Total', '100.01', '99.96', '100.01', '99.50', '100.05', '', '', 'H2O at 40degC', '0.41'], ['H2O (105degC)', '0.24', '0.93', '0.22', '0.22', '0.16', '', '', '', ''], ['CaO free', '1.9', '0.7', '1.2', '1.75', '-', '', '', '', ''], ['', '', '', '', '', '', '', '', '', ''], ['Mineralogical composition (%)', 'Bogue potential calculus', 'Bogue potential calculus', 'Bogue potential calculus', 'Bogue potential calculus', '', '', '', '', ''], ['C3S', '51.05', '33.47', '58.19', '79.43', '', '', '', '', ''], ['C2S', '16.48', '30.26', '19.46', '2.29', '', '', '', '', ''], ['C3A', '14.11', '11.09', '0.00', '0.00', '', '', '', '', ''], ['(C4AF+C2F) ss', '5.33', '8.79', '11.75', '10.19', '', '', '', '', ''], ['C4AF+2C3A', '33.55', '30.97', '11.75', '10.19', '', '', '', '', ''], ['C4AF+C3A', '19.44', '19.88', '11.75', '10.19', '', '', '', '', ''], ['', '', '', '', '', '', '', '', '', ''], ['Blaine specific surface (m2/kg)', '319', '302', '323', '329', '398', '', '', '', '']]",1,"Chemical-physic determinations.;[['Chemical parameters (%)', 'Portland cements', 'Portland cements', 'Portland cements', 'Portland cements', 'Pozzolan', 'Gypsum', 'Gypsum', 'Gypsum', 'Gypsum'], ['Chemical parameters (%)', 'OPC', 'OPC', 'SRPC', 'SRPC', 'Pozzolan', 'Chemical parameters (%)', 'Chemical parameters (%)', 'Mineralogical composition (%)', 'Mineralogical composition (%)'], ['Chemical parameters (%)', 'P-1', 'P-2', 'PY-4', 'PY-6', 'M', 'Chemical parameters (%)', 'Chemical parameters (%)', 'Mineralogical composition (%)', 'Mineralogical composition (%)'], ['Chemical parameters (%)', '[3.08]', '[3.06]', '[3.16]', '[3.21]', '[2.55]', 'Chemical parameters (%)', 'Chemical parameters (%)', 'Mineralogical composition (%)', 'Mineralogical composition (%)'], ['L.O.I.', '1.60', '2.91', '1.64', '1.11', '0.60', 'H2O (40-217degC)', '20.13', 'CaSO4*2H2O', '95.58'], ['I.R.', '0.70', '1.21', '0.43', '0.15', '0.22', 'CO2 (217-1000degC)', '0.75', '', ''], ['SiO2', '19.18', '19.36', '22.10', '21.70', '73.53', 'I.R.', '0.26', 'CaSO4* 1/2 H2O and/or CaSO4', '2.47'], ['Al2O3', '6.44', '6.03', '1.98', '1.52', '23.11', 'SiO2', '0,04', '', ''], ['Fe2O3', '1.75', '2.89', '4.46', '4.11', '1.19', 'SO3', '45.87', 'CaCO3', '0.75'], ['CaO', '63.94', '59.49', '65.59', '67.97', '0.63', 'CaO', '32.54', '', ''], ['MgO', '1.48', '1.21', '0.83', '0.42', '0.03', 'MgO', '0.36', 'MgCO3', '0.81'], ['Na2O', '0.90', '1.23', '0.15', '0.43', '0.07', 'Na2O', '0.02', '', ''], ['K2O', '0.52', '0.69', '0.05', '0.20', '0.70', 'K2O', '0.01', 'Total', '99.61'], ['SO3', '3.50', '4.94', '2.78', '2.34', '0.00', 'Total', '99.98', '', ''], ['', '', '', '', '', '', '', '', '', ''], ['Total', '100.01', '99.96', '100.01', '99.50', '100.05', '', '', 'H2O at 40degC', '0.41'], ['H2O (105degC)', '0.24', '0.93', '0.22', '0.22', '0.16', '', '', '', ''], ['CaO free', '1.9', '0.7', '1.2', '1.75', '-', '', '', '', ''], ['', '', '', '', '', '', '', '', '', ''], ['Mineralogical composition (%)', 'Bogue potential calculus', 'Bogue potential calculus', 'Bogue potential calculus', 'Bogue potential calculus', '', '', '', '', ''], ['C3S', '51.05', '33.47', '58.19', '79.43', '', '', '', '', ''], ['C2S', '16.48', '30.26', '19.46', '2.29', '', '', '', '', ''], ['C3A', '14.11', '11.09', '0.00', '0.00', '', '', '', '', ''], ['(C4AF+C2F) ss', '5.33', '8.79', '11.75', '10.19', '', '', '', '', ''], ['C4AF+2C3A', '33.55', '30.97', '11.75', '10.19', '', '', '', '', ''], ['C4AF+C3A', '19.44', '19.88', '11.75', '10.19', '', '', '', '', ''], ['', '', '', '', '', '', '', '', '', ''], ['Blaine specific surface (m2/kg)', '319', '302', '323', '329', '398', '', '', '', '']]",1,1,1,3,S0950061810000449_0,S0950061810000449,2010-03-02
2551,Chemical and mineral compositions and physical properties of cement used.,"[['Physical properties', 'Physical properties', 'Physical properties'], ['', 'Initial setting time, min', '145'], ['', 'Final setting time, min', '210'], ['', 'Blaine fineness, m2/kg', '391'], ['', '', ''], ['Chemical composition, %', 'Chemical composition, %', 'Chemical composition, %'], ['', 'Calcium oxide, CaO', '65.0'], ['', 'Silica, SiO2', '20.3'], ['', 'Aluminum oxide, Al2O3', '4.7'], ['', 'Iron oxide, Fe2O3', '3.2'], ['', 'Magnesia, MgO', '0.9'], ['', 'Sodium oxide, Na2O', '0.2'], ['', 'Potassium oxide, K2O', '0.5'], ['', 'Total alkalinity as Na2O+0.658K2O', '0.53'], ['', 'Sulphuric anhydride as SO3', '2.4'], ['', 'Loss on ignition (LOI)', '1.9'], ['', '', ''], ['Mineral composition according to Bogue calculation, %', 'Mineral composition according to Bogue calculation, %', 'Mineral composition according to Bogue calculation, %'], ['', 'Tricalcium silicate, C3S', '67'], ['', 'Dicalcium silicate, C2S', '8'], ['', 'Tricalcium aluminate, C3A', '7'], ['', 'Tetracalcium alumninoferrite, C4AF', '10']]",1,"Chemical and mineral compositions and physical properties of cement used.;[['Physical properties', 'Physical properties', 'Physical properties'], ['', 'Initial setting time, min', '145'], ['', 'Final setting time, min', '210'], ['', 'Blaine fineness, m2/kg', '391'], ['', '', ''], ['Chemical composition, %', 'Chemical composition, %', 'Chemical composition, %'], ['', 'Calcium oxide, CaO', '65.0'], ['', 'Silica, SiO2', '20.3'], ['', 'Aluminum oxide, Al2O3', '4.7'], ['', 'Iron oxide, Fe2O3', '3.2'], ['', 'Magnesia, MgO', '0.9'], ['', 'Sodium oxide, Na2O', '0.2'], ['', 'Potassium oxide, K2O', '0.5'], ['', 'Total alkalinity as Na2O+0.658K2O', '0.53'], ['', 'Sulphuric anhydride as SO3', '2.4'], ['', 'Loss on ignition (LOI)', '1.9'], ['', '', ''], ['Mineral composition according to Bogue calculation, %', 'Mineral composition according to Bogue calculation, %', 'Mineral composition according to Bogue calculation, %'], ['', 'Tricalcium silicate, C3S', '67'], ['', 'Dicalcium silicate, C2S', '8'], ['', 'Tricalcium aluminate, C3A', '7'], ['', 'Tetracalcium alumninoferrite, C4AF', '10']]",1,1,1,3,S0950061810000565_0,S0950061810000565,2010-03-04
2552,Chemical and physical properties of cement and SCMs.,"[['', 'Cement CEM I 52.5R (%)', 'GGBS (%)', 'Flash metakaolin (%)', 'Densified silica fume (%)'], ['Specific surface area', '4136cm2/g (Blaine)', '3900cm2/g (Blaine)', '12.5m2/g (BET)', '22m2/g (BET)'], ['Specific gravity', '3.13g/cm3', '2.90g/cm3', '2.54g/cm3', '2.24g/cm3'], ['Shape', 'Angular', 'Angular', 'Flaky structure', 'Spherical'], ['Oxides', '%', '%', '%', '%'], ['SiO2', '20.3', '36.1', '67.1', '96.5'], ['CaO', '65.4', '44.0', '1.1', '0.80'], ['Al2O3', '4.5', '10.7', '26.8', '0.21'], ['Fe2O3', '2.5', '0.41', '2.6', '0.16'], ['MgO', '1.0', '7.3', '0.1', '0.29'], ['K2O', '0.14', '0.43', '0.1', '0.52'], ['Na2O', '0.13', '0.25', '0.01', '0.17'], ['SO3', '3.4', '0.2', '0.0', '0.24'], ['Loss on ignition', '2.1', '<0.1', '0.8', '2.7'], ['Mineralogical composition of cement', 'Mineralogical composition of cement', '', '', ''], ['C3S', '66.7', '', '', ''], ['C2S', '13.1', '', '', ''], ['C3A', '8.7', '', '', ''], ['C4AF', '8.2', '', '', '']]",1,"Chemical and physical properties of cement and SCMs.;[['', 'Cement CEM I 52.5R (%)', 'GGBS (%)', 'Flash metakaolin (%)', 'Densified silica fume (%)'], ['Specific surface area', '4136cm2/g (Blaine)', '3900cm2/g (Blaine)', '12.5m2/g (BET)', '22m2/g (BET)'], ['Specific gravity', '3.13g/cm3', '2.90g/cm3', '2.54g/cm3', '2.24g/cm3'], ['Shape', 'Angular', 'Angular', 'Flaky structure', 'Spherical'], ['Oxides', '%', '%', '%', '%'], ['SiO2', '20.3', '36.1', '67.1', '96.5'], ['CaO', '65.4', '44.0', '1.1', '0.80'], ['Al2O3', '4.5', '10.7', '26.8', '0.21'], ['Fe2O3', '2.5', '0.41', '2.6', '0.16'], ['MgO', '1.0', '7.3', '0.1', '0.29'], ['K2O', '0.14', '0.43', '0.1', '0.52'], ['Na2O', '0.13', '0.25', '0.01', '0.17'], ['SO3', '3.4', '0.2', '0.0', '0.24'], ['Loss on ignition', '2.1', '<0.1', '0.8', '2.7'], ['Mineralogical composition of cement', 'Mineralogical composition of cement', '', '', ''], ['C3S', '66.7', '', '', ''], ['C2S', '13.1', '', '', ''], ['C3A', '8.7', '', '', ''], ['C4AF', '8.2', '', '', '']]",1,1,1,3,S0950061816321390_0,S0950061816321390,2017-01-10
2553,Physical and chemical properties of cement CEM I 52.5 R.,"[['Chemical analysis (%)', 'Chemical analysis (%)', 'Physical properties', 'Physical properties', 'Physical properties'], ['CaO', '63.4', 'Specify gravity (kg.m-3)', '', '3140'], ['SiO2', '19.2', 'Specific surface Blaine (cm2.g-1)', '', '4900'], ['Al2O3', '4.5', 'Compressive strength (MPa)', '', ''], ['Fe2O3', '3.9', '2days', '', '39'], ['MgO', '1.1', '7days', '', '53'], ['SO3', '3.5', '28days', '', '64'], ['K2O', '0.90', 'Initial setting time (min)', '', '170'], ['N2O', '0.07', '', '', ''], ['Loss on ignition', '2.6', '', '', ''], ['Phase composition', 'C3S', 'C2S', 'C3A', 'C4AF'], ['', '68%', '9%', '6%', '13%']]",1,"Physical and chemical properties of cement CEM I 52.5 R.;[['Chemical analysis (%)', 'Chemical analysis (%)', 'Physical properties', 'Physical properties', 'Physical properties'], ['CaO', '63.4', 'Specify gravity (kg.m-3)', '', '3140'], ['SiO2', '19.2', 'Specific surface Blaine (cm2.g-1)', '', '4900'], ['Al2O3', '4.5', 'Compressive strength (MPa)', '', ''], ['Fe2O3', '3.9', '2days', '', '39'], ['MgO', '1.1', '7days', '', '53'], ['SO3', '3.5', '28days', '', '64'], ['K2O', '0.90', 'Initial setting time (min)', '', '170'], ['N2O', '0.07', '', '', ''], ['Loss on ignition', '2.6', '', '', ''], ['Phase composition', 'C3S', 'C2S', 'C3A', 'C4AF'], ['', '68%', '9%', '6%', '13%']]",1,1,1,3,S0950061816321419_0,S0950061816321419,2017-01-09
2554,"Physical and chemical properties of cement, glass powder, silica fume, and fly ash.","[['', '', 'Type GU Cement', 'Type GUb-S/SF cement', 'Glass powder', 'Silica fume', 'Class F fly ash'], ['Physical property', 'Fineness (retained on 45mm, %)', '-', '-', '0', '-', '10'], ['Physical property', 'Maximum particle size (dmax) (mm)', '-', '-', '40', '-', '-'], ['Physical property', 'Mean particle size (d50) (mm)', '-', '-', '12', '0.15', '13'], ['Physical property', 'Blaine specific surface (m2/kg)', '394', '-', '382 *', '20000', '410'], ['Physical property', 'Specific gravity', '3.15', '-', '2.54', '2.2', '2.53'], ['Physical property', 'Water absorption', '-', '-', '0%', '-', '-'], ['Physical property', 'Color', '-', '-', 'White', '-', '-'], ['Physical property', 'Morphology', '-', '-', 'Angular particles', '-', '-'], ['', '', '', '', '', '', ''], ['Chemical properties in % of total', 'Silicon oxide (SiO2)', '19.9', '33.8', '74.07', '99.8', '52.4'], ['Chemical properties in % of total', 'Aluminum oxide (Al2O3)', '4.7', '10.4', '1.97', '0.11', '27.2'], ['Chemical properties in % of total', 'Iron oxide (Fe2O3)', '3.0', '3.4', '0.44', '0.09', '8.3'], ['Chemical properties in % of total', 'Calcium oxide (CaO)', '62.7', '44.0', '13.56', '0.40', '4.5'], ['Chemical properties in % of total', 'Magnesium oxide (MgO)', '2.1', '1.4', '1.26', '0.20', '0.96'], ['Chemical properties in % of total', 'Sulfate trioxide (SO3)', '3.4', '2.6', '0.20', '-', '0.05'], ['Chemical properties in % of total', 'Potassium oxide (K2O)', '0.95', '-', '0.62', '0.50', '2.33'], ['Chemical properties in % of total', 'Sodium oxide (Na2O)', '0.18', '-', '7.19', '0.20', '0.20'], ['Chemical properties in % of total', 'Loss on ignition (LOI) at 800degC', '2.4', '2.1', '0.47', '3.5', '2.2'], ['Chemical properties in % of total', 'Tricalcium silicate (C3S)', '58.2', '-', '-', '-', '-'], ['Chemical properties in % of total', 'Dicalcium silicate (C2S)', '13.1', '-', '-', '-', '-'], ['Chemical properties in % of total', 'Tricalcium aluminate (C3A)', '7.4', '-', '-', '-', '-'], ['Chemical properties in % of total', 'Tetracalcium ferroaluminate (C4AF)', '9.3', '-', '-', '-', '-'], ['Chemical properties in % of total', 'Alkali equivalent Na2O+0.658xK2O', '0.9', '0.7', '7.60', '-', '1.7']]",1,"Physical and chemical properties of cement, glass powder, silica fume, and fly ash.;[['', '', 'Type GU Cement', 'Type GUb-S/SF cement', 'Glass powder', 'Silica fume', 'Class F fly ash'], ['Physical property', 'Fineness (retained on 45mm, %)', '-', '-', '0', '-', '10'], ['Physical property', 'Maximum particle size (dmax) (mm)', '-', '-', '40', '-', '-'], ['Physical property', 'Mean particle size (d50) (mm)', '-', '-', '12', '0.15', '13'], ['Physical property', 'Blaine specific surface (m2/kg)', '394', '-', '382 *', '20000', '410'], ['Physical property', 'Specific gravity', '3.15', '-', '2.54', '2.2', '2.53'], ['Physical property', 'Water absorption', '-', '-', '0%', '-', '-'], ['Physical property', 'Color', '-', '-', 'White', '-', '-'], ['Physical property', 'Morphology', '-', '-', 'Angular particles', '-', '-'], ['', '', '', '', '', '', ''], ['Chemical properties in % of total', 'Silicon oxide (SiO2)', '19.9', '33.8', '74.07', '99.8', '52.4'], ['Chemical properties in % of total', 'Aluminum oxide (Al2O3)', '4.7', '10.4', '1.97', '0.11', '27.2'], ['Chemical properties in % of total', 'Iron oxide (Fe2O3)', '3.0', '3.4', '0.44', '0.09', '8.3'], ['Chemical properties in % of total', 'Calcium oxide (CaO)', '62.7', '44.0', '13.56', '0.40', '4.5'], ['Chemical properties in % of total', 'Magnesium oxide (MgO)', '2.1', '1.4', '1.26', '0.20', '0.96'], ['Chemical properties in % of total', 'Sulfate trioxide (SO3)', '3.4', '2.6', '0.20', '-', '0.05'], ['Chemical properties in % of total', 'Potassium oxide (K2O)', '0.95', '-', '0.62', '0.50', '2.33'], ['Chemical properties in % of total', 'Sodium oxide (Na2O)', '0.18', '-', '7.19', '0.20', '0.20'], ['Chemical properties in % of total', 'Loss on ignition (LOI) at 800degC', '2.4', '2.1', '0.47', '3.5', '2.2'], ['Chemical properties in % of total', 'Tricalcium silicate (C3S)', '58.2', '-', '-', '-', '-'], ['Chemical properties in % of total', 'Dicalcium silicate (C2S)', '13.1', '-', '-', '-', '-'], ['Chemical properties in % of total', 'Tricalcium aluminate (C3A)', '7.4', '-', '-', '-', '-'], ['Chemical properties in % of total', 'Tetracalcium ferroaluminate (C4AF)', '9.3', '-', '-', '-', '-'], ['Chemical properties in % of total', 'Alkali equivalent Na2O+0.658xK2O', '0.9', '0.7', '7.60', '-', '1.7']]",1,1,1,3,S0950061816321511_1,S0950061816321511,2017-01-06
2555,Properties of cement and silica fume.,"[['Composition (%)', 'Cement', 'Silica fume'], ['Chemical compositions', 'Chemical compositions', 'Chemical compositions'], ['Sio2', '21.20', '85-95'], ['Al2O3', '5.35', '0.5-1.7'], ['Fe2O3', '3.40', '0.4-2'], ['MgO', '1.44', '0.1-0.9'], ['Na2O', '-', '0.15-0.2'], ['K2O', '-', '0.15-1.02'], ['CaO', '63.95', '-'], ['C3S', '51.46', '-'], ['C2S', '22.00', '-'], ['C3A', '6.42', '-'], ['C4AF', '10.35', '-'], ['', '', ''], ['Physical properties', 'Physical properties', 'Physical properties'], ['Specific gravity', '3.1', '2.21'], ['Specific surface (cm2/gr)', '3000', '14,000']]",1,"Properties of cement and silica fume.;[['Composition (%)', 'Cement', 'Silica fume'], ['Chemical compositions', 'Chemical compositions', 'Chemical compositions'], ['Sio2', '21.20', '85-95'], ['Al2O3', '5.35', '0.5-1.7'], ['Fe2O3', '3.40', '0.4-2'], ['MgO', '1.44', '0.1-0.9'], ['Na2O', '-', '0.15-0.2'], ['K2O', '-', '0.15-1.02'], ['CaO', '63.95', '-'], ['C3S', '51.46', '-'], ['C2S', '22.00', '-'], ['C3A', '6.42', '-'], ['C4AF', '10.35', '-'], ['', '', ''], ['Physical properties', 'Physical properties', 'Physical properties'], ['Specific gravity', '3.1', '2.21'], ['Specific surface (cm2/gr)', '3000', '14,000']]",1,1,1,3,S0950061809004103_0,S0950061809004103,2009-12-24
2556,"Chemical analysis and physical properties of cement, limestone powder and fly ash.","[['', 'Cement', 'Limestone powder', 'Fly ash'], ['Chemical analysis (%)', 'Chemical analysis (%)', 'Chemical analysis (%)', 'Chemical analysis (%)'], ['SiO2', '20.03', '2.74', '61.3'], ['Al2O3', '4.53', '0.25', '28.8'], ['Fe2O3', '3.63', '0.34', '4.98'], ['CaO', '60.25', '50.98', '1.05'], ['MgO', '3.42', '1.40', '0.63'], ['SO3', '2.23', '-', '0.13'], ['Na2O', '0.25', '0.12', '0.24'], ['K2O', '0.71', '0.42', '1.40'], ['Ignition loss', '1.37', '43.00', '0.70'], ['', '', '', ''], ['Physical properties', 'Physical properties', 'Physical properties', 'Physical properties'], ['Specific gravity', '3.15', '2.8', '2.2'], ['Blain fineness (m2/kg)', '290', '480', ''], ['', '', '', ''], ['Bogue potential compound composition (%)', 'Bogue potential compound composition (%)', 'Bogue potential compound composition (%)', 'Bogue potential compound composition (%)'], ['C3S', '49.9', '-', '-'], ['C2S', '23.5', '-', '-'], ['C3A', '6.6', '-', '-'], ['C4AF', '10.9', '-', '-']]",1,"Chemical analysis and physical properties of cement, limestone powder and fly ash.;[['', 'Cement', 'Limestone powder', 'Fly ash'], ['Chemical analysis (%)', 'Chemical analysis (%)', 'Chemical analysis (%)', 'Chemical analysis (%)'], ['SiO2', '20.03', '2.74', '61.3'], ['Al2O3', '4.53', '0.25', '28.8'], ['Fe2O3', '3.63', '0.34', '4.98'], ['CaO', '60.25', '50.98', '1.05'], ['MgO', '3.42', '1.40', '0.63'], ['SO3', '2.23', '-', '0.13'], ['Na2O', '0.25', '0.12', '0.24'], ['K2O', '0.71', '0.42', '1.40'], ['Ignition loss', '1.37', '43.00', '0.70'], ['', '', '', ''], ['Physical properties', 'Physical properties', 'Physical properties', 'Physical properties'], ['Specific gravity', '3.15', '2.8', '2.2'], ['Blain fineness (m2/kg)', '290', '480', ''], ['', '', '', ''], ['Bogue potential compound composition (%)', 'Bogue potential compound composition (%)', 'Bogue potential compound composition (%)', 'Bogue potential compound composition (%)'], ['C3S', '49.9', '-', '-'], ['C2S', '23.5', '-', '-'], ['C3A', '6.6', '-', '-'], ['C4AF', '10.9', '-', '-']]",1,1,1,3,S0950061809004206_0,S0950061809004206,2010-01-06
2557,The mineral compositions of OPC and MPC.,"[['', 'Mineral composition (mass%)', 'Mineral composition (mass%)', 'Mineral composition (mass%)', 'Mineral composition (mass%)', 'Mineral composition (mass%)', 'Blaine (cm2/g)'], ['', 'C3S', 'C2S', 'C3A', 'C4AF', 'C     S   -     2   H', 'Blaine (cm2/g)'], ['OPC', '47.2', '27.0', '10.4', '9.4', '3.9', '3380'], ['MPC', '44.4', '33.7', '3.7', '12.5', '3.9', '3040']]",1,"The mineral compositions of OPC and MPC.;[['', 'Mineral composition (mass%)', 'Mineral composition (mass%)', 'Mineral composition (mass%)', 'Mineral composition (mass%)', 'Mineral composition (mass%)', 'Blaine (cm2/g)'], ['', 'C3S', 'C2S', 'C3A', 'C4AF', 'C     S   -     2   H', 'Blaine (cm2/g)'], ['OPC', '47.2', '27.0', '10.4', '9.4', '3.9', '3380'], ['MPC', '44.4', '33.7', '3.7', '12.5', '3.9', '3040']]",1,1,1,3,S0950061811004703_0,S0950061811004703,2011-10-01
2558,Chemical composition of ordinary portland cement and silica fume.,"[['Constituent', 'Ordinary Portland cement', 'Silica fume'], ['Constituent', '% By weight', '% By weight'], ['Lime (CaO)', '64.64', '1.0%'], ['Silica (SiO2)', '21.28', '90% (max)'], ['Alumina (Al2O3)', '5.60', '1.2% (max)'], ['Iron Oxide (Fe2O3)', '3.36', '2.0% (max)'], ['Magnesia (MgO)', '2.06', '0.6% (max)'], ['Sulphur Trioxide (SO3)', '2.14', '0.5% (max)'], ['N2O', '0.05', '0.8% (max)'], ['Loss of ignition', '0.64', '6% (max)'], ['Lime saturation factor', '0.92', '-'], ['C3S', '52.82', '-'], ['C2S', '21.45', '-'], ['C3A', '9.16', '-'], ['C4AF', '10.2', '-']]",1,"Chemical composition of ordinary portland cement and silica fume.;[['Constituent', 'Ordinary Portland cement', 'Silica fume'], ['Constituent', '% By weight', '% By weight'], ['Lime (CaO)', '64.64', '1.0%'], ['Silica (SiO2)', '21.28', '90% (max)'], ['Alumina (Al2O3)', '5.60', '1.2% (max)'], ['Iron Oxide (Fe2O3)', '3.36', '2.0% (max)'], ['Magnesia (MgO)', '2.06', '0.6% (max)'], ['Sulphur Trioxide (SO3)', '2.14', '0.5% (max)'], ['N2O', '0.05', '0.8% (max)'], ['Loss of ignition', '0.64', '6% (max)'], ['Lime saturation factor', '0.92', '-'], ['C3S', '52.82', '-'], ['C2S', '21.45', '-'], ['C3A', '9.16', '-'], ['C4AF', '10.2', '-']]",1,1,1,3,S0950061811004909_0,S0950061811004909,2011-10-13
2559,Physical and chemical properties of cement and fly ash.,"[['Components/property', 'Type (10) cement', 'Fly ash'], ['Silicon oxide (SiO2) (%)', '19.60', '43.39'], ['Aluminum oxide (Al2O3) (%)', '4.80', '22.08'], ['Ferric oxide (Fe2O3) (%)', '3.30', '7.74'], ['Calcium oxide (CaO) (%)', '61.50', '15.63'], ['Magnesium oxide (MgO) (%)', '3.00', ''], ['Sulfur trioxide (SO3) (%)', '3.50', '1.72'], ['Loss on ignition (%)', '1.90', '1.17'], ['Insoluble residue (%)', '0.44', '-'], ['Equivalent alkalis (%)', '0.70', '-'], ['Tricalcium silicate (C3S) (%)', '55.00', '-'], ['Dicalcium silicate (C2S) (%)', '15.00', '-'], ['Tricalcium aluminate (C3A) (%)', '7.00', '-'], ['Tetracalcium aluminoferrite (C4AF) (%)', '10.00', '-'], ['Blaine Fineness (m2/kg)', '371.00', '-'], ['Autoclave expansion (%)', '0.09', '-'], ['Compressive strength 28days (MPa)', '40.90', '-'], ['Specific gravity', '3.15', '2.50'], ['Initial time of setting (min) by Vicat needle', '104', '-']]",1,"Physical and chemical properties of cement and fly ash.;[['Components/property', 'Type (10) cement', 'Fly ash'], ['Silicon oxide (SiO2) (%)', '19.60', '43.39'], ['Aluminum oxide (Al2O3) (%)', '4.80', '22.08'], ['Ferric oxide (Fe2O3) (%)', '3.30', '7.74'], ['Calcium oxide (CaO) (%)', '61.50', '15.63'], ['Magnesium oxide (MgO) (%)', '3.00', ''], ['Sulfur trioxide (SO3) (%)', '3.50', '1.72'], ['Loss on ignition (%)', '1.90', '1.17'], ['Insoluble residue (%)', '0.44', '-'], ['Equivalent alkalis (%)', '0.70', '-'], ['Tricalcium silicate (C3S) (%)', '55.00', '-'], ['Dicalcium silicate (C2S) (%)', '15.00', '-'], ['Tricalcium aluminate (C3A) (%)', '7.00', '-'], ['Tetracalcium aluminoferrite (C4AF) (%)', '10.00', '-'], ['Blaine Fineness (m2/kg)', '371.00', '-'], ['Autoclave expansion (%)', '0.09', '-'], ['Compressive strength 28days (MPa)', '40.90', '-'], ['Specific gravity', '3.15', '2.50'], ['Initial time of setting (min) by Vicat needle', '104', '-']]",1,1,1,3,S0950061814011465_1,S0950061814011465,2014-10-27
2560,Phase composition of cement clinker (wt.%).,"[['Item', 'C3S', 'C2S', 'C3A', 'C4AF'], ['Content', '54.04', '22.84', '8.39', '10.42']]",1,"Phase composition of cement clinker (wt.%).;[['Item', 'C3S', 'C2S', 'C3A', 'C4AF'], ['Content', '54.04', '22.84', '8.39', '10.42']]",1,1,1,3,S0950061819319385_1,S0950061819319385,2019-07-25
2561,Bogue compositions of Type V cement.,"[['C3S (%)', '63.8'], ['C2S (%)', '13.0'], ['C3A (%)', '0'], ['C4AF (%)', '-'], ['C4AF+C2F (%)', '12.6'], ['Blaine fineness, m2/kg', '316']]",1,"Bogue compositions of Type V cement.;[['C3S (%)', '63.8'], ['C2S (%)', '13.0'], ['C3A (%)', '0'], ['C4AF (%)', '-'], ['C4AF+C2F (%)', '12.6'], ['Blaine fineness, m2/kg', '316']]",1,1,1,3,S0950061816303725_0,S0950061816303725,2016-05-13
2562,The chemical and mineral composition of clinker power.,"[['Compositions', 'Content (%)'], ['C3S', '62.86'], ['C2S', '12.61'], ['C3A', '5.33'], ['C4AF', '14.29'], ['SiO2', '21.74'], ['Al2O3', '4.88'], ['Fe2O3', '2.82'], ['MgO', '1.83'], ['CaO', '62.52'], ['SO3', '3.45'], ['K2O', '1.44'], ['Na2O', '0.30']]",1,"The chemical and mineral composition of clinker power.;[['Compositions', 'Content (%)'], ['C3S', '62.86'], ['C2S', '12.61'], ['C3A', '5.33'], ['C4AF', '14.29'], ['SiO2', '21.74'], ['Al2O3', '4.88'], ['Fe2O3', '2.82'], ['MgO', '1.83'], ['CaO', '62.52'], ['SO3', '3.45'], ['K2O', '1.44'], ['Na2O', '0.30']]",1,1,1,3,S0950061817311339_1,S0950061817311339,2017-06-14
