Repository: zakidotai/cemcat

# CemCat Streamlit Hosting Bundle

This folder is ready to be pushed to GitHub and deployed on Streamlit Cloud.

## Files included

- `streamlit_app.py` (main app)
- `requirements.txt`
- `data/ner_cems_40k.csv`
- `data/pii_abs.json`
- `data/clinker_comps_with_dates.csv`
- `upload/composition_cls_slag_updated.csv`

## Local run

```bash
streamlit run streamlit_app.py
```

File: crystalline_composition_gpt4_with_pii_tid_dates.csv (part 96 of 101)
,caption,tables,Label,text,pred_0,pred_1,pred_2,all_pred,pii_tid,pii,date
2563,"Cement oxide analysis, phase concentrations and Blaine fineness.","[['Oxide mass fractions (%)', 'Oxide mass fractions (%)', 'Oxide mass fractions (%)', 'Oxide mass fractions (%)', 'Oxide mass fractions (%)', 'Oxide mass fractions (%)', 'Oxide mass fractions (%)', 'Oxide mass fractions (%)', 'Oxide mass fractions (%)', 'Oxide mass fractions (%)', 'Oxide mass fractions (%)', 'Oxide mass fractions (%)', 'Oxide mass fractions (%)', 'Oxide mass fractions (%)'], ['SiO2', 'Al2O3', 'Al2O3', 'Al2O3', 'Fe2O3', 'Fe2O3', 'CaO', 'CaO', 'MgO', 'MgO', 'SO3', 'K2O', '', ''], ['19.6', '4.5', '4.5', '4.5', '2.3', '2.3', '63.7', '63.7', '3.9', '3.9', '2.6', '0.7', '', ''], ['', '', '', '', '', '', '', '', '', '', '', '', '', ''], ['Phase mass concentrations (%)', 'Phase mass concentrations (%)', 'Phase mass concentrations (%)', 'Phase mass concentrations (%)', 'Phase mass concentrations (%)', 'Phase mass concentrations (%)', 'Phase mass concentrations (%)', 'Phase mass concentrations (%)', 'Phase mass concentrations (%)', 'Physical properties', 'Physical properties', 'Physical properties', 'Physical properties', 'Physical properties'], ['Clinker', 'Clinker', 'C3S', 'C2S', 'C2S', 'C3A', 'C3A', 'C4AF', 'C4AF', 'Density (kg/m3)', 'Density (kg/m3)', 'Density (kg/m3)', 'Density (kg/m3)', 'Blaine (cm2/g)'], ['98', '98', '69', '9', '9', '9', '9', '7', '7', '3.13', '3.13', '3.13', '3.13', '3900']]",1,"Cement oxide analysis, phase concentrations and Blaine fineness.;[['Oxide mass fractions (%)', 'Oxide mass fractions (%)', 'Oxide mass fractions (%)', 'Oxide mass fractions (%)', 'Oxide mass fractions (%)', 'Oxide mass fractions (%)', 'Oxide mass fractions (%)', 'Oxide mass fractions (%)', 'Oxide mass fractions (%)', 'Oxide mass fractions (%)', 'Oxide mass fractions (%)', 'Oxide mass fractions (%)', 'Oxide mass fractions (%)', 'Oxide mass fractions (%)'], ['SiO2', 'Al2O3', 'Al2O3', 'Al2O3', 'Fe2O3', 'Fe2O3', 'CaO', 'CaO', 'MgO', 'MgO', 'SO3', 'K2O', '', ''], ['19.6', '4.5', '4.5', '4.5', '2.3', '2.3', '63.7', '63.7', '3.9', '3.9', '2.6', '0.7', '', ''], ['', '', '', '', '', '', '', '', '', '', '', '', '', ''], ['Phase mass concentrations (%)', 'Phase mass concentrations (%)', 'Phase mass concentrations (%)', 'Phase mass concentrations (%)', 'Phase mass concentrations (%)', 'Phase mass concentrations (%)', 'Phase mass concentrations (%)', 'Phase mass concentrations (%)', 'Phase mass concentrations (%)', 'Physical properties', 'Physical properties', 'Physical properties', 'Physical properties', 'Physical properties'], ['Clinker', 'Clinker', 'C3S', 'C2S', 'C2S', 'C3A', 'C3A', 'C4AF', 'C4AF', 'Density (kg/m3)', 'Density (kg/m3)', 'Density (kg/m3)', 'Density (kg/m3)', 'Blaine (cm2/g)'], ['98', '98', '69', '9', '9', '9', '9', '7', '7', '3.13', '3.13', '3.13', '3.13', '3900']]",1,1,1,3,S0950061817311406_0,S0950061817311406,2017-06-09
2564,Cd and Ni total contents and distribution ratios in mineral phase (%).,"[['Material', 'C3S', 'C2S', 'C4AF', 'C3A', 'f-CaO', 'Ni-Mg', 'Other'], ['Content in clinker', '61.2', '21.5', '9.80', '4.00', '2.00', '1.20', '0.30'], ['Total CdO content', '0.4835', '-', '0.1186', '-', '0.0786', '0.0004', '-'], ['Total NiO content', '0.1714', '0.0172', '0.0706', '-', '0.0078', '0.4212', '-'], ['Cd distribution ratio', '71.0', '-', '17.4', '-', '11.5', '0.1', '-'], ['Ni distribution ratio', '24.9', '2.50', '10.3', '-', '1.10', '61.2', '-']]",1,"Cd and Ni total contents and distribution ratios in mineral phase (%).;[['Material', 'C3S', 'C2S', 'C4AF', 'C3A', 'f-CaO', 'Ni-Mg', 'Other'], ['Content in clinker', '61.2', '21.5', '9.80', '4.00', '2.00', '1.20', '0.30'], ['Total CdO content', '0.4835', '-', '0.1186', '-', '0.0786', '0.0004', '-'], ['Total NiO content', '0.1714', '0.0172', '0.0706', '-', '0.0078', '0.4212', '-'], ['Cd distribution ratio', '71.0', '-', '17.4', '-', '11.5', '0.1', '-'], ['Ni distribution ratio', '24.9', '2.50', '10.3', '-', '1.10', '61.2', '-']]",1,1,1,3,S0950061813012385_4,S0950061813012385,2014-02-25
2565,Rietveld quantification of phases identified in XRD pattern of PC TIII.,"[['Phase', 'Mass (%)'], ['C3S - alite', '72.4'], ['C2S - belite', '10.9'], ['CaO', '0.2'], ['C4AF - felite', '8.4'], ['C3A - Celite', '1.6'], ['CaSO4 - hemydrate', '4.1'], ['CaSO4 - dihydrate', '0.0'], ['CaSO4 - anhydrite', '0.0'], ['K2SO4', '0.3'], ['CaCO3', '2.1']]",1,"Rietveld quantification of phases identified in XRD pattern of PC TIII.;[['Phase', 'Mass (%)'], ['C3S - alite', '72.4'], ['C2S - belite', '10.9'], ['CaO', '0.2'], ['C4AF - felite', '8.4'], ['C3A - Celite', '1.6'], ['CaSO4 - hemydrate', '4.1'], ['CaSO4 - dihydrate', '0.0'], ['CaSO4 - anhydrite', '0.0'], ['K2SO4', '0.3'], ['CaCO3', '2.1']]",1,1,1,3,S0950061814000026_3,S0950061814000026,2014-01-25
2566,Chemical composition of Type I cement and supplementary cementing materials.,"[['Constituent (wt.%)', 'Type I cement', 'Very fine fly ash (VFFA)', 'Silica fume', 'Fly ash'], ['SiO2', '20.52', '53.5', '93.7', '52.8'], ['Al2O3', '5.64', '34.3', '0.16', '34.3'], ['Fe2O3', '3.8', '3.6', '0.12', '3.6'], ['CaO', '64.35', '4.4', '0.65', '4.4'], ['Mgo', '2.11', '1', '0.39', '1.1'], ['SO3', '2.1', '--', '0.23', '0.1'], ['Loss on ignition', '0.7', '--', '5.14', '0.8'], ['K2O', '0.36', '0.8', '0.02', '0.5'], ['Na2O', '0.19', '--', '0.02', '0.4'], ['Na2O equiv', '0.43', '--', '--', ''], ['MnO2', '--', '', '--', '0.1'], ['TiO2', '--', '1.7', '--', '1.6'], ['C3S', '56.7', '--', '--', '--'], ['C2S', '16.05', '--', '--', '--'], ['C3A', '8.25', '--', '--', '--'], ['C4AF', '11.56', '--', '--', '--']]",1,"Chemical composition of Type I cement and supplementary cementing materials.;[['Constituent (wt.%)', 'Type I cement', 'Very fine fly ash (VFFA)', 'Silica fume', 'Fly ash'], ['SiO2', '20.52', '53.5', '93.7', '52.8'], ['Al2O3', '5.64', '34.3', '0.16', '34.3'], ['Fe2O3', '3.8', '3.6', '0.12', '3.6'], ['CaO', '64.35', '4.4', '0.65', '4.4'], ['Mgo', '2.11', '1', '0.39', '1.1'], ['SO3', '2.1', '--', '0.23', '0.1'], ['Loss on ignition', '0.7', '--', '5.14', '0.8'], ['K2O', '0.36', '0.8', '0.02', '0.5'], ['Na2O', '0.19', '--', '0.02', '0.4'], ['Na2O equiv', '0.43', '--', '--', ''], ['MnO2', '--', '', '--', '0.1'], ['TiO2', '--', '1.7', '--', '1.6'], ['C3S', '56.7', '--', '--', '--'], ['C2S', '16.05', '--', '--', '--'], ['C3A', '8.25', '--', '--', '--'], ['C4AF', '11.56', '--', '--', '--']]",1,1,1,3,S095006180900289X_0,S095006180900289X,2009-11-14
2567,Characterization of type II Portland cement.,"[['Oxide Composition', 'Oxide Composition', 'Oxide Composition', 'Oxide Composition'], ['CaO', '63.58%', 'Al203', '5.72%'], ['SiO2', '20.94%', 'Fe203', '3.40%'], ['Bogue Composition', 'Bogue Composition', 'Bogue Composition', 'Bogue Composition'], ['C3S', '56%', 'C3A', '9.4%'], ['C2S', '17%', 'C4AF', '10.4%']]",1,"Characterization of type II Portland cement.;[['Oxide Composition', 'Oxide Composition', 'Oxide Composition', 'Oxide Composition'], ['CaO', '63.58%', 'Al203', '5.72%'], ['SiO2', '20.94%', 'Fe203', '3.40%'], ['Bogue Composition', 'Bogue Composition', 'Bogue Composition', 'Bogue Composition'], ['C3S', '56%', 'C3A', '9.4%'], ['C2S', '17%', 'C4AF', '10.4%']]",1,1,1,3,S0950061809002967_0,S0950061809002967,2009-09-13
2568,Main properties of Portland cement.,"[['Test', 'Value'], ['Initial setting time', '108min'], ['Final setting time', '160min'], ['Setting expansion', '0.2mm'], ['Density', '3.15Mg/m3'], ['Specific surface-Blaine value', '414m2/kg'], ['Calcination loss', '1.72%'], ['Insoluble residue', '0.4%'], ['Chloride content (Cl-)', '0.001%'], ['Sulphate content (SO3)', '3.4%'], ['Potential composition of cement according to Bogue', 'C3S=61%'], ['Potential composition of cement according to Bogue', 'C2S=19%'], ['Potential composition of cement according to Bogue', 'C3A=8%'], ['Potential composition of cement according to Bogue', 'C4AF=11%']]",1,"Main properties of Portland cement.;[['Test', 'Value'], ['Initial setting time', '108min'], ['Final setting time', '160min'], ['Setting expansion', '0.2mm'], ['Density', '3.15Mg/m3'], ['Specific surface-Blaine value', '414m2/kg'], ['Calcination loss', '1.72%'], ['Insoluble residue', '0.4%'], ['Chloride content (Cl-)', '0.001%'], ['Sulphate content (SO3)', '3.4%'], ['Potential composition of cement according to Bogue', 'C3S=61%'], ['Potential composition of cement according to Bogue', 'C2S=19%'], ['Potential composition of cement according to Bogue', 'C3A=8%'], ['Potential composition of cement according to Bogue', 'C4AF=11%']]",1,1,1,3,S0950061811000900_0,S0950061811000900,2011-03-26
2569,Results of the Rietveld quantitative phase analysis and X-ray fluorescence analysis of the raw materials used in this study.,"[['KRY*AS', 'KRY*AS', 'Cement', 'Cement'], ['Rietveld agreement factors as defined in  [20]', 'Rietveld agreement factors as defined in  [20]', 'Rietveld agreement factors as defined in  [20]', 'Rietveld agreement factors as defined in  [20]'], ['Rwp', '6.85%', '', '7.80%'], ['Rp', '5.24%', '', '5.65%'], ['kh 2', '1.582', '', '1.588'], ['', '', '', ''], ['Phases (wt%)', 'Phases (wt%)', 'Phases (wt%)', 'Phases (wt%)'], ['C2S', '67.2(2)', 'C3S', '40.2(2)'], ['Ferrite', '7.8(3)', 'C2S', '10.7(5)'], ['Akermanite', '2.0(3)', 'Ferrite', '3.1(3)'], ['Merwinite', '2.5(4)', 'C3A', '4.4(3)'], ['Quartz', '0.3(1)', 'CaO', '5.2(7)'], ['Periclase', '8.7(2)', 'Bassanite', '2.5(2)'], ['Amorphous', '11.5(1.0)', 'Calcite', '20.5(2)'], ['', '', 'Quartz', '1.0(1)'], ['', '', 'Amorphous', '12.4(1.0)'], ['', '', '', ''], ['Chemical analysis XRF (wt%)', 'Chemical analysis XRF (wt%)', 'Chemical analysis XRF (wt%)', 'Chemical analysis XRF (wt%)'], ['SiO2', '26.44', '', '22.33'], ['Al2O3', '4.17', '', '5.71'], ['Fe2O3', '3.53', '', '3.14'], ['TiO2', '0.23', '', '0.34'], ['CaO', '50.10', '', '53.35'], ['MgO', '10.69', '', '2.08'], ['Na2O', '0.37', '', '1.13'], ['K2O', '0.43', '', '1.50'], ['MnO', '0.08', '', '0.07'], ['Loss of ignition (H2O+SO3 +CO2)', '3.95', '', '10.35']]",1,"Results of the Rietveld quantitative phase analysis and X-ray fluorescence analysis of the raw materials used in this study.;[['KRY*AS', 'KRY*AS', 'Cement', 'Cement'], ['Rietveld agreement factors as defined in  [20]', 'Rietveld agreement factors as defined in  [20]', 'Rietveld agreement factors as defined in  [20]', 'Rietveld agreement factors as defined in  [20]'], ['Rwp', '6.85%', '', '7.80%'], ['Rp', '5.24%', '', '5.65%'], ['kh 2', '1.582', '', '1.588'], ['', '', '', ''], ['Phases (wt%)', 'Phases (wt%)', 'Phases (wt%)', 'Phases (wt%)'], ['C2S', '67.2(2)', 'C3S', '40.2(2)'], ['Ferrite', '7.8(3)', 'C2S', '10.7(5)'], ['Akermanite', '2.0(3)', 'Ferrite', '3.1(3)'], ['Merwinite', '2.5(4)', 'C3A', '4.4(3)'], ['Quartz', '0.3(1)', 'CaO', '5.2(7)'], ['Periclase', '8.7(2)', 'Bassanite', '2.5(2)'], ['Amorphous', '11.5(1.0)', 'Calcite', '20.5(2)'], ['', '', 'Quartz', '1.0(1)'], ['', '', 'Amorphous', '12.4(1.0)'], ['', '', '', ''], ['Chemical analysis XRF (wt%)', 'Chemical analysis XRF (wt%)', 'Chemical analysis XRF (wt%)', 'Chemical analysis XRF (wt%)'], ['SiO2', '26.44', '', '22.33'], ['Al2O3', '4.17', '', '5.71'], ['Fe2O3', '3.53', '', '3.14'], ['TiO2', '0.23', '', '0.34'], ['CaO', '50.10', '', '53.35'], ['MgO', '10.69', '', '2.08'], ['Na2O', '0.37', '', '1.13'], ['K2O', '0.43', '', '1.50'], ['MnO', '0.08', '', '0.07'], ['Loss of ignition (H2O+SO3 +CO2)', '3.95', '', '10.35']]",1,1,1,3,S095006181100095X_0,S095006181100095X,2011-03-25
2570,Chemical analysis of cement mixtures (before hydration).,"[['Sample', 'Component', 'Component', 'Component', 'Component', 'Component', 'Component', 'Component', 'Component'], ['Sample', 'SiO2', 'Al2O3', 'Fe2O3', 'CaO', 'MgO', 'SO3', 'LOI', 'C3A'], ['0% LL', '20.82', '4.98', '0.23', '66.98', '0.60', '2.91', '3.05', '12.8'], ['15% LL', '18.56', '4.41', '0.22', '65.54', '0.60', '2.77', '7.12', '11.3'], ['25% LL', '15.60', '3.84', '0.23', '65.86', '0.49', '2.54', '10.96', '9.5'], ['35% LL', '13.36', '3.25', '0.21', '66.07', '0.50', '2.37', '13.73', '8.3']]",1,"Chemical analysis of cement mixtures (before hydration).;[['Sample', 'Component', 'Component', 'Component', 'Component', 'Component', 'Component', 'Component', 'Component'], ['Sample', 'SiO2', 'Al2O3', 'Fe2O3', 'CaO', 'MgO', 'SO3', 'LOI', 'C3A'], ['0% LL', '20.82', '4.98', '0.23', '66.98', '0.60', '2.91', '3.05', '12.8'], ['15% LL', '18.56', '4.41', '0.22', '65.54', '0.60', '2.77', '7.12', '11.3'], ['25% LL', '15.60', '3.84', '0.23', '65.86', '0.49', '2.54', '10.96', '9.5'], ['35% LL', '13.36', '3.25', '0.21', '66.07', '0.50', '2.37', '13.73', '8.3']]",1,1,1,3,S0950061811000973_0,S0950061811000973,2011-03-25
2571,Chemical and physical properties of cement.,"[['Chemical analysis', '(%)', 'Mineralogical composition (%)', 'Mineralogical composition (%)', 'Physical and mechanical properties', 'Physical and mechanical properties'], ['SiO2', '20.12', 'C3S', '52.57', 'Density', '3150kg/m3'], ['Al2O3', '4.97', 'C2S', '18.11', '', ''], ['CaO', '63.27', 'C3A', '7.59', 'Specific Surface', ''], ['MgO', '1.28', 'C4AF', '10.04', '', '373m2/kg'], ['SO3', '3.24', '', '', '', ''], ['Cl-', '0.044', '', '', '28day Standard Strength', ''], ['Na2O', '0.21', '', '', '', '51.3MPa'], ['K2O', '0.92', '', '', '', ''], ['Free lime', '1.15', '', '', '', ''], ['Insoluble residue', '0.49', '', '', '', ''], ['Loss on ignition', '2.58', '', '', '', '']]",1,"Chemical and physical properties of cement.;[['Chemical analysis', '(%)', 'Mineralogical composition (%)', 'Mineralogical composition (%)', 'Physical and mechanical properties', 'Physical and mechanical properties'], ['SiO2', '20.12', 'C3S', '52.57', 'Density', '3150kg/m3'], ['Al2O3', '4.97', 'C2S', '18.11', '', ''], ['CaO', '63.27', 'C3A', '7.59', 'Specific Surface', ''], ['MgO', '1.28', 'C4AF', '10.04', '', '373m2/kg'], ['SO3', '3.24', '', '', '', ''], ['Cl-', '0.044', '', '', '28day Standard Strength', ''], ['Na2O', '0.21', '', '', '', '51.3MPa'], ['K2O', '0.92', '', '', '', ''], ['Free lime', '1.15', '', '', '', ''], ['Insoluble residue', '0.49', '', '', '', ''], ['Loss on ignition', '2.58', '', '', '', '']]",1,1,1,3,S0950061811000821_1,S0950061811000821,2011-03-25
2572,Mineral composition of LHC.,"[['Kind of cement', 'Mineral composition (mass%)', 'Mineral composition (mass%)', 'Mineral composition (mass%)', 'Mineral composition (mass%)', 'Mineral composition (mass%)', 'Mineral composition (mass%)'], ['', 'f-CaO', 'C3S', 'C2S', 'C3A', 'C4AF', 'CaSO4'], ['LHC', '0.1', '32.3', '50.6', '3.74', '6.96', '3.84']]",1,"Mineral composition of LHC.;[['Kind of cement', 'Mineral composition (mass%)', 'Mineral composition (mass%)', 'Mineral composition (mass%)', 'Mineral composition (mass%)', 'Mineral composition (mass%)', 'Mineral composition (mass%)'], ['', 'f-CaO', 'C3S', 'C2S', 'C3A', 'C4AF', 'CaSO4'], ['LHC', '0.1', '32.3', '50.6', '3.74', '6.96', '3.84']]",1,1,1,3,S0950061815305857_1,S0950061815305857,2016-02-22
2573,"Phase composition of cements CEM I 42.5N-HSR/NA and CEM III/A 32.5N-LH/HSR/NA, mass%.","[['Cement', 'Series', 'Component', 'Component', 'Component', 'Component'], ['Cement', 'Series', 'C3A', 'C4AF', 'C3S', 'glass'], ['CEM I 42.5N-HSR/NA', 'A', '2', '16', '48', '-'], ['CEM III/A 32.5N-LH/HSR/NA', 'C', '5', '4', '30', '50']]",1,"Phase composition of cements CEM I 42.5N-HSR/NA and CEM III/A 32.5N-LH/HSR/NA, mass%.;[['Cement', 'Series', 'Component', 'Component', 'Component', 'Component'], ['Cement', 'Series', 'C3A', 'C4AF', 'C3S', 'glass'], ['CEM I 42.5N-HSR/NA', 'A', '2', '16', '48', '-'], ['CEM III/A 32.5N-LH/HSR/NA', 'C', '5', '4', '30', '50']]",1,1,1,3,S0950061818305622_0,S0950061818305622,2018-03-23
2574,Chemical composition and physical properties of the ordinary Portland cement.,"[['', 'PC', 'ZA', 'ZB'], ['Chemical compositions (%)', 'Chemical compositions (%)', 'Chemical compositions (%)', 'Chemical compositions (%)'], ['SiO2', '18.85', '69.08', '67.65'], ['Al2O3', '5.14', '11.41', '10.97'], ['Fe2O3', '2.74', '0.98', '1.02'], ['CaO', '62.74', '1.91', '3.24'], ['MgO', '2.36', '0.68', '1.01'], ['SO3', '3.52', 'n.a', 'n.a'], ['Na2O', '0.31', '0.66', '0.17'], ['K2O', '0.70', '4.05', '2.40'], ['Loss on ignition', '3.43', '11.00', '12.90'], ['', '', '', ''], ['Compound compositions   a   (%)', 'Compound compositions   a   (%)', 'Compound compositions   a   (%)', 'Compound compositions   a   (%)'], ['C3S', '59.09', '-', '-'], ['C2S', '9.47', '-', '-'], ['C3A', '8.98', '-', '-'], ['C4AF', '8.34', '-', '-'], ['', '', '', ''], ['Physical properties   b', 'Physical properties   b', 'Physical properties   b', 'Physical properties   b'], ['Specific gravity', '3.08', '2.17', '2.22'], ['Blaine fineness, m2/kg', '331', '875', '1115'], ['Initial setting time, min', '160', '-', '-'], ['Final setting time, min', '225', '-', '-'], ['Compressive strength, MPa', '', '', ''], ['2days', '24.7', '-', '-'], ['7days', '39.7', '-', '-'], ['28days', '51.6', '-', '-']]",1,"Chemical composition and physical properties of the ordinary Portland cement.;[['', 'PC', 'ZA', 'ZB'], ['Chemical compositions (%)', 'Chemical compositions (%)', 'Chemical compositions (%)', 'Chemical compositions (%)'], ['SiO2', '18.85', '69.08', '67.65'], ['Al2O3', '5.14', '11.41', '10.97'], ['Fe2O3', '2.74', '0.98', '1.02'], ['CaO', '62.74', '1.91', '3.24'], ['MgO', '2.36', '0.68', '1.01'], ['SO3', '3.52', 'n.a', 'n.a'], ['Na2O', '0.31', '0.66', '0.17'], ['K2O', '0.70', '4.05', '2.40'], ['Loss on ignition', '3.43', '11.00', '12.90'], ['', '', '', ''], ['Compound compositions   a   (%)', 'Compound compositions   a   (%)', 'Compound compositions   a   (%)', 'Compound compositions   a   (%)'], ['C3S', '59.09', '-', '-'], ['C2S', '9.47', '-', '-'], ['C3A', '8.98', '-', '-'], ['C4AF', '8.34', '-', '-'], ['', '', '', ''], ['Physical properties   b', 'Physical properties   b', 'Physical properties   b', 'Physical properties   b'], ['Specific gravity', '3.08', '2.17', '2.22'], ['Blaine fineness, m2/kg', '331', '875', '1115'], ['Initial setting time, min', '160', '-', '-'], ['Final setting time, min', '225', '-', '-'], ['Compressive strength, MPa', '', '', ''], ['2days', '24.7', '-', '-'], ['7days', '39.7', '-', '-'], ['28days', '51.6', '-', '-']]",1,1,1,3,S0950061814010976_0,S0950061814010976,2014-10-17
2575,Physical and chemical properties of cement CEM I 52.5 R.,"[['Chemical analysis (%)', '', '', 'Physical properties', ''], ['CaO', '63.4', '', 'Specify gravity (kgm-3)', '3140'], ['SiO2', '19.2', '', 'Specific surface Blaine (cm2 g-1)', '4900'], ['Al2O3', '4.5', '', 'Compressive strength (MPa)', ''], ['Fe2O3', '3.9', '', '2days', '39'], ['MgO', '1.1', '', '7days', '53'], ['SO3', '3.5', '', '28days', '64'], ['K2O', '0.90', '', 'Initial setting time (min)', '170'], ['N2O', '0.07', '', '', ''], ['Loss on ignition', '2.6', '', '', ''], ['', '', '', '', ''], ['Phase composition', 'C3S', 'C2S', 'C3A', 'C4AF'], ['Phase composition', '68%', '9%', '6%', '13%']]",1,"Physical and chemical properties of cement CEM I 52.5 R.;[['Chemical analysis (%)', '', '', 'Physical properties', ''], ['CaO', '63.4', '', 'Specify gravity (kgm-3)', '3140'], ['SiO2', '19.2', '', 'Specific surface Blaine (cm2 g-1)', '4900'], ['Al2O3', '4.5', '', 'Compressive strength (MPa)', ''], ['Fe2O3', '3.9', '', '2days', '39'], ['MgO', '1.1', '', '7days', '53'], ['SO3', '3.5', '', '28days', '64'], ['K2O', '0.90', '', 'Initial setting time (min)', '170'], ['N2O', '0.07', '', '', ''], ['Loss on ignition', '2.6', '', '', ''], ['', '', '', '', ''], ['Phase composition', 'C3S', 'C2S', 'C3A', 'C4AF'], ['Phase composition', '68%', '9%', '6%', '13%']]",1,1,1,3,S0950061814011040_4,S0950061814011040,2014-10-17
2576,Oxide and potential mineral compositions (by mass) and physical properties of cementitious materials.,"[['Items', 'Unit', 'OP', 'FA', 'BS'], ['CaO', '%', '62.64', '3.60', '31.33'], ['SiO2', '%', '22.24', '59.31', '33.05'], ['Al2O3', '%', '5.34', '22.10', '15.47'], ['Fe2O3', '%', '3.20', '8.26', '0.27'], ['MgO', '%', '0.63', '1.82', '16.11'], ['Na2O', '%', '0.29', '0.33', '0.72'], ['SO3', '%', '2.64', '0.28', '0.37'], ['LOI', '%', '1.67', '-', '-'], ['', '', '', '', ''], ['Potential mineral compounds', 'Potential mineral compounds', 'Potential mineral compounds', 'Potential mineral compounds', 'Potential mineral compounds'], ['C3S', '%', '45.5', '-', '-'], ['C2S', '%', '29.5', '-', '-'], ['C3A', '%', '8.7', '-', '-'], ['C4AF', '%', '9.7', '-', '-'], ['Specific gravity', 'g/cm3', '3.12', '2.25', '2.90'], ['Fineness', 'm2/kg', '376', '343', '436']]",1,"Oxide and potential mineral compositions (by mass) and physical properties of cementitious materials.;[['Items', 'Unit', 'OP', 'FA', 'BS'], ['CaO', '%', '62.64', '3.60', '31.33'], ['SiO2', '%', '22.24', '59.31', '33.05'], ['Al2O3', '%', '5.34', '22.10', '15.47'], ['Fe2O3', '%', '3.20', '8.26', '0.27'], ['MgO', '%', '0.63', '1.82', '16.11'], ['Na2O', '%', '0.29', '0.33', '0.72'], ['SO3', '%', '2.64', '0.28', '0.37'], ['LOI', '%', '1.67', '-', '-'], ['', '', '', '', ''], ['Potential mineral compounds', 'Potential mineral compounds', 'Potential mineral compounds', 'Potential mineral compounds', 'Potential mineral compounds'], ['C3S', '%', '45.5', '-', '-'], ['C2S', '%', '29.5', '-', '-'], ['C3A', '%', '8.7', '-', '-'], ['C4AF', '%', '9.7', '-', '-'], ['Specific gravity', 'g/cm3', '3.12', '2.25', '2.90'], ['Fineness', 'm2/kg', '376', '343', '436']]",1,1,1,3,S0950061814002773_1,S0950061814002773,2014-04-05
2577,Mineral compositions of binders (%).,"[['Cement', 'C3S', 'C2S', 'C3A', 'C4AF', 'CAS'], ['Slag cement', '36.72', '15.24', '3.59', '6.07', '32.94'], ['Portland cement', '54.70', '20.24', '6.59', '12.07', ''], ['Cement clinker', '63.91', '14.95', '6.73', '11.24', '']]",1,"Mineral compositions of binders (%).;[['Cement', 'C3S', 'C2S', 'C3A', 'C4AF', 'CAS'], ['Slag cement', '36.72', '15.24', '3.59', '6.07', '32.94'], ['Portland cement', '54.70', '20.24', '6.59', '12.07', ''], ['Cement clinker', '63.91', '14.95', '6.73', '11.24', '']]",1,1,1,3,S0950061810005076_2,S0950061810005076,2010-12-15
2578,Chemical composition and fineness of Portland cement.,"[['Oxide (wt%)', 'Oxide (wt%)', 'Oxide (wt%)', 'Oxide (wt%)', 'Oxide (wt%)', 'Oxide (wt%)', 'Oxide (wt%)', 'Oxide (wt%)', 'Blaine fineness (m2/kg)'], ['SiO2', 'Al2O3', 'Fe2O3', 'CaO', 'MgO', 'SO3', 'Na2Oeq', 'f-CaO', 'Blaine fineness (m2/kg)'], ['21.58', '4.03', '3.46', '61.49', '2.60', '2.83', '0.51', '0.67', '346'], ['C3S', '', 'C2S', '', 'C3A', '', 'C4AF', '', 'LOI (wt%)'], ['57.34', '', '18.90', '', '6.47', '', '11.25', '', '1.97']]",1,"Chemical composition and fineness of Portland cement.;[['Oxide (wt%)', 'Oxide (wt%)', 'Oxide (wt%)', 'Oxide (wt%)', 'Oxide (wt%)', 'Oxide (wt%)', 'Oxide (wt%)', 'Oxide (wt%)', 'Blaine fineness (m2/kg)'], ['SiO2', 'Al2O3', 'Fe2O3', 'CaO', 'MgO', 'SO3', 'Na2Oeq', 'f-CaO', 'Blaine fineness (m2/kg)'], ['21.58', '4.03', '3.46', '61.49', '2.60', '2.83', '0.51', '0.67', '346'], ['C3S', '', 'C2S', '', 'C3A', '', 'C4AF', '', 'LOI (wt%)'], ['57.34', '', '18.90', '', '6.47', '', '11.25', '', '1.97']]",1,1,1,3,S0950061814004061_0,S0950061814004061,2014-05-04
2579,Chemical and mineral composition of Portland cement.,"[['Oxides Wt.%', 'SiO2 19.70', 'Al2O3 4.45', 'Fe2O3 2.93', 'CaO 63.62', 'MgO 1.28', 'SO3 2.93', 'K2O 0.68', 'Na2O 0.12', 'TiO2 0.27', 'LOI 1.09'], ['Minerals Wt.%', 'C3S 59.8', 'C2S 15.4', 'C3A 7.6', 'C4AF 7.1', 'Calcite 5.5', 'Bassanite 4.2', 'Quartz 0.4', '', '', '']]",1,"Chemical and mineral composition of Portland cement.;[['Oxides Wt.%', 'SiO2 19.70', 'Al2O3 4.45', 'Fe2O3 2.93', 'CaO 63.62', 'MgO 1.28', 'SO3 2.93', 'K2O 0.68', 'Na2O 0.12', 'TiO2 0.27', 'LOI 1.09'], ['Minerals Wt.%', 'C3S 59.8', 'C2S 15.4', 'C3A 7.6', 'C4AF 7.1', 'Calcite 5.5', 'Bassanite 4.2', 'Quartz 0.4', '', '', '']]",1,1,1,3,S0950061818317409_0,S0950061818317409,2018-07-19
2580,Mineral compositions of cement.,"[['Composition', 'C3S', 'C2S', 'C3A', 'C4AF', 'Gypsum'], ['Content (wt.%)', '65', '9.9', '5.5', '11.7', '7.9']]",1,"Mineral compositions of cement.;[['Composition', 'C3S', 'C2S', 'C3A', 'C4AF', 'Gypsum'], ['Content (wt.%)', '65', '9.9', '5.5', '11.7', '7.9']]",1,1,1,3,S0950061817324868_1,S0950061817324868,2017-12-15
2581,Chemical and mineralogical composition of CSA clinkers (wt%).,"[['Oxide', 'Na2O', 'MgO', 'Al2O3', 'SiO2', 'P2O5', 'SO3', 'Cl', 'K2O', 'CaO', 'TiO2', 'Gr2O3', 'Fe2O3', 'SrO', 'ZrO2'], ['CSA1', '0.04', '0.73', '37.50', '5.80', '0.11', '9.70', '0.05', '0.22', '41.00', '1.50', '0.02', '3.10', '0.07', '0.06'], ['CSA2', '0.05', '1.30', '35.20', '8.60', '0.11', '7.80', '0.05', '0.19', '42.90', '1.40', '0.04', '2.20', '0.09', '0.05'], ['Anhydrite', '0.04', '3.00', '0.12', '1.40', '-', '50.10', '0.02', '0.05', '44.80', '-', '-', '0.04', '0.44', '-'], ['Minerals', 'C4A3     S   -', 'C2S', 'C4AF', 'CT', '', '', '', '', '', '', '', '', '', ''], ['CSA1', '69.50', '16.65', '9.42', '2.55', '', '', '', '', '', '', '', '', '', ''], ['CSA2', '65.60', '24.68', '6.69', '2.38', '', '', '', '', '', '', '', '', '', '']]",1,"Chemical and mineralogical composition of CSA clinkers (wt%).;[['Oxide', 'Na2O', 'MgO', 'Al2O3', 'SiO2', 'P2O5', 'SO3', 'Cl', 'K2O', 'CaO', 'TiO2', 'Gr2O3', 'Fe2O3', 'SrO', 'ZrO2'], ['CSA1', '0.04', '0.73', '37.50', '5.80', '0.11', '9.70', '0.05', '0.22', '41.00', '1.50', '0.02', '3.10', '0.07', '0.06'], ['CSA2', '0.05', '1.30', '35.20', '8.60', '0.11', '7.80', '0.05', '0.19', '42.90', '1.40', '0.04', '2.20', '0.09', '0.05'], ['Anhydrite', '0.04', '3.00', '0.12', '1.40', '-', '50.10', '0.02', '0.05', '44.80', '-', '-', '0.04', '0.44', '-'], ['Minerals', 'C4A3     S   -', 'C2S', 'C4AF', 'CT', '', '', '', '', '', '', '', '', '', ''], ['CSA1', '69.50', '16.65', '9.42', '2.55', '', '', '', '', '', '', '', '', '', ''], ['CSA2', '65.60', '24.68', '6.69', '2.38', '', '', '', '', '', '', '', '', '', '']]",1,1,1,3,S0950061817324947_0,S0950061817324947,2017-12-18
2582,"Chemical composition (%), mineralogical composition according to Bogue calculations (%), Blaine fineness (m2/kg) and density (kg/m3) of Ordinary Portland cement CEM I 52.5N and blast-furnace slag.","[['', 'OPC(I)', 'OPC(II)', 'BFS(I)', 'BFS(II)'], ['CaO', '63.12', '63.37', '42.64', '41.24'], ['SiO2', '18.73', '18.90', '33.86', '36.37'], ['Al2O3', '4.94', '5.74', '8.91', '9.83'], ['Fe2O3', '3.99', '4.31', '0.69', '0.26'], ['MgO', '1.02', '0.89', '7.39', '7.41'], ['K2O', '/', '0.73', '0.52', '0.41'], ['Na2O', '/', '0.47', '0.28', '0.28'], ['SO3', '3.07', '3.34', '1.62', '1.62'], ['CO2', '0.65', '0.50', '0.36', '0.90'], ['Insoluble residue', '0.21', '0.41', '0.16', '0.43'], ['LOI', '2.12', '1.51', '/', '1.30'], ['', '', '', '', ''], ['C3S', '66.92', '60.05', '', ''], ['C2S', '3.22', '8.89', '', ''], ['C3A', '6.34', '7.92', '', ''], ['C4AF', '12.14', '13.12', '', ''], ['', '', '', '', ''], ['Blaine fineness', '359', '353', '397', '394'], ['', '', '', '', ''], ['Density', '3062', '3122', '2936', '2830']]",1,"Chemical composition (%), mineralogical composition according to Bogue calculations (%), Blaine fineness (m2/kg) and density (kg/m3) of Ordinary Portland cement CEM I 52.5N and blast-furnace slag.;[['', 'OPC(I)', 'OPC(II)', 'BFS(I)', 'BFS(II)'], ['CaO', '63.12', '63.37', '42.64', '41.24'], ['SiO2', '18.73', '18.90', '33.86', '36.37'], ['Al2O3', '4.94', '5.74', '8.91', '9.83'], ['Fe2O3', '3.99', '4.31', '0.69', '0.26'], ['MgO', '1.02', '0.89', '7.39', '7.41'], ['K2O', '/', '0.73', '0.52', '0.41'], ['Na2O', '/', '0.47', '0.28', '0.28'], ['SO3', '3.07', '3.34', '1.62', '1.62'], ['CO2', '0.65', '0.50', '0.36', '0.90'], ['Insoluble residue', '0.21', '0.41', '0.16', '0.43'], ['LOI', '2.12', '1.51', '/', '1.30'], ['', '', '', '', ''], ['C3S', '66.92', '60.05', '', ''], ['C2S', '3.22', '8.89', '', ''], ['C3A', '6.34', '7.92', '', ''], ['C4AF', '12.14', '13.12', '', ''], ['', '', '', '', ''], ['Blaine fineness', '359', '353', '397', '394'], ['', '', '', '', ''], ['Density', '3062', '3122', '2936', '2830']]",1,1,1,3,S0950061813003942_0,S0950061813003942,2013-06-07
2583,Mechanical and physical properties of Portland cement.,"[['Compound/property', 'ASTM C150 requirements', 'Test results'], ['Tricalcium silicate (C3S), %', '-', '48.07'], ['Dicalcium silicate (C2S), %', '-', '26.67'], ['Tricalcium aluminate (C3A), %', '-', '2.43'], ['2day compressive strength, MPa', '-', '10.80'], ['3day compressive strength, min, MPa', '12', '18.75'], ['7day compressive strength, min, MPa', '19', '21.15'], ['28day compressive strength, min, MPa', '-', '34.30'], ['Initial setting time, min, not less than', '60', '181'], ['Final setting time, min, not more than', '600', '268'], ['Specific surface, m2/kg', '280', '315'], ['Specific gravity, g/cm3', '-', '3.15'], ['Loss on ignition, max, %', '3.0', '1.71'], ['Insoluble residue, max, %', '0.75', '0.68'], ['Autoclave expansion, max, %', '0.80', '0.40']]",1,"Mechanical and physical properties of Portland cement.;[['Compound/property', 'ASTM C150 requirements', 'Test results'], ['Tricalcium silicate (C3S), %', '-', '48.07'], ['Dicalcium silicate (C2S), %', '-', '26.67'], ['Tricalcium aluminate (C3A), %', '-', '2.43'], ['2day compressive strength, MPa', '-', '10.80'], ['3day compressive strength, min, MPa', '12', '18.75'], ['7day compressive strength, min, MPa', '19', '21.15'], ['28day compressive strength, min, MPa', '-', '34.30'], ['Initial setting time, min, not less than', '60', '181'], ['Final setting time, min, not more than', '600', '268'], ['Specific surface, m2/kg', '280', '315'], ['Specific gravity, g/cm3', '-', '3.15'], ['Loss on ignition, max, %', '3.0', '1.71'], ['Insoluble residue, max, %', '0.75', '0.68'], ['Autoclave expansion, max, %', '0.80', '0.40']]",1,1,1,3,S095006181300408X_1,S095006181300408X,2013-06-19
2584,Mechanical and physical properties of cement.,"[['Tricalcium silicate (C3S) (%)', '54.02'], ['Dicalcium silicate (C2S) (%)', '16.41'], ['Tricalcium aluminate (C3A) (%)', '4.01'], ['3day compressive strength (MPa)', '18.2'], ['7day compressive strength (MPa)', '28.5'], ['28day compressive strength (MPa)', '42.6'], ['Initial setting time (min)', '85'], ['Final setting time (min)', '210'], ['Specific surface (m2/kg)', '331.4'], ['Specific gravity (g/cm3)', '3.15'], ['Loss on ignition (975degC) (%)', '3.81'], ['Loss on drying (105degC) (%)', '0.24']]",1,"Mechanical and physical properties of cement.;[['Tricalcium silicate (C3S) (%)', '54.02'], ['Dicalcium silicate (C2S) (%)', '16.41'], ['Tricalcium aluminate (C3A) (%)', '4.01'], ['3day compressive strength (MPa)', '18.2'], ['7day compressive strength (MPa)', '28.5'], ['28day compressive strength (MPa)', '42.6'], ['Initial setting time (min)', '85'], ['Final setting time (min)', '210'], ['Specific surface (m2/kg)', '331.4'], ['Specific gravity (g/cm3)', '3.15'], ['Loss on ignition (975degC) (%)', '3.81'], ['Loss on drying (105degC) (%)', '0.24']]",1,1,1,3,S0950061810005970_3,S0950061810005970,2010-12-18
2585,Chemical and phase composition of the cement.,"[['Chemical composition', 'Oxides', 'CaO', 'SiO2', 'Al2O3', 'Fe2O3', 'SO3', 'MgO', 'K2O', 'Na2O'], ['Chemical composition', 'Composition (%wt)', '60.45', '20.39', '4.92', '3.01', '2.64', '3.27', '0.46', '0.14'], ['Chemical composition', 'Oxides', 'TiO2', 'P2O5', 'MnO', 'SrO', 'ZrO2', 'Cl', 'Loss on ignition', 'Loss on ignition'], ['Chemical composition', 'Composition (%wt)', '0.28', '0.12', '0.21', '0.10', '0.035', '0.034', '3.70', '3.70'], ['', '', '', '', '', '', '', '', '', ''], ['Phase composition', 'Phases', 'C3S', 'C2S', 'C3A', 'C4AF', 'Gypsum', 'Gypsum', '', ''], ['Phase composition', 'Composition (%wt)', '53.72', '17.94', '7.95', '9.16', '4.49', '4.49', '', '']]",1,"Chemical and phase composition of the cement.;[['Chemical composition', 'Oxides', 'CaO', 'SiO2', 'Al2O3', 'Fe2O3', 'SO3', 'MgO', 'K2O', 'Na2O'], ['Chemical composition', 'Composition (%wt)', '60.45', '20.39', '4.92', '3.01', '2.64', '3.27', '0.46', '0.14'], ['Chemical composition', 'Oxides', 'TiO2', 'P2O5', 'MnO', 'SrO', 'ZrO2', 'Cl', 'Loss on ignition', 'Loss on ignition'], ['Chemical composition', 'Composition (%wt)', '0.28', '0.12', '0.21', '0.10', '0.035', '0.034', '3.70', '3.70'], ['', '', '', '', '', '', '', '', '', ''], ['Phase composition', 'Phases', 'C3S', 'C2S', 'C3A', 'C4AF', 'Gypsum', 'Gypsum', '', ''], ['Phase composition', 'Composition (%wt)', '53.72', '17.94', '7.95', '9.16', '4.49', '4.49', '', '']]",1,1,1,3,S095006181200030X_0,S095006181200030X,2012-02-25
2586,Chemical analysis of cement mixture (before hydration).,"[['a/a', 'SiO2 (%)', 'Al2O3 (%)', 'Fe2O3 (%)', 'CaO (%)', 'MgO (%)', 'SO3 (%)', 'C3A (%)', 'LOI (%)'], ['0% LL', '22.65', '5.32', '0.25', '67.46', '1.01', '3.30', '10.0', '2.06'], ['15% LL', '20.44', '4.92', '0.29', '70.32', '1.05', '2.97', '8.1', '8.29']]",1,"Chemical analysis of cement mixture (before hydration).;[['a/a', 'SiO2 (%)', 'Al2O3 (%)', 'Fe2O3 (%)', 'CaO (%)', 'MgO (%)', 'SO3 (%)', 'C3A (%)', 'LOI (%)'], ['0% LL', '22.65', '5.32', '0.25', '67.46', '1.01', '3.30', '10.0', '2.06'], ['15% LL', '20.44', '4.92', '0.29', '70.32', '1.05', '2.97', '8.1', '8.29']]",1,1,1,3,S0950061812004424_0,S0950061812004424,2012-08-11
2587,Chemical composition of OPC and HBFC.,"[['Chemical composition (%)', 'OPC', 'HBFC'], ['Silicon dioxide, SiO2', '20.88', '27.07'], ['Aluminum oxide, Al2O3', '5.29', '9.14'], ['Iron oxide, Fe2O3', '3.21', '1.96'], ['Calcium oxide, CaO', '64.03', '52.68'], ['Magnesium oxide, MgO', '1.24', '5.13'], ['Sodium oxide, Na2O', '0.08', '-'], ['Potassium oxide, K2O', '0.85', '0.48'], ['Sulfur trioxide, SO3', '2.53', '1.40'], ['Loss on ignition, LOI', '0.06', '-'], ['Sulfide sulfur, S', '-', '0.32'], ['Tricalcium silicate, C3S', '55', '-'], ['Dicalcium silicate, C2S', '19', '-'], ['Tricalcium aluminate, C3A', '8.6', '-'], ['Tetracalcium aluminoferrite, C4AF', '9.8', '-']]",1,"Chemical composition of OPC and HBFC.;[['Chemical composition (%)', 'OPC', 'HBFC'], ['Silicon dioxide, SiO2', '20.88', '27.07'], ['Aluminum oxide, Al2O3', '5.29', '9.14'], ['Iron oxide, Fe2O3', '3.21', '1.96'], ['Calcium oxide, CaO', '64.03', '52.68'], ['Magnesium oxide, MgO', '1.24', '5.13'], ['Sodium oxide, Na2O', '0.08', '-'], ['Potassium oxide, K2O', '0.85', '0.48'], ['Sulfur trioxide, SO3', '2.53', '1.40'], ['Loss on ignition, LOI', '0.06', '-'], ['Sulfide sulfur, S', '-', '0.32'], ['Tricalcium silicate, C3S', '55', '-'], ['Dicalcium silicate, C2S', '19', '-'], ['Tricalcium aluminate, C3A', '8.6', '-'], ['Tetracalcium aluminoferrite, C4AF', '9.8', '-']]",1,1,1,3,S0950061812004448_0,S0950061812004448,2012-07-31
2588,Chemical composition of cements used in the present investigation (main phases).,"[['OPC', 'OPC', 'CSA', 'CSA', 'CAC', 'CAC'], ['Phase', 'Content* (%)', 'Phase', 'Content* (%)', 'Phase', 'Content* (%)'], ['C3S', '56.1', 'MgO', '0.1', 'C2S', '10.9'], ['C2S', '15.5', 'C4A3s', '50.2', 'C4AF', '11.1'], ['C3A', '4.8', 'CT', '4.5', 'CT', '4.0'], ['C4AF', '1.15', 'C2AS', '14.6', 'C2AS', '3.5'], ['MgO', '1.0', 'CA', '6.4', 'CA', '60.1'], ['Other', '21.45', 'CA2', '2.4', 'C12A7', '3.3'], ['', '', 'MA', '1.4', 'C3FT', '0.9'], ['', '', 'Cs', '0.6', 'Ff', '3.4'], ['', '', 'Other', '19.8', 'MA0.1F0.9', '0.9'], ['', '', '', '', 'C20A13M3S3', '1.8'], ['', '', '', '', 'Other', '0.1']]",1,"Chemical composition of cements used in the present investigation (main phases).;[['OPC', 'OPC', 'CSA', 'CSA', 'CAC', 'CAC'], ['Phase', 'Content* (%)', 'Phase', 'Content* (%)', 'Phase', 'Content* (%)'], ['C3S', '56.1', 'MgO', '0.1', 'C2S', '10.9'], ['C2S', '15.5', 'C4A3s', '50.2', 'C4AF', '11.1'], ['C3A', '4.8', 'CT', '4.5', 'CT', '4.0'], ['C4AF', '1.15', 'C2AS', '14.6', 'C2AS', '3.5'], ['MgO', '1.0', 'CA', '6.4', 'CA', '60.1'], ['Other', '21.45', 'CA2', '2.4', 'C12A7', '3.3'], ['', '', 'MA', '1.4', 'C3FT', '0.9'], ['', '', 'Cs', '0.6', 'Ff', '3.4'], ['', '', 'Other', '19.8', 'MA0.1F0.9', '0.9'], ['', '', '', '', 'C20A13M3S3', '1.8'], ['', '', '', '', 'Other', '0.1']]",1,1,1,3,S0950061818318920_1,S0950061818318920,2018-08-09
2589,Major compounds of Portland cement (Bogue's compound composition).,"[['Compound', 'Chemical formula', 'Abbreviation'], ['Tricalcium silicate', '3CaOSiO2', 'C3S (Alite)'], ['Dicalcium silicate', '2CaOSiO2', 'C2S (Belite)'], ['Tricalcium aluminate', '3CaOAl2O3', 'C3A (Aluminate)'], ['Tetracalcium aluminoferrite', '4CaOAl2O3Fe2O3', 'C4AF (Ferrite)']]",1,"Major compounds of Portland cement (Bogue's compound composition).;[['Compound', 'Chemical formula', 'Abbreviation'], ['Tricalcium silicate', '3CaOSiO2', 'C3S (Alite)'], ['Dicalcium silicate', '2CaOSiO2', 'C2S (Belite)'], ['Tricalcium aluminate', '3CaOAl2O3', 'C3A (Aluminate)'], ['Tetracalcium aluminoferrite', '4CaOAl2O3Fe2O3', 'C4AF (Ferrite)']]",1,1,1,3,S0950061815300726_3,S0950061815300726,2015-07-21
2590,Potential composition of cement prepared at laboratory scale.,"[['', 'Bogue composition of the cement (%)', 'Bogue composition of the cement (%)', 'Bogue composition of the cement (%)', 'Bogue composition of the cement (%)'], ['', 'C3S', 'C2S', 'C3A', 'C4AF'], ['Portland Cement prepared', '62.0', '6.8', '9.6', '8.8'], ['Standard specification of the mineral weight% content in OPC [55-57]', '40-80', '0-30', '7-15', '4-15']]",1,"Potential composition of cement prepared at laboratory scale.;[['', 'Bogue composition of the cement (%)', 'Bogue composition of the cement (%)', 'Bogue composition of the cement (%)', 'Bogue composition of the cement (%)'], ['', 'C3S', 'C2S', 'C3A', 'C4AF'], ['Portland Cement prepared', '62.0', '6.8', '9.6', '8.8'], ['Standard specification of the mineral weight% content in OPC [55-57]', '40-80', '0-30', '7-15', '4-15']]",1,1,1,3,S0950061815300726_4,S0950061815300726,2015-07-21
2591,Chemical and mineralogical compositions of different compounds.,"[['Composition', 'Binder', 'Binder', 'Binder', 'Binder'], ['Composition', 'Cement', 'Limestone', 'Slag', 'Pozzolana'], ['SiO2', '21.38', '0.76', '39.38', '57.10'], ['Al2O3', '5.59', '0.41', '5.64', '15.82'], ['Fe2O3', '3.21', '0.23', '2.3', '6.16'], ['CaO', '65.26', '54.9', '40.3', '5.95'], ['MgO', '1.72', '0.61', '4.50', '2.09'], ['K2O', '0.47', '0.24', '0.46', '2.0'], ['Na2O', '0.19', '0.04', '0.13', '1.1'], ['SO3', '0.56', '0.61', '0.90', '0.28'], ['Cl-', '0.02', '0.005', '-', '1.40'], ['LOI', '0.58', '36.3', '0.8', '1.2'], ['', '', '', '', ''], ['Cement mineralogy (%)', 'C2S', 'C3S', 'C3A', 'C4AF'], ['Cement mineralogy (%)', '15.64', '60.97', '9.39', '9.76']]",1,"Chemical and mineralogical compositions of different compounds.;[['Composition', 'Binder', 'Binder', 'Binder', 'Binder'], ['Composition', 'Cement', 'Limestone', 'Slag', 'Pozzolana'], ['SiO2', '21.38', '0.76', '39.38', '57.10'], ['Al2O3', '5.59', '0.41', '5.64', '15.82'], ['Fe2O3', '3.21', '0.23', '2.3', '6.16'], ['CaO', '65.26', '54.9', '40.3', '5.95'], ['MgO', '1.72', '0.61', '4.50', '2.09'], ['K2O', '0.47', '0.24', '0.46', '2.0'], ['Na2O', '0.19', '0.04', '0.13', '1.1'], ['SO3', '0.56', '0.61', '0.90', '0.28'], ['Cl-', '0.02', '0.005', '-', '1.40'], ['LOI', '0.58', '36.3', '0.8', '1.2'], ['', '', '', '', ''], ['Cement mineralogy (%)', 'C2S', 'C3S', 'C3A', 'C4AF'], ['Cement mineralogy (%)', '15.64', '60.97', '9.39', '9.76']]",1,1,1,3,S095006181530074X_0,S095006181530074X,2015-07-28
