Repository: zakidotai/cemcat

# CemCat Streamlit Hosting Bundle

This folder is ready to be pushed to GitHub and deployed on Streamlit Cloud.

## Files included

- `streamlit_app.py` (main app)
- `requirements.txt`
- `data/ner_cems_40k.csv`
- `data/pii_abs.json`
- `data/clinker_comps_with_dates.csv`
- `upload/composition_cls_slag_updated.csv`

## Local run

```bash
streamlit run streamlit_app.py
```

File: crystalline_composition_gpt4_with_pii_tid_dates.csv (part 97 of 101)
,caption,tables,Label,text,pred_0,pred_1,pred_2,all_pred,pii_tid,pii,date
2592,Chemical and phase compositions of the investigated cement.,"[['Chemical composition (wt%)', 'Chemical composition (wt%)', 'Chemical composition (wt%)', 'Chemical composition (wt%)', 'Phase composition (wt%)', 'Phase composition (wt%)', 'Phase composition (wt%)', 'Phase composition (wt%)'], ['Oxides', 'XRF', 'Oxides', 'XRF', 'Phases', 'XRD (Rietveld)', 'Phases', 'XRD (Rietveld)'], ['CaO', '66.1+-1.2', 'TiO2', '0.24+-0.01', 'C3S', '73.0+-0.53', 'Gypsum', '1.7+-0.15'], ['SiO2', '20.2+-0.4', 'P2O5', '0.05+-0.01', 'C2S', '12.7+-0.50', 'Anhydrite', '2.3+-0.28'], ['Al2O3', '4.8+-0.1', 'MnO', '0.04+-0.00', 'C3A', '4.2+-0.18', 'Hemi-hydrate', '0.8+-0.30'], ['SO3', '3.5+-0.2', 'K2O', '0.01+-0.01', 'C4AF', '6.1+-0.22', 'Free CaO', '0.5+-0.13'], ['Fe2O3', '2.9+-0.1', 'LOI', '2.2+-0.2', '', '', '', ''], ['MgO', '1.11+-0.02', '', '', '', '', '', '']]",1,"Chemical and phase compositions of the investigated cement.;[['Chemical composition (wt%)', 'Chemical composition (wt%)', 'Chemical composition (wt%)', 'Chemical composition (wt%)', 'Phase composition (wt%)', 'Phase composition (wt%)', 'Phase composition (wt%)', 'Phase composition (wt%)'], ['Oxides', 'XRF', 'Oxides', 'XRF', 'Phases', 'XRD (Rietveld)', 'Phases', 'XRD (Rietveld)'], ['CaO', '66.1+-1.2', 'TiO2', '0.24+-0.01', 'C3S', '73.0+-0.53', 'Gypsum', '1.7+-0.15'], ['SiO2', '20.2+-0.4', 'P2O5', '0.05+-0.01', 'C2S', '12.7+-0.50', 'Anhydrite', '2.3+-0.28'], ['Al2O3', '4.8+-0.1', 'MnO', '0.04+-0.00', 'C3A', '4.2+-0.18', 'Hemi-hydrate', '0.8+-0.30'], ['SO3', '3.5+-0.2', 'K2O', '0.01+-0.01', 'C4AF', '6.1+-0.22', 'Free CaO', '0.5+-0.13'], ['Fe2O3', '2.9+-0.1', 'LOI', '2.2+-0.2', '', '', '', ''], ['MgO', '1.11+-0.02', '', '', '', '', '', '']]",1,1,1,3,S0950061813005242_0,S0950061813005242,2013-06-27
2593,Chemical analysis of Portland cement and cement characteristics.,"[['Chemical composition (% w/w)', 'Chemical composition (% w/w)', 'Potential mineral composition (Bogue) (% w/w)', 'Potential mineral composition (Bogue) (% w/w)', 'Physical characteristics', 'Physical characteristics'], ['SiO2', '19.38', 'C3S', '61.06', 'Specific surface (cm2/g)', '3900'], ['Al2O3', '4.26', 'C2S', '9.50', 'Density (g/cm3)', '3.10'], ['Fe2O3', '3.58', 'C3A', '5.22', 'Water for standard consistence (%)', '26.0'], ['CaO', '61.79', 'C4AF', '10.90', 'Autoclave expansion (%)', '0.08'], ['MgO', '3.35', '', '', 'Initial setting time (min)', '110'], ['K2O', '0.55', '', '', 'Final setting time (min)', '205'], ['Na2O', '0.15', 'Moduli', 'Moduli', 'Heat of hydration (J/g)', '330'], ['SO3', '3.33', 'LSF', '0.97', '', ''], ['Cl-', '0.00', 'SM', '2.47', '', ''], ['L.O.I', '2.05', 'AM', '1.19', '', ''], ['Free CaO', '0.86', 'HM', '2.18', '', '']]",1,"Chemical analysis of Portland cement and cement characteristics.;[['Chemical composition (% w/w)', 'Chemical composition (% w/w)', 'Potential mineral composition (Bogue) (% w/w)', 'Potential mineral composition (Bogue) (% w/w)', 'Physical characteristics', 'Physical characteristics'], ['SiO2', '19.38', 'C3S', '61.06', 'Specific surface (cm2/g)', '3900'], ['Al2O3', '4.26', 'C2S', '9.50', 'Density (g/cm3)', '3.10'], ['Fe2O3', '3.58', 'C3A', '5.22', 'Water for standard consistence (%)', '26.0'], ['CaO', '61.79', 'C4AF', '10.90', 'Autoclave expansion (%)', '0.08'], ['MgO', '3.35', '', '', 'Initial setting time (min)', '110'], ['K2O', '0.55', '', '', 'Final setting time (min)', '205'], ['Na2O', '0.15', 'Moduli', 'Moduli', 'Heat of hydration (J/g)', '330'], ['SO3', '3.33', 'LSF', '0.97', '', ''], ['Cl-', '0.00', 'SM', '2.47', '', ''], ['L.O.I', '2.05', 'AM', '1.19', '', ''], ['Free CaO', '0.86', 'HM', '2.18', '', '']]",1,1,1,3,S0950061813005254_0,S0950061813005254,2013-06-22
2594,Mineralogical compositions of cements and andesite.,"[['Material', 'Clinker composition', 'Clinker composition', 'Clinker composition', 'Clinker composition', '% Limestone filler', '% Gypsum'], ['Material', 'C3S', 'C2S', 'C3A', 'C4AF', '% Limestone filler', '% Gypsum'], ['Cement A CEM I 52.5R', '63.3', '19.4', '10.4', '6.9', '4.0', '3.0'], ['Cement B CEM I 52.5R', '66.7', '11.6', '8.7', '8.1', '5.0', '4.8'], ['Cement C CEM I 42.5N', '61.2', '20.2', '7.4', '11.2', '0', '4.5']]",1,"Mineralogical compositions of cements and andesite.;[['Material', 'Clinker composition', 'Clinker composition', 'Clinker composition', 'Clinker composition', '% Limestone filler', '% Gypsum'], ['Material', 'C3S', 'C2S', 'C3A', 'C4AF', '% Limestone filler', '% Gypsum'], ['Cement A CEM I 52.5R', '63.3', '19.4', '10.4', '6.9', '4.0', '3.0'], ['Cement B CEM I 52.5R', '66.7', '11.6', '8.7', '8.1', '5.0', '4.8'], ['Cement C CEM I 42.5N', '61.2', '20.2', '7.4', '11.2', '0', '4.5']]",1,1,1,3,S095006181300531X_1,S095006181300531X,2013-07-09
2595,Composition and properties of OPC and kaolin used.,"[['Element (%)', 'SiO2', 'Al2O3', 'Fe2O3', 'CaO', 'MgO', 'SO3', 'Na2O', 'K2O', 'TiO2', 'I. R', 'L.O.I'], ['OPC', '20.23', '4.29', '2.35', '63.67', '3.88', '2.80', '0.14', '0.69', '0.25', '0.39', '1.63'], ['Kaolin', '50.08', '34.03', '1.62', '0.08', '0.41', '-', '0.09', '2.79', '0.24', '-', '10.67'], ['', '', '', '', '', '', '', '', '', '', '', ''], ['Mineralogical composition of OPC', 'Mineralogical composition of OPC', 'Mineralogical composition of OPC', 'Mineralogical composition of OPC', 'Mineralogical composition of OPC', 'Mineralogical composition of OPC', 'Mineralogical composition of OPC', 'Mineralogical composition of OPC', 'Mineralogical composition of OPC', 'Mineralogical composition of OPC', 'Mineralogical composition of OPC', 'Mineralogical composition of OPC'], ['C3S=66.90', '', '', '', '', '', '', '', '', '', '', ''], ['C2S=10.70', '', '', '', '', '', '', '', '', '', '', ''], ['C3A=8.40', '', '', '', '', '', '', '', '', '', '', ''], ['C4AF=7.60', '', '', '', '', '', '', '', '', '', '', '']]",1,"Composition and properties of OPC and kaolin used.;[['Element (%)', 'SiO2', 'Al2O3', 'Fe2O3', 'CaO', 'MgO', 'SO3', 'Na2O', 'K2O', 'TiO2', 'I. R', 'L.O.I'], ['OPC', '20.23', '4.29', '2.35', '63.67', '3.88', '2.80', '0.14', '0.69', '0.25', '0.39', '1.63'], ['Kaolin', '50.08', '34.03', '1.62', '0.08', '0.41', '-', '0.09', '2.79', '0.24', '-', '10.67'], ['', '', '', '', '', '', '', '', '', '', '', ''], ['Mineralogical composition of OPC', 'Mineralogical composition of OPC', 'Mineralogical composition of OPC', 'Mineralogical composition of OPC', 'Mineralogical composition of OPC', 'Mineralogical composition of OPC', 'Mineralogical composition of OPC', 'Mineralogical composition of OPC', 'Mineralogical composition of OPC', 'Mineralogical composition of OPC', 'Mineralogical composition of OPC', 'Mineralogical composition of OPC'], ['C3S=66.90', '', '', '', '', '', '', '', '', '', '', ''], ['C2S=10.70', '', '', '', '', '', '', '', '', '', '', ''], ['C3A=8.40', '', '', '', '', '', '', '', '', '', '', ''], ['C4AF=7.60', '', '', '', '', '', '', '', '', '', '', '']]",1,1,1,3,S0950061810005453_1,S0950061810005453,2010-12-14
2596,Variables and units used in models.,"[['Variable name', 'Symbol', 'Units'], ['Tricalcium silicate', 'C3S', '%'], ['Dicalcium silicate', 'C2S', '%'], ['Tricalcium aluminate', 'C3A', '%'], ['Tetracalcium aluminoferrite', 'C4AF', '%'], ['Fly ash calcium oxide', 'FACaO', '%'], ['GGBFS fineness', 'S', '% Retained 325 sieve'], ['Silica fume', 'SF', '%'], ['Metakaolin', 'M', '%']]",1,"Variables and units used in models.;[['Variable name', 'Symbol', 'Units'], ['Tricalcium silicate', 'C3S', '%'], ['Dicalcium silicate', 'C2S', '%'], ['Tricalcium aluminate', 'C3A', '%'], ['Tetracalcium aluminoferrite', 'C4AF', '%'], ['Fly ash calcium oxide', 'FACaO', '%'], ['GGBFS fineness', 'S', '% Retained 325 sieve'], ['Silica fume', 'SF', '%'], ['Metakaolin', 'M', '%']]",0,1,1,2,S0950061810005507_2,S0950061810005507,2010-12-22
2597,Component materials and physical properties of I (PM) and type I cements.,"[['A-Component materials', 'A-Component materials', 'A-Component materials', ''], ['Component', 'Average (by weight)%', 'Average (by weight)%', ''], ['Component', 'I (PM)', 'Type I', ''], ['C3S', '40.0', '49.0', ''], ['C2S', '23.0', '25.0', ''], ['C3A', '9.0', '12.0', ''], ['C4AF', '7.0', '8.0', ''], ['CaSo4', '2.5', '2.9', ''], ['CaO', '0.7', '0.8', ''], ['MgO', '0.8', '1.2', ''], ['Loss of ignition', '3.0', '1.5', ''], ['Natural pozzolan (tuff)', '15.0', '0.0', ''], ['', '', '', ''], ['B-Physical properties', 'B-Physical properties', 'B-Physical properties', 'B-Physical properties'], ['Property', 'Property', 'I(PM)', 'Type I'], ['Min. specific surface (cm2/g)', 'Min. specific surface (cm2/g)', '3000', '2800'], ['Setting time', 'Initial (min)', '60', '45'], ['Setting time', 'Final (h)', '7', '6'], ['Min. compressive strength (kg/cm2)', '7days', '175', '-'], ['Min. compressive strength (kg/cm2)', '28days', '315', '425']]",1,"Component materials and physical properties of I (PM) and type I cements.;[['A-Component materials', 'A-Component materials', 'A-Component materials', ''], ['Component', 'Average (by weight)%', 'Average (by weight)%', ''], ['Component', 'I (PM)', 'Type I', ''], ['C3S', '40.0', '49.0', ''], ['C2S', '23.0', '25.0', ''], ['C3A', '9.0', '12.0', ''], ['C4AF', '7.0', '8.0', ''], ['CaSo4', '2.5', '2.9', ''], ['CaO', '0.7', '0.8', ''], ['MgO', '0.8', '1.2', ''], ['Loss of ignition', '3.0', '1.5', ''], ['Natural pozzolan (tuff)', '15.0', '0.0', ''], ['', '', '', ''], ['B-Physical properties', 'B-Physical properties', 'B-Physical properties', 'B-Physical properties'], ['Property', 'Property', 'I(PM)', 'Type I'], ['Min. specific surface (cm2/g)', 'Min. specific surface (cm2/g)', '3000', '2800'], ['Setting time', 'Initial (min)', '60', '45'], ['Setting time', 'Final (h)', '7', '6'], ['Min. compressive strength (kg/cm2)', '7days', '175', '-'], ['Min. compressive strength (kg/cm2)', '28days', '315', '425']]",1,1,1,3,S0950061810005581_1,S0950061810005581,2010-12-18
2598,Portland cement mineral and oxides composition.,"[['', 'Oxides', 'Weight (%)'], ['Oxides', 'Silica (SiO2)', '19.92'], ['Oxides', 'Alumina (Al2O3)', '6.54'], ['Oxides', 'Ferric oxide (Fe2O3)', '2.09'], ['Oxides', 'Lime (CaO)', '64.70'], ['Oxides', 'Magnesia (MgO)', '1.84'], ['Oxides', 'Sulfite (SO3)', '2.61'], ['Oxides', 'Potassium Oxide (K2O)', '0.56'], ['Oxides', 'Sodium Oxide(Na2O)', '0.28'], ['', '', ''], ['Minerals', 'Tri Calcium silicate (C3S)', '55.9'], ['Minerals', 'Dicalcium silicate (C2S)', '19'], ['Minerals', 'Tricalcium aluminate (C3A)', '7.5'], ['Minerals', 'Tetra calcium alumino ferrite (C4AF)', '9.8']]",1,"Portland cement mineral and oxides composition.;[['', 'Oxides', 'Weight (%)'], ['Oxides', 'Silica (SiO2)', '19.92'], ['Oxides', 'Alumina (Al2O3)', '6.54'], ['Oxides', 'Ferric oxide (Fe2O3)', '2.09'], ['Oxides', 'Lime (CaO)', '64.70'], ['Oxides', 'Magnesia (MgO)', '1.84'], ['Oxides', 'Sulfite (SO3)', '2.61'], ['Oxides', 'Potassium Oxide (K2O)', '0.56'], ['Oxides', 'Sodium Oxide(Na2O)', '0.28'], ['', '', ''], ['Minerals', 'Tri Calcium silicate (C3S)', '55.9'], ['Minerals', 'Dicalcium silicate (C2S)', '19'], ['Minerals', 'Tricalcium aluminate (C3A)', '7.5'], ['Minerals', 'Tetra calcium alumino ferrite (C4AF)', '9.8']]",1,1,1,3,S0950061816307292_4,S0950061816307292,2016-05-14
2599,Chemical properties (wt.%) of the cement (from manufacturing fact sheet).,"[['CaO', '63.0%', 'Chromium(VI)', '<2.10-4%'], ['SiO2', '20.0%', 'Cl-', '0.06%'], ['Fe2O3', '3.0%', 'Na2O eq.', '0.85%'], ['Al2O3', '5.0%', 'Loss on ignition', '1.60%'], ['Sulfate SO3', '2.9%', 'Insoluble residue', '0.50%'], ['C3A', '7.0%', '', '']]",1,"Chemical properties (wt.%) of the cement (from manufacturing fact sheet).;[['CaO', '63.0%', 'Chromium(VI)', '<2.10-4%'], ['SiO2', '20.0%', 'Cl-', '0.06%'], ['Fe2O3', '3.0%', 'Na2O eq.', '0.85%'], ['Al2O3', '5.0%', 'Loss on ignition', '1.60%'], ['Sulfate SO3', '2.9%', 'Insoluble residue', '0.50%'], ['C3A', '7.0%', '', '']]",1,1,1,3,S0950061813005928_0,S0950061813005928,2013-07-18
2600,"Chemical and physical properties of cements, silica fume, and limestone powder.","[['', 'Ordinary cement (OC)', 'Low heat cement (LH)', 'Silica fume (SF)', 'Limestone powder (LP)'], ['SiO2', '20.9', '25.4', '93.6', '0.47'], ['Al2O3', '4.5', '3.5', '0.3', '0.09'], ['Fe2O3', '2.9', '3.5', '0.5', '0.06'], ['CaO', '64.9', '62.5', '0.3', '54.9'], ['MgO', '1.5', '1.1', '0.5', '-'], ['SO3', '2.0', '2.2', '-', '-'], ['Na2O eq.', '0.62', '0.24', '1.4', '-'], ['Free CaO', '1.1', '-', '-', '-'], ['CaCO3', '-', '-', '-', '98'], ['LOI', '2.5', '2.2', '2.8', '-'], ['Specific gravity', '3.16', '3.15', '2.22', '2.80'], ['Blaine finesse, (m2/kg)', '350', '360', '-', '480'], ['Surface area B.E.T., (m2/kg)', '-', '-', '17,300', '-'], ['Mean apparent diameter (mm)', '16', '18', '0.065', '-'], ['% passing 45mm', '90', '92', '100', '-'], ['C3S (%)', '60.5', '24.0', '-', '-'], ['C2S (%)', '14.1', '56.0', '-', '-'], ['C3A (%)', '7.0', '3.0', '-', '-'], ['C4AF (%)', '8.8', '10.0', '-', '-']]",1,"Chemical and physical properties of cements, silica fume, and limestone powder.;[['', 'Ordinary cement (OC)', 'Low heat cement (LH)', 'Silica fume (SF)', 'Limestone powder (LP)'], ['SiO2', '20.9', '25.4', '93.6', '0.47'], ['Al2O3', '4.5', '3.5', '0.3', '0.09'], ['Fe2O3', '2.9', '3.5', '0.5', '0.06'], ['CaO', '64.9', '62.5', '0.3', '54.9'], ['MgO', '1.5', '1.1', '0.5', '-'], ['SO3', '2.0', '2.2', '-', '-'], ['Na2O eq.', '0.62', '0.24', '1.4', '-'], ['Free CaO', '1.1', '-', '-', '-'], ['CaCO3', '-', '-', '-', '98'], ['LOI', '2.5', '2.2', '2.8', '-'], ['Specific gravity', '3.16', '3.15', '2.22', '2.80'], ['Blaine finesse, (m2/kg)', '350', '360', '-', '480'], ['Surface area B.E.T., (m2/kg)', '-', '-', '17,300', '-'], ['Mean apparent diameter (mm)', '16', '18', '0.065', '-'], ['% passing 45mm', '90', '92', '100', '-'], ['C3S (%)', '60.5', '24.0', '-', '-'], ['C2S (%)', '14.1', '56.0', '-', '-'], ['C3A (%)', '7.0', '3.0', '-', '-'], ['C4AF (%)', '8.8', '10.0', '-', '-']]",1,1,1,3,S0950061813009999_0,S0950061813009999,2014-01-04
2601,"Chemical characteristics of cement, metakaolin and pumice.","[['Chemical composition (%)', 'Cement', 'Metakaolin', 'Pumice'], ['SiO2', '19.9', '74.3', '67.7'], ['Al2O3', '3.58', '17.8', '15.8'], ['Fe2O3', '3.94', '0.82', '3.39'], ['CaO%', '59.9', '3.38', '3.90'], ['MgO%', '3.08', '0.22', '0.99'], ['SO3%', '5.00', '-', '0.33'], ['Na2O%', '0.05', '0', '2.95'], ['K2O%', '0.84', '0.39', '2.00'], ['TiO2%', '0.35', '-', '0.33'], ['MnO%', '-', '-', '0.04'], ['P2O5%', '0.06', '-', '0.12'], ['LOI%', '2.51', '2.56', '2.30'], ['C3S', '48.68', '-', '-'], ['C2S', '20.33', '-', '-'], ['C3A', '2.82', '-', '-'], ['C4AF', '11.99', '-', '-']]",1,"Chemical characteristics of cement, metakaolin and pumice.;[['Chemical composition (%)', 'Cement', 'Metakaolin', 'Pumice'], ['SiO2', '19.9', '74.3', '67.7'], ['Al2O3', '3.58', '17.8', '15.8'], ['Fe2O3', '3.94', '0.82', '3.39'], ['CaO%', '59.9', '3.38', '3.90'], ['MgO%', '3.08', '0.22', '0.99'], ['SO3%', '5.00', '-', '0.33'], ['Na2O%', '0.05', '0', '2.95'], ['K2O%', '0.84', '0.39', '2.00'], ['TiO2%', '0.35', '-', '0.33'], ['MnO%', '-', '-', '0.04'], ['P2O5%', '0.06', '-', '0.12'], ['LOI%', '2.51', '2.56', '2.30'], ['C3S', '48.68', '-', '-'], ['C2S', '20.33', '-', '-'], ['C3A', '2.82', '-', '-'], ['C4AF', '11.99', '-', '-']]",1,1,1,3,S0950061813010088_0,S0950061813010088,2013-11-27
2602,Mineral compositions of Type I Portland cement and class H cement.,"[['Compound', 'Wight, %', 'Wight, %'], ['', 'Type I', 'Class H'], ['C3S', '64.88', '63.24'], ['C2S', '20.49', '14.65'], ['C3A', '4.56', 'N/A'], ['C4AF', '2.82', '13.27']]",1,"Mineral compositions of Type I Portland cement and class H cement.;[['Compound', 'Wight, %', 'Wight, %'], ['', 'Type I', 'Class H'], ['C3S', '64.88', '63.24'], ['C2S', '20.49', '14.65'], ['C3A', '4.56', 'N/A'], ['C4AF', '2.82', '13.27']]",1,1,1,3,S0950061816304822_1,S0950061816304822,2016-04-01
2603,Physical properties and chemical compositions of materials.,"[['', '', 'Portland cement', 'Fly ash', 'Slag', 'Silica fume', 'Nano-silica'], ['Chemical composition (%)', 'CaO', '63.4', '3.9', '41.8', '0.2', '-'], ['', 'SiO2', '20.1', '46.3', '33.1', '95.9', '>99.8'], ['', 'Al2O3', '4.1', '28.5', '13.7', '0.3', '-'], ['', 'Fe2O3', '3.3', '18.5', '0.7', '0.3', '-'], ['', 'MgO', '3.6', '1.8', '4.9', '0.4', '-'], ['', 'Na2O', '0.2', '0.2', '0.2', '0.05', '-'], ['', 'K2O', '0.4', '0.6', '0.5', '0.6', '-'], ['', 'SO3', '2.1', '0.2', '0.7', '0.2', '-'], ['', 'LOI', '2.4', '2.3', '0.6', '1.5', '-'], ['', '', '', '', '', '', ''], ['Mineral phases (%)', 'C3S', '66.8', '-', '-', '-', '-'], ['', 'C2S', '7.3', '-', '-', '-', '-'], ['', 'C3A', '5.3', '-', '-', '-', '-'], ['', 'C4AF', '10.1', '-', '-', '-', '-'], ['', '', '', '', '', '', ''], ['Physical properties (%)', 'Blain fineness (m2/kg)', '308', '-', '-', '-', '-'], ['', 'BET surface area (m2/g)', '-', '-', '-', '21.3', '200.1'], ['', 'Average primary particle size', '28.2mm', '27.3mm', '16.7mm', '150nm', '12nm'], ['', 'Specific gravity', '3.15', '2.47', '2.94', '2.2', '2.2']]",1,"Physical properties and chemical compositions of materials.;[['', '', 'Portland cement', 'Fly ash', 'Slag', 'Silica fume', 'Nano-silica'], ['Chemical composition (%)', 'CaO', '63.4', '3.9', '41.8', '0.2', '-'], ['', 'SiO2', '20.1', '46.3', '33.1', '95.9', '>99.8'], ['', 'Al2O3', '4.1', '28.5', '13.7', '0.3', '-'], ['', 'Fe2O3', '3.3', '18.5', '0.7', '0.3', '-'], ['', 'MgO', '3.6', '1.8', '4.9', '0.4', '-'], ['', 'Na2O', '0.2', '0.2', '0.2', '0.05', '-'], ['', 'K2O', '0.4', '0.6', '0.5', '0.6', '-'], ['', 'SO3', '2.1', '0.2', '0.7', '0.2', '-'], ['', 'LOI', '2.4', '2.3', '0.6', '1.5', '-'], ['', '', '', '', '', '', ''], ['Mineral phases (%)', 'C3S', '66.8', '-', '-', '-', '-'], ['', 'C2S', '7.3', '-', '-', '-', '-'], ['', 'C3A', '5.3', '-', '-', '-', '-'], ['', 'C4AF', '10.1', '-', '-', '-', '-'], ['', '', '', '', '', '', ''], ['Physical properties (%)', 'Blain fineness (m2/kg)', '308', '-', '-', '-', '-'], ['', 'BET surface area (m2/g)', '-', '-', '-', '21.3', '200.1'], ['', 'Average primary particle size', '28.2mm', '27.3mm', '16.7mm', '150nm', '12nm'], ['', 'Specific gravity', '3.15', '2.47', '2.94', '2.2', '2.2']]",1,1,1,3,S095006181100643X_0,S095006181100643X,2011-12-21
2604,Phase assemblage and ACn content of the clinkers calcined at 1250 degC for 30 min.,"[['Clinker', 'C4A3    S -', 'C4A3    S -', 'C2S', 'C2S', 'C4AF', 'C3A', 'CaSO4', 'ACn', 'R wp/%'], ['Clinker', 'o-C4A3    S -', 'c-C4A3    S -', 'b-C2S', ""a'-C2S"", 'C4AF', 'C3A', 'CaSO4', 'ACn', 'R wp/%'], ['NG', '27.7(3)', '6.7(3)', '44.9(1)', '2.1(1)', '2.3(1)', '0', '1.1(1)', '15.2', '10.1'], ['PG(L)', '23.5(2)', '10.1(2)', '42.0(4)', '5.7(2)', '1.6(1)', '1.9(1)', '0.7(1)', '14.5', '9.8'], ['PG(L)-F', '23.6(1)', '9.7(1)', '45.9(2)', '2.2(1)', '1.2(2)', '1.7(1)', '0.8(1)', '14.9', '9.3'], ['PG(H)', '18.9(3)', '14.1(3)', '40.4(5)', '7.0(2)', '1.3(1)', '2.3(2)', '0.7(1)', '15.3', '11.4']]",1,"Phase assemblage and ACn content of the clinkers calcined at 1250 degC for 30 min.;[['Clinker', 'C4A3    S -', 'C4A3    S -', 'C2S', 'C2S', 'C4AF', 'C3A', 'CaSO4', 'ACn', 'R wp/%'], ['Clinker', 'o-C4A3    S -', 'c-C4A3    S -', 'b-C2S', ""a'-C2S"", 'C4AF', 'C3A', 'CaSO4', 'ACn', 'R wp/%'], ['NG', '27.7(3)', '6.7(3)', '44.9(1)', '2.1(1)', '2.3(1)', '0', '1.1(1)', '15.2', '10.1'], ['PG(L)', '23.5(2)', '10.1(2)', '42.0(4)', '5.7(2)', '1.6(1)', '1.9(1)', '0.7(1)', '14.5', '9.8'], ['PG(L)-F', '23.6(1)', '9.7(1)', '45.9(2)', '2.2(1)', '1.2(2)', '1.7(1)', '0.8(1)', '14.9', '9.3'], ['PG(H)', '18.9(3)', '14.1(3)', '40.4(5)', '7.0(2)', '1.3(1)', '2.3(2)', '0.7(1)', '15.3', '11.4']]",1,0,1,2,S095006181930145X_3,S095006181930145X,2019-01-28
2605,Chemical and physical properties of cementitious materials.,"[['Properties', 'Unit', 'Cement', 'Fly Ash'], ['SiO2', '%', '19.4', '35.17'], ['Al2O3', '%', '4.58', '21.07'], ['Fe2O3', '%', '3.2', '6.58'], ['CaO', '%', '62.7', '26.46'], ['MgO', '%', '3.27', '6.22'], ['SO3', '%', '3.19', '1.43'], ['Na2O', '%', '-', '1.91'], ['K2O', '%', '-', '0.44'], ['Na2O eq.', '%', '0.5', '1.31'], ['Loss of ignition', '%', '2.31', '0.12'], ['Fineness (+325Mesh)', '%', '98.4', '15.2'], ['C3S', '%', '58', '-'], ['C2S', '%', '-', '-'], ['C3A', '%', '7', '-'], ['C4AF', '%', '-', '-'], ['', '', '', ''], ['Vicat set time, initial', 'Minutes', '90', '-'], ['Vicat set time, final', 'Minutes', '195', '-'], ['', '', '', ''], ['Specific gravity', '-', '3.15', '2.68']]",1,"Chemical and physical properties of cementitious materials.;[['Properties', 'Unit', 'Cement', 'Fly Ash'], ['SiO2', '%', '19.4', '35.17'], ['Al2O3', '%', '4.58', '21.07'], ['Fe2O3', '%', '3.2', '6.58'], ['CaO', '%', '62.7', '26.46'], ['MgO', '%', '3.27', '6.22'], ['SO3', '%', '3.19', '1.43'], ['Na2O', '%', '-', '1.91'], ['K2O', '%', '-', '0.44'], ['Na2O eq.', '%', '0.5', '1.31'], ['Loss of ignition', '%', '2.31', '0.12'], ['Fineness (+325Mesh)', '%', '98.4', '15.2'], ['C3S', '%', '58', '-'], ['C2S', '%', '-', '-'], ['C3A', '%', '7', '-'], ['C4AF', '%', '-', '-'], ['', '', '', ''], ['Vicat set time, initial', 'Minutes', '90', '-'], ['Vicat set time, final', 'Minutes', '195', '-'], ['', '', '', ''], ['Specific gravity', '-', '3.15', '2.68']]",1,1,1,3,S0950061817318627_0,S0950061817318627,2017-09-21
2606,Physical properties of cement.,"[['Tri calcium silicate (C3S) (%)', '52.74'], ['Di calcium silicate (C2S) (%)', '20.31'], ['Tri calcium aluminate (C3A) (%)', '3.35'], ['3days compressive strength (MPa)', '22.3'], ['7days compressive strength (MPa)', '30.6'], ['28days compressive strength (MPa)', '41.4'], ['Initial setting time (min)', '150'], ['Final setting time (min)', '190'], ['Specific surface (m2/kg)', '329.6']]",1,"Physical properties of cement.;[['Tri calcium silicate (C3S) (%)', '52.74'], ['Di calcium silicate (C2S) (%)', '20.31'], ['Tri calcium aluminate (C3A) (%)', '3.35'], ['3days compressive strength (MPa)', '22.3'], ['7days compressive strength (MPa)', '30.6'], ['28days compressive strength (MPa)', '41.4'], ['Initial setting time (min)', '150'], ['Final setting time (min)', '190'], ['Specific surface (m2/kg)', '329.6']]",1,1,1,3,S0950061811006891_2,S0950061811006891,2012-01-03
2607,Mineralogical composition of cement [27].,"[['Clinker Phases', '(%)'], ['C3S', '56.66'], ['C2S', '17.65'], ['C3A', '6.33'], ['C4AF', '12.03']]",1,"Mineralogical composition of cement [27].;[['Clinker Phases', '(%)'], ['C3S', '56.66'], ['C2S', '17.65'], ['C3A', '6.33'], ['C4AF', '12.03']]",1,1,1,3,S0950061818300436_2,S0950061818300436,2018-01-13
2608,Properties of cements and pozzolans.,"[['', 'Normal Portland cement', 'Sulfate-resisting Portland cement', 'Fly ash', 'Silica fume', 'Diatomaceous earth'], ['Chemical composition (%)', 'Chemical composition (%)', 'Chemical composition (%)', 'Chemical composition (%)', 'Chemical composition (%)', 'Chemical composition (%)'], ['SiO2', '21.43', '22.04', '63.3', '95.5', '89.2'], ['CaO', '64.51', '64.98', '2', '0.3', '0.9'], ['Al2O3', '5.28', '3.28', '26.3', '0', '6.2'], ['Fe2O3', '2.96', '4.61', '3.4', '1.4', '2.4'], ['SO3', '2.09', '1.89', '0.6', '0.18', '0'], ['MgO', '0.9', '0.6', '0', '0.56', '0.8'], ['LOI', '1.81', '0.89', '1.22', '1.1', '0.2'], ['', '', '', '', '', ''], ['Physical properties', 'Physical properties', 'Physical properties', 'Physical properties', 'Physical properties', 'Physical properties'], ['Specific gravity', '3.16', '3.20', '2.38', '2.02', '2.25'], ['Specific surface area (cm2/g)', '3300', '3200', '3350', '180,000', '35,000'], ['', '', '', '', '', ''], ['Mineral composition (%)', 'Mineral composition (%)', 'Mineral composition (%)', 'Mineral composition (%)', 'Mineral composition (%)', 'Mineral composition (%)'], ['C3S', '54', '63', '-', '-', '-'], ['C2S', '21', '16', '-', '-', '-'], ['C3A', '9', '0.9', '-', '-', '-'], ['C4AF', '9', '14', '-', '-', '-']]",1,"Properties of cements and pozzolans.;[['', 'Normal Portland cement', 'Sulfate-resisting Portland cement', 'Fly ash', 'Silica fume', 'Diatomaceous earth'], ['Chemical composition (%)', 'Chemical composition (%)', 'Chemical composition (%)', 'Chemical composition (%)', 'Chemical composition (%)', 'Chemical composition (%)'], ['SiO2', '21.43', '22.04', '63.3', '95.5', '89.2'], ['CaO', '64.51', '64.98', '2', '0.3', '0.9'], ['Al2O3', '5.28', '3.28', '26.3', '0', '6.2'], ['Fe2O3', '2.96', '4.61', '3.4', '1.4', '2.4'], ['SO3', '2.09', '1.89', '0.6', '0.18', '0'], ['MgO', '0.9', '0.6', '0', '0.56', '0.8'], ['LOI', '1.81', '0.89', '1.22', '1.1', '0.2'], ['', '', '', '', '', ''], ['Physical properties', 'Physical properties', 'Physical properties', 'Physical properties', 'Physical properties', 'Physical properties'], ['Specific gravity', '3.16', '3.20', '2.38', '2.02', '2.25'], ['Specific surface area (cm2/g)', '3300', '3200', '3350', '180,000', '35,000'], ['', '', '', '', '', ''], ['Mineral composition (%)', 'Mineral composition (%)', 'Mineral composition (%)', 'Mineral composition (%)', 'Mineral composition (%)', 'Mineral composition (%)'], ['C3S', '54', '63', '-', '-', '-'], ['C2S', '21', '16', '-', '-', '-'], ['C3A', '9', '0.9', '-', '-', '-'], ['C4AF', '9', '14', '-', '-', '-']]",1,1,1,3,S0950061810006379_0,S0950061810006379,2011-01-14
2609,"Properties of cement, slag and aggregates.","[['Chemical analysis (%)', 'Cement', 'Slag', '', 'Fine', 'Coarse'], ['Silicon dioxide SiO2', '19.8', '40.2', 'Gradation of aggregate', 'Gradation of aggregate', 'Gradation of aggregate'], ['Aluminum oxide Al2O3', '5.5', '8.1', 'Sieve size', '% Passing', '% Passing'], ['Ferric oxide Fe2O3', '2.49', '0.7', '19mm', '--', '100'], ['Calcium oxide CaO', '63.0', '39.2', '12.5mm', '--', '91.1'], ['Magnesium oxide MgO', '2.4', '11.2', '9.5mm', '100', '60.8'], ['Sulphur trioxide SO3', '4.5', '2.4', '4.75mm', '100', '7.2'], ['Potassium oxide K2O', '-', '0.5', '2.36mm', '84.8', '--'], ['Sodium oxide Na2O', '-', '0.4', '1.18mm', '63.0', '--'], ['C3S', '52.3', '-', '600mm', '42.4', '--'], ['C2S', '17.4', '-', '300mm', '17.9', '--'], ['C3A', '10.4', '-', '150mm', '3.5', '--'], ['C4AF', '7.6', '-', 'Properties of aggregate', 'Properties of aggregate', 'Properties of aggregate'], ['Total alkali', '1.0', '-', 'Density (SSD) (kg/m3)', '2714', '2671'], ['Loss on ignition', '2.0', '0.3', '', '', ''], ['Physical and other properties', 'Physical and other properties', 'Physical and other properties', 'Density (Bulk) (kg/m3)', '2670', '2638'], ['Residue 45mm (%)', '10.0', '8.0', '', '', ''], ['Blaine fineness (m2/kg)', '410', '415', '', '', ''], ['Initial set (min)', '113', '-', 'Absorption%', '1.1', '1.2'], ['Compressive strength (MPa) 28days', '41.47', '-', '', '', ''], ['Comp. strength (MPa)', '', '', '', '', ''], ['(50:50 cement: slag) 7days', '19.41', '27.05', '', '', ''], ['Slag activity index (% 28days control)', '-', '102.6', '', '', '']]",1,"Properties of cement, slag and aggregates.;[['Chemical analysis (%)', 'Cement', 'Slag', '', 'Fine', 'Coarse'], ['Silicon dioxide SiO2', '19.8', '40.2', 'Gradation of aggregate', 'Gradation of aggregate', 'Gradation of aggregate'], ['Aluminum oxide Al2O3', '5.5', '8.1', 'Sieve size', '% Passing', '% Passing'], ['Ferric oxide Fe2O3', '2.49', '0.7', '19mm', '--', '100'], ['Calcium oxide CaO', '63.0', '39.2', '12.5mm', '--', '91.1'], ['Magnesium oxide MgO', '2.4', '11.2', '9.5mm', '100', '60.8'], ['Sulphur trioxide SO3', '4.5', '2.4', '4.75mm', '100', '7.2'], ['Potassium oxide K2O', '-', '0.5', '2.36mm', '84.8', '--'], ['Sodium oxide Na2O', '-', '0.4', '1.18mm', '63.0', '--'], ['C3S', '52.3', '-', '600mm', '42.4', '--'], ['C2S', '17.4', '-', '300mm', '17.9', '--'], ['C3A', '10.4', '-', '150mm', '3.5', '--'], ['C4AF', '7.6', '-', 'Properties of aggregate', 'Properties of aggregate', 'Properties of aggregate'], ['Total alkali', '1.0', '-', 'Density (SSD) (kg/m3)', '2714', '2671'], ['Loss on ignition', '2.0', '0.3', '', '', ''], ['Physical and other properties', 'Physical and other properties', 'Physical and other properties', 'Density (Bulk) (kg/m3)', '2670', '2638'], ['Residue 45mm (%)', '10.0', '8.0', '', '', ''], ['Blaine fineness (m2/kg)', '410', '415', '', '', ''], ['Initial set (min)', '113', '-', 'Absorption%', '1.1', '1.2'], ['Compressive strength (MPa) 28days', '41.47', '-', '', '', ''], ['Comp. strength (MPa)', '', '', '', '', ''], ['(50:50 cement: slag) 7days', '19.41', '27.05', '', '', ''], ['Slag activity index (% 28days control)', '-', '102.6', '', '', '']]",1,1,1,3,S095006181300264X_0,S095006181300264X,2013-04-25
2610,Chemical composition and physical properties of cements.,"[['Composition/property', 'Portland pozzolan cement (I)', 'Filler modified cement (II)'], ['SO3,%', '2.96', '3.21'], ['SiO2,%', '29.34', '18.11'], ['Al2O3,%', '5.72', '4.31'], ['Fe2O3,%', '2.40', '2.27'], ['CaO,%', '48.40', '59.87'], ['MgO,%', '3.44', '3.61'], ['Na2O,%', '0.37', '0.21'], ['K2O,%', '2.17', '1.51'], ['Insoluble residue - IR (%)', '22.67', '1.45'], ['Loss of ignition - Li (%)', '4.18', '5.50'], ['C3A content (%)', '5.40', '6.80'], ['Natural pozzolan content (%)', '25.4', '-'], ['Blaine fineness (cm2/g)', '4820', '3650'], ['Specific density (g/cm3)', '2.98', '3.06']]",1,"Chemical composition and physical properties of cements.;[['Composition/property', 'Portland pozzolan cement (I)', 'Filler modified cement (II)'], ['SO3,%', '2.96', '3.21'], ['SiO2,%', '29.34', '18.11'], ['Al2O3,%', '5.72', '4.31'], ['Fe2O3,%', '2.40', '2.27'], ['CaO,%', '48.40', '59.87'], ['MgO,%', '3.44', '3.61'], ['Na2O,%', '0.37', '0.21'], ['K2O,%', '2.17', '1.51'], ['Insoluble residue - IR (%)', '22.67', '1.45'], ['Loss of ignition - Li (%)', '4.18', '5.50'], ['C3A content (%)', '5.40', '6.80'], ['Natural pozzolan content (%)', '25.4', '-'], ['Blaine fineness (cm2/g)', '4820', '3650'], ['Specific density (g/cm3)', '2.98', '3.06']]",1,1,1,3,S0950061814000865_1,S0950061814000865,2014-02-12
2611,Alkali- and metalloid-oxide content and Bogue composition analysis (% by mass) of the cement.,"[['Oxide Composition', 'Oxide Composition', 'Oxide Composition', 'Oxide Composition', 'Oxide Composition', 'Oxide Composition', 'Oxide Composition', 'Oxide Composition', 'Oxide Composition'], ['CaO', 'SiO2', 'Al2O3', 'Fe2O3', 'K2O', 'MgO', 'Na2O', 'SO3', 'Loss on Ignition (LoI)'], ['62.8', '20.3', '4.31', '3.85', '0.35', '1.98', '2.08', '2.42', '3.29'], ['', '', '', '', '', '', '', '', ''], ['Bogue Composition', 'Bogue Composition', 'Bogue Composition', 'Bogue Composition', 'Bogue Composition', 'Bogue Composition', 'Bogue Composition', 'Bogue Composition', 'Bogue Composition'], ['C3S', 'C2S', 'C3A', 'C4AF', '', '', '', '', ''], ['59.2', '13.4', '4.9', '11.7', '', '', '', '', '']]",1,"Alkali- and metalloid-oxide content and Bogue composition analysis (% by mass) of the cement.;[['Oxide Composition', 'Oxide Composition', 'Oxide Composition', 'Oxide Composition', 'Oxide Composition', 'Oxide Composition', 'Oxide Composition', 'Oxide Composition', 'Oxide Composition'], ['CaO', 'SiO2', 'Al2O3', 'Fe2O3', 'K2O', 'MgO', 'Na2O', 'SO3', 'Loss on Ignition (LoI)'], ['62.8', '20.3', '4.31', '3.85', '0.35', '1.98', '2.08', '2.42', '3.29'], ['', '', '', '', '', '', '', '', ''], ['Bogue Composition', 'Bogue Composition', 'Bogue Composition', 'Bogue Composition', 'Bogue Composition', 'Bogue Composition', 'Bogue Composition', 'Bogue Composition', 'Bogue Composition'], ['C3S', 'C2S', 'C3A', 'C4AF', '', '', '', '', ''], ['59.2', '13.4', '4.9', '11.7', '', '', '', '', '']]",1,1,1,3,S0950061819303563_2,S0950061819303563,2019-02-23
2612,Primary mineral composition of PO 42.5 wt(%).,"[['C3S', 'C2S', 'C4AF', 'C3A', 'f-MgO', 'f-CaO'], ['60.5', '18.1', '8.9', '7.4', '1.8', '0.9']]",1,"Primary mineral composition of PO 42.5 wt(%).;[['C3S', 'C2S', 'C4AF', 'C3A', 'f-MgO', 'f-CaO'], ['60.5', '18.1', '8.9', '7.4', '1.8', '0.9']]",1,1,1,3,S095006181930368X_0,S095006181930368X,2019-02-27
2613,Physical and chemical characteristics of cement and metakaolin.,"[['', 'Physical tests', 'Physical tests', 'Chemical analysis (%)', 'Chemical analysis (%)', 'Chemical analysis (%)', 'Chemical analysis (%)', 'Chemical analysis (%)', 'Chemical analysis (%)', 'Chemical analysis (%)', 'Chemical analysis (%)', 'Bogue composition (%)', 'Bogue composition (%)', 'Bogue composition (%)', 'Bogue composition (%)'], ['', 'Specific gravity', 'Blaine (cm2/g)', 'SiO2', 'Al2O3', 'Fe2O3', 'CaO', 'MgO', 'Na2O', 'K2O', 'LOI', 'C3S', 'C2S', 'C3A', 'C4AF'], ['Cement', '3.21', '3200', '21.32', '3.83', '2.76', '62.02', '3.44', '0.12', '0.73', '2.98', '54.6', '20', '5.1', '9.06'], ['Metakaolin', '2.53', '3700', '74.3', '17.8', '0.82', '3.38', '0.22', '0.0', '0.39', '2.56', '-', '-', '-', '-']]",1,"Physical and chemical characteristics of cement and metakaolin.;[['', 'Physical tests', 'Physical tests', 'Chemical analysis (%)', 'Chemical analysis (%)', 'Chemical analysis (%)', 'Chemical analysis (%)', 'Chemical analysis (%)', 'Chemical analysis (%)', 'Chemical analysis (%)', 'Chemical analysis (%)', 'Bogue composition (%)', 'Bogue composition (%)', 'Bogue composition (%)', 'Bogue composition (%)'], ['', 'Specific gravity', 'Blaine (cm2/g)', 'SiO2', 'Al2O3', 'Fe2O3', 'CaO', 'MgO', 'Na2O', 'K2O', 'LOI', 'C3S', 'C2S', 'C3A', 'C4AF'], ['Cement', '3.21', '3200', '21.32', '3.83', '2.76', '62.02', '3.44', '0.12', '0.73', '2.98', '54.6', '20', '5.1', '9.06'], ['Metakaolin', '2.53', '3700', '74.3', '17.8', '0.82', '3.38', '0.22', '0.0', '0.39', '2.56', '-', '-', '-', '-']]",1,1,1,3,S0950061811007288_0,S0950061811007288,2012-01-03
2614,"Physical, chemical and mechanical properties of cement and chemical composition of aggregate.","[['Chemical composition (%)', 'Chemical composition (%)', 'Chemical composition (%)', 'Properties of cement', 'Properties of cement'], ['', 'Cement', 'Aggregate', 'Properties of cement', 'Properties of cement'], ['SiO2', '19.90', '61.40', 'Initial setting time (min)', '170'], ['Al2O3', '5.91', '15.80', 'Final setting time (min)', '225'], ['Fe2O3', '2.10', '5.36', 'Volume expansion (mm)', '1.00'], ['', '', '', '', ''], ['CaO', '62.92', '5.65', 'Specific surface(m2/kg)', ''], ['MgO', '1.25', '1.97', 'Cement (Blaine)', '371'], ['', '', '', '', ''], ['Na2O', '0.38', '3.05', 'Compressive strength of cement (MPa)', ''], ['K2O', '0.90', '2.37', '2days', '25'], ['SO3', '3.26', '0.06', '7days', '40'], ['Cl-', '0.011', '-', '28days', '50'], ['', '', '', '', ''], ['Loss on ignition', '3.94', '1.85', 'Potential composition (Bogue)', ''], ['Eq. alkali', '0.97', '4.61', 'C3S', '56.97'], ['Specific gravity', '3.13', '2.65', 'C2S', '12.60'], ['', '', '', 'C3A', '12.02'], ['', '', '', 'C4AF', '6.38']]",1,"Physical, chemical and mechanical properties of cement and chemical composition of aggregate.;[['Chemical composition (%)', 'Chemical composition (%)', 'Chemical composition (%)', 'Properties of cement', 'Properties of cement'], ['', 'Cement', 'Aggregate', 'Properties of cement', 'Properties of cement'], ['SiO2', '19.90', '61.40', 'Initial setting time (min)', '170'], ['Al2O3', '5.91', '15.80', 'Final setting time (min)', '225'], ['Fe2O3', '2.10', '5.36', 'Volume expansion (mm)', '1.00'], ['', '', '', '', ''], ['CaO', '62.92', '5.65', 'Specific surface(m2/kg)', ''], ['MgO', '1.25', '1.97', 'Cement (Blaine)', '371'], ['', '', '', '', ''], ['Na2O', '0.38', '3.05', 'Compressive strength of cement (MPa)', ''], ['K2O', '0.90', '2.37', '2days', '25'], ['SO3', '3.26', '0.06', '7days', '40'], ['Cl-', '0.011', '-', '28days', '50'], ['', '', '', '', ''], ['Loss on ignition', '3.94', '1.85', 'Potential composition (Bogue)', ''], ['Eq. alkali', '0.97', '4.61', 'C3S', '56.97'], ['Specific gravity', '3.13', '2.65', 'C2S', '12.60'], ['', '', '', 'C3A', '12.02'], ['', '', '', 'C4AF', '6.38']]",1,1,1,3,S095006181100729X_0,S095006181100729X,2012-01-10
2615,Mineralogical composition of the three investigated materials as obtained by Rietveld semi-quantitative XRD analyses (% in weight).,"[['Mineral phase', 'OPC', 'CSA', 'MIX'], ['C3S', '57.4', '-', '23.1'], ['C2S', '10.2', '21.7', '16.1'], ['C3A', '4.5', '9.3', '7.0'], ['C4AF', '9.4', '3.9', '3.8'], ['C   4     A   3     S   -', '-', '42.4', '23.6'], ['Gypsum', '3.6', '11.3', '12.3'], ['Anhydrite', '-', '4.9', '0.4'], ['Calcite', '13.5', '6.0', '12.8'], ['Residual phases', '1.4', '0.5', '0.9']]",1,"Mineralogical composition of the three investigated materials as obtained by Rietveld semi-quantitative XRD analyses (% in weight).;[['Mineral phase', 'OPC', 'CSA', 'MIX'], ['C3S', '57.4', '-', '23.1'], ['C2S', '10.2', '21.7', '16.1'], ['C3A', '4.5', '9.3', '7.0'], ['C4AF', '9.4', '3.9', '3.8'], ['C   4     A   3     S   -', '-', '42.4', '23.6'], ['Gypsum', '3.6', '11.3', '12.3'], ['Anhydrite', '-', '4.9', '0.4'], ['Calcite', '13.5', '6.0', '12.8'], ['Residual phases', '1.4', '0.5', '0.9']]",1,1,1,3,S0950061811005654_0,S0950061811005654,2011-11-24
2616,Physical data of the mineral main phases in the investigated cements.,"[['Phase', 'Formula', 'Density (g/cm3)', 'b/10-8', 'm (cm-1)'], ['Water', 'H2O', '1.00', '0.13', '1.8'], ['Lindemann tube', 'B2O3', '2.46', '0.26', '3.7'], ['Ettringite', 'Ca6Al2S3H64O50', '1.78', '1.22', '17.5'], ['Gypsum', 'CaSH4O6', '2.31', '2.05', '29.2'], ['CSH', 'Ca1.7Si H8O7.7', '2.44', '2.24', '32.0'], ['Yeelimite', 'Ca4Al6SO16', '2.61', '2.46', '35.1'], ['Calcite', 'CaCO3', '2.71', '2.89', '41.2'], ['Portlandite', 'CaH2O2', '2.24', '3.14', '44.8'], ['Anhydrite', 'CaSO4', '2.95', '3.21', '45.8'], ['C3A', 'Ca3Al2O6', '3.06', '3.91', '55.8'], ['Belite', 'Ca2SiO4', '3.30', '4.42', '63.1'], ['Alite', 'Ca3SiO5', '3.15', '4.58', '65.4'], ['C4AF', 'Ca2AlFeO5', '3.57', '7.19', '102.6']]",1,"Physical data of the mineral main phases in the investigated cements.;[['Phase', 'Formula', 'Density (g/cm3)', 'b/10-8', 'm (cm-1)'], ['Water', 'H2O', '1.00', '0.13', '1.8'], ['Lindemann tube', 'B2O3', '2.46', '0.26', '3.7'], ['Ettringite', 'Ca6Al2S3H64O50', '1.78', '1.22', '17.5'], ['Gypsum', 'CaSH4O6', '2.31', '2.05', '29.2'], ['CSH', 'Ca1.7Si H8O7.7', '2.44', '2.24', '32.0'], ['Yeelimite', 'Ca4Al6SO16', '2.61', '2.46', '35.1'], ['Calcite', 'CaCO3', '2.71', '2.89', '41.2'], ['Portlandite', 'CaH2O2', '2.24', '3.14', '44.8'], ['Anhydrite', 'CaSO4', '2.95', '3.21', '45.8'], ['C3A', 'Ca3Al2O6', '3.06', '3.91', '55.8'], ['Belite', 'Ca2SiO4', '3.30', '4.42', '63.1'], ['Alite', 'Ca3SiO5', '3.15', '4.58', '65.4'], ['C4AF', 'Ca2AlFeO5', '3.57', '7.19', '102.6']]",0,1,1,2,S0950061811005654_1,S0950061811005654,2011-11-24
