Repository: zakidotai/cemcat

# CemCat Streamlit Hosting Bundle

This folder is ready to be pushed to GitHub and deployed on Streamlit Cloud.

## Files included

- `streamlit_app.py` (main app)
- `requirements.txt`
- `data/ner_cems_40k.csv`
- `data/pii_abs.json`
- `data/clinker_comps_with_dates.csv`
- `upload/composition_cls_slag_updated.csv`

## Local run

```bash
streamlit run streamlit_app.py
```

File: crystalline_composition_gpt4_with_pii_tid_dates.csv (part 98 of 101)
,caption,tables,Label,text,pred_0,pred_1,pred_2,all_pred,pii_tid,pii,date
2617,"Chemical and physical properties of Portland cement, Micro and Nano silica.","[['Properties', 'Variable', 'CEM 32.5', 'Ms', 'Ns'], ['Chemical Analysis (%)', 'SiO2', '20.89', '89.6', '23.6'], ['Chemical Analysis (%)', 'Al2O3', '4.21', '-', '0.13'], ['Chemical Analysis (%)', 'Fe2O3', '3.80', '-', '0.07'], ['Chemical Analysis (%)', 'CaO', '64.21', '-', '0.07'], ['Chemical Analysis (%)', 'MgO', '1.94', '-', '0.05'], ['Chemical Analysis (%)', 'SO3', '2.4', '-', '0.1'], ['Chemical Analysis (%)', 'Na2O', '0.31', '0.11', '9.2'], ['Chemical Analysis (%)', 'K2O', '0.67', '0.3', '0.12'], ['Chemical Analysis (%)', 'LOI', '2', '3.8', '-'], ['Chemical Analysis (%)', 'FCaO', '1', '-', '-'], ['Chemical Analysis (%)', 'C3A', '4.73', '-', '-'], ['Chemical Analysis (%)', 'C3S', '62.07', '-', '-'], ['', '', '', '', ''], ['Physical Analysis', 'Density (gr/cm3)', '3.183', '1.9', '1.2'], ['Physical Analysis', 'Sieve residue on90 mm (%)', '0.6', '-', '-'], ['Physical Analysis', 'Blaine Test(cm2/gr)', '3467', '22,000', '-']]",1,"Chemical and physical properties of Portland cement, Micro and Nano silica.;[['Properties', 'Variable', 'CEM 32.5', 'Ms', 'Ns'], ['Chemical Analysis (%)', 'SiO2', '20.89', '89.6', '23.6'], ['Chemical Analysis (%)', 'Al2O3', '4.21', '-', '0.13'], ['Chemical Analysis (%)', 'Fe2O3', '3.80', '-', '0.07'], ['Chemical Analysis (%)', 'CaO', '64.21', '-', '0.07'], ['Chemical Analysis (%)', 'MgO', '1.94', '-', '0.05'], ['Chemical Analysis (%)', 'SO3', '2.4', '-', '0.1'], ['Chemical Analysis (%)', 'Na2O', '0.31', '0.11', '9.2'], ['Chemical Analysis (%)', 'K2O', '0.67', '0.3', '0.12'], ['Chemical Analysis (%)', 'LOI', '2', '3.8', '-'], ['Chemical Analysis (%)', 'FCaO', '1', '-', '-'], ['Chemical Analysis (%)', 'C3A', '4.73', '-', '-'], ['Chemical Analysis (%)', 'C3S', '62.07', '-', '-'], ['', '', '', '', ''], ['Physical Analysis', 'Density (gr/cm3)', '3.183', '1.9', '1.2'], ['Physical Analysis', 'Sieve residue on90 mm (%)', '0.6', '-', '-'], ['Physical Analysis', 'Blaine Test(cm2/gr)', '3467', '22,000', '-']]",1,1,1,3,S0950061819307354_0,S0950061819307354,2019-04-02
2618,Composition and properties of self-stressing sulpho-aluminate cement.,"[['Clinker:dihydrate gypsum', 'Mineral composition (%)', 'Mineral composition (%)', 'Mineral composition (%)', 'Specific surface area (cm2/g)', 'SO3 (%)', 'Setting time (min)', 'Setting time (min)', 'Compressive strength (MPa)'], ['Clinker:dihydrate gypsum', 'C4A2S', 'b-C2S', 'CaSO4*2H2O', 'Specific surface area (cm2/g)', 'SO3 (%)', 'Initial setting time', 'Ultimate setting time', 'Compressive strength (MPa)'], ['71:29', '48.26', '19.36', '26.60', '4020', '17.47', '72', '99', '48.3']]",1,"Composition and properties of self-stressing sulpho-aluminate cement.;[['Clinker:dihydrate gypsum', 'Mineral composition (%)', 'Mineral composition (%)', 'Mineral composition (%)', 'Specific surface area (cm2/g)', 'SO3 (%)', 'Setting time (min)', 'Setting time (min)', 'Compressive strength (MPa)'], ['Clinker:dihydrate gypsum', 'C4A2S', 'b-C2S', 'CaSO4*2H2O', 'Specific surface area (cm2/g)', 'SO3 (%)', 'Initial setting time', 'Ultimate setting time', 'Compressive strength (MPa)'], ['71:29', '48.26', '19.36', '26.60', '4020', '17.47', '72', '99', '48.3']]",1,1,1,3,S0950061815005450_0,S0950061815005450,2015-05-23
2619,Chemical and mineral composition of M1 clinkers (by wt%).,"[['', 'R0', 'R1', 'R2', 'R3', 'R4'], ['SiO2', '22.25', '22.21', '21.75', '21.35', '20.85'], ['Al2O3', '4.78', '4.83', '4.90', '5.37', '5.69'], ['Fe2O3', '3.61', '3.55', '3.24', '3.36', '3.36'], ['CaO', '68.54', '66.83', '66.86', '66.74', '66.77'], ['MgO', '0.76', '0.67', '0.61', '0.63', '0.44'], ['Loss', '0.31', '0.38', '0.49', '0.46', '0.43'], ['KH', '0.95', '0.93', '0.95', '0.95', '0.96'], ['n', '2.65', '2.65', '2.67', '2.44', '2.30'], ['p', '1.32', '1.36', '1.51', '1.60', '1.69'], ['C3S', '72.61', '65.70', '69.29', '68.52', '70.29'], ['C2S', '9.11', '14.20', '10.18', '9.61', '6.84'], ['C3A', '6.56', '6.79', '7.50', '8.55', '9.39'], ['C4AF', '10.99', '10.80', '9.86', '10.22', '10.22']]",1,"Chemical and mineral composition of M1 clinkers (by wt%).;[['', 'R0', 'R1', 'R2', 'R3', 'R4'], ['SiO2', '22.25', '22.21', '21.75', '21.35', '20.85'], ['Al2O3', '4.78', '4.83', '4.90', '5.37', '5.69'], ['Fe2O3', '3.61', '3.55', '3.24', '3.36', '3.36'], ['CaO', '68.54', '66.83', '66.86', '66.74', '66.77'], ['MgO', '0.76', '0.67', '0.61', '0.63', '0.44'], ['Loss', '0.31', '0.38', '0.49', '0.46', '0.43'], ['KH', '0.95', '0.93', '0.95', '0.95', '0.96'], ['n', '2.65', '2.65', '2.67', '2.44', '2.30'], ['p', '1.32', '1.36', '1.51', '1.60', '1.69'], ['C3S', '72.61', '65.70', '69.29', '68.52', '70.29'], ['C2S', '9.11', '14.20', '10.18', '9.61', '6.84'], ['C3A', '6.56', '6.79', '7.50', '8.55', '9.39'], ['C4AF', '10.99', '10.80', '9.86', '10.22', '10.22']]",1,1,1,3,S0950061817312989_2,S0950061817312989,2017-07-06
2620,Chemical and mineral composition of M2 clinkers (by wt%).,"[['', 'Q0', 'Q1', 'Q2', 'Q3', 'Q4'], ['SiO2', '22.25', '22.07', '21.65', '20.87', '20.40'], ['Al2O3', '4.78', '4.67', '4.44', '5.21', '5.46'], ['Fe2O3', '3.61', '3.72', '3.84', '3.72', '3.85'], ['CaO', '68.54', '67.51', '66.72', '66.71', '66.49'], ['MgO', '0.76', '0.61', '0.42', '0.42', '0.30'], ['Loss', '0.31', '0.35', '0.34', '0.47', '0.46'], ['KH', '0.95', '0.95', '0.96', '0.97', '0.98'], ['n', '2.65', '2.63', '2.61', '2.34', '2.19'], ['p', '1.32', '1.26', '1.16', '1.40', '1.42'], ['C3S', '72.61', '70.36', '71.71', '72.60', '73.41'], ['C2S', '9.11', '10.29', '8.06', '5.15', '3.19'], ['C3A', '6.56', '6.08', '5.27', '7.51', '7.95'], ['C4AF', '10.99', '11.32', '11.69', '11.32', '11.72']]",1,"Chemical and mineral composition of M2 clinkers (by wt%).;[['', 'Q0', 'Q1', 'Q2', 'Q3', 'Q4'], ['SiO2', '22.25', '22.07', '21.65', '20.87', '20.40'], ['Al2O3', '4.78', '4.67', '4.44', '5.21', '5.46'], ['Fe2O3', '3.61', '3.72', '3.84', '3.72', '3.85'], ['CaO', '68.54', '67.51', '66.72', '66.71', '66.49'], ['MgO', '0.76', '0.61', '0.42', '0.42', '0.30'], ['Loss', '0.31', '0.35', '0.34', '0.47', '0.46'], ['KH', '0.95', '0.95', '0.96', '0.97', '0.98'], ['n', '2.65', '2.63', '2.61', '2.34', '2.19'], ['p', '1.32', '1.26', '1.16', '1.40', '1.42'], ['C3S', '72.61', '70.36', '71.71', '72.60', '73.41'], ['C2S', '9.11', '10.29', '8.06', '5.15', '3.19'], ['C3A', '6.56', '6.08', '5.27', '7.51', '7.95'], ['C4AF', '10.99', '11.32', '11.69', '11.32', '11.72']]",1,1,1,3,S0950061817312989_3,S0950061817312989,2017-07-06
2621,Chemical and mineralogical compositions of cements.,"[['Chemical analysis (%)', 'Chemical analysis (%)', 'Chemical analysis (%)', 'Chemical analysis (%)', 'Chemical analysis (%)', 'Chemical analysis (%)', 'Chemical analysis (%)', 'Chemical analysis (%)', 'Chemical analysis (%)', 'Chemical analysis (%)', 'Chemical analysis (%)', 'Chemical analysis (%)', 'Chemical analysis (%)'], ['', 'NO', 'SiO2', 'Al2O3', 'Fe2O3', 'CaO', 'MgO', 'SO3', 'Na2O', 'K2O', 'Cl-', 'Free CaO', 'LI'], ['CEM I', '0.37', '20.98', '5.51', '2.58', '61.96', '2.50', '3.6', '0.22', '0.74', '0.03', '1.11', '1.35'], ['CEM III', '0.63', '31.44', '6.90', '1.39', '15.50', '6.27', '2.43', '0.23', '0.61', '0.02', '0.31', '2.64'], ['Mineralogical composition', 'Mineralogical composition', 'Mineralogical composition', 'Mineralogical composition', 'Mineralogical composition', 'Mineralogical composition', 'Mineralogical composition', 'Mineralogical composition', 'Mineralogical composition', 'Mineralogical composition', 'Mineralogical composition', '', ''], ['', 'C3S', 'C2S', 'C3A', 'C4AF', 'Calcite', 'Gypsum', 'Hemihyd.', 'SO3', 'Amorph.', 'Other', '', ''], ['CEM I', '58.41', '14.65', '6.22', '8.99', '0.45', '1.89', '0.99', '2.23', '4.67', '1.5', '', ''], ['CEM III', '21.05', '5.11', '2.19', '2.93', '2.27', '1.47', '0.28', '1.40', '56.69', '6.6', '', '']]",1,"Chemical and mineralogical compositions of cements.;[['Chemical analysis (%)', 'Chemical analysis (%)', 'Chemical analysis (%)', 'Chemical analysis (%)', 'Chemical analysis (%)', 'Chemical analysis (%)', 'Chemical analysis (%)', 'Chemical analysis (%)', 'Chemical analysis (%)', 'Chemical analysis (%)', 'Chemical analysis (%)', 'Chemical analysis (%)', 'Chemical analysis (%)'], ['', 'NO', 'SiO2', 'Al2O3', 'Fe2O3', 'CaO', 'MgO', 'SO3', 'Na2O', 'K2O', 'Cl-', 'Free CaO', 'LI'], ['CEM I', '0.37', '20.98', '5.51', '2.58', '61.96', '2.50', '3.6', '0.22', '0.74', '0.03', '1.11', '1.35'], ['CEM III', '0.63', '31.44', '6.90', '1.39', '15.50', '6.27', '2.43', '0.23', '0.61', '0.02', '0.31', '2.64'], ['Mineralogical composition', 'Mineralogical composition', 'Mineralogical composition', 'Mineralogical composition', 'Mineralogical composition', 'Mineralogical composition', 'Mineralogical composition', 'Mineralogical composition', 'Mineralogical composition', 'Mineralogical composition', 'Mineralogical composition', '', ''], ['', 'C3S', 'C2S', 'C3A', 'C4AF', 'Calcite', 'Gypsum', 'Hemihyd.', 'SO3', 'Amorph.', 'Other', '', ''], ['CEM I', '58.41', '14.65', '6.22', '8.99', '0.45', '1.89', '0.99', '2.23', '4.67', '1.5', '', ''], ['CEM III', '21.05', '5.11', '2.19', '2.93', '2.27', '1.47', '0.28', '1.40', '56.69', '6.6', '', '']]",1,1,1,3,S0950061817313016_0,S0950061817313016,2017-07-11
2622,Chemical and mineral composition of Class-G oil well cement used.,"[['Chemical composition (WT %)', 'Chemical composition (WT %)', 'Chemical composition (WT %)', 'Chemical composition (WT %)', 'Chemical composition (WT %)', 'Mineralogical composition (WT %)', 'Mineralogical composition (WT %)', 'Mineralogical composition (WT %)', 'Mineralogical composition (WT %)', 'Mineralogical composition (WT %)'], ['SiO2', 'Al2O3', 'Fe2O3', 'CaO', 'MgO', 'SO3', 'C3S', 'C2S', 'C4AF', 'C3A'], ['23.056', '2.86', '3.52', '65.2', '1.79', '2.12', '59.890', '16.756', '10.70', '1.63']]",1,"Chemical and mineral composition of Class-G oil well cement used.;[['Chemical composition (WT %)', 'Chemical composition (WT %)', 'Chemical composition (WT %)', 'Chemical composition (WT %)', 'Chemical composition (WT %)', 'Mineralogical composition (WT %)', 'Mineralogical composition (WT %)', 'Mineralogical composition (WT %)', 'Mineralogical composition (WT %)', 'Mineralogical composition (WT %)'], ['SiO2', 'Al2O3', 'Fe2O3', 'CaO', 'MgO', 'SO3', 'C3S', 'C2S', 'C4AF', 'C3A'], ['23.056', '2.86', '3.52', '65.2', '1.79', '2.12', '59.890', '16.756', '10.70', '1.63']]",1,1,1,3,S0950061817306098_0,S0950061817306098,2017-04-05
2623,Chemical and physical analyses of ASTM Type I cement.,"[['Item (chemical analysis)', 'Result', 'ASTMC 150 limits', 'Item (physical analysis)', 'Result', 'ASTMC 150 limits'], ['SiO2 (%)', '19.7', '', 'Air content (%)', '7', '12 max'], ['A12O3 (%)', '4.6', '6.0 max', '', '', ''], ['Fe2O3 (%)', '3.2', '6.0 max', 'Blaine fineness (m/kg)', '398', '260min'], ['CaO (%)', '63.8', '', '', '', '430 max'], ['MgO (%)', '1.3', '6.0 max', '', '', ''], ['SO3 (%)', '3.2', '3.0 max', 'Autoclave expansion (%) (C151)', '0.01', '0.80 max (C151)'], ['Loss on ignition (%)', '2', '3.0 max', '', '', ''], ['Insoluble residue', '0.53', '0.75 max', '', '', ''], ['CO2 (%)', '1.1', '', 'Compressive strength Mpa (psi)', '', 'C150'], ['Limestone (%)', '2.9', '5.0 max', '3days', '31.4(4450)', '10.0 (1450) min'], ['CaCO3 in limestone (%)', '83', '70min', '7days', '38.7 (5620)', '17.0 (2470) min'], ['Inorganic processing addition', '0', '5.0 max', '', '', ''], ['C3S (%)', '62', '', 'Initial vicat (min)', '134', '45-375'], ['C2S (%)', '9', '', '', '', ''], ['C3A (%)', '7', '8 max', 'Mortar bar expansion (%) (C1038)', '0.003', ''], ['C4AF (%)', '10', '', '', '', ''], ['C3S+4.75C3A (%)', '95', '100 max', 'Heat of hydration: 7days, kJ/kg (cal/g)', '343 (82)', '']]",1,"Chemical and physical analyses of ASTM Type I cement.;[['Item (chemical analysis)', 'Result', 'ASTMC 150 limits', 'Item (physical analysis)', 'Result', 'ASTMC 150 limits'], ['SiO2 (%)', '19.7', '', 'Air content (%)', '7', '12 max'], ['A12O3 (%)', '4.6', '6.0 max', '', '', ''], ['Fe2O3 (%)', '3.2', '6.0 max', 'Blaine fineness (m/kg)', '398', '260min'], ['CaO (%)', '63.8', '', '', '', '430 max'], ['MgO (%)', '1.3', '6.0 max', '', '', ''], ['SO3 (%)', '3.2', '3.0 max', 'Autoclave expansion (%) (C151)', '0.01', '0.80 max (C151)'], ['Loss on ignition (%)', '2', '3.0 max', '', '', ''], ['Insoluble residue', '0.53', '0.75 max', '', '', ''], ['CO2 (%)', '1.1', '', 'Compressive strength Mpa (psi)', '', 'C150'], ['Limestone (%)', '2.9', '5.0 max', '3days', '31.4(4450)', '10.0 (1450) min'], ['CaCO3 in limestone (%)', '83', '70min', '7days', '38.7 (5620)', '17.0 (2470) min'], ['Inorganic processing addition', '0', '5.0 max', '', '', ''], ['C3S (%)', '62', '', 'Initial vicat (min)', '134', '45-375'], ['C2S (%)', '9', '', '', '', ''], ['C3A (%)', '7', '8 max', 'Mortar bar expansion (%) (C1038)', '0.003', ''], ['C4AF (%)', '10', '', '', '', ''], ['C3S+4.75C3A (%)', '95', '100 max', 'Heat of hydration: 7days, kJ/kg (cal/g)', '343 (82)', '']]",1,1,1,3,S0950061811000626_1,S0950061811000626,2011-03-21
2624,"Chemical composition of Type I Portland cement, silica fume, fly ash, and quarry dust powder.","[['Constituent (wt.%)', 'Type I cement', 'Silica fume', 'Fly ash', 'Quarry dust powder'], ['SiO2', '19.92', '90.68', '64.13', '11.79'], ['Al2O3', '6.54', '0.66', '30.01', '2.17'], ['Fe2O3', '2.09', '0.23', '', '0.68'], ['CaO', '64.7', '0.15', '-', '45.7'], ['MgO', '1.84', '0.20', '2.94', '1.80'], ['SO3', '2.61', '0.13', '1.91', ''], ['K2O', '0.56', '-', '-', '0.84'], ['Na2O', '0.28', '0.14', '0.95', '1.72'], ['L.O.I', '0.73', '5.23', '1.10', '35.10'], ['C3S', '55.9', '-', '-', '-'], ['C2S', '19', '-', '-', '-'], ['C3A', '7.5', '-', '-', '-'], ['C4AF', '9.8', '-', '-', '-']]",1,"Chemical composition of Type I Portland cement, silica fume, fly ash, and quarry dust powder.;[['Constituent (wt.%)', 'Type I cement', 'Silica fume', 'Fly ash', 'Quarry dust powder'], ['SiO2', '19.92', '90.68', '64.13', '11.79'], ['Al2O3', '6.54', '0.66', '30.01', '2.17'], ['Fe2O3', '2.09', '0.23', '', '0.68'], ['CaO', '64.7', '0.15', '-', '45.7'], ['MgO', '1.84', '0.20', '2.94', '1.80'], ['SO3', '2.61', '0.13', '1.91', ''], ['K2O', '0.56', '-', '-', '0.84'], ['Na2O', '0.28', '0.14', '0.95', '1.72'], ['L.O.I', '0.73', '5.23', '1.10', '35.10'], ['C3S', '55.9', '-', '-', '-'], ['C2S', '19', '-', '-', '-'], ['C3A', '7.5', '-', '-', '-'], ['C4AF', '9.8', '-', '-', '-']]",1,1,1,3,S095006181200548X_0,S095006181200548X,2012-09-03
2625,Composition of Portland cement (wt%).,"[['Chemical composition', 'Chemical composition', 'Chemical composition', 'Chemical composition', 'Chemical composition', 'Chemical composition', 'Chemical composition', 'Chemical composition', 'Chemical composition', 'Mineral composition', 'Mineral composition', 'Mineral composition', 'Mineral composition'], ['SiO2', 'Fe2O3', 'Al2O3', 'SO3', 'MgO', 'CaO', 'Na2O', 'K2O', 'Loss', 'C3S', 'C2S', 'C4AF', 'C3A'], ['23.47', '2.97', '7.41', '2.39', '1.97', '60.28', '0.14', '0.62', '2.8', '49.58', '28.04', '8.57', '7.28']]",1,"Composition of Portland cement (wt%).;[['Chemical composition', 'Chemical composition', 'Chemical composition', 'Chemical composition', 'Chemical composition', 'Chemical composition', 'Chemical composition', 'Chemical composition', 'Chemical composition', 'Mineral composition', 'Mineral composition', 'Mineral composition', 'Mineral composition'], ['SiO2', 'Fe2O3', 'Al2O3', 'SO3', 'MgO', 'CaO', 'Na2O', 'K2O', 'Loss', 'C3S', 'C2S', 'C4AF', 'C3A'], ['23.47', '2.97', '7.41', '2.39', '1.97', '60.28', '0.14', '0.62', '2.8', '49.58', '28.04', '8.57', '7.28']]",1,1,1,3,S0950061812005508_0,S0950061812005508,2012-09-23
2626,Chemical compound composition of cement.,"[['Type', 'Compound composition (%)', 'Compound composition (%)', 'Compound composition (%)', 'Compound composition (%)'], ['Type', 'C3S', 'C2S', 'C3A', 'C4AF'], ['Ordinary Portland cement', '51', '26', '12', '11'], ['High-early-strength cement', '58', '21', '11', '10']]",1,"Chemical compound composition of cement.;[['Type', 'Compound composition (%)', 'Compound composition (%)', 'Compound composition (%)', 'Compound composition (%)'], ['Type', 'C3S', 'C2S', 'C3A', 'C4AF'], ['Ordinary Portland cement', '51', '26', '12', '11'], ['High-early-strength cement', '58', '21', '11', '10']]",1,1,1,3,S0950061814003705_0,S0950061814003705,2014-05-04
2627,"Chemical, mineral composition and fineness of the Portland cement.","[['Calcium oxide (CaO)', '65.16%'], ['Silicon dioxide (SiO2)', '21.25%'], ['Aluminum oxide (Al2O3)', '4.21%'], ['Ferric oxide (Fe2O3)', '3.35%'], ['Alkalis (Na2O equivalent)', '0.50%'], ['Magnesium oxide (MgO)', '2.90%'], ['Sulfur trioxide (SO3)', '0.72%'], ['Loss on ignition (LOI)', '0.85%'], ['Tricalcium silicate (C3S)', '54.56%'], ['Dicalcium aluminate (C3A)', '18.92%'], ['Tetracalcium aluminoferrite (C4AF)', '6.91%'], ['Blaine fineness', '399.4m2/mg']]",1,"Chemical, mineral composition and fineness of the Portland cement.;[['Calcium oxide (CaO)', '65.16%'], ['Silicon dioxide (SiO2)', '21.25%'], ['Aluminum oxide (Al2O3)', '4.21%'], ['Ferric oxide (Fe2O3)', '3.35%'], ['Alkalis (Na2O equivalent)', '0.50%'], ['Magnesium oxide (MgO)', '2.90%'], ['Sulfur trioxide (SO3)', '0.72%'], ['Loss on ignition (LOI)', '0.85%'], ['Tricalcium silicate (C3S)', '54.56%'], ['Dicalcium aluminate (C3A)', '18.92%'], ['Tetracalcium aluminoferrite (C4AF)', '6.91%'], ['Blaine fineness', '399.4m2/mg']]",1,1,1,3,S095006181400378X_0,S095006181400378X,2014-05-04
2628,Cement chemical (XRF) and mineralogical (Bogue) composition.,"[['', 'CaO', 'SiO2', 'Al2O3', 'Fe2O3', 'MgO', 'SO3', 'Others'], ['%', '61.21', '19.33', '5.07', '2.21', '1.86', '3.36', '6.96'], ['', 'C3S', 'C2S', 'C3A', 'C4AF', '', '', ''], ['%', '55.5', '13.6', '9.7', '6.7', '', '', '']]",1,"Cement chemical (XRF) and mineralogical (Bogue) composition.;[['', 'CaO', 'SiO2', 'Al2O3', 'Fe2O3', 'MgO', 'SO3', 'Others'], ['%', '61.21', '19.33', '5.07', '2.21', '1.86', '3.36', '6.96'], ['', 'C3S', 'C2S', 'C3A', 'C4AF', '', '', ''], ['%', '55.5', '13.6', '9.7', '6.7', '', '', '']]",1,1,1,3,S0950061814006953_0,S0950061814006953,2014-07-26
2629,Chemical composition and mineral composition of the standard Portland cement.,"[['Chemical composition w/%', 'Chemical composition w/%', 'Chemical composition w/%', 'Chemical composition w/%', 'Chemical composition w/%', 'Chemical composition w/%', 'Chemical composition w/%', 'Chemical composition w/%', 'Mineral composition w/%', 'Mineral composition w/%', 'Mineral composition w/%', 'Mineral composition w/%'], ['SiO2', 'Al2O3', 'Fe2O3', 'CaO', 'MgO', 'SO3', 'Na2Oeq', 'f-CaO', 'C3S', 'C2S', 'C3A', 'C4AF'], ['22.10', '4.04', '3.38', '61.91', '2.66', '2.87', '0.56', '0.79', '57.34', '18.90', '6.47', '11.25']]",1,"Chemical composition and mineral composition of the standard Portland cement.;[['Chemical composition w/%', 'Chemical composition w/%', 'Chemical composition w/%', 'Chemical composition w/%', 'Chemical composition w/%', 'Chemical composition w/%', 'Chemical composition w/%', 'Chemical composition w/%', 'Mineral composition w/%', 'Mineral composition w/%', 'Mineral composition w/%', 'Mineral composition w/%'], ['SiO2', 'Al2O3', 'Fe2O3', 'CaO', 'MgO', 'SO3', 'Na2Oeq', 'f-CaO', 'C3S', 'C2S', 'C3A', 'C4AF'], ['22.10', '4.04', '3.38', '61.91', '2.66', '2.87', '0.56', '0.79', '57.34', '18.90', '6.47', '11.25']]",1,1,1,3,S0950061814007053_0,S0950061814007053,2014-07-24
2630,"Physical, chemical and mechanical properties of the CEM I 42.5","[['Chemical composition', '(%)'], ['SiO2', '18.72'], ['Al2O3', '5.0'], ['Fe2O3', '3.49'], ['CaO', '63.12'], ['MgO', '1.09'], ['Cl', '0.0106'], ['SO3', '2.95'], ['Free CaO', '1.27'], ['Na2O', '0.29'], ['K2O', '0.76'], ['Insoluble residue', '0.38'], ['LOI', '3.56'], ['', ''], ['Cement composition', '(%)'], ['C3S', '62.54'], ['C2S', '6.47'], ['C3A', '7.23'], ['C4AF', '10.63'], ['', ''], ['Physical and mechanical properties', 'Physical and mechanical properties'], ['Specific gravity', '3.13'], ['Blaine SSA (m2/kg)', '380'], ['Volume stability (mm)', '1'], ['Initial setting time (hh:mm)', '02:10'], ['Final setting time (hh:mm)', '03:30'], ['Two days compressive strength (MPa)', '29.9'], ['Seven days compressive strength (MPa)', '43.2']]",1,"Physical, chemical and mechanical properties of the CEM I 42.5;[['Chemical composition', '(%)'], ['SiO2', '18.72'], ['Al2O3', '5.0'], ['Fe2O3', '3.49'], ['CaO', '63.12'], ['MgO', '1.09'], ['Cl', '0.0106'], ['SO3', '2.95'], ['Free CaO', '1.27'], ['Na2O', '0.29'], ['K2O', '0.76'], ['Insoluble residue', '0.38'], ['LOI', '3.56'], ['', ''], ['Cement composition', '(%)'], ['C3S', '62.54'], ['C2S', '6.47'], ['C3A', '7.23'], ['C4AF', '10.63'], ['', ''], ['Physical and mechanical properties', 'Physical and mechanical properties'], ['Specific gravity', '3.13'], ['Blaine SSA (m2/kg)', '380'], ['Volume stability (mm)', '1'], ['Initial setting time (hh:mm)', '02:10'], ['Final setting time (hh:mm)', '03:30'], ['Two days compressive strength (MPa)', '29.9'], ['Seven days compressive strength (MPa)', '43.2']]",1,1,1,3,S0950061806002893_0,S0950061806002893,2006-11-30
2631,Chemical composition of cement materials,"[['Constituent (Wt%)', 'Type V cement', 'Type I cement', 'Blast furnace slag', 'Silica fume', 'Fly ash'], ['SiO2', '22.00', '20.52', '35.40', '92.50', '49.72'], ['Al2O3', '4.08', '5.64', '7.80', '0.40', '47.58'], ['Fe2O3', '4.24', '3.80', '0.52', '0.40', '1.28'], ['CaO', '64.07', '64.35', '43.7', '0.50', '0.48'], ['MgO', '2.21', '2.11', '8.50', '0.90', '0.30'], ['SO3', '1.96', '2.10', '1.13', '0.50', '0.20'], ['Loss on ignition', '0.80', '0.70', '-', '-', '-'], ['K2O', '0.31', '0.36', '-', '-', '-'], ['Na2O', '0.21', '0.19', '-', '-', '-'], ['Na2O equivalent', '0.41', '0.43', '-', '-', '-'], ['C3S', '54.57', '56.70', '-', '-', '-'], ['C2S', '21.91', '16.05', '-', '-', '-'], ['C3A', '3.64', '8.52', '-', '-', '-'], ['C4AF', '12.90', '11.56', '-', '-', '-']]",1,"Chemical composition of cement materials;[['Constituent (Wt%)', 'Type V cement', 'Type I cement', 'Blast furnace slag', 'Silica fume', 'Fly ash'], ['SiO2', '22.00', '20.52', '35.40', '92.50', '49.72'], ['Al2O3', '4.08', '5.64', '7.80', '0.40', '47.58'], ['Fe2O3', '4.24', '3.80', '0.52', '0.40', '1.28'], ['CaO', '64.07', '64.35', '43.7', '0.50', '0.48'], ['MgO', '2.21', '2.11', '8.50', '0.90', '0.30'], ['SO3', '1.96', '2.10', '1.13', '0.50', '0.20'], ['Loss on ignition', '0.80', '0.70', '-', '-', '-'], ['K2O', '0.31', '0.36', '-', '-', '-'], ['Na2O', '0.21', '0.19', '-', '-', '-'], ['Na2O equivalent', '0.41', '0.43', '-', '-', '-'], ['C3S', '54.57', '56.70', '-', '-', '-'], ['C2S', '21.91', '16.05', '-', '-', '-'], ['C3A', '3.64', '8.52', '-', '-', '-'], ['C4AF', '12.90', '11.56', '-', '-', '-']]",1,1,1,3,S0950061805002382_0,S0950061805002382,2005-09-23
2632,Chemical compositions of materials,"[['Chemical compositions (%)', 'Portland cement type I', 'Portland cement type V', 'SP'], ['Silicon dioxide (SiO2)', '20.9', '22.1', '57.7'], ['Aluminum oxide (Al2O3)', '4.7', '3.5', '4.5'], ['Iron oxide (Fe2O3)', '3.4', '5.5', '3.3'], ['Calcium oxide (CaO)', '65.4', '62.4', '6.5'], ['Magnesium oxide (MgO)', '1.2', '0.9', '4.2'], ['Sodium oxide (Na2O)', '0.2', '0.0', '0.5'], ['Potassium oxide (K2O)', '0.3', '0.1', '8.2'], ['Sulfur trioxide (SO3)', '2.7', '1.0', '0.2'], ['Loss on ignition (LOI)', '0.9', '1.6', '10.5'], ['', '', '', ''], ['Bogue compositions', 'Bogue compositions', 'Bogue compositions', 'Bogue compositions'], ['Tricalcium silicate (C3S)', '62.8', '51.2', '-'], ['Dicalcium silicate (C2S)', '12.5', '24.8', '-'], ['Tricalcium aluminate (C3A)', '6.8', '0.0', '-'], ['Tetracalcium aluminoferrite (C4AF)', '10.3', '16.9', '-']]",1,"Chemical compositions of materials;[['Chemical compositions (%)', 'Portland cement type I', 'Portland cement type V', 'SP'], ['Silicon dioxide (SiO2)', '20.9', '22.1', '57.7'], ['Aluminum oxide (Al2O3)', '4.7', '3.5', '4.5'], ['Iron oxide (Fe2O3)', '3.4', '5.5', '3.3'], ['Calcium oxide (CaO)', '65.4', '62.4', '6.5'], ['Magnesium oxide (MgO)', '1.2', '0.9', '4.2'], ['Sodium oxide (Na2O)', '0.2', '0.0', '0.5'], ['Potassium oxide (K2O)', '0.3', '0.1', '8.2'], ['Sulfur trioxide (SO3)', '2.7', '1.0', '0.2'], ['Loss on ignition (LOI)', '0.9', '1.6', '10.5'], ['', '', '', ''], ['Bogue compositions', 'Bogue compositions', 'Bogue compositions', 'Bogue compositions'], ['Tricalcium silicate (C3S)', '62.8', '51.2', '-'], ['Dicalcium silicate (C2S)', '12.5', '24.8', '-'], ['Tricalcium aluminate (C3A)', '6.8', '0.0', '-'], ['Tetracalcium aluminoferrite (C4AF)', '10.3', '16.9', '-']]",1,1,1,3,S0950061806001619_0,S0950061806001619,2006-09-12
2633,"Chemical composition, major compounds, and physical properties of cements","[['', '', 'OPC', 'BC', 'BC_N', 'BC_F', 'SRPC'], ['', '', '', '', '', '', ''], ['Chemical analysis (%)', 'Chemical analysis (%)', 'Chemical analysis (%)', 'Chemical analysis (%)', 'Chemical analysis (%)', 'Chemical analysis (%)', ''], ['SiO2', '', '20.12', '29.17', '34.38', '33.58', '19.65'], ['Al2O3', '', '5.75', '8.73', '8.96', '10.02', '4.27'], ['Fe2O3', '', '3.26', '4.56', '4.18', '5.05', '4.55'], ['CaO', '', '63.44', '47.47', '41.08', '41.07', '63.10'], ['SO3', '', '2.71', '2.51', '2.47', '2.49', '0.95'], ['MgO', '', '0.98', '1.54', '1.38', '1.70', '2.48'], ['Na2O', '', '0.43', '0.62', '0.59', '0.62', '0.63'], ['K2O', '', '0.49', '0.95', '1.09', '1.08', '0.45'], ['LOI', '', '2.13', '3.17', '4.13', '4.08', '3.54'], ['', '', '', '', '', '', ''], ['Compound composition (%)', 'Compound composition (%)', 'Compound composition (%)', 'Compound composition (%)', 'Compound composition (%)', 'Compound composition (%)', ''], ['C3S', '', '57.9', '42.5', '36.7', '36.2', '69.6'], ['C2S', '', '13.4', '9.8', '8.5', '8.4', '3.8'], ['C3A', '', '9.5', '6.9', '6.0', '5.9', '3.6'], ['C4AF', '', '11.0', '8.1', '7.0', '6.9', '13.8'], ['', '', '', '', '', '', ''], ['Physical properties', 'Physical properties', 'Physical properties', 'Physical properties', 'Physical properties', 'Physical properties', ''], ['Specific gravity', '', '3.18', '2.87', '2.78', '2.75', '3.21'], ['Blaine fineness (cm2/g)', '', '3629', '4062', '5000', '4676', '3090'], ['Comp. strength (MPa)', '2d', '22.0', '16.7', '14.6', '12.9', '22.8'], ['Comp. strength (MPa)', '7 d', '45.1', '32.5', '29.3', '24.2', '39.8'], ['Comp. strength (MPa)', '28 d', '55.8', '49.0', '46.8', '42.6', '53.7'], ['Comp. strength (MPa)', '180 d', '60.9', '55.3', '56.0', '53.8', '67.6']]",1,"Chemical composition, major compounds, and physical properties of cements;[['', '', 'OPC', 'BC', 'BC_N', 'BC_F', 'SRPC'], ['', '', '', '', '', '', ''], ['Chemical analysis (%)', 'Chemical analysis (%)', 'Chemical analysis (%)', 'Chemical analysis (%)', 'Chemical analysis (%)', 'Chemical analysis (%)', ''], ['SiO2', '', '20.12', '29.17', '34.38', '33.58', '19.65'], ['Al2O3', '', '5.75', '8.73', '8.96', '10.02', '4.27'], ['Fe2O3', '', '3.26', '4.56', '4.18', '5.05', '4.55'], ['CaO', '', '63.44', '47.47', '41.08', '41.07', '63.10'], ['SO3', '', '2.71', '2.51', '2.47', '2.49', '0.95'], ['MgO', '', '0.98', '1.54', '1.38', '1.70', '2.48'], ['Na2O', '', '0.43', '0.62', '0.59', '0.62', '0.63'], ['K2O', '', '0.49', '0.95', '1.09', '1.08', '0.45'], ['LOI', '', '2.13', '3.17', '4.13', '4.08', '3.54'], ['', '', '', '', '', '', ''], ['Compound composition (%)', 'Compound composition (%)', 'Compound composition (%)', 'Compound composition (%)', 'Compound composition (%)', 'Compound composition (%)', ''], ['C3S', '', '57.9', '42.5', '36.7', '36.2', '69.6'], ['C2S', '', '13.4', '9.8', '8.5', '8.4', '3.8'], ['C3A', '', '9.5', '6.9', '6.0', '5.9', '3.6'], ['C4AF', '', '11.0', '8.1', '7.0', '6.9', '13.8'], ['', '', '', '', '', '', ''], ['Physical properties', 'Physical properties', 'Physical properties', 'Physical properties', 'Physical properties', 'Physical properties', ''], ['Specific gravity', '', '3.18', '2.87', '2.78', '2.75', '3.21'], ['Blaine fineness (cm2/g)', '', '3629', '4062', '5000', '4676', '3090'], ['Comp. strength (MPa)', '2d', '22.0', '16.7', '14.6', '12.9', '22.8'], ['Comp. strength (MPa)', '7 d', '45.1', '32.5', '29.3', '24.2', '39.8'], ['Comp. strength (MPa)', '28 d', '55.8', '49.0', '46.8', '42.6', '53.7'], ['Comp. strength (MPa)', '180 d', '60.9', '55.3', '56.0', '53.8', '67.6']]",1,1,1,3,S0950061806001772_2,S0950061806001772,2006-09-14
2634,Chemical composition of plain cements,"[['Constituent (wt.%)', 'Type V cement', 'Type I cement'], ['SiO2', '22.00', '20.52'], ['Al2O3', '4.08', '5.64'], ['Fe2O3', '4.24', '3.80'], ['CaO', '64.07', '64.35'], ['MgO', '2.21', '2.11'], ['SO3', '1.96', '2.10'], ['Loss on ignition', '0.80', '0.70'], ['K2O', '0.31', '0.36'], ['Na2O', '0.21', '0.19'], ['Na2O equivalent', '0.41', '0.43'], ['C3S', '54.57', '56.70'], ['C2S', '21.91', '16.05'], ['C3A', '3.64', '8.52'], ['C4AF', '12.90', '11.56']]",1,"Chemical composition of plain cements;[['Constituent (wt.%)', 'Type V cement', 'Type I cement'], ['SiO2', '22.00', '20.52'], ['Al2O3', '4.08', '5.64'], ['Fe2O3', '4.24', '3.80'], ['CaO', '64.07', '64.35'], ['MgO', '2.21', '2.11'], ['SO3', '1.96', '2.10'], ['Loss on ignition', '0.80', '0.70'], ['K2O', '0.31', '0.36'], ['Na2O', '0.21', '0.19'], ['Na2O equivalent', '0.41', '0.43'], ['C3S', '54.57', '56.70'], ['C2S', '21.91', '16.05'], ['C3A', '3.64', '8.52'], ['C4AF', '12.90', '11.56']]",1,1,1,3,S0950061806001905_0,S0950061806001905,2006-12-13
2635,Chemical composition of cements and silica fume,"[['Constituent (%)', 'Type V cement', 'Type I cement', 'Silica fume'], ['SiO2', '22.00', '20.52', '92.50'], ['Al2O3', '4.08', '5.64', '0.40'], ['Fe2O3', '4.24', '3.80', '0.40'], ['CaO', '64.07', '64.35', '0.50'], ['MgO', '2.21', '2.11', '0.90'], ['SO3', '1.96', '2.10', '0.50'], ['Loss on ignition', '0.80', '0.70', '-'], ['C3S', '54.57', '56.70', '-'], ['C2S', '21.91', '16.05', '-'], ['C3A', '3.64', '8.52', '-'], ['C4AF', '12.90', '11.56', '-']]",1,"Chemical composition of cements and silica fume;[['Constituent (%)', 'Type V cement', 'Type I cement', 'Silica fume'], ['SiO2', '22.00', '20.52', '92.50'], ['Al2O3', '4.08', '5.64', '0.40'], ['Fe2O3', '4.24', '3.80', '0.40'], ['CaO', '64.07', '64.35', '0.50'], ['MgO', '2.21', '2.11', '0.90'], ['SO3', '1.96', '2.10', '0.50'], ['Loss on ignition', '0.80', '0.70', '-'], ['C3S', '54.57', '56.70', '-'], ['C2S', '21.91', '16.05', '-'], ['C3A', '3.64', '8.52', '-'], ['C4AF', '12.90', '11.56', '-']]",1,1,1,3,S0950061806001930_0,S0950061806001930,2006-09-20
2636,Chemical compositions of clinkers by XRF and theoretical phase compositions calculated by Bogue equations.,"[['Furnace no. (%)', 'MgO', 'Al2O3', 'SiO2', 'SO3', 'K2O', 'CaO', 'Fe2O3', 'Cl', 'Na2O', 'Free CaO', 'Eq. alkali', 'C3S', 'C2S', 'C3A', 'C4AF'], ['I', '0.85', '4.86', '21.44', '1.13', '1.02', '65.76', '3.57', '0.004', '0.33', '0.46', '1.00', '65.07', '12.39', '6.84', '10.88'], ['III', '0.91', '5.01', '21.68', '0.55', '0.52', '66.78', '3.63', '0.001', '0.24', '0.18', '0.58', '67.47', '11.27', '7.13', '11.03']]",1,"Chemical compositions of clinkers by XRF and theoretical phase compositions calculated by Bogue equations.;[['Furnace no. (%)', 'MgO', 'Al2O3', 'SiO2', 'SO3', 'K2O', 'CaO', 'Fe2O3', 'Cl', 'Na2O', 'Free CaO', 'Eq. alkali', 'C3S', 'C2S', 'C3A', 'C4AF'], ['I', '0.85', '4.86', '21.44', '1.13', '1.02', '65.76', '3.57', '0.004', '0.33', '0.46', '1.00', '65.07', '12.39', '6.84', '10.88'], ['III', '0.91', '5.01', '21.68', '0.55', '0.52', '66.78', '3.63', '0.001', '0.24', '0.18', '0.58', '67.47', '11.27', '7.13', '11.03']]",1,1,1,3,S0950061809000543_1,S0950061809000543,2009-04-03
2637,Composition and properties of cement used,"[['Chemical properties (%)', 'Chemical properties (%)', 'Physical properties', 'Physical properties'], ['Loss on ignition', '3.03', 'Normal consistence', '30%'], ['Insoluble residue', '1.54', 'Beginning of setting', '2h 5min'], ['SiO2', '20.28', 'Time of setting', '3h 10min'], ['Al2O3', '5.74', 'Specific weight', '3143kgm-3'], ['Fe2O3', '3.23', 'Specific surface', '360m2 kg-1'], ['CaO', '60.63', '', ''], ['MgO', '2.57', '', ''], ['SO3', '2.46', '', ''], ['CaO free', '0.60', '', ''], ['', '', '', ''], ['Mineralogical composition (Bogue) %', 'Mineralogical composition (Bogue) %', 'Mineralogical composition (Bogue) %', 'Mineralogical composition (Bogue) %'], ['C3A9.76', 'C4AF9.83', 'C3S27.47', 'CaSO4 4.18']]",1,"Composition and properties of cement used;[['Chemical properties (%)', 'Chemical properties (%)', 'Physical properties', 'Physical properties'], ['Loss on ignition', '3.03', 'Normal consistence', '30%'], ['Insoluble residue', '1.54', 'Beginning of setting', '2h 5min'], ['SiO2', '20.28', 'Time of setting', '3h 10min'], ['Al2O3', '5.74', 'Specific weight', '3143kgm-3'], ['Fe2O3', '3.23', 'Specific surface', '360m2 kg-1'], ['CaO', '60.63', '', ''], ['MgO', '2.57', '', ''], ['SO3', '2.46', '', ''], ['CaO free', '0.60', '', ''], ['', '', '', ''], ['Mineralogical composition (Bogue) %', 'Mineralogical composition (Bogue) %', 'Mineralogical composition (Bogue) %', 'Mineralogical composition (Bogue) %'], ['C3A9.76', 'C4AF9.83', 'C3S27.47', 'CaSO4 4.18']]",1,1,1,3,S0950061805001200_2,S0950061805001200,2005-04-18
2638,Cement characteristics,"[['Oxides (% by mass)', 'Oxides (% by mass)'], ['CaO', '66.95'], ['SiO2', '22.80'], ['Al2O3', '2.79'], ['Fe2O3', '2.06'], ['SO3', '2.1'], ['', ''], [""Bogue's composition (% by mass)"", ""Bogue's composition (% by mass)""], ['C3S', '67.15'], ['C2S', '16.40'], ['C3A', '4.45'], ['C4AF', '6.53'], ['CaSO4, 2H2O', '4.52'], ['', ''], ['Properties', 'Properties'], ['Density (kg/m3)', '3180'], ['Specific surface (m2/kg)', '317.0'], ['Average diameter (mm)', '15.7']]",1,"Cement characteristics;[['Oxides (% by mass)', 'Oxides (% by mass)'], ['CaO', '66.95'], ['SiO2', '22.80'], ['Al2O3', '2.79'], ['Fe2O3', '2.06'], ['SO3', '2.1'], ['', ''], [""Bogue's composition (% by mass)"", ""Bogue's composition (% by mass)""], ['C3S', '67.15'], ['C2S', '16.40'], ['C3A', '4.45'], ['C4AF', '6.53'], ['CaSO4, 2H2O', '4.52'], ['', ''], ['Properties', 'Properties'], ['Density (kg/m3)', '3180'], ['Specific surface (m2/kg)', '317.0'], ['Average diameter (mm)', '15.7']]",1,1,1,3,S095006180700089X_0,S095006180700089X,2007-05-21
2639,Characteristics and composition of cements used (producer data),"[['', 'C1', 'C2', '', 'C1', 'C2'], ['Type', 'CEM I 52.5R', 'CEM I 52.5R', 'CaO', '63.60', '64.00'], ['Specific gravity (g/cm3)', '3.15', '3.15', 'SiO2', '19.85', '20.40'], ['Fineness (cm2/g)', '4200', '4322', 'Al2O3', '4.80', '4.96'], ['Clinker proportion', '97', '99', 'Fe2O3', '2.75', '2.27'], ['Addition proportion', '3 (limestone)', '1 (limestone)', 'SO3', '3.45', '3.50'], ['Bogue composition', '', '', 'MgO', '1.45', '1.64'], ['C3S', '62.0', '58.9', 'K2O', '0.90', '0.88'], ['C2S', '10.2', '14.2', 'Na2O', '0.15', '0.21'], ['C3A', '8.1', '9.3', 'Cl-', '0.04', '0.01'], ['C4AF', '8.4', '6.9', 'MnO & TiO2', 'ND', 'ND'], ['Gypsum', '5.0', '5.5', 'Loss On Ignition', '2.20', '0.95']]",1,"Characteristics and composition of cements used (producer data);[['', 'C1', 'C2', '', 'C1', 'C2'], ['Type', 'CEM I 52.5R', 'CEM I 52.5R', 'CaO', '63.60', '64.00'], ['Specific gravity (g/cm3)', '3.15', '3.15', 'SiO2', '19.85', '20.40'], ['Fineness (cm2/g)', '4200', '4322', 'Al2O3', '4.80', '4.96'], ['Clinker proportion', '97', '99', 'Fe2O3', '2.75', '2.27'], ['Addition proportion', '3 (limestone)', '1 (limestone)', 'SO3', '3.45', '3.50'], ['Bogue composition', '', '', 'MgO', '1.45', '1.64'], ['C3S', '62.0', '58.9', 'K2O', '0.90', '0.88'], ['C2S', '10.2', '14.2', 'Na2O', '0.15', '0.21'], ['C3A', '8.1', '9.3', 'Cl-', '0.04', '0.01'], ['C4AF', '8.4', '6.9', 'MnO & TiO2', 'ND', 'ND'], ['Gypsum', '5.0', '5.5', 'Loss On Ignition', '2.20', '0.95']]",1,1,1,3,S0950061808000731_0,S0950061808000731,2008-04-25
2640,Chemical and mineralogical composition of clinker.,"[['Chemical composition (% w/w)', 'Chemical composition (% w/w)', 'Mineralogical composition (% w/w)', 'Mineralogical composition (% w/w)'], ['SiO2', '21.47', 'C3S', '65.0'], ['Al2O3', '5.00', 'C2S', '12.6'], ['Fe2O3', '3.89', 'C3A', '6.7'], ['CaO', '65.67', 'C4AF', '11.8'], ['MgO', '1.89', '', ''], ['K2O', '0.68', 'Moduli', ''], ['Na2O', '0.16', 'Lime saturation factor (LSF)', '95.79'], ['SO3', '1.04', 'Silica ratio (SR)', '2.42'], ['Total', '99.70', 'Alumina ratio (AR)', '1.29'], ['fCaO', '1.15', 'Hydraulic modulus (HM)', '2.18']]",1,"Chemical and mineralogical composition of clinker.;[['Chemical composition (% w/w)', 'Chemical composition (% w/w)', 'Mineralogical composition (% w/w)', 'Mineralogical composition (% w/w)'], ['SiO2', '21.47', 'C3S', '65.0'], ['Al2O3', '5.00', 'C2S', '12.6'], ['Fe2O3', '3.89', 'C3A', '6.7'], ['CaO', '65.67', 'C4AF', '11.8'], ['MgO', '1.89', '', ''], ['K2O', '0.68', 'Moduli', ''], ['Na2O', '0.16', 'Lime saturation factor (LSF)', '95.79'], ['SO3', '1.04', 'Silica ratio (SR)', '2.42'], ['Total', '99.70', 'Alumina ratio (AR)', '1.29'], ['fCaO', '1.15', 'Hydraulic modulus (HM)', '2.18']]",1,1,1,3,S0950061808003371_0,S0950061808003371,2008-12-16
2641,Chemical components and physical properties of cement fly ash and slag.,"[['Experimental project', 'Cement Type I', 'Fly ash Local factory', 'Slag Chung Lien factory'], ['Chemical components (%)', 'Chemical components (%)', 'Chemical components (%)', 'Chemical components (%)'], ['SiO2 (S)', '22.01', '54.22', '34.86'], ['Al2O3 (A)', '5.57', '31.39', '13.52'], ['Fe2O3 (F)', '3.44', '2.33', '0.25'], ['S+A+F', '31.02', '-', '48.63'], ['CaO (C)', '62.80', '2.81', '41.77'], ['MgO (M)', '2.59', '0.59', '7.18'], ['SO3 (S)', '2.08', '0.01', '1.74'], ['f-CaO', '1.05', '-', '-'], ['TiO2 (T)', '0.52', '1.42', '-'], ['Na2O (Na)', '0.40', '0.21', '-'], ['K2O (K)', '0.78', '1.16', '-'], ['V2O5 (V)', '0.05', '-', '-'], ['', '', '', ''], ['Loss of ignition', '0.51', '2.39', '0.31'], ['Dissolve residual', '0.08', '-', '-'], ['C3S', '40.10', '-', '-'], ['C2S', '32.80', '-', '-'], ['C3A', '8.90', '-', '-'], ['C4AF', '10.50', '-', '-'], ['', '', '', ''], ['Physical properties', '', '', ''], ['Fineness (cm2/g)', '2970', '3110', '4350'], ['Specific gravity', '3.15', '2.19', '2.87'], ['Initial setting (min)', '85', '-', '-'], ['Final setting (min)', '151', '-', '-'], ['#325 Sieves-odd (%)', '-', '-', '8.0']]",1,"Chemical components and physical properties of cement fly ash and slag.;[['Experimental project', 'Cement Type I', 'Fly ash Local factory', 'Slag Chung Lien factory'], ['Chemical components (%)', 'Chemical components (%)', 'Chemical components (%)', 'Chemical components (%)'], ['SiO2 (S)', '22.01', '54.22', '34.86'], ['Al2O3 (A)', '5.57', '31.39', '13.52'], ['Fe2O3 (F)', '3.44', '2.33', '0.25'], ['S+A+F', '31.02', '-', '48.63'], ['CaO (C)', '62.80', '2.81', '41.77'], ['MgO (M)', '2.59', '0.59', '7.18'], ['SO3 (S)', '2.08', '0.01', '1.74'], ['f-CaO', '1.05', '-', '-'], ['TiO2 (T)', '0.52', '1.42', '-'], ['Na2O (Na)', '0.40', '0.21', '-'], ['K2O (K)', '0.78', '1.16', '-'], ['V2O5 (V)', '0.05', '-', '-'], ['', '', '', ''], ['Loss of ignition', '0.51', '2.39', '0.31'], ['Dissolve residual', '0.08', '-', '-'], ['C3S', '40.10', '-', '-'], ['C2S', '32.80', '-', '-'], ['C3A', '8.90', '-', '-'], ['C4AF', '10.50', '-', '-'], ['', '', '', ''], ['Physical properties', '', '', ''], ['Fineness (cm2/g)', '2970', '3110', '4350'], ['Specific gravity', '3.15', '2.19', '2.87'], ['Initial setting (min)', '85', '-', '-'], ['Final setting (min)', '151', '-', '-'], ['#325 Sieves-odd (%)', '-', '-', '8.0']]",1,1,1,3,S0950061808003383_0,S0950061808003383,2008-12-18
