Repository: zakidotai/cemcat

# CemCat Streamlit Hosting Bundle

This folder is ready to be pushed to GitHub and deployed on Streamlit Cloud.

## Files included

- `streamlit_app.py` (main app)
- `requirements.txt`
- `data/ner_cems_40k.csv`
- `data/pii_abs.json`
- `data/clinker_comps_with_dates.csv`
- `upload/composition_cls_slag_updated.csv`

## Local run

```bash
streamlit run streamlit_app.py
```

File: crystalline_composition_gpt4_with_pii_tid_dates.csv (part 99 of 101)
,caption,tables,Label,text,pred_0,pred_1,pred_2,all_pred,pii_tid,pii,date
2642,"Physical properties and chemical analysis of cement C1, cement C2 and silica fume.","[['Description of tests', 'Portland cement (CEM I 52.5) ""C1""', 'Portland cement (CEM I 52.5HSR) ""C2""', 'Silica fume'], ['Physical tests: time of set (Vicat)', 'Physical tests: time of set (Vicat)', 'Physical tests: time of set (Vicat)', 'Physical tests: time of set (Vicat)'], ['Initial', '2h 35min', '2h 50min', '-'], ['Final', '4h 55min', '5h 20min', '-'], ['Surface area (Blaine)', '395 (m2/kg)', '390 (m2/kg)', '-'], ['', '', '', ''], ['Mortar strength', 'Mortar strength', 'Mortar strength', 'Mortar strength'], ['Compressive strength at:', '', '', ''], ['2-days', '35 (MPa)', '30 (MPa)', '-'], ['7-days', '50 (MPa)', '44 (MPa)', '-'], ['28-days', '62 (MPa)', '60 (MPa)', '-'], ['', '', '', ''], ['Chemical analysis', 'Chemical analysis', 'Chemical analysis', 'Chemical analysis'], ['Silicon dioxide (SiO2)', '19.8 (%)', '21.2 (%)', '89 (%)'], ['Aluminum oxide (Al2O3)', '5.14 (%)', '3.2 (%)', '0.3 (%)'], ['Ferric oxide (Fe2O3)', '2.3 (%)', '3.9 (%)', '0.6 (%)'], ['Calcium oxide (CaO), total', '64.9 (%)', '65.7 (%)', '0.3 (%)'], ['Magnesium oxide (MgO)', '0.9 (%)', '1.5 (%)', '1.1 (%)'], ['Sulphur trioxide (SO3), total', '3.4 (%)', '2.1 (%)', '0.2 (%)'], ['Potassium oxide (K2O)', '1.1 (%)', '0.4 (%)', '1.6 (%)'], ['Sodium oxide (Na2O)', '0.05 (%)', '0.1 (%)', '0.6 (%)'], ['Silicium (Si)', '-', '-', '3.2 (%)'], ['Loss on ignition', '1.1 (%)', '1.2 (%)', '2.7 (%)'], ['Insoluble residue', '0.2 (%)', '0.05 (%)', '-'], ['', '', '', ''], ['Compound composition', 'Compound composition', 'Compound composition', 'Compound composition'], ['Tricalcium silicate (C3S)', '58 (%)', '59 (%)', ''], ['Dicalcium silicate (C2S)', '13 (%)', '16 (%)', ''], ['Tricalcium aluminate (C3A)', '10 (%)', '2 (%)', ''], ['Tetracalcium aluminoferrite (C4AF)', '7 (%)', '12 (%)', '']]",1,"Physical properties and chemical analysis of cement C1, cement C2 and silica fume.;[['Description of tests', 'Portland cement (CEM I 52.5) ""C1""', 'Portland cement (CEM I 52.5HSR) ""C2""', 'Silica fume'], ['Physical tests: time of set (Vicat)', 'Physical tests: time of set (Vicat)', 'Physical tests: time of set (Vicat)', 'Physical tests: time of set (Vicat)'], ['Initial', '2h 35min', '2h 50min', '-'], ['Final', '4h 55min', '5h 20min', '-'], ['Surface area (Blaine)', '395 (m2/kg)', '390 (m2/kg)', '-'], ['', '', '', ''], ['Mortar strength', 'Mortar strength', 'Mortar strength', 'Mortar strength'], ['Compressive strength at:', '', '', ''], ['2-days', '35 (MPa)', '30 (MPa)', '-'], ['7-days', '50 (MPa)', '44 (MPa)', '-'], ['28-days', '62 (MPa)', '60 (MPa)', '-'], ['', '', '', ''], ['Chemical analysis', 'Chemical analysis', 'Chemical analysis', 'Chemical analysis'], ['Silicon dioxide (SiO2)', '19.8 (%)', '21.2 (%)', '89 (%)'], ['Aluminum oxide (Al2O3)', '5.14 (%)', '3.2 (%)', '0.3 (%)'], ['Ferric oxide (Fe2O3)', '2.3 (%)', '3.9 (%)', '0.6 (%)'], ['Calcium oxide (CaO), total', '64.9 (%)', '65.7 (%)', '0.3 (%)'], ['Magnesium oxide (MgO)', '0.9 (%)', '1.5 (%)', '1.1 (%)'], ['Sulphur trioxide (SO3), total', '3.4 (%)', '2.1 (%)', '0.2 (%)'], ['Potassium oxide (K2O)', '1.1 (%)', '0.4 (%)', '1.6 (%)'], ['Sodium oxide (Na2O)', '0.05 (%)', '0.1 (%)', '0.6 (%)'], ['Silicium (Si)', '-', '-', '3.2 (%)'], ['Loss on ignition', '1.1 (%)', '1.2 (%)', '2.7 (%)'], ['Insoluble residue', '0.2 (%)', '0.05 (%)', '-'], ['', '', '', ''], ['Compound composition', 'Compound composition', 'Compound composition', 'Compound composition'], ['Tricalcium silicate (C3S)', '58 (%)', '59 (%)', ''], ['Dicalcium silicate (C2S)', '13 (%)', '16 (%)', ''], ['Tricalcium aluminate (C3A)', '10 (%)', '2 (%)', ''], ['Tetracalcium aluminoferrite (C4AF)', '7 (%)', '12 (%)', '']]",1,1,1,3,S0950061809001949_0,S0950061809001949,2009-07-15
2643,Chemical and Bogue composition of the CPA-CEM I cement used in mortar production.,"[['CaO', 'MgO', 'SiO2', 'Fe2O3', 'Al2O3', 'SO3', 'C3S', 'C2S', 'C3A', 'C4AF'], ['64.8', '0.8', '21.3', '4.3', '3.7', '2.7', '62.0', '14.0', '2.5', '13.1']]",1,"Chemical and Bogue composition of the CPA-CEM I cement used in mortar production.;[['CaO', 'MgO', 'SiO2', 'Fe2O3', 'Al2O3', 'SO3', 'C3S', 'C2S', 'C3A', 'C4AF'], ['64.8', '0.8', '21.3', '4.3', '3.7', '2.7', '62.0', '14.0', '2.5', '13.1']]",1,1,1,3,S0950061809001950_0,S0950061809001950,2009-07-19
2644,Chemical composition of cement and fly ash.,"[['Chemical composition', 'Cement (% by mass)', 'Fly ash-class F (% by mass)'], ['CaO', '61.18', '1.41'], ['SiO2', '20.01', '60.56'], ['Al2O3', '4.98', '32.67'], ['Fe2O3', '4.88', '4.44'], ['MgO', '1.78', '0.23'], ['SO3', '2.36', '0.02'], ['Loss of ignition', '2.18', '0.21'], ['Total chloride content', '0.03', '0.01'], ['Na2O', '0.20', '0.02'], ['K2O', '0.60', '0.03'], ['Insoluble residue', '1.23', '0.46'], ['', '', ''], ['Bogue compound composition of cement', 'Bogue compound composition of cement', ''], ['Compound', '% by mass', ''], ['C3S', '49.82', ''], ['C2S', '19.78', ''], ['C3A', '4.94', ''], ['C4AF', '14.84', '']]",1,"Chemical composition of cement and fly ash.;[['Chemical composition', 'Cement (% by mass)', 'Fly ash-class F (% by mass)'], ['CaO', '61.18', '1.41'], ['SiO2', '20.01', '60.56'], ['Al2O3', '4.98', '32.67'], ['Fe2O3', '4.88', '4.44'], ['MgO', '1.78', '0.23'], ['SO3', '2.36', '0.02'], ['Loss of ignition', '2.18', '0.21'], ['Total chloride content', '0.03', '0.01'], ['Na2O', '0.20', '0.02'], ['K2O', '0.60', '0.03'], ['Insoluble residue', '1.23', '0.46'], ['', '', ''], ['Bogue compound composition of cement', 'Bogue compound composition of cement', ''], ['Compound', '% by mass', ''], ['C3S', '49.82', ''], ['C2S', '19.78', ''], ['C3A', '4.94', ''], ['C4AF', '14.84', '']]",1,1,1,3,S0950061809001998_0,S0950061809001998,2009-07-22
2645,Chemical analysis and physical properties of cement and silica fume (%).,"[['Chemical constituent', 'Cement (%)', 'Silica fume (%)'], ['SiO2', '19.8', '92'], ['Al2O3', '5.14', '0.3'], ['Fe2O3', '2.3', '0.8'], ['CaO total', '64.9', '0.3'], ['MgO', '0.9', '1.1'], ['SO3 total', '3.4', '0.2'], ['K2O', '2.1', '1.6'], ['Na2O', '0.05', '0.7'], ['Loss on ignition', '1.1', '2.7'], ['Insoluble residue', '0.3', '-'], ['Specific gravity', '3.1', '2.1'], ['', '', ''], ['C3S', '58', ''], ['C2S', '13', ''], ['C3A', '10', ''], ['C4AF', '7', '']]",1,"Chemical analysis and physical properties of cement and silica fume (%).;[['Chemical constituent', 'Cement (%)', 'Silica fume (%)'], ['SiO2', '19.8', '92'], ['Al2O3', '5.14', '0.3'], ['Fe2O3', '2.3', '0.8'], ['CaO total', '64.9', '0.3'], ['MgO', '0.9', '1.1'], ['SO3 total', '3.4', '0.2'], ['K2O', '2.1', '1.6'], ['Na2O', '0.05', '0.7'], ['Loss on ignition', '1.1', '2.7'], ['Insoluble residue', '0.3', '-'], ['Specific gravity', '3.1', '2.1'], ['', '', ''], ['C3S', '58', ''], ['C2S', '13', ''], ['C3A', '10', ''], ['C4AF', '7', '']]",1,1,1,3,S0950061809002104_0,S0950061809002104,2009-07-12
2646,"Physical, chemical and mechanical properties of cement and diatomite used","[['Chemical composition (%)', 'Cement', 'Diatomite', 'Physical properties of Portland cement', 'Physical properties of Portland cement'], ['SiO2', '20.04', '69.20', 'Specific gravity', '3.15'], ['Al2O3', '5.81', '9.49', 'Initial setting time (min)', '119'], ['Fe2O3', '3.62', '21.74', 'Final setting time (min)', '210'], ['CaO', '61.52', '1.63', 'Volume expansion (mm)', '1.00'], ['MgO', '1.43', '0.64', 'Specific surface (cm2/g)', '3516'], ['Na2O', '0.18', '-', 'Compressive strength', ''], ['K2O', '0.94', '-', 'of cement (MPa)', ''], ['SO3', '2.87', '-', '2-days', '27.2'], ['Free CaO (%)', '1.41', '-', '7-days', '42.4'], ['Cl-', '0.01', '-', '28-days', '52.7'], ['LOI', '2.60', '2.76', 'C3A (%)', '7.73']]",1,"Physical, chemical and mechanical properties of cement and diatomite used;[['Chemical composition (%)', 'Cement', 'Diatomite', 'Physical properties of Portland cement', 'Physical properties of Portland cement'], ['SiO2', '20.04', '69.20', 'Specific gravity', '3.15'], ['Al2O3', '5.81', '9.49', 'Initial setting time (min)', '119'], ['Fe2O3', '3.62', '21.74', 'Final setting time (min)', '210'], ['CaO', '61.52', '1.63', 'Volume expansion (mm)', '1.00'], ['MgO', '1.43', '0.64', 'Specific surface (cm2/g)', '3516'], ['Na2O', '0.18', '-', 'Compressive strength', ''], ['K2O', '0.94', '-', 'of cement (MPa)', ''], ['SO3', '2.87', '-', '2-days', '27.2'], ['Free CaO (%)', '1.41', '-', '7-days', '42.4'], ['Cl-', '0.01', '-', '28-days', '52.7'], ['LOI', '2.60', '2.76', 'C3A (%)', '7.73']]",1,1,1,3,S0950061807003236_0,S0950061807003236,2008-01-29
2647,Physical properties and chemical analyses of the cements,"[['Chemical composition', 'Cement 1   (C1) (%)', 'Cement 2 (C2) (%)'], ['CaO', '64.36', '63.91'], ['SiO2', '22.00', '21.62'], ['Al2O3', '5.02', '4.49'], ['Fe2O3', '2.94', '3l5.37'], ['SO3', '1.94', '1.92'], ['MgO', '2.07', '1.66'], ['K2O', '0.47', '0.25'], ['Na2O', '0.26', '0.08'], ['', '', ''], ['Mineralogical composition', '', ''], ['C3S', '51.28', '52.48'], ['C2S', '24.68', '22.69'], ['C3A', '8.33', '2.82'], ['C4AF', '8.94', '16.32'], ['', '', ''], ['Physical properties', '', ''], ['Ignition Loss, %', '0.64', '0.81'], ['Blaine surface, m2/kg', '352.00', '332.00']]",1,"Physical properties and chemical analyses of the cements;[['Chemical composition', 'Cement 1   (C1) (%)', 'Cement 2 (C2) (%)'], ['CaO', '64.36', '63.91'], ['SiO2', '22.00', '21.62'], ['Al2O3', '5.02', '4.49'], ['Fe2O3', '2.94', '3l5.37'], ['SO3', '1.94', '1.92'], ['MgO', '2.07', '1.66'], ['K2O', '0.47', '0.25'], ['Na2O', '0.26', '0.08'], ['', '', ''], ['Mineralogical composition', '', ''], ['C3S', '51.28', '52.48'], ['C2S', '24.68', '22.69'], ['C3A', '8.33', '2.82'], ['C4AF', '8.94', '16.32'], ['', '', ''], ['Physical properties', '', ''], ['Ignition Loss, %', '0.64', '0.81'], ['Blaine surface, m2/kg', '352.00', '332.00']]",1,1,1,3,S0950061806002376_0,S0950061806002376,2006-11-09
2648,Cement and BFS properties,"[['', 'Cement A', 'Cement B', 'Cement C', 'GGBFS', 'FA'], ['Chemical compositions (%)', 'Chemical compositions (%)', 'Chemical compositions (%)', 'Chemical compositions (%)', 'Chemical compositions (%)', 'Chemical compositions (%)'], ['SiO2', '20.72', '20.57', '20.9', '32-39', '55.38'], ['Al2O3', '6.02', '4.95', '5.4', '9-12', '55.38'], ['Fe2O3', '2.69', '2.58', '2.6', '0.7-1.0', '55.38'], ['CaO', '-', '62.43', '64.8', '38-42', '31.0'], ['MgO', '1.04', '2.01', '1.8', '8-13', '-'], ['SO3', '2.87', '3.04', '2.7', '-', '2.27'], ['', '', '', '', '', ''], ['Total alkalis', '0.32', '0.69', '0.46', '-', '-'], ['', '', '', '', '', ''], ['Compound compositions (%)', 'Compound compositions (%)', 'Compound compositions (%)', 'Compound compositions (%)', 'Compound compositions (%)', 'Compound compositions (%)'], ['C3S', '54.4', '52.3', '57', '-', '-'], ['C2S', '18.4', '-', '17', '-', '-'], ['C3A', '11.40', '9', '10', '-', '-'], ['C4AF', '-', '-', '8', '-', '-'], ['', '', '', '', '', ''], ['Blaine air fineness', 'Blaine air fineness', 'Blaine air fineness', 'Blaine air fineness', 'Blaine air fineness', 'Blaine air fineness'], ['Blaine fineness (cm2/g)', '3350', '3460', '3500', '4900-5800', '-']]",1,"Cement and BFS properties;[['', 'Cement A', 'Cement B', 'Cement C', 'GGBFS', 'FA'], ['Chemical compositions (%)', 'Chemical compositions (%)', 'Chemical compositions (%)', 'Chemical compositions (%)', 'Chemical compositions (%)', 'Chemical compositions (%)'], ['SiO2', '20.72', '20.57', '20.9', '32-39', '55.38'], ['Al2O3', '6.02', '4.95', '5.4', '9-12', '55.38'], ['Fe2O3', '2.69', '2.58', '2.6', '0.7-1.0', '55.38'], ['CaO', '-', '62.43', '64.8', '38-42', '31.0'], ['MgO', '1.04', '2.01', '1.8', '8-13', '-'], ['SO3', '2.87', '3.04', '2.7', '-', '2.27'], ['', '', '', '', '', ''], ['Total alkalis', '0.32', '0.69', '0.46', '-', '-'], ['', '', '', '', '', ''], ['Compound compositions (%)', 'Compound compositions (%)', 'Compound compositions (%)', 'Compound compositions (%)', 'Compound compositions (%)', 'Compound compositions (%)'], ['C3S', '54.4', '52.3', '57', '-', '-'], ['C2S', '18.4', '-', '17', '-', '-'], ['C3A', '11.40', '9', '10', '-', '-'], ['C4AF', '-', '-', '8', '-', '-'], ['', '', '', '', '', ''], ['Blaine air fineness', 'Blaine air fineness', 'Blaine air fineness', 'Blaine air fineness', 'Blaine air fineness', 'Blaine air fineness'], ['Blaine fineness (cm2/g)', '3350', '3460', '3500', '4900-5800', '-']]",1,1,1,3,S0950061807001833_0,S0950061807001833,2007-08-23
2649,The chemical composition and major components of Portland cements,"[['Chemical Composition and major components', 'OPC', 'BC1', 'BC2', 'BC3', 'SRC'], ['SiO2', '19.69', '23.52', '27.52', '29.28', '22.70'], ['Al2O3', '5.19', '6.51', '6.74', '7.30', '3.91'], ['Fe2O3', '3.56', '3.87', '3.80', '3.90', '4.74'], ['CaO', '63.62', '58.18', '52.86', '50.20', '65.98'], ['MgO', '0.92', '0.98', '0.91', '0.95', '0.75'], ['Na2O', '0.00', '0.00', '0.00', '0.00', '0.30'], ['K2O', '0.80', '1.03', '1.18', '1.27', '0.39'], ['SO3', '2.54', '2.64', '2.47', '2.53', '0.23'], ['Loss of ignition', '1.36', '1.75', '2.72', '2.78', '0.35'], ['Immeasurable', '2.300', '1.504', '2.100', '1.773', '0.640'], ['Free CaO', '1.18', '1.36', '1.02', '0.78', '0.52'], ['C3S', '57.41', '51.82', '44.56', '42.41', '60.91'], ['C2S', '13.12', '11.84', '10.16', '9.67', '19.13'], ['C3A', '7.73', '6.98', '6.02', '5.73', '2.35'], ['C4AF', '10.82', '9.76', '8.44', '8.05', '14.41']]",1,"The chemical composition and major components of Portland cements;[['Chemical Composition and major components', 'OPC', 'BC1', 'BC2', 'BC3', 'SRC'], ['SiO2', '19.69', '23.52', '27.52', '29.28', '22.70'], ['Al2O3', '5.19', '6.51', '6.74', '7.30', '3.91'], ['Fe2O3', '3.56', '3.87', '3.80', '3.90', '4.74'], ['CaO', '63.62', '58.18', '52.86', '50.20', '65.98'], ['MgO', '0.92', '0.98', '0.91', '0.95', '0.75'], ['Na2O', '0.00', '0.00', '0.00', '0.00', '0.30'], ['K2O', '0.80', '1.03', '1.18', '1.27', '0.39'], ['SO3', '2.54', '2.64', '2.47', '2.53', '0.23'], ['Loss of ignition', '1.36', '1.75', '2.72', '2.78', '0.35'], ['Immeasurable', '2.300', '1.504', '2.100', '1.773', '0.640'], ['Free CaO', '1.18', '1.36', '1.02', '0.78', '0.52'], ['C3S', '57.41', '51.82', '44.56', '42.41', '60.91'], ['C2S', '13.12', '11.84', '10.16', '9.67', '19.13'], ['C3A', '7.73', '6.98', '6.02', '5.73', '2.35'], ['C4AF', '10.82', '9.76', '8.44', '8.05', '14.41']]",1,1,1,3,S0950061805000887_0,S0950061805000887,2005-03-21
2650,"Composition of Portland cement, limestone and sand.","[['Raw materials', 'Raw materials', 'Composition in (%)', 'Composition in (%)', 'Composition in (%)', 'Composition in (%)', 'Composition in (%)', 'Composition in (%)', 'Composition in (%)', 'Calcination loss (%)'], ['Raw materials', 'Raw materials', 'SiO2', 'Al2O3', 'Fe2O3', 'CaO', 'MgO', 'R2O', 'SO3', 'Calcination loss (%)'], ['Limestone', 'Limestone', '4.05', '2.21', '0.88', '89.24', '2.38', '0.37', '-', '0.87'], ['Sand', 'Sand', '87.04', '3.51', '0.71', '4.06', '0.49', '1.40', '-', '2.79'], ['Portland cement', 'Chemical', '22.43', '4.22', '4.78', '63.02', '2.52', '-', '1.67', '1.36'], ['Mineral', 'C3S', 'C3S', 'C2S', 'C2S', 'C3A', 'C3A', 'C4AF', '1.36', ''], ['Mineral', '51.11', '51.11', '25.70', '25.70', '3.06', '3.06', '14.47', '1.36', '']]",1,"Composition of Portland cement, limestone and sand.;[['Raw materials', 'Raw materials', 'Composition in (%)', 'Composition in (%)', 'Composition in (%)', 'Composition in (%)', 'Composition in (%)', 'Composition in (%)', 'Composition in (%)', 'Calcination loss (%)'], ['Raw materials', 'Raw materials', 'SiO2', 'Al2O3', 'Fe2O3', 'CaO', 'MgO', 'R2O', 'SO3', 'Calcination loss (%)'], ['Limestone', 'Limestone', '4.05', '2.21', '0.88', '89.24', '2.38', '0.37', '-', '0.87'], ['Sand', 'Sand', '87.04', '3.51', '0.71', '4.06', '0.49', '1.40', '-', '2.79'], ['Portland cement', 'Chemical', '22.43', '4.22', '4.78', '63.02', '2.52', '-', '1.67', '1.36'], ['Mineral', 'C3S', 'C3S', 'C2S', 'C2S', 'C3A', 'C3A', 'C4AF', '1.36', ''], ['Mineral', '51.11', '51.11', '25.70', '25.70', '3.06', '3.06', '14.47', '1.36', '']]",1,1,1,3,S0950061809001184_0,S0950061809001184,2009-05-09
2651,Chemical composition of the ordinary Portland cement used.,"[['Oxides', '%', 'Bogue potential compound', 'Composition, %'], ['Silicon dioxide, SiO2', '20.65', 'C3S', '54.8'], ['Calcium oxide, CaO', '63.15', 'C2S', '17.0'], ['Aluminium trioxide, Al2O3', '4.75', 'C3A', '8.3'], ['Ferric oxide, Fe2O3', '3.05', 'C4AF', '8.2'], ['Magnesium oxide, MgO', '3.55', '', ''], ['Sulphur trioxide, SO3', '2.53', '', ''], ['Sodium oxide, Na2O', '0.13', '', ''], ['Potassium oxide, K2O', '0.74', '', ''], ['Titanium oxide, TiO2', '0.20', '', ''], ['Loss on ignition, LOI', '1.10', '', '']]",1,"Chemical composition of the ordinary Portland cement used.;[['Oxides', '%', 'Bogue potential compound', 'Composition, %'], ['Silicon dioxide, SiO2', '20.65', 'C3S', '54.8'], ['Calcium oxide, CaO', '63.15', 'C2S', '17.0'], ['Aluminium trioxide, Al2O3', '4.75', 'C3A', '8.3'], ['Ferric oxide, Fe2O3', '3.05', 'C4AF', '8.2'], ['Magnesium oxide, MgO', '3.55', '', ''], ['Sulphur trioxide, SO3', '2.53', '', ''], ['Sodium oxide, Na2O', '0.13', '', ''], ['Potassium oxide, K2O', '0.74', '', ''], ['Titanium oxide, TiO2', '0.20', '', ''], ['Loss on ignition, LOI', '1.10', '', '']]",1,1,1,3,S0950061808002833_1,S0950061808002833,2008-11-08
2652,Chemical compounds and physical-strength properties of the cement,"[['Chemical compound (%)', 'Chemical compound (%)', 'Physical and strength properties', 'Physical and strength properties'], ['SiO2', '20.45', 'Fineness (Blaine), m/kg b', '340'], ['Al2O3', '5.20', 'Specific gravity', '3.3'], ['Fe2O3', '3.41', 'Compressive strength (MPa)', 'Compressive strength (MPa)'], ['CaO', '63.30', '2 days (ASTM C 109)', '22.3'], ['MgO', '1.25', '7 days', '37.6'], ['SO3', '2.95', '28 days', '44.7'], ['Ignition loss', '1.50', 'Tensile strength (MPa)', 'Tensile strength (MPa)'], ['Relict material', '0.30', '7 days', '2.05'], ['Others', '0.26', '28 days', '2.31'], ['Na2O', '0.42', 'Grain size (mm)', 'Grain size (mm)'], ['K2O', '0.56', '', ''], ['Total alkali (Na2O+0.658*K2O)', '0.79', '', ''], ['Cement compounds (%)', 'Cement compounds (%)', '', ''], ['C3S', '54.2', '', ''], ['C2S', '17.8', '', ''], ['C3A', '8.0', '', ''], ['C4AF', '10.4', '', '']]",1,"Chemical compounds and physical-strength properties of the cement;[['Chemical compound (%)', 'Chemical compound (%)', 'Physical and strength properties', 'Physical and strength properties'], ['SiO2', '20.45', 'Fineness (Blaine), m/kg b', '340'], ['Al2O3', '5.20', 'Specific gravity', '3.3'], ['Fe2O3', '3.41', 'Compressive strength (MPa)', 'Compressive strength (MPa)'], ['CaO', '63.30', '2 days (ASTM C 109)', '22.3'], ['MgO', '1.25', '7 days', '37.6'], ['SO3', '2.95', '28 days', '44.7'], ['Ignition loss', '1.50', 'Tensile strength (MPa)', 'Tensile strength (MPa)'], ['Relict material', '0.30', '7 days', '2.05'], ['Others', '0.26', '28 days', '2.31'], ['Na2O', '0.42', 'Grain size (mm)', 'Grain size (mm)'], ['K2O', '0.56', '', ''], ['Total alkali (Na2O+0.658*K2O)', '0.79', '', ''], ['Cement compounds (%)', 'Cement compounds (%)', '', ''], ['C3S', '54.2', '', ''], ['C2S', '17.8', '', ''], ['C3A', '8.0', '', ''], ['C4AF', '10.4', '', '']]",1,1,1,3,S0950061806001292_2,S0950061806001292,2006-08-28
2653,Composition and properties of ordinary Portland cement CEM I 42.5,"[['Chemical composition - (%)', 'Chemical composition - (%)', 'Chemical composition - (%)', 'Chemical composition - (%)', 'Chemical composition - (%)'], ['Humidity', 'Humidity', '0.27', '0.27', '0.27'], ['Loss on ignition 1000degC', 'Loss on ignition 1000degC', '1.91', '1.91', '1.91'], ['Insoluble residue', 'Insoluble residue', '2.12', '2.12', '2.12'], ['SiO2', 'SiO2', '18.26', '18.26', '18.26'], ['Al2O3', 'Al2O3', '5.57', '5.57', '5.57'], ['Fe2O3', 'Fe2O3', '2.89', '2.89', '2.89'], ['CaO', 'CaO', '63.51', '63.51', '63.51'], ['MgO', 'MgO', '1.77', '1.77', '1.77'], ['SO3', 'SO3', '2.77', '2.77', '2.77'], ['CaO free', 'CaO free', '0.88', '0.88', '0.88'], ['', '', '', '', ''], ['Mineralogical composition (Bogue) (%)', 'Mineralogical composition (Bogue) (%)', 'Mineralogical composition (Bogue) (%)', 'Mineralogical composition (Bogue) (%)', 'Mineralogical composition (Bogue) (%)'], ['CaSO4', 'C4AF', 'C3A', 'C2S', 'C3S'], ['4.71', '8.78', '9.88', '1.61', '67.46'], ['', '', '', '', ''], ['Normal consistence (%)', 'Normal consistence (%)', '32', '32', '32'], ['Initial setting time', 'Initial setting time', '2h 40min', '2h 40min', '2h 40min'], ['Final setting time', 'Final setting time', '3h 40min', '3h 40min', '3h 40min'], ['Specific weight (kg*m-3)', 'Specific weight (kg*m-3)', '3114', '3114', '3114'], ['Specific surface (m2 *kg-1)', 'Specific surface (m2 *kg-1)', '466', '466', '466']]",1,"Composition and properties of ordinary Portland cement CEM I 42.5;[['Chemical composition - (%)', 'Chemical composition - (%)', 'Chemical composition - (%)', 'Chemical composition - (%)', 'Chemical composition - (%)'], ['Humidity', 'Humidity', '0.27', '0.27', '0.27'], ['Loss on ignition 1000degC', 'Loss on ignition 1000degC', '1.91', '1.91', '1.91'], ['Insoluble residue', 'Insoluble residue', '2.12', '2.12', '2.12'], ['SiO2', 'SiO2', '18.26', '18.26', '18.26'], ['Al2O3', 'Al2O3', '5.57', '5.57', '5.57'], ['Fe2O3', 'Fe2O3', '2.89', '2.89', '2.89'], ['CaO', 'CaO', '63.51', '63.51', '63.51'], ['MgO', 'MgO', '1.77', '1.77', '1.77'], ['SO3', 'SO3', '2.77', '2.77', '2.77'], ['CaO free', 'CaO free', '0.88', '0.88', '0.88'], ['', '', '', '', ''], ['Mineralogical composition (Bogue) (%)', 'Mineralogical composition (Bogue) (%)', 'Mineralogical composition (Bogue) (%)', 'Mineralogical composition (Bogue) (%)', 'Mineralogical composition (Bogue) (%)'], ['CaSO4', 'C4AF', 'C3A', 'C2S', 'C3S'], ['4.71', '8.78', '9.88', '1.61', '67.46'], ['', '', '', '', ''], ['Normal consistence (%)', 'Normal consistence (%)', '32', '32', '32'], ['Initial setting time', 'Initial setting time', '2h 40min', '2h 40min', '2h 40min'], ['Final setting time', 'Final setting time', '3h 40min', '3h 40min', '3h 40min'], ['Specific weight (kg*m-3)', 'Specific weight (kg*m-3)', '3114', '3114', '3114'], ['Specific surface (m2 *kg-1)', 'Specific surface (m2 *kg-1)', '466', '466', '466']]",1,1,1,3,S0950061806001528_1,S0950061806001528,2006-09-20
2654,"Chemical composition, physical and mechanical properties of cement.","[['', 'CEM I 42.5 R', 'CEM I 52.5', 'CEM III/A 42.5 LA', 'CEM I 52.5 HSR'], ['SiO2 (%)', '19.6', '20.3', '26.1', '20.8'], ['Al2O3 (%)', '5.0', '4.5', '7.8', '3.6'], ['Fe2O3 (%)', '3.0', '2.3', '2.0', '3.9'], ['CaO (total) (%)', '61.5', '64.0', '49.3', '64.2'], ['MgO (%)', '0.8', '2.2', '5.8', '2.4'], ['SO3 (%)', '3.3', '3.3', '3.0', '2.7'], ['Na2O (%)', '0.4', '0.2', '0.3', '0.2'], ['K2O (%)', '0.9', '0.9', '0.7', '0.5'], ['C3S (%)', '58.2', '59.0', '-', '60.6'], ['C2S (%)', '12.7', '12.6', '-', '16.6'], ['C3A (%)', '8.2', '8.0', '-', '2.7'], ['C4AF (%)', '9.1', '9.4', '-', '13.1'], ['Specific surface Blaine (m2/kg)', '345', '465', '415', '405'], ['Absolute density (kg/m3)', '3115', '3120', '2965', '3185'], ['', '', '', '', ''], ['Compressive strength', 'Compressive strength', 'Compressive strength', 'Compressive strength', 'Compressive strength'], ['2d (N/mm2)', '27.2', '34.1', '17.8', '32.0'], ['7d (N/mm2)', '43.5', '52.6', '37.6', '50.2'], ['28d (N/mm2)', '53.0', '61.2', '55.2', '64.4'], ['', '', '', '', ''], ['Tensile strength', 'Tensile strength', 'Tensile strength', 'Tensile strength', 'Tensile strength'], ['2d (N/mm2)', '5.3', '6.1', '4.0', '6.0'], ['7d (N/mm2)', '7.5', '8.2', '7.1', '8.0'], ['28d (N/mm2)', '8.5', '8.8', '9.3', '8.6']]",1,"Chemical composition, physical and mechanical properties of cement.;[['', 'CEM I 42.5 R', 'CEM I 52.5', 'CEM III/A 42.5 LA', 'CEM I 52.5 HSR'], ['SiO2 (%)', '19.6', '20.3', '26.1', '20.8'], ['Al2O3 (%)', '5.0', '4.5', '7.8', '3.6'], ['Fe2O3 (%)', '3.0', '2.3', '2.0', '3.9'], ['CaO (total) (%)', '61.5', '64.0', '49.3', '64.2'], ['MgO (%)', '0.8', '2.2', '5.8', '2.4'], ['SO3 (%)', '3.3', '3.3', '3.0', '2.7'], ['Na2O (%)', '0.4', '0.2', '0.3', '0.2'], ['K2O (%)', '0.9', '0.9', '0.7', '0.5'], ['C3S (%)', '58.2', '59.0', '-', '60.6'], ['C2S (%)', '12.7', '12.6', '-', '16.6'], ['C3A (%)', '8.2', '8.0', '-', '2.7'], ['C4AF (%)', '9.1', '9.4', '-', '13.1'], ['Specific surface Blaine (m2/kg)', '345', '465', '415', '405'], ['Absolute density (kg/m3)', '3115', '3120', '2965', '3185'], ['', '', '', '', ''], ['Compressive strength', 'Compressive strength', 'Compressive strength', 'Compressive strength', 'Compressive strength'], ['2d (N/mm2)', '27.2', '34.1', '17.8', '32.0'], ['7d (N/mm2)', '43.5', '52.6', '37.6', '50.2'], ['28d (N/mm2)', '53.0', '61.2', '55.2', '64.4'], ['', '', '', '', ''], ['Tensile strength', 'Tensile strength', 'Tensile strength', 'Tensile strength', 'Tensile strength'], ['2d (N/mm2)', '5.3', '6.1', '4.0', '6.0'], ['7d (N/mm2)', '7.5', '8.2', '7.1', '8.0'], ['28d (N/mm2)', '8.5', '8.8', '9.3', '8.6']]",1,1,1,3,S0950061809002402_1,S0950061809002402,2009-10-30
2655,Properties of cementitious materials.,"[['', 'CEM I 52.5 R', 'Natural pozzolan (NP)', ''], ['', 'CEM I 52.5 R', 'Beni-Saf', 'Typical range NP [15-17]'], ['Chemical composition (%)', 'Chemical composition (%)', 'Chemical composition (%)', 'Chemical composition (%)'], ['SiO2', '19.9', '46.8', '43-72'], ['Al2O3', '5.6', '18.8', '9-20'], ['Fe2O3', '2.5', '10.5', '1-12'], ['CaO', '64.0', '9.2', '1-15'], ['MgO', '1.8', '3.8', '0.5-7'], ['SO3', '3.1', '0.2', '0-1.4'], ['Na2O', '0.1', '0.8', '0.5-11'], ['K2O', '0.7', '0.5', '0.2-8'], ['Loss on ignition', '1.7', '6.5', '0.2-19'], ['', '', '', ''], ['Bogue composition (%)', 'Bogue composition (%)', 'Bogue composition (%)', 'Bogue composition (%)'], ['C3S', '58.9', '', ''], ['C2S', '12.6', '', ''], ['C3A', '10.8', '', ''], ['C4AF', '7.5', '', ''], ['', '', '', ''], ['Physical characteristics', 'Physical characteristics', 'Physical characteristics', 'Physical characteristics'], ['Blaine specific surface area (m2/kg)', '400', '300', ''], ['Specific density (kg/m3)', '3150', '2670', '']]",1,"Properties of cementitious materials.;[['', 'CEM I 52.5 R', 'Natural pozzolan (NP)', ''], ['', 'CEM I 52.5 R', 'Beni-Saf', 'Typical range NP [15-17]'], ['Chemical composition (%)', 'Chemical composition (%)', 'Chemical composition (%)', 'Chemical composition (%)'], ['SiO2', '19.9', '46.8', '43-72'], ['Al2O3', '5.6', '18.8', '9-20'], ['Fe2O3', '2.5', '10.5', '1-12'], ['CaO', '64.0', '9.2', '1-15'], ['MgO', '1.8', '3.8', '0.5-7'], ['SO3', '3.1', '0.2', '0-1.4'], ['Na2O', '0.1', '0.8', '0.5-11'], ['K2O', '0.7', '0.5', '0.2-8'], ['Loss on ignition', '1.7', '6.5', '0.2-19'], ['', '', '', ''], ['Bogue composition (%)', 'Bogue composition (%)', 'Bogue composition (%)', 'Bogue composition (%)'], ['C3S', '58.9', '', ''], ['C2S', '12.6', '', ''], ['C3A', '10.8', '', ''], ['C4AF', '7.5', '', ''], ['', '', '', ''], ['Physical characteristics', 'Physical characteristics', 'Physical characteristics', 'Physical characteristics'], ['Blaine specific surface area (m2/kg)', '400', '300', ''], ['Specific density (kg/m3)', '3150', '2670', '']]",1,1,1,3,S0950061809002487_0,S0950061809002487,2009-09-04
2656,Physical and chemical characteristics of materials used,"[['Chemical composition (%)', 'OPC', 'GBFS'], ['SiO2', '20.58', '42.20'], ['Al2O3', '4.90', '5.85'], ['Fe2O3', '4.70', '1.90'], ['CaO', '62.80', '42.20'], ['MgO', '0.53', '4.72'], ['Na2O', '-', '0.12'], ['K2O', '-', '0.43'], ['SO3', '2.28', '1.54'], ['Insoluble residue', '0.42', '-'], ['Free lime', '2.17', '-'], ['Loss on ignition', '1.00', '0.8'], ['', '', ''], ['Mineralogical composition', 'Mineralogical composition', 'Mineralogical composition'], ['C3S', '44.38', '-'], ['C2S', '25.52', '-'], ['C3A', '5.03', '-'], ['C4AF', '14.28', '-'], ['Specific gravity', '3.14', '2.87'], ['Fineness (m2/kg)', '310', '250, 360, 420']]",1,"Physical and chemical characteristics of materials used;[['Chemical composition (%)', 'OPC', 'GBFS'], ['SiO2', '20.58', '42.20'], ['Al2O3', '4.90', '5.85'], ['Fe2O3', '4.70', '1.90'], ['CaO', '62.80', '42.20'], ['MgO', '0.53', '4.72'], ['Na2O', '-', '0.12'], ['K2O', '-', '0.43'], ['SO3', '2.28', '1.54'], ['Insoluble residue', '0.42', '-'], ['Free lime', '2.17', '-'], ['Loss on ignition', '1.00', '0.8'], ['', '', ''], ['Mineralogical composition', 'Mineralogical composition', 'Mineralogical composition'], ['C3S', '44.38', '-'], ['C2S', '25.52', '-'], ['C3A', '5.03', '-'], ['C4AF', '14.28', '-'], ['Specific gravity', '3.14', '2.87'], ['Fineness (m2/kg)', '310', '250, 360, 420']]",1,1,1,3,S0950061807002498_0,S0950061807002498,2007-12-03
2657,Mineral composition of sulfoaluminate clinker,"[['Phase', 'Percentage'], ['Belite-C2S', '17.4'], ['Yeelimite-    C   4     A   3     S   -', '60.9'], ['Mayenite-C12A7', '-'], ['Perovskite-C3FT2', '7.9'], ['C4AF', '14.0']]",1,"Mineral composition of sulfoaluminate clinker;[['Phase', 'Percentage'], ['Belite-C2S', '17.4'], ['Yeelimite-    C   4     A   3     S   -', '60.9'], ['Mayenite-C12A7', '-'], ['Perovskite-C3FT2', '7.9'], ['C4AF', '14.0']]",1,1,1,3,S0950061808001116_1,S0950061808001116,2008-06-18
2658,Bogue Composition of the clicker used to make the cement,"[['', 'C3S (%)', 'C2S (%)', 'C3A (%)', 'C4AF (%)'], ['Clinker', '68.40', '8.87', '6.63', '10.16']]",1,"Bogue Composition of the clicker used to make the cement;[['', 'C3S (%)', 'C2S (%)', 'C3A (%)', 'C4AF (%)'], ['Clinker', '68.40', '8.87', '6.63', '10.16']]",1,1,1,3,S0950061808001219_1,S0950061808001219,2008-06-26
2659,Physical and chemical properties of cements.,"[['Chemical composition (%)', 'PC1', 'PC2', 'PC3', 'PC4', 'PC5', 'PC6'], ['SiO2', '19.05', '19.21', '19.21', '19.82', '19.19', '19.04'], ['Al2O3', '4.78', '5.32', '5.31', '5.02', '4.05', '5.36'], ['Fe2O3', '3.10', '3.03', '2.97', '3.34', '3.23', '2.97'], ['CaO', '62.85', '62.83', '60.81', '63.47', '64.01', '62.72'], ['MgO', '2.81', '1.80', '2.36', '2.10', '2.16', '2.13'], ['Na2O', '0.43', '0.45', '0.26', '0.20', '0.24', '0.38'], ['K2O', '0.77', '0.94', '0.95', '0.75', '0.68', '0.90'], ['SO3', '2.05', '1.92', '3.14', '1.74', '2.38', '2.28'], ['Cr2O3', '0.02', '<0.01', '0.03', '0.05', '0.04', '0.01'], ['Na2O eq.', '0.94', '1.07', '0.89', '0.69', '0.69', '0.97'], ['Soluable Na2O', '0.03', '0.10', '0.21', '0.12', '0.14', '0.17'], ['Soluable K2O', '0.25', '0.50', '0.75', '0.65', '0.53', '0.65'], ['Soluable Na2O eq.', '0.19', '0.43', '0.70', '0.55', '0.49', '0.60'], ['LOI', '2.56', '2.85', '3.15', '2.23', '2.73', '2.77'], ['Free CaO', '2.27', '2.19', '1.65', '0.91', '1.16', '1.10'], ['Minor additions', '3.18', '4.68', '3.68', '3.86', '4.93', '4.84'], ['C3S', '59.50', '55.33', '46.03', '60.60', '71.42', '59.42'], ['C2S', '9.73', '13.34', '20.35', '11.09', '1.14', '9.75'], ['C3A', '7.41', '8.96', '9.04', '8.19', '5.27', '9.18'], ['C4AF', '9.43', '9.22', '9.03', '10.10', '9.81', '9.03'], ['Blaine fineness (m2/kg)', '282', '386', '395', '347', '305', '323'], ['Specific gravity', '3.08', '3.08', '3.09', '3.17', '3.12', '3.12']]",1,"Physical and chemical properties of cements.;[['Chemical composition (%)', 'PC1', 'PC2', 'PC3', 'PC4', 'PC5', 'PC6'], ['SiO2', '19.05', '19.21', '19.21', '19.82', '19.19', '19.04'], ['Al2O3', '4.78', '5.32', '5.31', '5.02', '4.05', '5.36'], ['Fe2O3', '3.10', '3.03', '2.97', '3.34', '3.23', '2.97'], ['CaO', '62.85', '62.83', '60.81', '63.47', '64.01', '62.72'], ['MgO', '2.81', '1.80', '2.36', '2.10', '2.16', '2.13'], ['Na2O', '0.43', '0.45', '0.26', '0.20', '0.24', '0.38'], ['K2O', '0.77', '0.94', '0.95', '0.75', '0.68', '0.90'], ['SO3', '2.05', '1.92', '3.14', '1.74', '2.38', '2.28'], ['Cr2O3', '0.02', '<0.01', '0.03', '0.05', '0.04', '0.01'], ['Na2O eq.', '0.94', '1.07', '0.89', '0.69', '0.69', '0.97'], ['Soluable Na2O', '0.03', '0.10', '0.21', '0.12', '0.14', '0.17'], ['Soluable K2O', '0.25', '0.50', '0.75', '0.65', '0.53', '0.65'], ['Soluable Na2O eq.', '0.19', '0.43', '0.70', '0.55', '0.49', '0.60'], ['LOI', '2.56', '2.85', '3.15', '2.23', '2.73', '2.77'], ['Free CaO', '2.27', '2.19', '1.65', '0.91', '1.16', '1.10'], ['Minor additions', '3.18', '4.68', '3.68', '3.86', '4.93', '4.84'], ['C3S', '59.50', '55.33', '46.03', '60.60', '71.42', '59.42'], ['C2S', '9.73', '13.34', '20.35', '11.09', '1.14', '9.75'], ['C3A', '7.41', '8.96', '9.04', '8.19', '5.27', '9.18'], ['C4AF', '9.43', '9.22', '9.03', '10.10', '9.81', '9.03'], ['Blaine fineness (m2/kg)', '282', '386', '395', '347', '305', '323'], ['Specific gravity', '3.08', '3.08', '3.09', '3.17', '3.12', '3.12']]",1,1,1,3,S0950061808003255_0,S0950061808003255,2008-12-05
2660,Chemical and other properties of pumice and Portland cement,"[['', 'Volcanic pumice', 'Portland cement ASTM Type I'], ['Chemical analysis (%)', 'Chemical analysis (%)', 'Chemical analysis (%)'], ['Calcium oxide (CaO)', '4.4', '64.1'], ['Silica (SiO2)', '60.8', '21.4'], ['Alumina (Al2O3)', '16.7', '5.7'], ['Iron oxide (Fe2O3)', '7.0', '3.5'], ['Sulphur trioxide (SO3)', '0.1', '2.1'], ['Magnesia (MgO)', '1.9', '2.1'], ['Sodium oxide (Na2O)', '5.4', '0.5'], ['Potassium oxide (K2O)', '2.3', '0.6'], ['Loss on ignition', '1.5', '1.2'], ['', '', ''], ['Bogue potential compound composition (%)', 'Bogue potential compound composition (%)', 'Bogue potential compound composition (%)'], ['Tricalcium silicate (C3S)', '-', '53.4'], ['Dicalcium silicate (C2S)', '-', '19.2'], ['Tricalcium aluminate (C3A)', '-', '9.5'], ['Tetracalcium aluminoferrite (C4AF)', '-', '10.5'], ['', '', ''], ['Other properties', 'Other properties', 'Other properties'], ['Compressive strength, Mpa', '', ''], ['7-day', '-', '30'], ['28-day', '-', '40'], ['Initial setting time, minutes', '-', '120'], ['Blaine fineness, m2/kg', '-', '320'], ['Specific gravity', '-', '3.15']]",1,"Chemical and other properties of pumice and Portland cement;[['', 'Volcanic pumice', 'Portland cement ASTM Type I'], ['Chemical analysis (%)', 'Chemical analysis (%)', 'Chemical analysis (%)'], ['Calcium oxide (CaO)', '4.4', '64.1'], ['Silica (SiO2)', '60.8', '21.4'], ['Alumina (Al2O3)', '16.7', '5.7'], ['Iron oxide (Fe2O3)', '7.0', '3.5'], ['Sulphur trioxide (SO3)', '0.1', '2.1'], ['Magnesia (MgO)', '1.9', '2.1'], ['Sodium oxide (Na2O)', '5.4', '0.5'], ['Potassium oxide (K2O)', '2.3', '0.6'], ['Loss on ignition', '1.5', '1.2'], ['', '', ''], ['Bogue potential compound composition (%)', 'Bogue potential compound composition (%)', 'Bogue potential compound composition (%)'], ['Tricalcium silicate (C3S)', '-', '53.4'], ['Dicalcium silicate (C2S)', '-', '19.2'], ['Tricalcium aluminate (C3A)', '-', '9.5'], ['Tetracalcium aluminoferrite (C4AF)', '-', '10.5'], ['', '', ''], ['Other properties', 'Other properties', 'Other properties'], ['Compressive strength, Mpa', '', ''], ['7-day', '-', '30'], ['28-day', '-', '40'], ['Initial setting time, minutes', '-', '120'], ['Blaine fineness, m2/kg', '-', '320'], ['Specific gravity', '-', '3.15']]",1,1,1,3,S0950061807000992_0,S0950061807000992,2007-05-21
2661,Chemical and mineralogical compositions (in wt%) and some physical properties of the used cement,"[['Chemical composition:', 'SiO2', 'Al2O3', 'Fe2O3', 'MgO', 'CaO', 'P2O5', 'SO3', 'Na2O', 'K2O', 'F.L', 'I.R', 'L.O.I.'], ['Chemical composition:', '20.12', '5.73', '4.06', '1.18', '64.82', '0.39', '2.68', '0.08', '0.17', '0.80', '0.28', '0.27'], ['', '', '', '', '', '', '', '', '', '', '', '', ''], ['Mineralogy:', 'C3S', 'C2S', 'C3A', 'C4AF', '', '', '', '', '', '', '', ''], ['Mineralogy:', '55.70', '15.68', '8.31', '12.34', '', '', '', '', '', '', '', ''], ['', '', '', '', '', '', '', '', '', '', '', '', ''], ['Physical properties:', 'Specific gravity (g/cm3)', 'Apparent density (g/cm3)', 'Setting time (h)', '', '', '', '', '', '', '', '', ''], ['Physical properties:', '3.02', '1.06', '3', '', '', '', '', '', '', '', '', '']]",1,"Chemical and mineralogical compositions (in wt%) and some physical properties of the used cement;[['Chemical composition:', 'SiO2', 'Al2O3', 'Fe2O3', 'MgO', 'CaO', 'P2O5', 'SO3', 'Na2O', 'K2O', 'F.L', 'I.R', 'L.O.I.'], ['Chemical composition:', '20.12', '5.73', '4.06', '1.18', '64.82', '0.39', '2.68', '0.08', '0.17', '0.80', '0.28', '0.27'], ['', '', '', '', '', '', '', '', '', '', '', '', ''], ['Mineralogy:', 'C3S', 'C2S', 'C3A', 'C4AF', '', '', '', '', '', '', '', ''], ['Mineralogy:', '55.70', '15.68', '8.31', '12.34', '', '', '', '', '', '', '', ''], ['', '', '', '', '', '', '', '', '', '', '', '', ''], ['Physical properties:', 'Specific gravity (g/cm3)', 'Apparent density (g/cm3)', 'Setting time (h)', '', '', '', '', '', '', '', '', ''], ['Physical properties:', '3.02', '1.06', '3', '', '', '', '', '', '', '', '', '']]",1,1,1,3,S0950061807002012_2,S0950061807002012,2007-09-04
2662,Chemical composition of Portland cement type I and fly ash,"[['Chemical composition(%)', 'Sample', 'Sample'], ['Chemical composition(%)', 'Cement type I', 'Fly ash (F)'], ['Silicon dioxide, SiO2', '20.80', '44.95'], ['Aluminum oxide, Al2O3', '5.50', '23.70'], ['Iron oxide, Fe2O3', '3.16', '10.80'], ['Calcium oxide, CaO', '64.97', '13.80'], ['Magnesium oxide, MgO', '1.06', '3.47'], ['Sodium oxide, Na2O', '0.08', '0.07'], ['Potassium oxide, K2O', '0.55', '2.38'], ['Sulfur trioxide, SO3', '2.96', '1.31'], ['Loss on ignition, LOI', '2.89', '0.52'], ['Tricalcium silicate, C3S', '56.50', '-'], ['Dicalcium silicate, C2S', '17.01', '-'], ['Tricalcium aluminate, C3A', '9.23', '-'], ['Tetracalcium aluminoferrite, C4AF', '9.62', '-']]",1,"Chemical composition of Portland cement type I and fly ash;[['Chemical composition(%)', 'Sample', 'Sample'], ['Chemical composition(%)', 'Cement type I', 'Fly ash (F)'], ['Silicon dioxide, SiO2', '20.80', '44.95'], ['Aluminum oxide, Al2O3', '5.50', '23.70'], ['Iron oxide, Fe2O3', '3.16', '10.80'], ['Calcium oxide, CaO', '64.97', '13.80'], ['Magnesium oxide, MgO', '1.06', '3.47'], ['Sodium oxide, Na2O', '0.08', '0.07'], ['Potassium oxide, K2O', '0.55', '2.38'], ['Sulfur trioxide, SO3', '2.96', '1.31'], ['Loss on ignition, LOI', '2.89', '0.52'], ['Tricalcium silicate, C3S', '56.50', '-'], ['Dicalcium silicate, C2S', '17.01', '-'], ['Tricalcium aluminate, C3A', '9.23', '-'], ['Tetracalcium aluminoferrite, C4AF', '9.62', '-']]",1,1,1,3,S0950061806000365_1,S0950061806000365,2006-05-15
