Repository: zakidotai/cemcat

# CemCat Streamlit Hosting Bundle

This folder is ready to be pushed to GitHub and deployed on Streamlit Cloud.

## Files included

- `streamlit_app.py` (main app)
- `requirements.txt`
- `data/ner_cems_40k.csv`
- `data/pii_abs.json`
- `data/clinker_comps_with_dates.csv`
- `upload/composition_cls_slag_updated.csv`

## Local run

```bash
streamlit run streamlit_app.py
```

File: crystalline_composition_gpt4_with_pii_tid_dates.csv (part 100 of 101)
,caption,tables,Label,text,pred_0,pred_1,pred_2,all_pred,pii_tid,pii,date
2663,"Chemical, mineralogical and physical characteristics of materials used","[['Specimens', 'Oxides (%)', 'Oxides (%)', 'Oxides (%)', 'Oxides (%)', 'Oxides (%)', 'Oxides (%)', 'Oxides (%)', ''], ['Specimens', 'SiO2', 'Al2O3', 'Fe2O3', 'CaO', 'MgO', 'SO3', 'LOI (loss on ignition)', ''], ['Clinker', '20.2', '5.5', '3.8', '64.7', '1.9', '0.8', '-', ''], ['A1 =A2 =A3', '19.4', '5.5', '3.9', '63.4', '1.8', '2.0', '-', ''], ['GBP', '51.8', '22.1', '7.3', '6.2', '8.3', '-', '0.4', ''], ['GBFS', '41.6', '13.7', '7.3', '28.2', '4.9', '1.8', '0.01', ''], ['Specimens', 'Cement modulus', 'Cement modulus', 'Cement modulus', 'Cement modulus', 'Bouge component', 'Bouge component', 'Bouge component', 'Bouge component'], ['Specimens', 'HM', 'SM', 'AM', 'LM', 'C3S', 'C2S', 'C3A', 'C4AF'], ['Clinker', '2.1', '2.1', '1.4', '98.2', '65.7', '8.6', '8.2', '11.7'], ['A1 =A2 =A3', '2.1', '2.0', '1.4', '99.7', '66.5', '5.6', '8.1', '11.9'], ['Materials', 'Physical properties of materials', 'Physical properties of materials', 'Physical properties of materials', 'Physical properties of materials', '', '', '', ''], ['Specific gravity (kg/m3)', 'Blaine (m2/g)', 'Sieve analysis (%)', 'Sieve analysis (%)', '', '', '', '', ''], ['Specific gravity (kg/m3)', 'Blaine (m2/g)', '', 'Residue on 90mm', 'Residue on 200mm', '', '', '', ''], ['GBP', '2910', '250, 400 and 550', '0.1', '0.05', '', '', '', ''], ['GBFS', '2970', '250, 400 and 550', '0.2', '0.08', '', '', '', ''], ['Clinker', '3205', '250, 400 and 550', '0.2', '0.08', '', '', '', ''], ['TS 12142 Standard requirements for basaltic pumice and GGBFS', 'TS 12142 Standard requirements for basaltic pumice and GGBFS', 'TS 12142 Standard requirements for basaltic pumice and GGBFS', '', '', '', '', '', ''], ['SiO2 +Al2O3 +Fe2O3', 'SO3', 'LOI', '', '', '', '', '', ''], ['>61', '<3.5', '<10', '', '', '', '', '', '']]",1,"Chemical, mineralogical and physical characteristics of materials used;[['Specimens', 'Oxides (%)', 'Oxides (%)', 'Oxides (%)', 'Oxides (%)', 'Oxides (%)', 'Oxides (%)', 'Oxides (%)', ''], ['Specimens', 'SiO2', 'Al2O3', 'Fe2O3', 'CaO', 'MgO', 'SO3', 'LOI (loss on ignition)', ''], ['Clinker', '20.2', '5.5', '3.8', '64.7', '1.9', '0.8', '-', ''], ['A1 =A2 =A3', '19.4', '5.5', '3.9', '63.4', '1.8', '2.0', '-', ''], ['GBP', '51.8', '22.1', '7.3', '6.2', '8.3', '-', '0.4', ''], ['GBFS', '41.6', '13.7', '7.3', '28.2', '4.9', '1.8', '0.01', ''], ['Specimens', 'Cement modulus', 'Cement modulus', 'Cement modulus', 'Cement modulus', 'Bouge component', 'Bouge component', 'Bouge component', 'Bouge component'], ['Specimens', 'HM', 'SM', 'AM', 'LM', 'C3S', 'C2S', 'C3A', 'C4AF'], ['Clinker', '2.1', '2.1', '1.4', '98.2', '65.7', '8.6', '8.2', '11.7'], ['A1 =A2 =A3', '2.1', '2.0', '1.4', '99.7', '66.5', '5.6', '8.1', '11.9'], ['Materials', 'Physical properties of materials', 'Physical properties of materials', 'Physical properties of materials', 'Physical properties of materials', '', '', '', ''], ['Specific gravity (kg/m3)', 'Blaine (m2/g)', 'Sieve analysis (%)', 'Sieve analysis (%)', '', '', '', '', ''], ['Specific gravity (kg/m3)', 'Blaine (m2/g)', '', 'Residue on 90mm', 'Residue on 200mm', '', '', '', ''], ['GBP', '2910', '250, 400 and 550', '0.1', '0.05', '', '', '', ''], ['GBFS', '2970', '250, 400 and 550', '0.2', '0.08', '', '', '', ''], ['Clinker', '3205', '250, 400 and 550', '0.2', '0.08', '', '', '', ''], ['TS 12142 Standard requirements for basaltic pumice and GGBFS', 'TS 12142 Standard requirements for basaltic pumice and GGBFS', 'TS 12142 Standard requirements for basaltic pumice and GGBFS', '', '', '', '', '', ''], ['SiO2 +Al2O3 +Fe2O3', 'SO3', 'LOI', '', '', '', '', '', ''], ['>61', '<3.5', '<10', '', '', '', '', '', '']]",1,1,1,3,S0950061806000407_0,S0950061806000407,2006-05-19
2664,Chemical analysis of raw materials (%) by weight,"[['Oxides', 'Ashaka PC', 'Sawdust ash'], ['SiO2', '20.7', '67.2'], ['Al2O3', '6.1', '4.1'], ['Fe2O3', '2.3', '2.3'], ['CaO', '62.1', '10.0'], ['MgO', '1.2', '5.8'], ['Na2O', '0.9', '0.1'], ['K2O', '1.0', '0.1'], ['SO2', '1.6', '0.5'], ['P2O5', '-', '0.5'], ['MnO', '-', '0.01'], ['', '', ''], ['Bogue potential compound', 'Bogue potential compound', 'Bogue potential compound'], ['C3S 46', 'C3S 46', 'C3S 46'], ['C2S 24', 'C2S 24', 'C2S 24'], ['C3A 12', 'C3A 12', 'C3A 12'], ['C4AF 7', 'C4AF 7', 'C4AF 7']]",1,"Chemical analysis of raw materials (%) by weight;[['Oxides', 'Ashaka PC', 'Sawdust ash'], ['SiO2', '20.7', '67.2'], ['Al2O3', '6.1', '4.1'], ['Fe2O3', '2.3', '2.3'], ['CaO', '62.1', '10.0'], ['MgO', '1.2', '5.8'], ['Na2O', '0.9', '0.1'], ['K2O', '1.0', '0.1'], ['SO2', '1.6', '0.5'], ['P2O5', '-', '0.5'], ['MnO', '-', '0.01'], ['', '', ''], ['Bogue potential compound', 'Bogue potential compound', 'Bogue potential compound'], ['C3S 46', 'C3S 46', 'C3S 46'], ['C2S 24', 'C2S 24', 'C2S 24'], ['C3A 12', 'C3A 12', 'C3A 12'], ['C4AF 7', 'C4AF 7', 'C4AF 7']]",1,1,1,3,S0950061807000414_0,S0950061807000414,2007-04-20
2665,Chemical compositions of cements and mineral admixtures,"[['(%)', 'PC1', 'PC2', 'PC3', 'T', 'FA'], ['CaO', '63.21', '63.62', '62.16', '1.34', '7.47'], ['SiO2', '19.67', '19.69', '20.68', '69.03', '52.34'], ['Al2O3', '5.76', '5.19', '5.09', '11.12', '18.91'], ['Fe2O3', '2.29', '3.56', '4.73', '2.36', '9.30'], ['K2O', '0.82', '0.80', '0.78', '4.61', '2.05'], ['Na2O', '0.31', '-', '0.37', '1.087', '0.88'], ['SO3', '2.66', '2.54', '2.25', '0.07', '2.25'], ['LOI', '1.15', '1.36', '-', '5.56', '0.92'], ['Fineness (cm2/g)', '3270', '3390', '3180', '5980', '4250'], ['28-day strength activity index with PC (%)', '-', '-', '-', '78', '88'], ['C3S', '54.34', '57.41', '43.33', '-', '-'], ['C2S', '15.39', '13.12', '26.59', '-', '-'], ['C3A', '11.39', '7.73', '5.48', '-', '-'], ['C4AF', '6.98', '10.82', '14.39', '-', '-']]",1,"Chemical compositions of cements and mineral admixtures;[['(%)', 'PC1', 'PC2', 'PC3', 'T', 'FA'], ['CaO', '63.21', '63.62', '62.16', '1.34', '7.47'], ['SiO2', '19.67', '19.69', '20.68', '69.03', '52.34'], ['Al2O3', '5.76', '5.19', '5.09', '11.12', '18.91'], ['Fe2O3', '2.29', '3.56', '4.73', '2.36', '9.30'], ['K2O', '0.82', '0.80', '0.78', '4.61', '2.05'], ['Na2O', '0.31', '-', '0.37', '1.087', '0.88'], ['SO3', '2.66', '2.54', '2.25', '0.07', '2.25'], ['LOI', '1.15', '1.36', '-', '5.56', '0.92'], ['Fineness (cm2/g)', '3270', '3390', '3180', '5980', '4250'], ['28-day strength activity index with PC (%)', '-', '-', '-', '78', '88'], ['C3S', '54.34', '57.41', '43.33', '-', '-'], ['C2S', '15.39', '13.12', '26.59', '-', '-'], ['C3A', '11.39', '7.73', '5.48', '-', '-'], ['C4AF', '6.98', '10.82', '14.39', '-', '-']]",1,1,1,3,S0950061805000735_0,S0950061805000735,2005-07-05
2666,Chemical composition of three types of cement,"[['Compound', 'Ordinary Portland Cement (%)', 'Portland Pozzolana cement (%)', 'Portland slag cement (%)'], ['Silicon-di-oxide (SiO2)', '20-21', '28-32', '26-30'], ['Aluminium oxide (Al2O3)', '5.2-5.6', '7.0-10.0', '9.0-11.0'], ['Ferric oxide ( Fe2O3)', '4.4-4.8', '4.9-6.0', '2.5-3.0'], ['Calcium oxide (CaO)', '62-63', '41-43', '44-46'], ['Magnesium oxide (MgO)', '0.5-0.7', '1.0-2.0', '3.5-4.0'], ['Sulphur-tri-oxide (SO3)', '2.4-2.8', '2.4-2.8', '2.4-2.8'], ['Loss on ignition', '1.5-2.5', '3.0-3.5', '1.5-2.5'], ['Bogue compound composition', '', '', ''], ['Tricalcium silicate (C3S)', '42-45', 'Not applicable', 'Not applicable'], ['Dicalcium silicate (C2S)', '20-30', '-do-', '-do-'], ['Tricalcium aluminate (C3A)', '7.0-9.0', '-do-', '-do-'], ['Tetra calcium alumino ferrite (C4AF)', '11-13', '-do-', '-do-'], ['', '', '', ''], ['Physical properties', 'Physical properties', 'Physical properties', 'Physical properties'], ['Pozzalanic material used (%)', '-', 'Around 20% flyash (Mettur Thermal power station)', 'Around 50% GGBS (Vizag Steel plant)'], ['28 Day compressive strength (MPa)', '62', '48', '53'], ['Fineness (m2/kg)', '295', '363', '385']]",1,"Chemical composition of three types of cement;[['Compound', 'Ordinary Portland Cement (%)', 'Portland Pozzolana cement (%)', 'Portland slag cement (%)'], ['Silicon-di-oxide (SiO2)', '20-21', '28-32', '26-30'], ['Aluminium oxide (Al2O3)', '5.2-5.6', '7.0-10.0', '9.0-11.0'], ['Ferric oxide ( Fe2O3)', '4.4-4.8', '4.9-6.0', '2.5-3.0'], ['Calcium oxide (CaO)', '62-63', '41-43', '44-46'], ['Magnesium oxide (MgO)', '0.5-0.7', '1.0-2.0', '3.5-4.0'], ['Sulphur-tri-oxide (SO3)', '2.4-2.8', '2.4-2.8', '2.4-2.8'], ['Loss on ignition', '1.5-2.5', '3.0-3.5', '1.5-2.5'], ['Bogue compound composition', '', '', ''], ['Tricalcium silicate (C3S)', '42-45', 'Not applicable', 'Not applicable'], ['Dicalcium silicate (C2S)', '20-30', '-do-', '-do-'], ['Tricalcium aluminate (C3A)', '7.0-9.0', '-do-', '-do-'], ['Tetra calcium alumino ferrite (C4AF)', '11-13', '-do-', '-do-'], ['', '', '', ''], ['Physical properties', 'Physical properties', 'Physical properties', 'Physical properties'], ['Pozzalanic material used (%)', '-', 'Around 20% flyash (Mettur Thermal power station)', 'Around 50% GGBS (Vizag Steel plant)'], ['28 Day compressive strength (MPa)', '62', '48', '53'], ['Fineness (m2/kg)', '295', '363', '385']]",1,1,1,3,S0950061806002741_1,S0950061806002741,2006-11-22
2667,"Chemical analysis of the clinker, clay and gypsum","[['Clinker', 'CaO', 'SiO2', 'Al2O3', 'Fe2O3', 'SO3', 'K2O', 'F.CaO', 'C3S', 'C2S', 'C4AF', 'C3A'], ['Clinker', '66.22', '21.16', '5.28', '3.98', '0.50', '0.39', '0.43', '65.94', '10.92', '12.11', '7.26'], ['', '', '', '', '', '', '', '', '', '', '', ''], ['Clay', 'CaO', 'SiO2', 'Al2O3', 'Fe2O3', 'SO3', 'K2O', 'MgO', 'Na2O', 'L.O.I', '', ''], ['Clay', 'ND', '62.96', '26.44', '1.89', 'ND', '1.28', '0.24', 'ND', '12.5', '', ''], ['', '', '', '', '', '', '', '', '', '', '', ''], ['Gypsum', 'CaCO3', 'SiO2', 'Al2O3', 'Fe2O3', 'MgCO3', 'K2O', 'Na2O', 'L.O.I', '% CaSO4.2H2O', '% CaSO4.2H2O', '% CaSO4.2H2O'], ['Gypsum', '2.41', '4.21', '1.31', '0.48', '6.58', '0.40', '0.04', '21.91', '81.84', '81.84', '81.84']]",1,"Chemical analysis of the clinker, clay and gypsum;[['Clinker', 'CaO', 'SiO2', 'Al2O3', 'Fe2O3', 'SO3', 'K2O', 'F.CaO', 'C3S', 'C2S', 'C4AF', 'C3A'], ['Clinker', '66.22', '21.16', '5.28', '3.98', '0.50', '0.39', '0.43', '65.94', '10.92', '12.11', '7.26'], ['', '', '', '', '', '', '', '', '', '', '', ''], ['Clay', 'CaO', 'SiO2', 'Al2O3', 'Fe2O3', 'SO3', 'K2O', 'MgO', 'Na2O', 'L.O.I', '', ''], ['Clay', 'ND', '62.96', '26.44', '1.89', 'ND', '1.28', '0.24', 'ND', '12.5', '', ''], ['', '', '', '', '', '', '', '', '', '', '', ''], ['Gypsum', 'CaCO3', 'SiO2', 'Al2O3', 'Fe2O3', 'MgCO3', 'K2O', 'Na2O', 'L.O.I', '% CaSO4.2H2O', '% CaSO4.2H2O', '% CaSO4.2H2O'], ['Gypsum', '2.41', '4.21', '1.31', '0.48', '6.58', '0.40', '0.04', '21.91', '81.84', '81.84', '81.84']]",1,1,1,3,S0950061808001967_0,S0950061808001967,2008-08-29
2668,Compositions of the different cements,"[['Composition', 'Cement type', 'Cement type', 'Cement type', 'Cement type'], ['Composition', 'A', 'B', 'C', 'D'], ['Chemical', 'Chemical', 'Chemical', 'Chemical', 'Chemical'], ['SiO2', '21.33', '21.50', '20.32', '20.92'], ['CaO', '64.65', '65.52', '64.34', '61.74'], ['MgO', '1.21', '1.05', '0.56', '1.58'], ['Fe2O3', '3.07', '2.84', '3.20', '3.43'], ['Al2O3', '5.74', '5.13', '4.71', '5.33'], ['Loss on ignition', '0.21', '2.02', '4.26', '1.65'], ['SO3', '2.30', '1.53', '1.26', '1.83'], ['Insoluble residue', '0.06', '1.60', '1.14', '1.35'], ['Free CaO', '0.30', '0.39', '0.21', '2.17'], ['', '', '', '', ''], ['Mineralogical', 'Mineralogical', 'Mineralogical', 'Mineralogical', 'Mineralogical'], ['C2S', '19.88', '15.45', '20.30', '16'], ['C3S', '53.44', '56.58', '50.59', '56'], ['C3A', '9.96', '8.79', '7.7', '5.65'], ['C4AF', '9.31', '8.63', '9.55', '12.0']]",1,"Compositions of the different cements;[['Composition', 'Cement type', 'Cement type', 'Cement type', 'Cement type'], ['Composition', 'A', 'B', 'C', 'D'], ['Chemical', 'Chemical', 'Chemical', 'Chemical', 'Chemical'], ['SiO2', '21.33', '21.50', '20.32', '20.92'], ['CaO', '64.65', '65.52', '64.34', '61.74'], ['MgO', '1.21', '1.05', '0.56', '1.58'], ['Fe2O3', '3.07', '2.84', '3.20', '3.43'], ['Al2O3', '5.74', '5.13', '4.71', '5.33'], ['Loss on ignition', '0.21', '2.02', '4.26', '1.65'], ['SO3', '2.30', '1.53', '1.26', '1.83'], ['Insoluble residue', '0.06', '1.60', '1.14', '1.35'], ['Free CaO', '0.30', '0.39', '0.21', '2.17'], ['', '', '', '', ''], ['Mineralogical', 'Mineralogical', 'Mineralogical', 'Mineralogical', 'Mineralogical'], ['C2S', '19.88', '15.45', '20.30', '16'], ['C3S', '53.44', '56.58', '50.59', '56'], ['C3A', '9.96', '8.79', '7.7', '5.65'], ['C4AF', '9.31', '8.63', '9.55', '12.0']]",1,1,1,3,S0950061808000561_0,S0950061808000561,2008-03-21
2669,"Chemical analysis and physical properties of cement, silica fume (SF) and ground granulated blast furnace slag (GGBS) used","[['Chemical composition (%)', 'Cement', 'SF', 'GGBS'], ['SiO2', '21.7', '91.7', '33.03'], ['Al2O3', '4.9', '1.27', '10.87'], ['Fe2O3', '3.2', '1.45', '0.25'], ['CaO', '62.4', '1.69', '38.45'], ['MgO', '3.58', '0.6', '10.26'], ['SO3', '1.84', '0.45', '<0.1'], ['Na2O', '0.35', '-', '0.65'], ['K2O', '0.95', '-', '0.78'], ['Cl', '0.017', '0.08', '0.007'], ['Loss on ignition', '1', '2', '0.25'], ['', '', '', ''], ['Physical properties', 'Physical properties', 'Physical properties', 'Physical properties'], ['Relative density', '3.15', '2.2', '2.5'], ['Specific surface (m2/kg)', '290.8', '143x103', '200'], ['', '', '', ''], ['Compound composition (%)', 'Compound composition (%)', 'Compound composition (%)', 'Compound composition (%)'], ['C3S', '46.3', '-', '-'], ['C2S', '27.1', '-', '-'], ['C3A', '7.6', '-', '-'], ['C4AF', '9.7', '-', '-']]",1,"Chemical analysis and physical properties of cement, silica fume (SF) and ground granulated blast furnace slag (GGBS) used;[['Chemical composition (%)', 'Cement', 'SF', 'GGBS'], ['SiO2', '21.7', '91.7', '33.03'], ['Al2O3', '4.9', '1.27', '10.87'], ['Fe2O3', '3.2', '1.45', '0.25'], ['CaO', '62.4', '1.69', '38.45'], ['MgO', '3.58', '0.6', '10.26'], ['SO3', '1.84', '0.45', '<0.1'], ['Na2O', '0.35', '-', '0.65'], ['K2O', '0.95', '-', '0.78'], ['Cl', '0.017', '0.08', '0.007'], ['Loss on ignition', '1', '2', '0.25'], ['', '', '', ''], ['Physical properties', 'Physical properties', 'Physical properties', 'Physical properties'], ['Relative density', '3.15', '2.2', '2.5'], ['Specific surface (m2/kg)', '290.8', '143x103', '200'], ['', '', '', ''], ['Compound composition (%)', 'Compound composition (%)', 'Compound composition (%)', 'Compound composition (%)'], ['C3S', '46.3', '-', '-'], ['C2S', '27.1', '-', '-'], ['C3A', '7.6', '-', '-'], ['C4AF', '9.7', '-', '-']]",1,1,1,3,S0950061808000573_0,S0950061808000573,2008-04-02
2670,Compound composition of Ashaka Portland cement,"[['Compound', 'Composition (%)'], ['C3S', '46.36'], ['C2S', '24.42'], ['C3A', '12.35'], ['C4AF', '6.96']]",1,"Compound composition of Ashaka Portland cement;[['Compound', 'Composition (%)'], ['C3S', '46.36'], ['C2S', '24.42'], ['C3A', '12.35'], ['C4AF', '6.96']]",1,1,1,3,S0950061805000966_3,S0950061805000966,2005-03-23
2671,Chemical and mineralogical composition of cements and mineral admixtures,"[['', '', 'Cements', 'Cements', 'Cements', 'Cements', 'Cements', 'Cements', 'Mineral admixtures', 'Mineral admixtures'], ['', '', 'OPC', 'LHC', 'SRC', 'G4C', 'G6C', 'TBC', 'FA', 'GGBF'], ['Chemical composition: %', 'SiO2', '19.88', '24.52', '22.60', '24.68', '27.08', '36.00', '57.60', '31.88'], ['Chemical composition: %', 'Al2O3', '4.81', '2.85', '3.81', '7.94', '9.51', '14.05', '25.5', '12.64'], ['Chemical composition: %', 'Fe2O3', '3.11', '3.52', '4.32', '2.02', '1.48', '2.92', '6.10', '0.39'], ['Chemical composition: %', 'CaO', '61.56', '61.80', '62.83', '53.92', '50.1', '36.47', '3.40', '42.46'], ['Chemical composition: %', 'MgO', '2.95', '2.94', '2.54', '4.32', '5.01', '3.71', '0.90', '6.38'], ['Chemical composition: %', 'SO3', '2.82', '2.00', '2.03', '3.14', '3.31', '2.30', '-', '3.63'], ['Chemical composition: %', 'LOI', '2.93', '1.01', '1.68', '2.02', '1.56', '2.43', '4.30', '0.65'], ['', '', '', '', '', '', '', '', '', ''], ['Mineralogical composition: %', 'C3S', '54.76', '35.39', '46.50', '-', '-', '-', '-', '-'], ['Mineralogical composition: %', 'C2S', '15.68', '43.59', '29.71', '-', '-', '-', '-', '-'], ['Mineralogical composition: %', 'C3A', '7.48', '1.60', '2.79', '-', '-', '-', '-', '-'], ['Mineralogical composition: %', 'C4AF', '9.46', '10.71', '13.15', '-', '-', '-', '-', '-']]",1,"Chemical and mineralogical composition of cements and mineral admixtures;[['', '', 'Cements', 'Cements', 'Cements', 'Cements', 'Cements', 'Cements', 'Mineral admixtures', 'Mineral admixtures'], ['', '', 'OPC', 'LHC', 'SRC', 'G4C', 'G6C', 'TBC', 'FA', 'GGBF'], ['Chemical composition: %', 'SiO2', '19.88', '24.52', '22.60', '24.68', '27.08', '36.00', '57.60', '31.88'], ['Chemical composition: %', 'Al2O3', '4.81', '2.85', '3.81', '7.94', '9.51', '14.05', '25.5', '12.64'], ['Chemical composition: %', 'Fe2O3', '3.11', '3.52', '4.32', '2.02', '1.48', '2.92', '6.10', '0.39'], ['Chemical composition: %', 'CaO', '61.56', '61.80', '62.83', '53.92', '50.1', '36.47', '3.40', '42.46'], ['Chemical composition: %', 'MgO', '2.95', '2.94', '2.54', '4.32', '5.01', '3.71', '0.90', '6.38'], ['Chemical composition: %', 'SO3', '2.82', '2.00', '2.03', '3.14', '3.31', '2.30', '-', '3.63'], ['Chemical composition: %', 'LOI', '2.93', '1.01', '1.68', '2.02', '1.56', '2.43', '4.30', '0.65'], ['', '', '', '', '', '', '', '', '', ''], ['Mineralogical composition: %', 'C3S', '54.76', '35.39', '46.50', '-', '-', '-', '-', '-'], ['Mineralogical composition: %', 'C2S', '15.68', '43.59', '29.71', '-', '-', '-', '-', '-'], ['Mineralogical composition: %', 'C3A', '7.48', '1.60', '2.79', '-', '-', '-', '-', '-'], ['Mineralogical composition: %', 'C4AF', '9.46', '10.71', '13.15', '-', '-', '-', '-', '-']]",1,1,1,3,S0950061805000991_0,S0950061805000991,2005-04-08
2672,Chemical analysis and physical properties of cement and silica fume,"[['Chemical constituent', 'Type I cement', 'Type 1 silica fume', 'Type 2 silica fume', 'Type 3 silica fume'], ['Loss on ignition (%)', '1.06', '2.21', '1.62', '1.61'], ['SiO2 (%)', '21.96', '91.5', '95.0', '91.9'], ['Fe2O3 (%)', '2.92', '1.76', '1.73', '1.85'], ['Al2O3 (%)', '4.53', '0.56', '0.70', '0.73'], ['CaO (%)', '65.03', '0.76', '0.12', '0.43'], ['MgO (%)', '1.74', '1.30', '0.67', '0.89'], ['Na2O (%)', '-', '0.43', '0.39', '0.33'], ['K2O (%)', '-', '0.78', '0.90', '1.23'], ['SO3 (%)', '2.30', '0.55', '-', '0.26'], ['Insoluble residue (%)', '0.15', '-', '-', '-'], ['Alkalies (Na2O+0.658 K2O) (%)', '0.21', '', '', ''], ['C3S (%)', '56.7', '', '', ''], ['C2S (%)', '20.2', '', '', ''], ['C3A (%)', '7.1', '', '', ''], ['C4AF (%)', '8.9', '', '', ''], ['', '', '', '', ''], ['Physical properties', 'Physical properties', 'Physical properties', 'Physical properties', 'Physical properties'], ['Material retained on # 325 sieve (%)', '', '1.54', '2.01', '1.38'], ['Accelerated pozzolanic activity index (%) (7 days)', '', '91.0', '98', '88'], ['Shrinkage (Type I cement after 28 days) (%)', '', '0.069', '0.069', '0.069'], ['Shrinkage (Type I+silica fume cement after 28 days) (%)', '', '0.084', '0.099', '0.071'], ['Increase over control (%)', '', '0.015', '0.030', '0.002'], ['Sulfate-resistance expansion (6 months) (%)', '', '0.028', '0.048', '0.025'], ['Moisture content (%)', '', '1.19', '1.35', '-']]",1,"Chemical analysis and physical properties of cement and silica fume;[['Chemical constituent', 'Type I cement', 'Type 1 silica fume', 'Type 2 silica fume', 'Type 3 silica fume'], ['Loss on ignition (%)', '1.06', '2.21', '1.62', '1.61'], ['SiO2 (%)', '21.96', '91.5', '95.0', '91.9'], ['Fe2O3 (%)', '2.92', '1.76', '1.73', '1.85'], ['Al2O3 (%)', '4.53', '0.56', '0.70', '0.73'], ['CaO (%)', '65.03', '0.76', '0.12', '0.43'], ['MgO (%)', '1.74', '1.30', '0.67', '0.89'], ['Na2O (%)', '-', '0.43', '0.39', '0.33'], ['K2O (%)', '-', '0.78', '0.90', '1.23'], ['SO3 (%)', '2.30', '0.55', '-', '0.26'], ['Insoluble residue (%)', '0.15', '-', '-', '-'], ['Alkalies (Na2O+0.658 K2O) (%)', '0.21', '', '', ''], ['C3S (%)', '56.7', '', '', ''], ['C2S (%)', '20.2', '', '', ''], ['C3A (%)', '7.1', '', '', ''], ['C4AF (%)', '8.9', '', '', ''], ['', '', '', '', ''], ['Physical properties', 'Physical properties', 'Physical properties', 'Physical properties', 'Physical properties'], ['Material retained on # 325 sieve (%)', '', '1.54', '2.01', '1.38'], ['Accelerated pozzolanic activity index (%) (7 days)', '', '91.0', '98', '88'], ['Shrinkage (Type I cement after 28 days) (%)', '', '0.069', '0.069', '0.069'], ['Shrinkage (Type I+silica fume cement after 28 days) (%)', '', '0.084', '0.099', '0.071'], ['Increase over control (%)', '', '0.015', '0.030', '0.002'], ['Sulfate-resistance expansion (6 months) (%)', '', '0.028', '0.048', '0.025'], ['Moisture content (%)', '', '1.19', '1.35', '-']]",1,1,1,3,S0950061805001169_0,S0950061805001169,2005-04-14
2673,Chemical composition of materials.,"[['Chemical composition (%)', 'Cement Type I', 'Cement Type V', 'GPA'], ['Silicon dioxide (SiO2)', '20.9', '22.1', '65.3'], ['Aluminum oxide (Al2O3)', '4.7', '3.5', '2.5'], ['Iron oxide (Fe2O3)', '3.4', '5.5', '1.9'], ['Calcium oxide (CaO)', '65.4', '62.4', '6.4'], ['Magnesium oxide (MgO)', '1.2', '0.9', '3.0'], ['Sodium oxide (Na2O)', '0.2', '0.0', '0.3'], ['Potassium oxide (K2O)', '0.3', '0.1', '5.7'], ['Sulfur trioxide (SO3)', '2.7', '1.0', '0.4'], ['Loss on ignition (LOI)', '0.9', '1.6', '10.0'], ['SiO2 +Al2O3 +Fe2O3', '-', '-', '69.7'], ['', '', '', ''], ['Bogue chemical compositions (%)', '', '', ''], ['Tricalcium silicate (C3S)', '62.8', '51.2', '-'], ['Dicalcium silicate (C2S)', '12.5', '24.8', '-'], ['Tricalcium aluminate (C3A)', '6.8', '0.0', '-'], ['Tetracalcium aluminoferrite (C4AF)', '10.3', '16.9', '-']]",1,"Chemical composition of materials.;[['Chemical composition (%)', 'Cement Type I', 'Cement Type V', 'GPA'], ['Silicon dioxide (SiO2)', '20.9', '22.1', '65.3'], ['Aluminum oxide (Al2O3)', '4.7', '3.5', '2.5'], ['Iron oxide (Fe2O3)', '3.4', '5.5', '1.9'], ['Calcium oxide (CaO)', '65.4', '62.4', '6.4'], ['Magnesium oxide (MgO)', '1.2', '0.9', '3.0'], ['Sodium oxide (Na2O)', '0.2', '0.0', '0.3'], ['Potassium oxide (K2O)', '0.3', '0.1', '5.7'], ['Sulfur trioxide (SO3)', '2.7', '1.0', '0.4'], ['Loss on ignition (LOI)', '0.9', '1.6', '10.0'], ['SiO2 +Al2O3 +Fe2O3', '-', '-', '69.7'], ['', '', '', ''], ['Bogue chemical compositions (%)', '', '', ''], ['Tricalcium silicate (C3S)', '62.8', '51.2', '-'], ['Dicalcium silicate (C2S)', '12.5', '24.8', '-'], ['Tricalcium aluminate (C3A)', '6.8', '0.0', '-'], ['Tetracalcium aluminoferrite (C4AF)', '10.3', '16.9', '-']]",1,1,1,3,S095006180900035X_1,S095006180900035X,2009-03-03
2674,Mineralogical composition (%) of cement.,"[['Element', 'Cement'], ['C3S', '58.2'], ['C2S', '18.5'], ['C3A', '9.3'], ['C4AF', '8.2']]",1,"Mineralogical composition (%) of cement.;[['Element', 'Cement'], ['C3S', '58.2'], ['C2S', '18.5'], ['C3A', '9.3'], ['C4AF', '8.2']]",1,1,1,3,S0950061812000050_1,S0950061812000050,2012-01-25
2675,Chemical composition of Type I/II low-alkali Portland cement.,"[['Item', 'Spec. limit', 'Test result'], ['SiO2 (%)', 'N/A', '20.4'], ['Al2O3 (%)', '6.0 max', '3.7'], ['Fe2O3 (%)', '6.0 max', '3.2'], ['CaO (%)', 'N/A', '63.3'], ['MgO (%)', '5.0 max', '3.2'], ['SO3 (%)', '3.0 max', '2.6'], ['Loss on ignition (%)', '3.0 max', '2.7'], ['Na2O (%)', 'N/A', '0.1'], ['K2O (%)', 'N/A', '0.4'], ['Insoluble residue (%)', '0.75 max', '0.43'], ['CO2 (%)', 'N/A', '1.7'], ['Limestone (%)', '5.0 max', '4.0'], ['CaCO3 in limestone (%)', '70min', '98'], ['Tot. alkalies (% as Na2O)', '0.60 max', '0.37'], ['', '', ''], ['Potential compound composition (%)', 'Potential compound composition (%)', 'Potential compound composition (%)'], ['C3S', 'N/A', '56'], ['C2S', 'N/A', '16'], ['C3A', '8.0 max', '4.5'], ['C4AF', 'N/A', '10'], ['C4AF+2(C3A)', 'N/A', '19'], ['C3S+4.75(C3A)', '100 max', '78']]",1,"Chemical composition of Type I/II low-alkali Portland cement.;[['Item', 'Spec. limit', 'Test result'], ['SiO2 (%)', 'N/A', '20.4'], ['Al2O3 (%)', '6.0 max', '3.7'], ['Fe2O3 (%)', '6.0 max', '3.2'], ['CaO (%)', 'N/A', '63.3'], ['MgO (%)', '5.0 max', '3.2'], ['SO3 (%)', '3.0 max', '2.6'], ['Loss on ignition (%)', '3.0 max', '2.7'], ['Na2O (%)', 'N/A', '0.1'], ['K2O (%)', 'N/A', '0.4'], ['Insoluble residue (%)', '0.75 max', '0.43'], ['CO2 (%)', 'N/A', '1.7'], ['Limestone (%)', '5.0 max', '4.0'], ['CaCO3 in limestone (%)', '70min', '98'], ['Tot. alkalies (% as Na2O)', '0.60 max', '0.37'], ['', '', ''], ['Potential compound composition (%)', 'Potential compound composition (%)', 'Potential compound composition (%)'], ['C3S', 'N/A', '56'], ['C2S', 'N/A', '16'], ['C3A', '8.0 max', '4.5'], ['C4AF', 'N/A', '10'], ['C4AF+2(C3A)', 'N/A', '19'], ['C3S+4.75(C3A)', '100 max', '78']]",1,1,1,3,S0950061808003450_0,S0950061808003450,2008-12-30
2676,Physico-mechanical characteristics of the CPA CEM I cement used to produce cement pastes,"[['BET S.A. (m2/g)', 'Laser-based gap grading', 'Laser-based gap grading', 'Laser-based gap grading', 'Laser-based gap grading', 'Laser-based gap grading', 'Laser-based gap grading', 'Laser-based gap grading', 'Laser-based gap grading', 'Laser-based gap grading', 'Laser-based gap grading', 'Laser-based gap grading', 'Laser-based gap grading'], ['BET S.A. (m2/g)', 'mm', '1', '5', '10', '20', '32', '45', '63', '90', '160', '250', '500'], ['1.66', 'Cumulative %', '10', '21', '38', '62', '80', '91', '98', '100', '100', '100', '100'], ['', '', '', '', '', '', '', '', '', '', '', '', ''], ['Chemical analysis and Bogue composition (%)', 'Chemical analysis and Bogue composition (%)', 'Chemical analysis and Bogue composition (%)', 'Chemical analysis and Bogue composition (%)', 'Chemical analysis and Bogue composition (%)', 'Chemical analysis and Bogue composition (%)', 'Chemical analysis and Bogue composition (%)', 'Chemical analysis and Bogue composition (%)', 'Chemical analysis and Bogue composition (%)', 'Chemical analysis and Bogue composition (%)', 'Chemical analysis and Bogue composition (%)', '', ''], ['CaO', 'MgO', 'SiO2', 'Fe2O3', 'Al2O3', 'SO3', 'LI 1000 degC', 'C3S', 'C2S', 'C3A', 'C4AF', '', ''], ['64.8', '0.8', '21.3', '4.3', '3.7', '2.7', '1.2', '62.0', '14.0', '2.5', '13.1', '', '']]",1,"Physico-mechanical characteristics of the CPA CEM I cement used to produce cement pastes;[['BET S.A. (m2/g)', 'Laser-based gap grading', 'Laser-based gap grading', 'Laser-based gap grading', 'Laser-based gap grading', 'Laser-based gap grading', 'Laser-based gap grading', 'Laser-based gap grading', 'Laser-based gap grading', 'Laser-based gap grading', 'Laser-based gap grading', 'Laser-based gap grading', 'Laser-based gap grading'], ['BET S.A. (m2/g)', 'mm', '1', '5', '10', '20', '32', '45', '63', '90', '160', '250', '500'], ['1.66', 'Cumulative %', '10', '21', '38', '62', '80', '91', '98', '100', '100', '100', '100'], ['', '', '', '', '', '', '', '', '', '', '', '', ''], ['Chemical analysis and Bogue composition (%)', 'Chemical analysis and Bogue composition (%)', 'Chemical analysis and Bogue composition (%)', 'Chemical analysis and Bogue composition (%)', 'Chemical analysis and Bogue composition (%)', 'Chemical analysis and Bogue composition (%)', 'Chemical analysis and Bogue composition (%)', 'Chemical analysis and Bogue composition (%)', 'Chemical analysis and Bogue composition (%)', 'Chemical analysis and Bogue composition (%)', 'Chemical analysis and Bogue composition (%)', '', ''], ['CaO', 'MgO', 'SiO2', 'Fe2O3', 'Al2O3', 'SO3', 'LI 1000 degC', 'C3S', 'C2S', 'C3A', 'C4AF', '', ''], ['64.8', '0.8', '21.3', '4.3', '3.7', '2.7', '1.2', '62.0', '14.0', '2.5', '13.1', '', '']]",0,1,1,2,S0950061804000741_0,S0950061804000741,2004-06-24
2677,Chemical analysis and physical properties of cement and silica fume,"[['', 'Type I cement', 'Type 1 silica fume', 'Type 2 silica fume', 'Type 3 silica fume', 'Type 4 silica fume', 'Type 5 silica fume'], ['Chemical analysis (%)', '', '', '', '', '', ''], ['Loss on ignition', '1.06', '2.21', '1.62', '1.61', '5.14', '1.76'], ['SiO2', '21.96', '91.5', '98.0', '91.9', '93.7', '89.4'], ['Fe2O3', '2.92', '1.76', '2.73', '1.85', '0.12', '2.90'], ['Al2O3', '4.53', '0.56', '0.70', '0.73', '0.16', '1.20'], ['CaO', '65.03', '0.76', '0.12', '0.43', '0.65', '1.20'], ['MgO', '1.74', '1.30', '0.67', '0.89', '0.39', '0.07'], ['Na2O', '-', '0.43', '0.39', '0.33', '0.20', '0.12'], ['K2O', '-', '0.78', '0.90', '1.23', '0.20', '0.034'], ['SO3', '2.30', '0.55', '-', '0.26', '0.23', '0.30'], ['Cl', '', '', '', '', '0.07', ''], ['Insoluble residue', '0.15', '', '', '', '', ''], ['Alkalies (Na2O+0.658 K2O)', '0.21', '', '', '', '', ''], ['C3S', '56.7', '', '', '', '', ''], ['C2S', '20.2', '', '', '', '', ''], ['C3A', '7.1', '', '', '', '', ''], ['C4AF', '8.9', '', '', '', '', ''], ['', '', '', '', '', '', ''], ['Physical properties', '', '', '', '', '', ''], ['Material retained on # 325 sieve (%)', '', '1.54', '2.01', '1.38', '3.25', '0.50'], ['Specific surface area (m2/g)', '', '', '', '', '20.3', '18.06'], ['Accelerated pozzolanic activity index (%) (7 days)', '', '91.0', '98', '88', '87', '86'], ['Shrinkage (Type I cement after 28 days), %', '', '0.069', '0.069', '0.069', '0.069', '0.069'], ['Shrinkage (Type I+silica fume cement after 28 days), %', '', '0.084', '0.099', '0.071', '0.070', '0.071'], ['Increase over control (%)', '', '0.015', '0.030', '0.002', '0.001', '0.002'], ['Sulfate-resistance expansion (6 months) (%)', '', '0.028', '0.048', '0.025', '0.024', '0.045'], ['Moisture content (%)', '', '1.19', '1.35', '-', '0.98', '0.95']]",1,"Chemical analysis and physical properties of cement and silica fume;[['', 'Type I cement', 'Type 1 silica fume', 'Type 2 silica fume', 'Type 3 silica fume', 'Type 4 silica fume', 'Type 5 silica fume'], ['Chemical analysis (%)', '', '', '', '', '', ''], ['Loss on ignition', '1.06', '2.21', '1.62', '1.61', '5.14', '1.76'], ['SiO2', '21.96', '91.5', '98.0', '91.9', '93.7', '89.4'], ['Fe2O3', '2.92', '1.76', '2.73', '1.85', '0.12', '2.90'], ['Al2O3', '4.53', '0.56', '0.70', '0.73', '0.16', '1.20'], ['CaO', '65.03', '0.76', '0.12', '0.43', '0.65', '1.20'], ['MgO', '1.74', '1.30', '0.67', '0.89', '0.39', '0.07'], ['Na2O', '-', '0.43', '0.39', '0.33', '0.20', '0.12'], ['K2O', '-', '0.78', '0.90', '1.23', '0.20', '0.034'], ['SO3', '2.30', '0.55', '-', '0.26', '0.23', '0.30'], ['Cl', '', '', '', '', '0.07', ''], ['Insoluble residue', '0.15', '', '', '', '', ''], ['Alkalies (Na2O+0.658 K2O)', '0.21', '', '', '', '', ''], ['C3S', '56.7', '', '', '', '', ''], ['C2S', '20.2', '', '', '', '', ''], ['C3A', '7.1', '', '', '', '', ''], ['C4AF', '8.9', '', '', '', '', ''], ['', '', '', '', '', '', ''], ['Physical properties', '', '', '', '', '', ''], ['Material retained on # 325 sieve (%)', '', '1.54', '2.01', '1.38', '3.25', '0.50'], ['Specific surface area (m2/g)', '', '', '', '', '20.3', '18.06'], ['Accelerated pozzolanic activity index (%) (7 days)', '', '91.0', '98', '88', '87', '86'], ['Shrinkage (Type I cement after 28 days), %', '', '0.069', '0.069', '0.069', '0.069', '0.069'], ['Shrinkage (Type I+silica fume cement after 28 days), %', '', '0.084', '0.099', '0.071', '0.070', '0.071'], ['Increase over control (%)', '', '0.015', '0.030', '0.002', '0.001', '0.002'], ['Sulfate-resistance expansion (6 months) (%)', '', '0.028', '0.048', '0.025', '0.024', '0.045'], ['Moisture content (%)', '', '1.19', '1.35', '-', '0.98', '0.95']]",1,1,1,3,S095006180400087X_0,S095006180400087X,2004-06-15
2678,Characteristics of cement,"[['Physical test results', 'Physical test results'], ['Initial setting time', '03:15'], ['Final setting time', '04:15'], ['Total volume expansion (mm)', '4'], ['Specific surface (cm2/gr)', '3130'], ['Specific gravity', '3120'], ['Residue on 200 (mm %)', '1.0'], ['Residue on 90 (mm %)', '1.2'], ['', ''], ['Chemical test results', '%'], ['CaO', '63.39'], ['SiO2', '19.96'], ['Al2O3', '5.17'], ['Fe2O3', '3.41'], ['MgO', '1.61'], ['SO3', '1.92'], ['Cl2', '0.004'], ['Other materials', '3.03'], ['LOI', '1.10'], ['', ''], ['Mechanical properties', 'Mechanical properties'], ['Compressive strength, MPa', 'Compressive strength, MPa'], ['7 days', '23'], ['28 days', '34'], ['', ''], ['Bending strength, MPa', 'Bending strength, MPa'], ['7 days', '4.4'], ['28 days', '5.7'], ['', ''], ['Composition of cement', '%'], ['C3S', '61.19'], ['C2S', '11.09'], ['C3A', '7.92'], ['C4AF', '10.39']]",1,"Characteristics of cement;[['Physical test results', 'Physical test results'], ['Initial setting time', '03:15'], ['Final setting time', '04:15'], ['Total volume expansion (mm)', '4'], ['Specific surface (cm2/gr)', '3130'], ['Specific gravity', '3120'], ['Residue on 200 (mm %)', '1.0'], ['Residue on 90 (mm %)', '1.2'], ['', ''], ['Chemical test results', '%'], ['CaO', '63.39'], ['SiO2', '19.96'], ['Al2O3', '5.17'], ['Fe2O3', '3.41'], ['MgO', '1.61'], ['SO3', '1.92'], ['Cl2', '0.004'], ['Other materials', '3.03'], ['LOI', '1.10'], ['', ''], ['Mechanical properties', 'Mechanical properties'], ['Compressive strength, MPa', 'Compressive strength, MPa'], ['7 days', '23'], ['28 days', '34'], ['', ''], ['Bending strength, MPa', 'Bending strength, MPa'], ['7 days', '4.4'], ['28 days', '5.7'], ['', ''], ['Composition of cement', '%'], ['C3S', '61.19'], ['C2S', '11.09'], ['C3A', '7.92'], ['C4AF', '10.39']]",1,1,1,3,S095006180600153X_1,S095006180600153X,2006-09-07
2679,"Chemical composition of Portland cement (CPV) (%, by mass).","[['Compound', 'Mass content (%)'], ['CaO', '62.77'], ['SiO2', '19.90'], ['Al2O3', '4.40'], ['Fe2O3', '4.59'], ['MgO', '1.15'], ['Na2O', '0.10'], ['K2O', '0.96'], ['SO3', '1.63'], ['Others', '0.19'], ['LOI', '4.31'], ['C3S', '57.79'], ['C2S', '8.30'], ['C3A', '3.54'], ['C4AF', '12.70'], ['Calcium Carbonate (%)', '9.04']]",1,"Chemical composition of Portland cement (CPV) (%, by mass).;[['Compound', 'Mass content (%)'], ['CaO', '62.77'], ['SiO2', '19.90'], ['Al2O3', '4.40'], ['Fe2O3', '4.59'], ['MgO', '1.15'], ['Na2O', '0.10'], ['K2O', '0.96'], ['SO3', '1.63'], ['Others', '0.19'], ['LOI', '4.31'], ['C3S', '57.79'], ['C2S', '8.30'], ['C3A', '3.54'], ['C4AF', '12.70'], ['Calcium Carbonate (%)', '9.04']]",1,1,1,3,S0950061823032841_0,S0950061823032841,2023-09-29
2680,Chemical composition (%) of cements and Elkem Microsilica Grade 920,"[['Constituent', 'Microsilica', 'Type V cement', 'Type I cement'], ['', '', '(SRC)', '(OPC)'], ['Silicon dioxide', '86-96', '22.0', '20.5'], ['Aluminum oxide', '1.0', '4.2', '5.6'], ['Ferric oxide', '0.1-1.5', '5.1', '3.8'], ['Calcium oxide', '0.1-0.5', '64.3', '64.4'], ['Magnesium oxide', '0.3-2.0', '0.95', '2.1'], ['Sulfur trioxide', '0.1-0.4', '1.85', '2.1'], ['Loss on ignition', '0.9', '0.89', '0.7'], ['Potassium oxide', '0.3-3.0', '0.3', '0.3'], ['Sodium oxide', '0.4-0.5', '0.59', '0.2'], ['C3S', '-', '54.6', '56.7'], ['C2S', '-', '21.9', '16.1'], ['C3A', '-', '3.5', '8.5'], ['C4AF', '-', '12.9', '11.6']]",1,"Chemical composition (%) of cements and Elkem Microsilica Grade 920;[['Constituent', 'Microsilica', 'Type V cement', 'Type I cement'], ['', '', '(SRC)', '(OPC)'], ['Silicon dioxide', '86-96', '22.0', '20.5'], ['Aluminum oxide', '1.0', '4.2', '5.6'], ['Ferric oxide', '0.1-1.5', '5.1', '3.8'], ['Calcium oxide', '0.1-0.5', '64.3', '64.4'], ['Magnesium oxide', '0.3-2.0', '0.95', '2.1'], ['Sulfur trioxide', '0.1-0.4', '1.85', '2.1'], ['Loss on ignition', '0.9', '0.89', '0.7'], ['Potassium oxide', '0.3-3.0', '0.3', '0.3'], ['Sodium oxide', '0.4-0.5', '0.59', '0.2'], ['C3S', '-', '54.6', '56.7'], ['C2S', '-', '21.9', '16.1'], ['C3A', '-', '3.5', '8.5'], ['C4AF', '-', '12.9', '11.6']]",1,1,1,3,S0950061899000161_0,S0950061899000161,1999-08-17
2681,Potential phase composition of Portland cement clinker,"[['Potential phase composition', 'Portland cement clinker B'], ['(%mass)', ''], ['C3S', '57.5'], ['C2S', '13.5'], ['C3A', '13.3'], ['C4AF', '8.7']]",1,"Potential phase composition of Portland cement clinker;[['Potential phase composition', 'Portland cement clinker B'], ['(%mass)', ''], ['C3S', '57.5'], ['C2S', '13.5'], ['C3A', '13.3'], ['C4AF', '8.7']]",1,1,1,3,S0950061899000173_0,S0950061899000173,2000-01-11
2682,Physical properties and chemical analysis of Portland pozzolana cement (ASTM C311-98b),"[['', 'Results obtained', 'IS 1489--1991'], ['Fineness (m2/kg)', '370', '225, Min.'], ['Setting time (min)', '', ''], ['Initial', '135', '30 min, Min.'], ['Final', '180', '600 min, Max.'], ['Compressive strength (kg/cm2)', '', ''], ['3 day', '270', '160, Min.'], ['7 day', '350', '220, Min.'], ['28 day', '450', '330, Min.'], ['Insoluble residue', '15.6', 'X+4(100-X) 100'], ['Percent by mass, Max', '', ''], ['', '', 'X=% of Pozzolana'], ['Magnesia', '1.4', '6.0, Max.'], ['Loss of ignition', '3.4', '5%, Max.'], ['CaO', '52.50', ''], ['C3A', '6.63', ''], ['C3S', '31.3', '']]",1,"Physical properties and chemical analysis of Portland pozzolana cement (ASTM C311-98b);[['', 'Results obtained', 'IS 1489--1991'], ['Fineness (m2/kg)', '370', '225, Min.'], ['Setting time (min)', '', ''], ['Initial', '135', '30 min, Min.'], ['Final', '180', '600 min, Max.'], ['Compressive strength (kg/cm2)', '', ''], ['3 day', '270', '160, Min.'], ['7 day', '350', '220, Min.'], ['28 day', '450', '330, Min.'], ['Insoluble residue', '15.6', 'X+4(100-X) 100'], ['Percent by mass, Max', '', ''], ['', '', 'X=% of Pozzolana'], ['Magnesia', '1.4', '6.0, Max.'], ['Loss of ignition', '3.4', '5%, Max.'], ['CaO', '52.50', ''], ['C3A', '6.63', ''], ['C3S', '31.3', '']]",1,1,1,3,S0950061802001186_9,S0950061802001186,2002-12-21
2683,Chemical analysis of PC and ggbs,"[['Oxide', 'pfa (%)', 'ggbs (%)', 'PC (%)', 'Bogue equivalent'], ['', '', '', '', '(%)'], ['CaO', '1.88', '42.78', '63.57', 'C3S 52'], ['SiO2', '49.41', '33.09', '22.08', 'C2S 20'], ['Al2O3', '24.21', '12.59', '5.15', 'C3A 10'], ['Fe2O3', '13.99', '0.4', '3.55', 'C4AF 8'], ['NaO2', '0.57', '0.21', '0.22', 'CS2 5'], ['MgO', '1.62', '7.59', '2.4', ''], ['K2O', '3.21', '0.38', '0.7', ''], ['SO3', '0.76', '', '3.12', ''], ['Mn2O3', '0.07', '', '', ''], ['LOI', '2.89', '0.4', '', ''], ['Insolubles', '', '0.07', '', ''], ['Free CaO', '', '0', '', '']]",1,"Chemical analysis of PC and ggbs;[['Oxide', 'pfa (%)', 'ggbs (%)', 'PC (%)', 'Bogue equivalent'], ['', '', '', '', '(%)'], ['CaO', '1.88', '42.78', '63.57', 'C3S 52'], ['SiO2', '49.41', '33.09', '22.08', 'C2S 20'], ['Al2O3', '24.21', '12.59', '5.15', 'C3A 10'], ['Fe2O3', '13.99', '0.4', '3.55', 'C4AF 8'], ['NaO2', '0.57', '0.21', '0.22', 'CS2 5'], ['MgO', '1.62', '7.59', '2.4', ''], ['K2O', '3.21', '0.38', '0.7', ''], ['SO3', '0.76', '', '3.12', ''], ['Mn2O3', '0.07', '', '', ''], ['LOI', '2.89', '0.4', '', ''], ['Insolubles', '', '0.07', '', ''], ['Free CaO', '', '0', '', '']]",1,1,1,3,S0950061899000240_1,S0950061899000240,1999-10-04
2684,Properties of normal portland cement used as row cement for modification,"[['Oxide', '(%)', 'Mineralogical composition', '(%)', 'Fineness', ''], ['CaO', '63.1', 'C3S', '51.3', 'Blaine', '3270'], ['SiO2', '21.2', 'C2S', '22.2', '', ''], ['Al2O3', '5.1', 'C3A', '8.3', '', ''], ['Fe2O3', '3.1', 'C4AF', '9.4', '', ''], ['MgO', '2.0', '', '', 'Compressive strength', '(N/mm2)'], ['SO3', '2.0', '', '', '3d', '15.3'], ['Na2O', '0.34', '', '', '7d', '25.2'], ['K2O', '0.45', '', '', '28d', '41.7']]",1,"Properties of normal portland cement used as row cement for modification;[['Oxide', '(%)', 'Mineralogical composition', '(%)', 'Fineness', ''], ['CaO', '63.1', 'C3S', '51.3', 'Blaine', '3270'], ['SiO2', '21.2', 'C2S', '22.2', '', ''], ['Al2O3', '5.1', 'C3A', '8.3', '', ''], ['Fe2O3', '3.1', 'C4AF', '9.4', '', ''], ['MgO', '2.0', '', '', 'Compressive strength', '(N/mm2)'], ['SO3', '2.0', '', '', '3d', '15.3'], ['Na2O', '0.34', '', '', '7d', '25.2'], ['K2O', '0.45', '', '', '28d', '41.7']]",1,1,1,3,S0950061899000252_0,S0950061899000252,1999-12-08
