Repository: zakidotai/cemcat

# CemCat Streamlit Hosting Bundle

This folder is ready to be pushed to GitHub and deployed on Streamlit Cloud.

## Files included

- `streamlit_app.py` (main app)
- `requirements.txt`
- `data/ner_cems_40k.csv`
- `data/pii_abs.json`
- `data/clinker_comps_with_dates.csv`
- `upload/composition_cls_slag_updated.csv`

## Local run

```bash
streamlit run streamlit_app.py
```

File: crystalline_composition_gpt4_with_pii_tid_dates.csv (part 101 of 101)
,caption,tables,Label,text,pred_0,pred_1,pred_2,all_pred,pii_tid,pii,date
2685,Dosage of MSF and water into the mixtures,"[['Binder', 'g MSF/g binder', 'g water/g binder'], ['C3S', '0.900', '0.724'], ['C3A', '1.047', '0.689'], ['C4AF', '0.877', '0.608'], ['CaO', '1.421', '1.100']]",1,"Dosage of MSF and water into the mixtures;[['Binder', 'g MSF/g binder', 'g water/g binder'], ['C3S', '0.900', '0.724'], ['C3A', '1.047', '0.689'], ['C4AF', '0.877', '0.608'], ['CaO', '1.421', '1.100']]",0,1,1,2,S0950061899000288_0,S0950061899000288,1999-12-08
2686,Composition and properties of the materials used,"[['Material', 'Chemical', 'Properties', 'Preparation', 'Raw materials'], ['composition (%)', 'used', 'conditions', '', ''], ['C3S', 'CaO 68.31', 'X-ray analysis:', 'Five times', 'Marble crushed'], ['SiO2 26.12', 'C3S', 'repeated burning', '(99.2% CaCO3),', ''], ['Molar ratio', 'Spec. weight:', 'at 1380degC,', 'silica sand powder', ''], ['CaO:SiO2', '3094 kg m-3', '0.5% CaF2', '(99.6% SiO2)', ''], ['2.8:1', 'Specific surface', 'mineralizator', '', ''], ['area: 313 m2 kg-1', '', '', '', ''], ['', '', '', '', ''], ['C3A', 'CaO 61.92', 'X-ray analysis:', 'Five times', 'Marble crushed'], ['Al2O3 37.32', 'C3A', 'repeated burning', '(99.2% CaCO3),', ''], ['Molar ratio', 'Specific weight:', 'at 1400degC', 'aluminium oxide', ''], ['CaO:Al2O3', '2995 kg m-3', 'powder', '', ''], ['3:1', 'Specific surface', '', '', ''], ['area: 316 m2 kg-1', '', '', '', ''], ['', '', '', '', ''], ['C4AF', 'CaO 45.97', 'X-ray analysis:', 'Three times', 'Marble crushed'], ['Al2O3 20.65', 'C4AF', 'repeated burning', '(99.2% CaCO3),', ''], ['Fe2O3 32.55', 'Specific weight:', 'at 1400degC', 'Al2O3 and Fe2O3', ''], ['Molar ratio', '3549 kg m-3', 'powders', '', ''], ['CaO:Al2O3:Fe2O3', 'Specific surface', '', '', ''], ['4.03:1:1.01', 'area: 1331 m2 kg-1', '', '', ''], ['', '', '', '', ''], ['CaO hydrate', 'CaO 65.69', 'Specific weight:', '', ''], ['MgO 2.02', '2245 kg m-3', '', '', ''], ['SO3 0.29', 'Specific surface', '', '', ''], ['Ignition loss 31.30', 'area: 181 m2 kg-1', '', '', ''], ['CaO hydrate', '', '', '', ''], ['content 97%', '', '', '', '']]",1,"Composition and properties of the materials used;[['Material', 'Chemical', 'Properties', 'Preparation', 'Raw materials'], ['composition (%)', 'used', 'conditions', '', ''], ['C3S', 'CaO 68.31', 'X-ray analysis:', 'Five times', 'Marble crushed'], ['SiO2 26.12', 'C3S', 'repeated burning', '(99.2% CaCO3),', ''], ['Molar ratio', 'Spec. weight:', 'at 1380degC,', 'silica sand powder', ''], ['CaO:SiO2', '3094 kg m-3', '0.5% CaF2', '(99.6% SiO2)', ''], ['2.8:1', 'Specific surface', 'mineralizator', '', ''], ['area: 313 m2 kg-1', '', '', '', ''], ['', '', '', '', ''], ['C3A', 'CaO 61.92', 'X-ray analysis:', 'Five times', 'Marble crushed'], ['Al2O3 37.32', 'C3A', 'repeated burning', '(99.2% CaCO3),', ''], ['Molar ratio', 'Specific weight:', 'at 1400degC', 'aluminium oxide', ''], ['CaO:Al2O3', '2995 kg m-3', 'powder', '', ''], ['3:1', 'Specific surface', '', '', ''], ['area: 316 m2 kg-1', '', '', '', ''], ['', '', '', '', ''], ['C4AF', 'CaO 45.97', 'X-ray analysis:', 'Three times', 'Marble crushed'], ['Al2O3 20.65', 'C4AF', 'repeated burning', '(99.2% CaCO3),', ''], ['Fe2O3 32.55', 'Specific weight:', 'at 1400degC', 'Al2O3 and Fe2O3', ''], ['Molar ratio', '3549 kg m-3', 'powders', '', ''], ['CaO:Al2O3:Fe2O3', 'Specific surface', '', '', ''], ['4.03:1:1.01', 'area: 1331 m2 kg-1', '', '', ''], ['', '', '', '', ''], ['CaO hydrate', 'CaO 65.69', 'Specific weight:', '', ''], ['MgO 2.02', '2245 kg m-3', '', '', ''], ['SO3 0.29', 'Specific surface', '', '', ''], ['Ignition loss 31.30', 'area: 181 m2 kg-1', '', '', ''], ['CaO hydrate', '', '', '', ''], ['content 97%', '', '', '', '']]",1,1,1,3,S0950061899000288_1,S0950061899000288,1999-12-08
2687,Chemical analysis of the cement and the Bogue composition,"[['CaO', 'MgO', 'SiO2', 'Fe2O3', 'Al2O3', 'SO3', 'Loss on ignition', 'C3S', 'C2S', 'C3A', 'C4AF'], ['64.8', '0.8', '21.3', '4.3', '3.7', '2.7', '1.2', '62', '14', '2.5', '13.1']]",1,"Chemical analysis of the cement and the Bogue composition;[['CaO', 'MgO', 'SiO2', 'Fe2O3', 'Al2O3', 'SO3', 'Loss on ignition', 'C3S', 'C2S', 'C3A', 'C4AF'], ['64.8', '0.8', '21.3', '4.3', '3.7', '2.7', '1.2', '62', '14', '2.5', '13.1']]",1,1,1,3,S0950061800000374_1,S0950061800000374,2000-11-02
2688,Chemical composition and properties of materials used,"[['Composition', 'Material', 'Material', 'Material', 'Material'], ['(%)', 'SAB cement', 'Granulated', 'Fly ash', 'Silica fume'], ['and properties', '', 'blast furnace slag', '', ''], ['Humidity', '0.10', '1.70', '1.19', '0.40'], ['Ignition loss', '0.48', '2.01', '1.95', '1.34'], ['Ins. residue', '1.35', '0.79', '-', '-'], ['SiO2', '19.69', '36.91', '54.04', '97.07'], ['Al2O3', '15.45', '8.05', '22.84', '0.21 (R2O3)'], ['Fe2O3', '2.60', '0.60', '6.06', '-'], ['CaO', '52.58', '40.47', '7.65', '0.54'], ['MgO', '1.50', '9.00', '1.77', '0.40'], ['SO3', '6.12', '0.60', '1.29', '-'], ['', '', '', '', ''], ['Specific weight [kg.m-3]', '3 008', '2 952', '2 075', '2 269'], ['Specific surface area [m2.kg-1]', '381', '409', '350', '15 898 (BET)'], ['Initial setting', '10 min', '', '', ''], ['', '', '', '', ''], ['Final time of setting', '30 min', '', '', ''], ['Mineralogical', 'C2S 53.2', '', '', ''], ['Composition %', 'C4A3S 33.9', '', '', ''], ['(calculated)', 'C4AF 7.9', '', '', ''], ['', 'CaSO4 4.3', '', '', '']]",1,"Chemical composition and properties of materials used;[['Composition', 'Material', 'Material', 'Material', 'Material'], ['(%)', 'SAB cement', 'Granulated', 'Fly ash', 'Silica fume'], ['and properties', '', 'blast furnace slag', '', ''], ['Humidity', '0.10', '1.70', '1.19', '0.40'], ['Ignition loss', '0.48', '2.01', '1.95', '1.34'], ['Ins. residue', '1.35', '0.79', '-', '-'], ['SiO2', '19.69', '36.91', '54.04', '97.07'], ['Al2O3', '15.45', '8.05', '22.84', '0.21 (R2O3)'], ['Fe2O3', '2.60', '0.60', '6.06', '-'], ['CaO', '52.58', '40.47', '7.65', '0.54'], ['MgO', '1.50', '9.00', '1.77', '0.40'], ['SO3', '6.12', '0.60', '1.29', '-'], ['', '', '', '', ''], ['Specific weight [kg.m-3]', '3 008', '2 952', '2 075', '2 269'], ['Specific surface area [m2.kg-1]', '381', '409', '350', '15 898 (BET)'], ['Initial setting', '10 min', '', '', ''], ['', '', '', '', ''], ['Final time of setting', '30 min', '', '', ''], ['Mineralogical', 'C2S 53.2', '', '', ''], ['Composition %', 'C4A3S 33.9', '', '', ''], ['(calculated)', 'C4AF 7.9', '', '', ''], ['', 'CaSO4 4.3', '', '', '']]",1,1,1,3,S0950061800000507_0,S0950061800000507,2000-11-15
2689,Chemical composition of Portland cement,"[['Constituent', 'Wt.%'], ['SiO2', '19.92'], ['Al2O3', '6.54'], ['Fe2O3', '2.09'], ['CaO', '64.70'], ['MgO', '1.84'], ['SO3', '2.61'], ['K2O', '0.56'], ['Na2O', '0.28'], ['L.O.I.', '0.73'], ['C3S', '55.90'], ['C2S', '19.00'], ['C3A', '7.50'], ['C4AF', '9.80']]",1,"Chemical composition of Portland cement;[['Constituent', 'Wt.%'], ['SiO2', '19.92'], ['Al2O3', '6.54'], ['Fe2O3', '2.09'], ['CaO', '64.70'], ['MgO', '1.84'], ['SO3', '2.61'], ['K2O', '0.56'], ['Na2O', '0.28'], ['L.O.I.', '0.73'], ['C3S', '55.90'], ['C2S', '19.00'], ['C3A', '7.50'], ['C4AF', '9.80']]",1,1,1,3,S0950061802000971_0,S0950061802000971,2002-10-31
2690,Quantitative composition of cements in % per volume,"[['Sample', 'CEM I 42.5 Mokra'], ['Phase clinker composition', 'Phase clinker composition'], ['C3S', '70.0'], ['C2S', '11.4'], ['C3A', '7.9'], ['C4AF', '9.7'], ['Cfree', '1.0'], ['Total', '100.0'], ['C3Seq', '74.2'], ['C2Seq', '8.4'], ['', ''], ['Fraction of components in cement', 'Fraction of components in cement'], ['Clinker', '93.2'], ['Gypsum', '4.7'], ['Fly ash', '1.8'], ['Slag', '0.3'], ['Total', '100.0']]",1,"Quantitative composition of cements in % per volume;[['Sample', 'CEM I 42.5 Mokra'], ['Phase clinker composition', 'Phase clinker composition'], ['C3S', '70.0'], ['C2S', '11.4'], ['C3A', '7.9'], ['C4AF', '9.7'], ['Cfree', '1.0'], ['Total', '100.0'], ['C3Seq', '74.2'], ['C2Seq', '8.4'], ['', ''], ['Fraction of components in cement', 'Fraction of components in cement'], ['Clinker', '93.2'], ['Gypsum', '4.7'], ['Fly ash', '1.8'], ['Slag', '0.3'], ['Total', '100.0']]",1,1,1,3,S095006180400056X_1,S095006180400056X,2004-06-10
2691,"Chemical composition of control cement, MSWI cements, and CCW cements","[['Chemical composition', 'CC (wt%)', '5MSWIC (wt%)', '10MSWIC (wt%)', '5CCWC (wt%)', '10CCWC (wt%)'], ['SiO2', '20.03', '23.34', '24.85', '21.61', '20.89'], ['Al2O3', '5.69', '5.17', '5.00', '5.75', '5.60'], ['Fe2O3', '3.12', '3.29', '3.34', '3.20', '3.17'], ['CaO', '65.88', '62.75', '61.13', '64.00', '64.85'], ['MgO', '0.80', '0.93', '0.99', '1.05', '1.04'], ['SO3', '2.33', '2.01', '2.26', '2.14', '2.14'], ['Free CaO', '2.59', '0.50', '0.48', '1.72', '3.40'], ['LOI', '0.57', '1.44', '1.41', '1.74', '1.25'], ['', '', '', '', '', ''], ['Blaine fineness (cm2/g)', '', '', '3100+-100', '', ''], ['Specific gravity', '3.04', '3.11', '3.12', '3.10', '3.06'], ['', '', '', '', '', ''], [""Bogue's composition"", ""Bogue's composition"", ""Bogue's composition"", ""Bogue's composition"", ""Bogue's composition"", ""Bogue's composition""], ['Computed C3S', '56.02', '30.80', '13.17', '39.93', '43.07'], ['Computed C2S', '15.24', '43.89', '61.44', '32.07', '27.65'], ['Computed C3A', '9.81', '8.14', '7.61', '9.83', '9.48'], ['Computed C4AF', '9.48', '10.00', '10.15', '9.73', '9.64']]",1,"Chemical composition of control cement, MSWI cements, and CCW cements;[['Chemical composition', 'CC (wt%)', '5MSWIC (wt%)', '10MSWIC (wt%)', '5CCWC (wt%)', '10CCWC (wt%)'], ['SiO2', '20.03', '23.34', '24.85', '21.61', '20.89'], ['Al2O3', '5.69', '5.17', '5.00', '5.75', '5.60'], ['Fe2O3', '3.12', '3.29', '3.34', '3.20', '3.17'], ['CaO', '65.88', '62.75', '61.13', '64.00', '64.85'], ['MgO', '0.80', '0.93', '0.99', '1.05', '1.04'], ['SO3', '2.33', '2.01', '2.26', '2.14', '2.14'], ['Free CaO', '2.59', '0.50', '0.48', '1.72', '3.40'], ['LOI', '0.57', '1.44', '1.41', '1.74', '1.25'], ['', '', '', '', '', ''], ['Blaine fineness (cm2/g)', '', '', '3100+-100', '', ''], ['Specific gravity', '3.04', '3.11', '3.12', '3.10', '3.06'], ['', '', '', '', '', ''], [""Bogue's composition"", ""Bogue's composition"", ""Bogue's composition"", ""Bogue's composition"", ""Bogue's composition"", ""Bogue's composition""], ['Computed C3S', '56.02', '30.80', '13.17', '39.93', '43.07'], ['Computed C2S', '15.24', '43.89', '61.44', '32.07', '27.65'], ['Computed C3A', '9.81', '8.14', '7.61', '9.83', '9.48'], ['Computed C4AF', '9.48', '10.00', '10.15', '9.73', '9.64']]",1,1,1,3,S0950061804000637_2,S0950061804000637,2004-06-15
